Repository: hhtrick/HHT-code

# HHT training framework

This directory contains model training, embedding precomputation, inference, article-level baselines and the curated datasets. All commands below assume that the working directory is `train_code/`.

## 3. Datasets and fixed partitions

Each main dataset is a JSON array at `dataset/{property}/{property}.json`. Entries contain source metadata, `chemical_composition`, `processing_history`, `hierarchical_structure`, `properties`, and two generated-analysis objects. Targets are stored as `properties[property]["value"]`; source metadata and target values are not predictive input fields.

| Property | Train | Validation | Test | Total |
|---|---:|---:|---:|---:|

File: train_code/dataset/UTS/UTS.json (part 99 of 292)
[
      "reasoning_analysis": "Increasing Factors: The annealing process at 125 °C, situated well above the glass transition temperature of polylactic acid, facilitates significant chain mobility that promotes stress relaxation and enhances inter-layer diffusion, thereby strengthening the interfacial bonding between printed filaments. Additionally, this thermal treatment induces cold crystallization within the homopolymer matrix, increasing the crystalline fraction which intrinsically reinforces the material structure and drives the UTS higher. Decreasing Factors: The Fused Filament Fabrication (FFF) manufacturing method inherently introduces microstructural anisotropy and potential inter-layer voids compared to isotropic molding techniques. These printing-induced discontinuities act as stress concentrators during tensile loading, which can limit the maximum load-bearing capacity relative to a fully dense, isotropic specimen. Dominant Factor: The post-processing thermal annealing is the dominant factor governing the final UTS behavior. While the FFF method introduces structural weaknesses, the specific annealing protocol targets the mitigation of printing-induced residual stresses and enhances crystallinity, qualitatively outweighing the inherent deficits of the as-printed state to maximize the strength potential of the printed geometry."
    }
  },
  {
    "doi": null,
    "title": "Anisotropy and ageing effect on the mechanical behaviour of 3D-printed short carbon-fibre composite parts",
    "year": null,
    "chemical_composition": {
      "repeat_unit_psmiles": null,
      "monomers": [
        {
          "name": "Polyamide (Nylon)",
          "smiles": null,
          "ratio_value": null,
          "ratio_unit": null
        }
      ],
      "additives": [
        {
          "name": "Short carbon fibres",
          "type": "filler",
          "amount_value": 12.8,
          "amount_unit": "wt%"
        }
      ],
      "is_homopolymer": false
    },
    "processing_history": "FDM 3D printing using MarkTwo® printer, Onyx® filament, 100% infill. Infill pattern: +45/-45. Ageing: 60 days at room temperature, 50% relative humidity. Tensile test performed on Instron 4482 at 0.5 mm/min, 25 mm gauge length, ISO 527/ASTM D638.",
    "hierarchical_structure": "Short carbon fibres aligned with deposition direction. Fibre weight fraction 12.8%. Fibre length: min 6.41 μm, mean 62.88 μm, max 246.16 μm. Layer thickness 0.1 mm.",
    "properties": {
      "UTS": {
        "value": [
          39.49
        ],
        "unit": "MPa"
      }
    },
    "analysis_with_hierarchical_structure": {
      "descriptive_text": "The sample comprises a polyamide (Nylon) matrix reinforced with 12.8 wt% short carbon fibres, fabricated via fused deposition modeling (FDM) 3D printing using a MarkTwo® printer and Onyx® filament. The specimen was produced with 100% infill density utilizing a +45/-45 infill pattern and a layer thickness of 0.1 mm, followed by an ageing period of 60 days at room temperature and 50% relative humidity. Hierarchical characterization indicates that the short carbon fibres are aligned with the deposition direction, exhibiting a fibre length distribution with a mean of 62.88 μm ranging from 6.41 μm to 246.16 μm. Mechanical characterization was conducted via tensile testing on an Instron 4482 at a crosshead speed of 0.5 mm/min with a 25 mm gauge length in accordance with ISO 527 and ASTM D638 standards.",
      "reasoning_analysis": "Increasing Factors: The incorporation of short carbon fibres introduces a high-modulus reinforcing phase capable of bearing significant load, theoretically enhancing the ultimate tensile strength through stress transfer mechanisms from the polyamide matrix to the fibres. Additionally, the semi-crystalline nature of the nylon matrix provides intrinsic toughness and strength contributions relative to amorphous polymers. Decreasing Factors: The fused deposition modeling process inherently introduces inter-layer voids and weak bonding interfaces perpendicular to the build direction, which act as stress concentrators and failure initiation sites. Crucially, the +45/-45 infill pattern orientates the high-strength fibres off-axis relative to the tensile load direction, drastically reducing reinforcement efficiency. Furthermore, ageing at 50% relative humidity leads to moisture absorption in the polyamide matrix, causing plasticization that lowers intermolecular forces and yield strength. The mean fibre length of 62.88 μm may also be below the critical fibre length required for effective stress transfer, promoting fibre pullout rather than fracture. Dominant Factor: The processing-induced microstructural anisotropy, specifically the off-axis fibre orientation dictated by the +45/-45 infill pattern combined with the moisture plasticization of the hygroscopic polyamide matrix, qualitatively dominates the final UTS behavior. These factors severely limit the load-bearing contribution of the carbon fibres and weaken the matrix cohesion, overriding the intrinsic strength benefits provided by the composite composition."
    },
    "analysis_without_hierarchical_structure": {
      "descriptive_text": "The sample consists of a polyamide (Nylon) matrix composite reinforced with 12.8 wt% short carbon fibres. The material was processed using fused deposition modeling (FDM) additive manufacturing on a MarkTwo® printer utilizing Onyx® filament, configured with 100% infill density and a +45/-45° infill pattern. Following fabrication, the specimens were subjected to an ageing period of 60 days at room temperature and 50% relative humidity to stabilize environmental conditions. Ultimate tensile strength was evaluated using an Instron 4482 universal testing machine at a crosshead speed of 0.5 mm/min with a 25 mm gauge length, complying with ISO 527 and ASTM D638 standards.",
      "reasoning_analysis": "Increasing Factors: The incorporation of short carbon fibres provides significant reinforcement through load transfer mechanisms, where the high stiffness and strength of the fibres bear a substantial portion of the applied stress. Additionally, the intrinsic semi-crystalline nature of the polyamide matrix contributes to the baseline strength through intermolecular hydrogen bonding and crystalline domains that resist deformation. The 100% infill density ensures maximum material deposition, minimizing macroscopic voids associated with lower infill patterns. Decreasing Factors: The fused deposition modeling process inherently introduces anisotropy and potential inter-layer adhesion weaknesses, which can serve as initiation sites for failure under tensile load. Furthermore, the specific processing history involving 60 days of ageing at 50% relative humidity allows for significant moisture absorption within the polyamide matrix. Water molecules act as plasticizers by disrupting the hydrogen bonding network between polymer chains, thereby reducing the matrix yield strength and interfacial shear strength required for effective stress transfer to the fibres. Dominant Factor: The hygroscopic plasticization of the polyamide matrix induced by the humidity ageing is the dominant factor governing the final UTS behavior. While the carbon fibres offer reinforcement, the efficiency of stress transfer in short-fibre composites is critically dependent on the matrix shear strength; the moisture-induced reduction in matrix cohesion and interfacial bonding quality likely limits the realization of the fibres' full strengthening potential, resulting in a UTS governed more by the weakened matrix properties than the theoretical composite maximum."
    }
  },
  {
    "doi": "10.3390/ma15031161",
    "title": "Maleic Anhydride Polylactic Acid Coupling Agent Prepared from Solvent Reaction: Synthesis, Characterization and Composite Performance",
    "year": 2022,
    "chemical_composition": {
      "repeat_unit_psmiles": "[*]OC(C)C(=O)O[*]",
      "monomers": [
        {
          "name": "Lactic Acid",
          "smiles": "CC(O)C(=O)O",
          "ratio_value": null,
          "ratio_unit": null
        }
      ],
      "additives": [
        {
          "name": "Thermomechanical Pulp (TMP)",
          "type": "filler",
          "amount_value": 10,
          "amount_unit": "wt%"
        }
      ],
      "is_homopolymer": false
    },
    "processing_history": "Composite prepared in Gelimat Kinetic Mixer (300 rpm then 2500 rpm) at 200 °C. Injection molding at 180–190–200–210 °C, 300–350 bars. Conditioned at 23 °C, 50% RH for 48 h (ASTM D618). Tensile tested at 2 mm/min using DTC-10 Universal testing machine with 5 kN load cell.",
    "hierarchical_structure": "Semialigned, short-fibre-reinforced composite. Adequate fibre dispersion. Weak interfaces (coupling factor 0.13).",
    "properties": {
      "UTS": {
        "value": [
          57.1
        ],
        "unit": "MPa"
      }
    },
    "analysis_with_hierarchical_structure": {
      "descriptive_text": "The sample is a short-fibre-reinforced composite system based on a poly(lactic acid) matrix derived from lactic acid monomers, incorporating 10 wt% Thermomechanical Pulp (TMP) as a filler. The composite was manufactured using a Gelimat Kinetic Mixer with a sequential speed profile of 300 rpm followed by 2500 rpm at 200 °C, subsequently shaped via injection molding with barrel temperatures ranging from 180 to 210 °C under pressures of 300–350 bars. Following fabrication, specimens were conditioned at 23 °C and 50% relative humidity for 48 hours according to ASTM D618 standards before tensile testing at a crosshead speed of 2 mm/min. The resulting hierarchical structure is characterized as a semialigned short-fibre composite with adequate fibre dispersion, though interfacial analysis reveals weak bonding between the matrix and filler with a coupling factor of 0.13.",
      "reasoning_analysis": "Increasing Factors: The addition of 10 wt% Thermomechanical Pulp introduces rigid cellulosic fibres that can carry load, potentially enhancing the ultimate tensile strength compared to the neat polymer matrix. The injection molding process induces semialignment of these short fibres along the flow direction, optimizing their reinforcement efficiency parallel to the applied tensile stress. Additionally, the adequate fibre dispersion achieved through high-shear kinetic mixing prevents the formation of large agglomerates that would act as stress concentrators and initiation sites for failure. Decreasing Factors: The weak interfacial adhesion, quantified by a low coupling factor of 0.13, significantly impairs stress transfer from the matrix to the fibres, promoting premature failure through fibre pull-out rather than fibre fracture. The conditioning at 50% relative humidity may lead to moisture absorption by the hydrophilic TMP and the ester-based matrix, causing plasticization or hydrolytic degradation that reduces cohesive strength. Furthermore, the high-shear mixing stage at 2500 rpm poses a risk of mechanical chain scission, potentially lowering the molecular weight and intrinsic strength of the poly(lactic acid) matrix. Dominant Factor: While fibre alignment and dispersion provide structural benefits, the weak interfacial adhesion is the dominant factor limiting the ultimate tensile strength. Without effective stress transfer across the matrix-filler boundary, the reinforcing potential of the TMP fibres cannot be fully mobilized, causing the composite mechanical performance to be governed primarily by the matrix properties and interfacial failure mechanisms rather than the intrinsic strength of the reinforcement."
    },
    "analysis_without_hierarchical_structure": {
      "descriptive_text": "The sample comprises a poly(lactic acid) matrix composite reinforced with 10 wt% Thermomechanical Pulp (TMP) filler. Preparation involved high-shear mixing in a Gelimat Kinetic Mixer at 200 °C, transitioning from 300 rpm to 2500 rpm, followed by injection molding across a temperature gradient of 180 to 210 °C under 300–350 bars of pressure. Specimens were conditioned at 23 °C and 50% relative humidity for 48 hours per ASTM D618 prior to tensile testing at a crosshead speed of 2 mm/min using a DTC-10 Universal testing machine equipped with a 5 kN load cell.",
      "reasoning_analysis": "Increasing Factors: The incorporation of rigid Thermomechanical Pulp fibers provides structural reinforcement capable of bearing load, potentially enhancing the ultimate tensile strength relative to the neat matrix. Additionally, the high injection molding pressure promotes better packing density and reduces void content, while the high-shear mixing step aids in the dispersion of the filler within the polymer matrix. Decreasing Factors: The processing temperature of 200 °C combined with high shear rates poses a risk of thermal-mechanical degradation of the poly(lactic acid) chains, reducing molecular weight and intrinsic strength. Furthermore, the hydrophilic nature of the TMP filler combined with the 50% relative humidity conditioning may lead to moisture absorption, causing filler swelling and weakening the interfacial adhesion with the hydrophobic matrix in the absence of coupling agents. Dominant Factor: The interfacial adhesion between the hydrophilic TMP and the hydrophobic poly(lactic acid) matrix, significantly influenced by the moisture conditioning history, qualitatively dominates the final UTS behavior; while the fibers offer reinforcement potential, the efficiency of stress transfer is strictly limited by the interface quality and potential matrix degradation incurred during high-temperature processing."
    }
  },
  {
    "doi": null,
    "title": "Impact of process parameters and heat treatment on fused filament fabricated PLA and PLA-CF",
    "year": 2022,
    "chemical_composition": {
      "repeat_unit_psmiles": "[*]OC(C)C(=O)[*]",
      "monomers": [
        {
          "name": "Lactic Acid",
          "smiles": "CC(O)C(=O)O",
          "ratio_value": null,
          "ratio_unit": null
        }
      ],
      "additives": [],
      "is_homopolymer": true
    },
    "processing_history": "FFF printing (fully solid specimen). Annealing at 125 °C for 120 min. UTS measured by Shimadzu AG-X plus (10 kN) UTM, ASTM D638 Type IV.",
    "hierarchical_structure": "Semi-crystalline structure after annealing.",
    "properties": {
      "UTS": {
        "value": [
          33.45
        ],
        "unit": "MPa"
      }
    },
    "analysis_with_hierarchical_structure": {
      "descriptive_text": "The sample comprises a poly(lactic acid) homopolymer derived from lactic acid monomers. It was fabricated using fused filament fabrication (FFF) printing to create a fully solid specimen, followed by thermal annealing at 125 °C for 120 minutes to modify the internal morphology. This processing history resulted in a semi-crystalline hierarchical structure. The ultimate tensile strength was characterized using a Shimadzu AG-X plus universal testing machine with a 10 kN load cell in accordance with the ASTM D638 Type IV standard.",
      "reasoning_analysis": "Increasing Factors: The development of a semi-crystalline structure during annealing introduces crystalline lamellae that act as physical crosslinks and reinforcing domains, significantly enhancing load transfer capabilities and resistance to plastic deformation. Additionally, the thermal annealing process likely facilitates polymer chain diffusion across FFF layer interfaces, improving inter-layer adhesion and relieving residual thermal stresses induced during printing. Decreasing Factors: The fused filament fabrication process inherently introduces anisotropy and potential micro-voids between deposited roads, which act as stress concentrators and typically reduce ultimate tensile strength compared to isotropic bulk molding techniques. Furthermore, prolonged exposure to elevated temperatures during annealing carries a risk of thermal degradation or hydrolysis for poly(lactic acid), which could reduce molecular weight and consequently diminish mechanical integrity. Dominant Factor: The formation of the semi-crystalline morphology via the specified annealing protocol is the dominant factor governing the final UTS behavior, as the reinforcement provided by crystalline domains and the improved inter-layer healing qualitatively outweigh the inherent structural defects introduced by the FFF processing history, resulting in a material state superior to the as-printed amorphous condition."
    },
    "analysis_without_hierarchical_structure": {
      "descriptive_text": "The sample consists of a polylactic acid homopolymer derived from lactic acid monomers. Specimens were fabricated using Fused Filament Fabrication (FFF) printing to produce fully solid parts, followed by a thermal annealing treatment at 125 °C for 120 minutes. The Ultimate Tensile Strength was subsequently characterized using a Shimadzu AG-X plus universal testing machine with a 10 kN load cell in accordance with the ASTM D638 Type IV standard.",
      "reasoning_analysis": "Increasing Factors: The thermal annealing history at 125 °C for 120 minutes is a critical driver for increasing UTS, as this treatment promotes significant crystallization and facilitates polymer chain diffusion across the interfaces of the Fused Filament Fabrication layers, thereby healing inter-layer voids and enhancing load transfer. Additionally, the polylactic acid homopolymer structure possesses inherent stiffness due to the ester linkages and methyl side groups, providing a robust baseline strength. Decreasing Factors: The FFF processing history inherently introduces anisotropy and micro-voids between deposited roads, which typically act as stress concentrators and reduce UTS compared to isotropic bulk manufacturing methods like injection molding. Furthermore, the semi-crystalline nature of PLA, while strengthening, can lead to brittle failure modes if crystallinity becomes too high, potentially limiting the energy absorption prior to fracture. Dominant Factor: The post-processing annealing treatment is the dominant factor governing the final UTS behavior; while the FFF method introduces structural weaknesses, the specific high-temperature annealing protocol actively mitigates these defects by improving inter-layer adhesion and optimizing crystallinity, ultimately defining the mechanical integrity more significantly than the base monomer composition alone."
    }
  },
  {
    "doi": "10.3390/ma15031161",
    "title": "Maleic Anhydride Polylactic Acid Coupling Agent Prepared from Solvent Reaction: Synthesis, Characterization and Composite Performance",
    "year": 2022,
    "chemical_composition": {
      "repeat_unit_psmiles": "[*]OC(C)C(=O)O[*]",
      "monomers": [
        {
          "name": "Lactic Acid",
          "smiles": "CC(O)C(=O)O",
          "ratio_value": null,
          "ratio_unit": null
        }
      ],
      "additives": [
        {
          "name": "Thermomechanical Pulp (TMP)",
          "type": "filler",
          "amount_value": 10,
          "amount_unit": "wt%"
        },
        {
          "name": "Maleic Anhydride Grafted PLA (M11)",
          "type": "coupling agent",
          "amount_value": 4,
          "amount_unit": "wt%"
        }
      ],
      "is_homopolymer": false
    },
    "processing_history": "Composite prepared in Gelimat Kinetic Mixer (300 rpm then 2500 rpm) at 200 °C. Injection molding at 180–190–200–210 °C, 300–350 bars. Conditioned at 23 °C, 50% RH for 48 h (ASTM D618). Tensile tested at 2 mm/min using DTC-10 Universal testing machine with 5 kN load cell. M11 coupling agent synthesized via solvent reaction in dioxane at reflux under N2 atmosphere (1% DCP, 10% MA, 96 h).",
    "hierarchical_structure": "Semialigned, short-fibre-reinforced composite. Strong interfaces (coupling factor 0.18). Enhanced miscibility between matrix and fibres.",
    "properties": {
      "UTS": {
        "value": [
          61.7
        ],
        "unit": "MPa"
      }
    },
    "analysis_with_hierarchical_structure": {
      "descriptive_text": "The material system is a short-fibre-reinforced composite comprising a poly(lactic acid) matrix derived from lactic acid monomers, reinforced with 10 wt% Thermomechanical Pulp (TMP) and compatibilized with 4 wt% Maleic Anhydride Grafted PLA (M11). The M11 coupling agent was synthesized via solvent reaction in dioxane at reflux under nitrogen atmosphere using dicumyl peroxide and maleic anhydride. Composite fabrication involved high-shear mixing in a Gelimat Kinetic Mixer at 200 °C with a speed ramp from 300 to 2500 rpm, followed by injection molding at temperatures between 180 and 210 °C under pressures of 300–350 bars. Specimens were conditioned at 23 °C and 50% relative humidity for 48 hours in accordance with ASTM D618 prior to tensile testing at a crosshead speed of 2 mm/min using a DTC-10 Universal testing machine. The resulting hierarchical structure is characterized as a semialigned short-fibre composite with enhanced miscibility between the matrix and fibres, exhibiting strong interfacial bonding with a coupling factor of 0.18.",
      "reasoning_analysis": "Increasing Factors: The incorporation of 10 wt% Thermomechanical Pulp provides reinforcement through load-bearing capabilities of the cellulose fibres, while the 4 wt% Maleic Anhydride Grafted PLA coupling agent significantly enhances stress transfer efficiency across the fibre-matrix interface. The injection molding process induces semialignment of the short fibres along the flow direction, which maximizes tensile strength along the testing axis, and the high injection pressure ensures dense packing with minimal voids. Additionally, the strong interfacial bonding indicated by the coupling factor prevents premature debonding, allowing the composite to sustain higher loads before failure. Decreasing Factors: The use of short fibres rather than continuous filaments limits the maximum theoretical reinforcement efficiency due to lower aspect ratios. The high-shear mixing protocol at 2500 rpm may cause fibre attrition, further reducing the aspect ratio and potentially diminishing reinforcement potential. Furthermore, conditioning at 50% relative humidity introduces moisture into the hygroscopic TMP and PLA matrix, which can act as a plasticizer to reduce matrix stiffness and strength, while the high processing temperature of 200 °C poses a risk of thermal degradation for both the polymer backbone and the cellulose fibres. Dominant Factor: The interfacial adhesion facilitated by the M11 coupling agent is the dominant factor governing the UTS behavior. In short-fibre composites, the mechanical properties are critically dependent on the efficiency of stress transfer from the matrix to the fibres; without the enhanced miscibility and strong interfaces provided by the coupling agent, the fibres would act as stress concentrators rather than reinforcing elements, leading to significantly lower strength despite the presence of the filler."
    },
    "analysis_without_hierarchical_structure": {
      "descriptive_text": "This composite material features a poly(lactic acid) matrix reinforced with 10 wt% Thermomechanical Pulp filler and compatibilized with 4 wt% Maleic Anhydride Grafted PLA coupling agent. The coupling agent was synthesized via solvent reaction in dioxane at reflux under nitrogen atmosphere prior to composite preparation. The final composite was manufactured using a Gelimat Kinetic Mixer at 200 °C with a speed profile ramping from 300 to 2500 rpm, followed by injection molding at temperatures between 180 and 210 °C under pressures of 300-350 bars. Specimens were conditioned at 23 °C and 50% relative humidity for 48 hours according to ASTM D618 before tensile testing at a crosshead speed of 2 mm/min using a DTC-10 Universal testing machine with a 5 kN load cell.",
      "reasoning_analysis": "Increasing Factors: The incorporation of Thermomechanical Pulp fibers provides structural reinforcement capable of bearing load, while the Maleic Anhydride Grafted PLA coupling agent enhances interfacial adhesion between the hydrophilic filler and hydrophobic matrix, facilitating efficient stress transfer to increase the ultimate tensile strength. Additionally, the injection molding process induces molecular orientation in the flow direction, which typically aligns polymer chains and fibers to resist tensile loads more effectively. Decreasing Factors: The high-shear mixing protocol at elevated temperatures poses a risk of thermomechanical degradation, potentially causing chain scission in the poly(lactic acid) backbone that reduces molecular weight and intrinsic strength. Furthermore, conditioning at 50% relative humidity allows for moisture absorption by both the cellulose fibers and the polyester matrix, which can lead to hydrolytic degradation of ester linkages or plasticization effects that diminish the ultimate tensile strength. Dominant Factor: The efficacy of the Maleic Anhydride Grafted PLA coupling agent in establishing robust interfacial adhesion is the dominant factor governing the ultimate tensile strength; without this compatibilization, the filler would act as stress concentrators leading to premature failure, whereas successful coupling allows the reinforcement potential of the fibers to outweigh the degradation risks introduced during processing and conditioning."
    }
  },
  {
    "doi": null,
    "title": "Impact of process parameters and heat treatment on fused filament fabricated PLA and PLA-CF",
    "year": 2022,
    "chemical_composition": {
      "repeat_unit_psmiles": "[*]OC(C)C(=O)[*]",
      "monomers": [
        {
          "name": "Lactic Acid",
          "smiles": "CC(O)C(=O)O",
          "ratio_value": null,
          "ratio_unit": null
        }
      ],
      "additives": [],
      "is_homopolymer": true
    },
    "processing_history": "FFF printing (fully solid specimen). Annealing at 125 °C for 60 min. UTS measured by Shimadzu AG-X plus (10 kN) UTM, ASTM D638 Type IV.",
    "hierarchical_structure": "Semi-crystalline structure after annealing.",
    "properties": {
      "UTS": {
        "value": [
          34.13
        ],
        "unit": "MPa"
      }
    },
    "analysis_with_hierarchical_structure": {
      "descriptive_text": "The investigated material is a poly(lactic acid) homopolymer derived from lactic acid monomers. Specimens were manufactured via fused filament fabrication printing to achieve a fully solid geometry, followed by a post-processing annealing step at 125 °C for 60 minutes to induce crystallization. The resulting hierarchical structure is semi-crystalline, and the mechanical properties were evaluated by measuring the ultimate tensile strength using a Shimadzu AG-X plus universal testing machine with a 10 kN load cell compliant with ASTM D638 Type IV specifications.",
      "reasoning_analysis": "Increasing Factors: The post-processing annealing at 125 °C promotes the development of a semi-crystalline structure, where crystalline lamellae act as physical crosslinks within the amorphous matrix, significantly enhancing load transfer capabilities and resistance to plastic deformation. Additionally, this thermal treatment relieves residual stresses induced during the FFF cooling phase and facilitates polymer chain diffusion across printed layer interfaces, thereby strengthening interlayer bonding. Decreasing Factors: The additive manufacturing process via FFF inherently introduces micro-structural anisotropy and potential interlayer voids that act as stress concentrators, typically resulting in lower UTS compared to isotropic processing methods like injection molding. Furthermore, the absence of reinforcing additives or fillers means the mechanical integrity relies exclusively on the neat polymer matrix without composite enhancement. Dominant Factor: The thermal annealing treatment serves as the dominant factor governing the final UTS behavior. While the FFF process introduces structural defects, the specific annealing protocol effectively drives crystallization and interlayer healing, qualitatively maximizing the strength potential of the printed geometry and mitigating the typical mechanical deficits associated with as-printed additively manufactured polymers."
    },
    "analysis_without_hierarchical_structure": {
      "descriptive_text": "The material investigated is a polylactic acid homopolymer synthesized from lactic acid monomers. Specimens were fabricated as fully solid parts via Fused Filament Fabrication (FFF) printing, followed by a thermal annealing treatment at 125 °C for 60 minutes to enhance structural integrity. Mechanical characterization was performed to determine the ultimate tensile strength using a Shimadzu AG-X plus universal testing machine equipped with a 10 kN load cell, adhering to the ASTM D638 Type IV standard.",
      "reasoning_analysis": "Increasing Factors: The thermal annealing at 125 °C promotes cold crystallization within the polylactic acid matrix, creating physical crosslinks via crystallites that restrict chain slippage and inherently drive the UTS higher. Additionally, this thermal treatment facilitates polymer chain diffusion across the FFF raster interfaces, healing inter-layer boundaries and relieving residual thermal stresses induced during printing. Decreasing Factors: The Fused Filament Fabrication process inherently introduces micro-voids between deposited beads and creates anisotropic morphology, which act as stress concentrators and potential failure initiation sites that qualitatively reduce the UTS compared to isotropic bulk material. Dominant Factor: The thermal annealing history is the dominant factor governing the final mechanical performance; while the FFF process introduces geometric defects, the specific high-temperature treatment significantly alters the semi-crystalline microstructure and inter-layer adhesion, thereby dictating the extent of load transfer capability more than the as-printed architecture alone."
    }
  },
  {
    "doi": "10.3390/polym16192812",
    "title": "Statistical Analysis of Large Format Additively Manufactured Polyethylene Terephthalate Glycol with 30% Carbon Fiber Tensile Data",
    "year": 2024,
    "chemical_composition": {
      "repeat_unit_psmiles": null,
      "monomers": [
        {
          "name": "Terephthalic acid",
          "smiles": "OC(=O)c1ccc(C(=O)O)cc1",
          "ratio_value": null,
          "ratio_unit": null
        },
        {
          "name": "Ethylene glycol",
          "smiles": "OCCO",
          "ratio_value": null,
          "ratio_unit": null
        },
        {
          "name": "1,4-Cyclohexanedimethanol",
          "smiles": "OCC1CCC(CO)CC1",
          "ratio_value": null,
          "ratio_unit": null
        }
      ],
      "additives": [
        {
          "name": "Carbon Fiber",
          "type": "filler",
          "amount_value": 30,
          "amount_unit": "%"
        }
      ],
      "is_homopolymer": false
    },
    "processing_history": "Injection molded using Thermo Scientific MiniJet Pro; injector temperature 250 °C, mold temperature 40 °C, pressure 350 bar held for 60 s. UTS measured by tensile testing on Instron Electropuls E3000 at displacement rate 2 mm/min, 60 °C, ASTM D638-14 Type V.",
    "hierarchical_structure": "Amorphous PETG matrix with 30% carbon fiber reinforcement; fully solid specimen with fiber orientation due to flow.",
    "properties": {
      "UTS": {
        "value": [
          51.96
        ],
        "unit": "MPa"
      }
    },
    "analysis_with_hierarchical_structure": {
      "descriptive_text": "The sample comprises a copolyester matrix synthesized from terephthalic acid, ethylene glycol, and 1,4-cyclohexanedimethanol, reinforced with 30% carbon fiber filler. Processing was conducted via injection molding using a Thermo Scientific MiniJet Pro with an injector temperature of 250 °C and a mold temperature of 40 °C under a holding pressure of 350 bar for 60 seconds, yielding a fully solid specimen with an amorphous PETG matrix and flow-induced fiber orientation. Mechanical characterization involved tensile testing on an Instron Electropuls E3000 at a displacement rate of 2 mm/min and 60 °C following ASTM D638-14 Type V standards.",
      "reasoning_analysis": "Increasing Factors: The incorporation of 30% carbon fiber provides a high-modulus reinforcement phase that bears the majority of the applied load, significantly enhancing the ultimate tensile strength compared to the neat polymer. Additionally, the injection molding process induced fiber orientation along the flow direction, which aligns the high-aspect-ratio fibers with the tensile stress axis to maximize load transfer efficiency, while the high holding pressure of 350 bar minimizes voids and ensures dense packing. Decreasing Factors: The chemical incorporation of 1,4-cyclohexanedimethanol disrupts chain regularity, resulting in an amorphous matrix structure that lacks the strengthening contribution of crystalline domains found in semi-crystalline polyesters. Furthermore, the tensile testing was conducted at 60 °C, which approaches the glass transition temperature of PETG, leading to thermal softening of the matrix and reduced interfacial stress transfer capability. Dominant Factor: The high volume fraction of carbon fiber reinforcement qualitatively dominates the mechanical response, establishing a high-strength composite behavior that overrides the inherent limitations of the amorphous matrix, although the elevated testing temperature serves as a critical limiting condition on the maximum achievable strength."
    },
    "analysis_without_hierarchical_structure": {
      "descriptive_text": "The sample comprises a copolyester synthesized from terephthalic acid, ethylene glycol, and 1,4-cyclohexanedimethanol monomers, reinforced with 30% carbon fiber filler. The composite was processed via injection molding using a Thermo Scientific MiniJet Pro system with an injector temperature of 250 °C and a mold temperature of 40 °C, applying a pressure of 350 bar held for 60 s. Ultimate tensile strength was characterized by tensile testing on an Instron Electropuls E3000 at a displacement rate of 2 mm/min and an elevated temperature of 60 °C, adhering to ASTM D638-14 Type V standards.",
      "reasoning_analysis": "Increasing Factors: The incorporation of 30% carbon fiber acts as the primary reinforcement mechanism, providing high axial stiffness and load-bearing capacity that drastically exceeds the neat polymer matrix. The aromatic rings within the terephthalic acid units impart intrinsic backbone rigidity, while the high injection pressure ensures dense packing and minimizes void formation. Additionally, shear flow during molding likely aligns the fibers along the tensile axis, maximizing reinforcement efficiency. Decreasing Factors: The inclusion of 1,4-cyclohexanedimethanol disrupts chain regularity, reducing crystallinity compared to pure polyethylene terephthalate, which may lower the matrix yield strength. Furthermore, testing at 60 °C approaches the glass transition region, causing thermal softening of the matrix that diminishes stress transfer efficiency to the fibers, while the low mold temperature of 40 °C quenches the structure, further limiting crystalline development. Dominant Factor: The high volume fraction of rigid carbon fiber qualitatively dominates the mechanical response. Despite the thermal softening of the matrix at 60 °C and the reduced crystallinity induced by the comonomer and rapid cooling, the percolating network of high-strength fibers dictates the ultimate tensile strength, ensuring the composite behavior supersedes the limitations of the polymer matrix."
    }
  },
  {
    "doi": null,
    "title": "Studies on Effect of Fused Deposition Modelling Process Parameters on Ultimate Tensile Strength and Dimensional Accuracy of Nylon",
    "year": 2016,
    "chemical_composition": {
      "repeat_unit_psmiles": null,
      "monomers": [
        {
          "name": "Nylon 618",
          "smiles": null,
          "ratio_value": null,
          "ratio_unit": null
        }
      ],
      "additives": [],
      "is_homopolymer": false
    },
    "processing_history": "Fabricated using FDM (Pramaan Mini printer, nozzle diameter 0.4 microns) with layer thickness 0.3 mm, orientation angle 30 degree, shell thickness 0.8 mm. UTS measured by Universal Testing System (UTS) with capacity of 20 tons on rectangular bar specimen as per ASTM.",
    "hierarchical_structure": "FDM printed layered structure with layer thickness 0.3 mm, shell thickness 0.8 mm, orientation angle 30 degree.",
    "properties": {
      "UTS": {
        "value": [
          11.82
        ],
        "unit": "MPa"
      }
    },
    "analysis_with_hierarchical_structure": {
      "descriptive_text": "The sample consists of a Nylon 618 polyamide system identified as a non-homopolymer composition devoid of additional additives. It was fabricated via fused deposition modeling (FDM) using a Pramaan Mini printer equipped with a 0.4 micron nozzle diameter, employing a layer thickness of 0.3 mm, a shell thickness of 0.8 mm, and a raster orientation angle of 30 degrees. The resulting hierarchical structure exhibits the characteristic layered morphology inherent to additive manufacturing, with the ultimate tensile strength characterized using a Universal Testing System with a 20-ton capacity on rectangular bar specimens in accordance with ASTM standards.",
      "reasoning_analysis": "Increasing Factors: The polyamide chemistry of Nylon 618 facilitates strong intermolecular hydrogen bonding between amide linkages, which intrinsically enhances cohesive energy density and resistance to chain pull-out. Additionally, the 0.8 mm shell thickness provides a contiguous outer skin that may delay surface crack initiation during tensile loading. Decreasing Factors: The fused deposition modeling processing history introduces structural discontinuities, specifically weak interlayer bonding due to limited polymer diffusion between deposited roads compared to bulk molding techniques. The 0.3 mm layer thickness is relatively coarse, potentially exacerbating void formation between layers, while the 30-degree raster orientation misaligns the deposited roads with the primary tensile axis, introducing shear stresses and reducing effective load-bearing capacity. Dominant Factor: The processing-induced anisotropy and interlayer adhesion deficits inherent to the FDM fabrication method qualitatively dominate the final UTS behavior. While the intrinsic strength of the Nylon matrix is high, the macroscopic layered structure creates weak interfaces that act as failure initiation sites, likely resulting in a UTS significantly lower than that of traditionally molded Nylon specimens."
    },
    "analysis_without_hierarchical_structure": {
      "descriptive_text": "The sample comprises a Nylon 618-based copolymer system. It was fabricated via Fused Deposition Modeling using a Pramaan Mini printer equipped with a 0.4 mm nozzle diameter, utilizing a layer thickness of 0.3 mm, a raster orientation angle of 30 degrees, and a shell thickness of 0.8 mm. The Ultimate Tensile Strength was subsequently evaluated using a Universal Testing System with a 20-ton capacity on rectangular bar specimens in accordance with ASTM standards.",
