Repository: hhtrick/HHT-code

# HHT training framework

This directory contains model training, embedding precomputation, inference, article-level baselines and the curated datasets. All commands below assume that the working directory is `train_code/`.

## 3. Datasets and fixed partitions

Each main dataset is a JSON array at `dataset/{property}/{property}.json`. Entries contain source metadata, `chemical_composition`, `processing_history`, `hierarchical_structure`, `properties`, and two generated-analysis objects. Targets are stored as `properties[property]["value"]`; source metadata and target values are not predictive input fields.

| Property | Train | Validation | Test | Total |
|---|---:|---:|---:|---:|

File: train_code/dataset/UTS/UTS.json (part 100 of 292)
[
      "reasoning_analysis": "Increasing Factors: The polyamide chemistry of Nylon 618 introduces intermolecular hydrogen bonding between amide groups, which inherently enhances cohesive energy density and load-bearing capacity. Additionally, the specified shell thickness of 0.8 mm provides a consolidated outer contour that can improve structural integrity during tensile loading. Decreasing Factors: The Fused Deposition Modeling process inherently introduces interlayer voids and anisotropic weaknesses due to incomplete diffusion between deposited roads, which significantly compromises UTS compared to bulk molded equivalents. The relatively thick layer height of 0.3 mm may further exacerbate interlayer adhesion issues, and the long aliphatic chain in Nylon 618 reduces the density of hydrogen-bonding amide groups per unit length compared to shorter-chain nylons, potentially lowering intrinsic strength. Dominant Factor: The processing-induced anisotropy and interlayer adhesion limitations inherent to the FDM fabrication method qualitatively dominate the final UTS behavior, as these structural discontinuities act as primary failure initiation sites regardless of the intrinsic strength provided by the polyamide chemistry."
    }
  },
  {
    "doi": null,
    "title": "Anisotropy and ageing effect on the mechanical behaviour of 3D-printed short carbon-fibre composite parts",
    "year": null,
    "chemical_composition": {
      "repeat_unit_psmiles": null,
      "monomers": [
        {
          "name": "Polyamide (Nylon)",
          "smiles": null,
          "ratio_value": null,
          "ratio_unit": null
        }
      ],
      "additives": [
        {
          "name": "Short carbon fibres",
          "type": "filler",
          "amount_value": 12.8,
          "amount_unit": "wt%"
        }
      ],
      "is_homopolymer": false
    },
    "processing_history": "FDM 3D printing using MarkTwo® printer, Onyx® filament, 100% infill. Infill pattern: +45/-45. Ageing: 60 days in a desiccator. Tensile test performed on Instron 4482 at 0.5 mm/min, 25 mm gauge length, ISO 527/ASTM D638.",
    "hierarchical_structure": "Short carbon fibres aligned with deposition direction. Fibre weight fraction 12.8%. Fibre length: min 6.41 μm, mean 62.88 μm, max 246.16 μm. Layer thickness 0.1 mm.",
    "properties": {
      "UTS": {
        "value": [
          51.5
        ],
        "unit": "MPa"
      }
    },
    "analysis_with_hierarchical_structure": {
      "descriptive_text": "The sample consists of a polyamide (Nylon) matrix reinforced with 12.8 wt% short carbon fibres, processed via fused deposition modeling (FDM) using a MarkTwo® printer and Onyx® filament. The specimen was fabricated with 100% infill density utilizing a +45/-45 infill pattern and a layer thickness of 0.1 mm, followed by ageing for 60 days in a desiccator prior to mechanical characterization. Hierarchical analysis reveals that the short carbon fibres are aligned with the deposition direction, exhibiting a length distribution ranging from 6.41 μm to 246.16 μm with a mean length of 62.88 μm. Tensile properties were evaluated using an Instron 4482 universal testing machine at a crosshead speed of 0.5 mm/min with a 25 mm gauge length in accordance with ISO 527 and ASTM D638 standards.",
      "reasoning_analysis": "Increasing Factors: The incorporation of short carbon fibres provides significant reinforcement through load transfer from the compliant polyamide matrix to the high-strength fibres, intrinsically driving the UTS higher compared to the neat polymer. Additionally, the processing history includes ageing for 60 days in a desiccator, which removes absorbed moisture from the hygroscopic Nylon matrix; this reduction in plasticizing water molecules strengthens intermolecular hydrogen bonding, thereby increasing the matrix contribution to the UTS. Decreasing Factors: The FDM processing history inherently introduces interlayer voids and anisotropy, creating stress concentration sites that facilitate premature failure under tensile load. Furthermore, the +45/-45 infill pattern orientates the fibres and filament roads off-axis relative to the loading direction, significantly reducing the effective axial load-bearing capacity of the fibres. The short fibre length, with a mean of 62.88 μm, may also limit reinforcement efficiency if the fibres are below the critical length required for stress transfer, leading to fibre pull-out rather than fracture. Dominant Factor: While the carbon fibre reinforcement and moisture removal provide a strengthened baseline, the processing-induced anisotropy resulting from the FDM layering and the off-axis infill pattern qualitatively dominates the final UTS behavior. These structural discontinuities and orientation mismatches limit the effective stress transfer efficiency, preventing the composite from achieving the theoretical strength potential of the aligned fibres and dictating the failure mode."
    },
    "analysis_without_hierarchical_structure": {
      "descriptive_text": "The sample comprises a Polyamide (Nylon) matrix composite reinforced with 12.8 wt% short carbon fibres. Specimens were fabricated via fused deposition modeling (FDM) using a MarkTwo® printer with Onyx® filament, utilizing a 100% infill density with a +45/-45° raster orientation. Prior to mechanical characterization, the printed samples underwent ageing for 60 days in a desiccator to stabilize moisture content. Ultimate tensile strength was evaluated using an Instron 4482 universal testing machine at a crosshead speed of 0.5 mm/min and a gauge length of 25 mm, adhering to ISO 527 and ASTM D638 standards.",
      "reasoning_analysis": "Increasing Factors: The incorporation of 12.8 wt% short carbon fibres provides significant reinforcement through load transfer mechanisms, where the high stiffness of the fibres bears a substantial portion of the applied stress, thereby enhancing the composite's load-bearing capacity. Furthermore, the 60-day ageing period in a desiccator removes absorbed moisture from the Polyamide matrix; since water molecules act as plasticizers that disrupt intermolecular hydrogen bonding, their removal restores matrix cohesion and increases intrinsic strength. Decreasing Factors: The FDM processing history introduces structural anisotropy and potential inter-layer voids, creating weak planes that predispose the material to delamination. Specifically, the +45/-45° infill pattern misaligns the extrusion roads and embedded fibres relative to the tensile loading axis, inducing shear stresses between raster lines rather than pure axial tension, which significantly reduces the effective UTS compared to a 0° orientation. Dominant Factor: The processing-induced geometric architecture, specifically the off-axis raster orientation, qualitatively dominates the final UTS behavior. While the carbon fibres and dry state enhance the intrinsic material strength, the misalignment forces the sample to fail through inter-road shear or matrix yielding before the full tensile capacity of the reinforced composite can be utilized, making the printing pattern the critical determinant of the observed mechanical performance."
    }
  },
  {
    "doi": null,
    "title": "Production of polypyrrole fibres by wet spinning",
    "year": 2008,
    "chemical_composition": {
      "repeat_unit_psmiles": "[*]c1cc[nH]c1[*]",
      "monomers": [
        {
          "name": "Pyrrole",
          "smiles": "C1=CNC=C1",
          "ratio_value": null,
          "ratio_unit": null
        }
      ],
      "additives": [
        {
          "name": "Di-(2-ethylhexyl) sulfosuccinate sodium salt",
          "type": "dopant",
          "amount_value": null,
          "amount_unit": null
        }
      ],
      "is_homopolymer": true
    },
    "processing_history": "Polypyrrole powder synthesized chemically, ground and filtered through 140 μm mesh. Dissolved in dichloroacetic acid (DCAA) (1.2 g in 10 g), stirred 2 h at 0 °C, vacuum degassed 1 h. Wet spun through 150 μm spinneret at 100 ml/h into coagulation bath (40% DMF in water, 20 °C). Fibre held in bath 30 min, water bath 4 h, air dried 24 h at room temperature. UTS measured by TA instrument dynamic mechanical analyser, 10 mm gauge length, strain rate 500 μm/min, 25 °C.",
    "hierarchical_structure": "Uniform, dense, non-porous fibres. Surface morphology slightly rough but pore free.",
    "properties": {
      "UTS": {
        "value": [
          25
        ],
        "unit": "MPa"
      }
    },
    "analysis_with_hierarchical_structure": {
      "descriptive_text": "The sample comprises polypyrrole homopolymer fibers doped with Di-(2-ethylhexyl) sulfosuccinate sodium salt. The material was chemically synthesized as a powder, ground, and filtered through a 140 μm mesh prior to dissolution in dichloroacetic acid at 0 °C. Following vacuum degassing, the solution was wet spun through a 150 μm spinneret into a coagulation bath consisting of 40% DMF in water at 20 °C. The fibers were maintained in the bath for 30 minutes, washed in a water bath for 4 hours, and air dried for 24 hours at room temperature. Hierarchical characterization indicates the formation of uniform, dense, non-porous fibers with a slightly rough but pore-free surface morphology. Ultimate tensile strength was evaluated using a dynamic mechanical analyser with a 10 mm gauge length at a strain rate of 500 μm/min and 25 °C.",
      "reasoning_analysis": "Increasing Factors: The wet spinning processing history induces molecular orientation along the fiber axis, which significantly enhances load-bearing capacity in the direction of tension. Furthermore, the resulting hierarchical structure is described as uniform and dense with no pores, eliminating critical stress concentrators that typically initiate failure in porous polymer compacts. The rigid conjugated backbone of the polypyrrole chain also contributes to intrinsic stiffness. Decreasing Factors: The intrinsic brittleness associated with conjugated polymer backbones limits plastic deformation and energy dissipation prior to fracture. The inclusion of the bulky Di-(2-ethylhexyl) sulfosuccinate sodium salt dopant may increase interchain spacing, thereby reducing π-π stacking interactions and cohesive energy density between polymer chains. Additionally, the air drying step at room temperature may leave residual solvent within the fiber matrix, potentially acting as a plasticizer that weakens intermolecular forces. Dominant Factor: The intrinsic brittleness of the conjugated polypyrrole backbone and the reduction in interchain cohesive energy caused by the bulky dopant molecules qualitatively dominate the final UTS behavior, limiting the maximum achievable strength despite the beneficial effects of fiber alignment and pore elimination from the processing history."
    },
    "analysis_without_hierarchical_structure": {
      "descriptive_text": "The sample consists of a polypyrrole homopolymer doped with Di-(2-ethylhexyl) sulfosuccinate sodium salt. The material was initially synthesized as a powder via chemical polymerization, followed by grinding and filtration through a 140 μm mesh. For fiber fabrication, the polymer was dissolved in dichloroacetic acid at 0 °C under stirring and vacuum degassing, then wet spun through a 150 μm spinneret into a coagulation bath containing 40% dimethylformamide in water at 20 °C. The resulting fibers were maintained in the coagulation bath for 30 minutes, subjected to a water bath for 4 hours, and finally air-dried at room temperature for 24 hours prior to Ultimate Tensile Strength measurement using a dynamic mechanical analyzer at 25 °C.",
      "reasoning_analysis": "Increasing Factors: The wet spinning process forces the polymer solution through a spinneret, inducing shear flow that aligns the rigid polypyrrole chains along the fiber axis, significantly enhancing load-bearing capacity in the direction of stress. Additionally, the coagulation bath solidifies this oriented structure, locking in the molecular alignment before significant relaxation occurs. Decreasing Factors: The incorporation of the bulky Di-(2-ethylhexyl) sulfosuccinate sodium salt dopant increases the interchain distance, thereby reducing the density of van der Waals interactions and frictional forces between polymer backbones required for effective stress transfer. Furthermore, the inherent rigidity of the conjugated polypyrrole backbone limits plastic deformation, making the fiber susceptible to brittle failure, while air drying at room temperature may retain residual solvent or create microvoids that act as stress concentrators. Dominant Factor: The molecular orientation achieved during the wet spinning process is the dominant factor enabling the material to exhibit measurable tensile strength compared to the isotropic powder precursor; however, the ultimate magnitude of the UTS is qualitatively constrained by the reduced interchain cohesion resulting from the bulky dopant species and the potential morphological defects introduced during the ambient drying phase."
    }
  },
  {
    "doi": null,
    "title": "Impact of process parameters and heat treatment on fused filament fabricated PLA and PLA-CF",
    "year": 2022,
    "chemical_composition": {
      "repeat_unit_psmiles": "[*]OC(C)C(=O)[*]",
      "monomers": [
        {
          "name": "Lactic Acid",
          "smiles": "CC(O)C(=O)O",
          "ratio_value": null,
          "ratio_unit": null
        }
      ],
      "additives": [],
      "is_homopolymer": true
    },
    "processing_history": "FFF printing (fully solid specimen). Annealing at 125 °C for 240 min. UTS measured by Shimadzu AG-X plus (10 kN) UTM, ASTM D638 Type IV.",
    "hierarchical_structure": "Semi-crystalline structure after annealing.",
    "properties": {
      "UTS": {
        "value": [
          30.12
        ],
        "unit": "MPa"
      }
    },
    "analysis_with_hierarchical_structure": {
      "descriptive_text": "The sample comprises a poly(lactic acid) homopolymer derived from lactic acid monomers. It was fabricated using fused filament fabrication (FFF) printing to produce a fully solid specimen, followed by a thermal treatment involving annealing at 125 °C for 240 minutes to induce structural changes. This processing history resulted in a semi-crystalline hierarchical structure. The ultimate tensile strength was subsequently characterized using a Shimadzu AG-X plus universal testing machine with a 10 kN load cell in accordance with ASTM D638 Type IV standards.",
      "reasoning_analysis": "Increasing Factors: The prolonged annealing at 125 °C facilitates significant crystallization, resulting in a semi-crystalline structure where crystallites act as physical crosslinks that restrict chain mobility and enhance load transfer between polymer chains, thereby increasing the ultimate tensile strength. Additionally, the homopolymer composition allows for regular chain packing, further supporting crystalline domain formation. Decreasing Factors: The fused filament fabrication (FFF) processing history inherently introduces inter-layer boundaries and potential micro-voids within the fully solid specimen. These structural discontinuities act as stress concentrators and reduce the effective load-bearing cross-sectional area, which qualitatively lowers the ultimate tensile strength compared to bulk molded counterparts. Dominant Factor: While the FFF processing introduces defects that limit the absolute strength, the development of the semi-crystalline structure via prolonged annealing is the dominant factor governing the final mechanical behavior, as it significantly enhances the intrinsic stiffness and strength of the polymer matrix relative to its amorphous state, partially mitigating the weaknesses introduced by the additive manufacturing process."
    },
    "analysis_without_hierarchical_structure": {
      "descriptive_text": "The sample consists of a polylactic acid homopolymer derived from lactic acid monomers. It was processed via Fused Filament Fabrication to create fully solid specimens, which were subsequently subjected to thermal annealing at 125 °C for 240 minutes. Mechanical characterization was performed using a Shimadzu AG-X plus universal testing machine with a 10 kN capacity according to ASTM D638 Type IV standards to determine the ultimate tensile strength.",
      "reasoning_analysis": "Increasing Factors: The specific processing history involving annealing at 125 °C for 240 minutes drives the UTS up by promoting secondary crystallization and facilitating chain interdiffusion across the FFF layer interfaces, which strengthens the interlayer bonds. The inherent stiffness of the polylactic acid backbone also provides a robust structural foundation. Decreasing Factors: The FFF printing method inherently introduces porosity and anisotropic layering that can act as stress concentrators, potentially reducing the effective load-bearing cross-section. Additionally, the lack of toughening additives means the material may exhibit limited ductility, leading to brittle failure before significant plastic deformation. Dominant Factor: The thermal annealing treatment qualitatively dominates the final UTS behavior. While the additive manufacturing process introduces morphological defects, the extended thermal treatment above the glass transition temperature significantly mitigates these weaknesses by enhancing crystallinity and healing interlayer interfaces, thereby defining the ultimate strength capacity more than the intrinsic limitations of the printing method alone."
    }
  },
  {
    "doi": null,
    "title": "Anisotropy and ageing effect on the mechanical behaviour of 3D-printed short carbon-fibre composite parts",
    "year": null,
    "chemical_composition": {
      "repeat_unit_psmiles": null,
      "monomers": [
        {
          "name": "Polyamide (Nylon)",
          "smiles": null,
          "ratio_value": null,
          "ratio_unit": null
        }
      ],
      "additives": [
        {
          "name": "Short carbon fibres",
          "type": "filler",
          "amount_value": 12.8,
          "amount_unit": "wt%"
        }
      ],
      "is_homopolymer": false
    },
    "processing_history": "FDM 3D printing using MarkTwo® printer, Onyx® filament, 100% infill. Infill pattern: +45/-45. Ageing: 30 days at room temperature, 50% relative humidity. Tensile test performed on Instron 4482 at 0.5 mm/min, 25 mm gauge length, ISO 527/ASTM D638.",
    "hierarchical_structure": "Short carbon fibres aligned with deposition direction. Fibre weight fraction 12.8%. Fibre length: min 6.41 μm, mean 62.88 μm, max 246.16 μm. Layer thickness 0.1 mm.",
    "properties": {
      "UTS": {
        "value": [
          41.04
        ],
        "unit": "MPa"
      }
    },
    "analysis_with_hierarchical_structure": {
      "descriptive_text": "The sample comprises a polyamide (Nylon) matrix reinforced with 12.8 wt% short carbon fibres, fabricated via fused deposition modeling (FDM) 3D printing using a MarkTwo® printer and Onyx® filament. The specimen was produced with 100% infill density and a +45/-45 infill pattern with a layer thickness of 0.1 mm, resulting in short carbon fibres aligned along the deposition path with a mean length of 62.88 μm (ranging from 6.41 to 246.16 μm). Following fabrication, the composite underwent ageing for 30 days at room temperature and 50% relative humidity before mechanical characterization via tensile testing on an Instron 4482 at a crosshead speed of 0.5 mm/min in accordance with ISO 527/ASTM D638 standards.",
      "reasoning_analysis": "Increasing Factors: The incorporation of short carbon fibres provides significant reinforcement due to the high intrinsic tensile strength and modulus of the carbon phase compared to the polyamide matrix. The mean fibre length of 62.88 μm offers a finite aspect ratio that facilitates stress transfer from the matrix to the fibres via shear lag mechanisms, while the alignment of fibres along the deposition direction ensures some degree of orientation-based strengthening within the printed roads. Additionally, the semi-crystalline nature of the Nylon matrix contributes to strength through intermolecular hydrogen bonding and crystalline domains. Decreasing Factors: The ageing condition of 50% relative humidity introduces moisture into the hygroscopic polyamide matrix, acting as a plasticizer that disrupts hydrogen bonding and reduces matrix stiffness and yield strength. The +45/-45 infill pattern orientates the primary reinforcement axes off-axis relative to the typical tensile loading direction, significantly reducing the effective load-bearing capacity compared to unidirectional 0° alignment. Furthermore, the FDM process inherently introduces inter-layer voids and weak interfacial bonding between roads, and the fibre length distribution includes segments potentially below the critical length required for maximum stress transfer, promoting fibre pull-out over fracture. Dominant Factor: The final UTS behavior is qualitatively dominated by the efficiency of stress transfer between the matrix and the reinforcement, which is critically limited by the processing-induced anisotropy and environmental conditioning. While the carbon fibres provide a high-strength framework, the off-axis infill orientation prevents direct load alignment, and the moisture-absorbed matrix exhibits reduced interfacial shear strength; consequently, the processing history and environmental exposure constrain the composite from achieving the theoretical maximum strength inherent to the fibre properties."
    },
    "analysis_without_hierarchical_structure": {
      "descriptive_text": "The material system consists of a Polyamide (Nylon) matrix reinforced with 12.8 wt% short carbon fibres. Specimens were fabricated via fused deposition modeling using a MarkTwo® printer with Onyx® filament, employing a 100% infill density with a +45/-45° raster pattern. Following fabrication, the samples underwent ageing for 30 days at room temperature and 50% relative humidity prior to mechanical characterization. Tensile testing was conducted on an Instron 4482 universal testing machine at a crosshead speed of 0.5 mm/min with a 25 mm gauge length, adhering to ISO 527 and ASTM D638 standards.",
      "reasoning_analysis": "Increasing Factors: The incorporation of 12.8 wt% short carbon fibres into the Polyamide matrix serves as the primary mechanism for strength enhancement, where the high modulus fibres bear a significant portion of the applied load through stress transfer at the fibre-matrix interface. Additionally, the semi-crystalline nature of the Polyamide backbone allows for hydrogen bonding between chains, providing intrinsic cohesive strength to the matrix phase, while the 100% infill density maximizes the material cross-section available for load bearing compared to partial infill structures. Decreasing Factors: The fused deposition modeling process inherently introduces inter-layer voids and anisotropy, where inter-layer bonding strength is typically lower than intra-layer strength, creating potential failure planes under tensile load. Furthermore, the ageing history involving 30 days at 50% relative humidity leads to moisture absorption by the hygroscopic Polyamide matrix; water molecules act as plasticizers that disrupt inter-chain hydrogen bonding, reduce matrix stiffness, and weaken the fibre-matrix interfacial shear strength. Dominant Factor: While the carbon fibre reinforcement establishes a higher baseline strength compared to neat polymer, the dominant factor influencing the final UTS behavior is the processing-induced microstructure combined with environmental conditioning; specifically, the FDM-generated inter-layer weaknesses and the hygroscopic plasticization of the matrix qualitatively limit the efficiency of load transfer to the fibres, preventing the composite from achieving the theoretical strength of a continuously molded or dry counterpart."
    }
  },
  {
    "doi": null,
    "title": "The role of partial miscibility on the properties of ternary blends of liquid crystalline copolyesters and polyetherimide",
    "year": 1998,
    "chemical_composition": {
      "repeat_unit_psmiles": null,
      "monomers": [
        {
          "name": "Polyetherimide",
          "smiles": null,
          "ratio_value": null,
          "ratio_unit": null
        }
      ],
      "additives": [],
      "is_homopolymer": true
    },
    "processing_history": "Dried in a vacuum oven at 120°C for 24 h. Injection molded using Toshiba IS55EPN machine at melt temperature 370°C, cycle time 30 sec. UTS measured by tensile testing according to ASTM D638 at 23°C using Testometric Micro 500 machine, crosshead speed 1.3 mm/min.",
    "hierarchical_structure": "Amorphous polyetherimide matrix.",
    "properties": {
      "UTS": {
        "value": [
          95.89
        ],
        "unit": "MPa"
      }
    },
    "analysis_with_hierarchical_structure": {
      "descriptive_text": "This sample comprises an amorphous polyetherimide homopolymer matrix. Prior to fabrication, the material was dried in a vacuum oven at 120°C for 24 hours to remove moisture. Subsequently, the polymer was processed via injection molding using a Toshiba IS55EPN machine with a melt temperature of 370°C and a cycle time of 30 seconds. The ultimate tensile strength was evaluated through tensile testing conducted in accordance with ASTM D638 standards at 23°C using a Testometric Micro 500 machine at a crosshead speed of 1.3 mm/min.",
      "reasoning_analysis": "Increasing Factors: The polyetherimide backbone contains rigid imide rings and ether linkages that restrict chain mobility and provide high intrinsic cohesive energy density, driving the UTS up. Additionally, the processing history involving vacuum drying at 120°C removes absorbed moisture, preventing void formation and hydrolytic degradation during the high-temperature injection molding process, thereby preserving mechanical integrity. Decreasing Factors: The amorphous hierarchical structure lacks the reinforcing physical crosslinks provided by crystalline domains, which generally limits the ultimate strength compared to semi-crystalline high-performance polymers. Furthermore, the rapid cooling associated with the 30-second injection molding cycle may induce residual thermal stresses and frozen-in free volume that could act as stress concentrators during tensile loading. Dominant Factor: The exceptional intrinsic strength derived from the rigid aromatic-imide chemistry, supported by the critical moisture removal during preprocessing, qualitatively dominates the final UTS behavior, counteracting the limitations imposed by the amorphous structure."
    },
    "analysis_without_hierarchical_structure": {
      "descriptive_text": "The sample consists of a Polyetherimide homopolymer. Prior to fabrication, the material was dried in a vacuum oven at 120°C for 24 hours to eliminate moisture. Specimens were subsequently prepared via injection molding using a Toshiba IS55EPN machine set to a melt temperature of 370°C with a cycle time of 30 seconds. Ultimate Tensile Strength was evaluated through tensile testing following ASTM D638 standards at 23°C using a Testometric Micro 500 machine operated at a crosshead speed of 1.3 mm/min.",
      "reasoning_analysis": "Increasing Factors: The chemical composition features a rigid aromatic backbone containing imide rings, which imposes significant chain stiffness and strong intermolecular interactions, intrinsically driving the UTS higher. Additionally, the processing history includes a rigorous vacuum drying step at 120°C for 24 hours, which prevents hydrolytic degradation during high-temperature molding, thereby preserving molecular weight and mechanical integrity. The injection molding process may also induce molecular orientation along the flow direction, further enhancing strength in the testing axis. Decreasing Factors: The high melt temperature of 370°C approaches the thermal degradation threshold of some polymers, posing a risk of chain scission that would reduce molecular weight and lower UTS. Furthermore, the relatively short cycle time of 30 seconds implies rapid cooling, which can lock in residual internal stresses or free volume inconsistencies that act as stress concentrators during tensile loading. Dominant Factor: The intrinsic structural rigidity provided by the aromatic imide backbone dominates the final UTS behavior by establishing a high-strength baseline inherent to the Polyetherimide chemistry; however, the effectiveness of the vacuum drying process serves as the critical governing factor that prevents hydrolytic degradation from diminishing this potential during high-temperature processing."
    }
  },
  {
    "doi": null,
    "title": "Impact of process parameters and heat treatment on fused filament fabricated PLA and PLA-CF",
    "year": 2022,
    "chemical_composition": {
      "repeat_unit_psmiles": "[*]OC(C)C(=O)[*]",
      "monomers": [
        {
          "name": "Lactic Acid",
          "smiles": "CC(O)C(=O)O",
          "ratio_value": null,
          "ratio_unit": null
        }
      ],
      "additives": [],
      "is_homopolymer": true
    },
    "processing_history": "FFF printing (fully solid specimen). Annealing at 155 °C for 60 min. UTS measured by Shimadzu AG-X plus (10 kN) UTM, ASTM D638 Type IV.",
    "hierarchical_structure": "Semi-crystalline structure after annealing.",
    "properties": {
      "UTS": {
        "value": [
          29.67
        ],
        "unit": "MPa"
      }
    },
    "analysis_with_hierarchical_structure": {
      "descriptive_text": "The sample comprises a poly(lactic acid) homopolymer synthesized from lactic acid monomers. It was fabricated using fused filament fabrication (FFF) printing to create a fully solid specimen, followed by a thermal post-processing step involving annealing at 155 °C for 60 minutes. This treatment resulted in a semi-crystalline hierarchical structure. Mechanical characterization was performed using a Shimadzu AG-X plus universal testing machine with a 10 kN load cell in accordance with the ASTM D638 Type IV standard to determine the ultimate tensile strength.",
      "reasoning_analysis": "Increasing Factors: The thermal annealing history promotes crystallization, creating a semi-crystalline structure where crystalline domains act as physical crosslinks and reinforcement points, enhancing load transfer capabilities. Additionally, annealing facilitates chain diffusion across FFF layer interfaces, improving interlayer bonding strength compared to the as-printed state. Decreasing Factors: The FFF processing history inherently introduces micro-voids and anisotropy between deposited roads, acting as stress concentrators that typically lower strength relative to isotropic bulk manufacturing. The absence of reinforcing additives limits the composite strength potential, and increased crystallinity may reduce ductility, promoting brittle failure. Dominant Factor: The thermal annealing process qualitatively dominates the UTS behavior by significantly enhancing crystallinity and interlayer healing, which mitigates the inherent weaknesses of the FFF processing history, though residual anisotropy remains a constraint relative to traditionally molded specimens."
    },
    "analysis_without_hierarchical_structure": {
      "descriptive_text": "The sample consists of a poly(lactic acid) homopolymer fabricated into a fully solid specimen via fused filament fabrication (FFF) printing. Following the printing process, the specimen underwent thermal annealing at 155 °C for 60 minutes to modify its structural properties. The ultimate tensile strength was subsequently characterized using a Shimadzu AG-X plus universal testing machine with a 10 kN load cell, adhering to the ASTM D638 Type IV standard protocol.",
      "reasoning_analysis": "Increasing Factors: The thermal annealing history at 155 °C for 60 minutes serves as a primary driver for increasing UTS by facilitating cold crystallization and increasing the overall degree of crystallinity within the poly(lactic acid) matrix, thereby enhancing load-bearing capacity. Furthermore, in the context of FFF printing, this thermal exposure promotes polymer chain diffusion across layer interfaces, significantly improving inter-layer adhesion which is critical for tensile strength in additive manufactured parts. The homopolymer nature of the PLA allows for regular chain packing, supporting this crystallization process. Decreasing Factors: The fabrication method via FFF printing inherently introduces micro-voids and potential anisotropy compared to traditional compression or injection molding, which acts as a stress concentrator and reduces the effective load-bearing cross-section. Additionally, the absence of reinforcing additives or fillers means the material relies solely on the neat polymer matrix for strength, lacking the composite reinforcement mechanisms that could otherwise elevate UTS. Dominant Factor: The thermal annealing process is the dominant factor governing the final UTS behavior. While the FFF process introduces structural defects that typically depress mechanical performance, the specific high-temperature annealing protocol directly mitigates these weaknesses by maximizing inter-layer healing and crystallinity. Consequently, the thermal history overrides the inherent limitations of the additive manufacturing morphology, dictating the final mechanical integrity of the specimen."
    }
  },
  {
    "doi": "10.3390/polym16192812",
    "title": "Statistical Analysis of Large Format Additively Manufactured Polyethylene Terephthalate Glycol with 30% Carbon Fiber Tensile Data",
    "year": 2024,
    "chemical_composition": {
      "repeat_unit_psmiles": null,
      "monomers": [
        {
          "name": "Terephthalic acid",
          "smiles": "OC(=O)c1ccc(C(=O)O)cc1",
          "ratio_value": null,
          "ratio_unit": null
        },
        {
          "name": "Ethylene glycol",
          "smiles": "OCCO",
          "ratio_value": null,
          "ratio_unit": null
        },
        {
          "name": "1,4-Cyclohexanedimethanol",
          "smiles": "OCC1CCC(CO)CC1",
          "ratio_value": null,
          "ratio_unit": null
        }
      ],
      "additives": [
        {
          "name": "Carbon Fiber",
          "type": "filler",
          "amount_value": 30,
          "amount_unit": "%"
        }
      ],
      "is_homopolymer": false
    },
    "processing_history": "Injection molded using Thermo Scientific MiniJet Pro; injector temperature 250 °C, mold temperature 40 °C, pressure 350 bar held for 60 s. UTS measured by tensile testing on Instron Electropuls E3000 at displacement rate 2 mm/min, 70 °C, ASTM D638-14 Type V.",
    "hierarchical_structure": "Amorphous PETG matrix with 30% carbon fiber reinforcement; fully solid specimen with fiber orientation due to flow.",
    "properties": {
      "UTS": {
        "value": [
          38.3
        ],
        "unit": "MPa"
      }
    },
    "analysis_with_hierarchical_structure": {
      "descriptive_text": "The sample comprises a copolyester matrix synthesized from terephthalic acid, ethylene glycol, and 1,4-cyclohexanedimethanol, reinforced with 30% carbon fiber filler. Processed via injection molding on a Thermo Scientific MiniJet Pro system, the material was subjected to an injector temperature of 250 °C and a mold temperature of 40 °C under a holding pressure of 350 bar for 60 seconds to produce a fully solid specimen. Hierarchical characterization indicates an amorphous PETG matrix with flow-induced fiber orientation. Mechanical properties were evaluated using tensile testing on an Instron Electropuls E3000 at a displacement rate of 2 mm/min and an elevated temperature of 70 °C, following ASTM D638-14 Type V standards.",
      "reasoning_analysis": "Increasing Factors: The incorporation of 30% carbon fiber provides substantial reinforcement through load transfer from the compliant matrix to the high-stiffness filler, significantly enhancing the ultimate tensile strength. Furthermore, the injection molding process induces fiber orientation along the flow direction, which aligns the reinforcing phase with the primary stress axis during tensile testing, maximizing efficiency. The aromatic rings within the terephthalic acid units also contribute intrinsic backbone rigidity. Decreasing Factors: The use of 1,4-cyclohexanedimethanol disrupts chain packing, resulting in an amorphous matrix structure that lacks the strengthening effects of crystalline domains found in standard PET. Critically, the tensile testing was conducted at 70 °C, which is proximate to the glass transition temperature of PETG; this elevated temperature increases chain segmental mobility and reduces matrix modulus, thereby diminishing interfacial shear strength and promoting premature fiber pull-out. Dominant Factor: While the amorphous nature and elevated testing temperature impose significant limitations on matrix performance and stress transfer efficiency, the high volume fraction and flow-induced orientation of the carbon fibers qualitatively dominate the mechanical response, establishing a reinforced strength profile that exceeds the neat polymer despite the thermal softening conditions."
    },
    "analysis_without_hierarchical_structure": {
      "descriptive_text": "The sample comprises a copolyester matrix derived from terephthalic acid, ethylene glycol, and 1,4-cyclohexanedimethanol monomers, reinforced with 30% carbon fiber filler. The composite was fabricated via injection molding using a Thermo Scientific MiniJet Pro system with an injector temperature of 250 °C and a mold temperature of 40 °C, applying a holding pressure of 350 bar for 60 seconds. Mechanical evaluation was conducted through tensile testing on an Instron Electropuls E3000 at a displacement rate of 2 mm/min and an elevated temperature of 70 °C, following the ASTM D638-14 Type V standard.",
      "reasoning_analysis": "Increasing Factors: The incorporation of 30% carbon fiber serves as the primary reinforcement mechanism, providing high modulus load-bearing pathways that significantly enhance the ultimate tensile strength compared to the neat polymer matrix. Additionally, the aromatic rings within the terephthalic acid units impart inherent backbone stiffness, while the high holding pressure of 350 bar during injection molding promotes dense packing and reduces void content, further supporting structural integrity. Decreasing Factors: The inclusion of 1,4-cyclohexanedimethanol disrupts the regularity of the polymer chain, inhibiting crystallization and resulting in an amorphous matrix structure that typically exhibits lower strength than semi-crystalline counterparts. Furthermore, the low mold temperature of 40 °C induces rapid cooling which quenches crystallinity, and critically, the tensile testing conducted at 70 °C approaches the glass transition temperature of the copolyester, causing matrix softening that reduces interfacial shear strength and stress transfer efficiency. Dominant Factor: The 30% carbon fiber reinforcement qualitatively dominates the final UTS behavior; despite the matrix softening induced by the elevated testing temperature and the amorphous nature of the copolyester, the high volume fraction of rigid fibers provides the fundamental load-bearing capacity that defines the composite's mechanical performance."
    }
  },
  {
    "doi": null,
    "title": "Impact of process parameters and heat treatment on fused filament fabricated PLA and PLA-CF",
    "year": 2022,
    "chemical_composition": {
      "repeat_unit_psmiles": "[*]OC(C)C(=O)[*]",
      "monomers": [
        {
          "name": "Lactic Acid",
          "smiles": "CC(O)C(=O)O",
