Repository: hhtrick/HHT-code

# HHT training framework

This directory contains model training, embedding precomputation, inference, article-level baselines and the curated datasets. All commands below assume that the working directory is `train_code/`.

## 3. Datasets and fixed partitions

Each main dataset is a JSON array at `dataset/{property}/{property}.json`. Entries contain source metadata, `chemical_composition`, `processing_history`, `hierarchical_structure`, `properties`, and two generated-analysis objects. Targets are stored as `properties[property]["value"]`; source metadata and target values are not predictive input fields.

| Property | Train | Validation | Test | Total |
|---|---:|---:|---:|---:|

File: train_code/dataset/UTS/UTS.json (part 102 of 292)
[
    "title": "Thermomechanical anisotropy and flowability of talc and glass fiber reinforced multiphase polymer composites",
    "year": 2017,
    "chemical_composition": {
      "repeat_unit_psmiles": null,
      "monomers": [
        {
          "name": "Liquid Crystalline Polymer",
          "smiles": null,
          "ratio_value": null,
          "ratio_unit": null
        }
      ],
      "additives": [
        {
          "name": "Glass fiber",
          "type": "filler",
          "amount_value": 12.5,
          "amount_unit": "vol%"
        },
        {
          "name": "Talc",
          "type": "filler",
          "amount_value": 12.5,
          "amount_unit": "vol%"
        }
      ],
      "is_homopolymer": false
    },
    "processing_history": "Injection molding (SE18D, Sumitomo) to produce thin tensile specimens (10 mm width x 1 mm height) with unidirectional fiber alignment. UTS measured by universal tensile machine (UTM 8801, Instron) at 5 mm/min crosshead speed according to ASTM D638. Experimental UTS reported as 95 ± 6 MPa.",
    "hierarchical_structure": "Unidirectionally aligned glass fibers in LCP matrix. Mean fiber length 0.05 mm. Fiber length distribution 10-500 μm.",
    "properties": {
      "UTS": {
        "value": [
          95
        ],
        "unit": "MPa"
      }
    },
    "analysis_with_hierarchical_structure": {
      "descriptive_text": "The material system consists of a Liquid Crystalline Polymer (LCP) matrix reinforced with a hybrid filler composition of 12.5 vol% glass fiber and 12.5 vol% talc. Prepared via injection molding on a Sumitomo SE18D machine, the composite was formed into thin tensile specimens exhibiting unidirectional fiber alignment. Hierarchical characterization reveals a mean glass fiber length of 0.05 mm with a distribution range of 10 to 500 μm embedded within the polymer continuum. Mechanical evaluation was conducted using an Instron UTM 8801 at a crosshead speed of 5 mm/min in accordance with ASTM D638 standards.",
      "reasoning_analysis": "Increasing Factors: The rigid rod-like molecular conformation of the Liquid Crystalline Polymer matrix provides high intrinsic strength and modulus compared to conventional amorphous thermoplastics. Furthermore, the unidirectional alignment of the glass fibers along the tensile axis maximizes load transfer efficiency according to the rule of mixtures, while the talc filler may restrict matrix deformation and contribute to composite stiffening. Decreasing Factors: The mean glass fiber length of 0.05 mm is relatively short; if this dimension falls below the critical fiber length required for effective stress transfer, failure mechanisms may shift from fiber fracture to fiber pull-out, significantly reducing reinforcement efficiency. Additionally, the hybrid nature of the filler system introduces potential stress concentration points at the interfaces between distinct filler types and the matrix, which can serve as initiation sites for premature failure. Dominant Factor: The unidirectional orientation of the reinforcing fibers within the inherently rigid LCP matrix serves as the primary driver for enhanced tensile strength along the flow direction. However, the ultimate mechanical performance is qualitatively constrained by the short fiber aspect ratio, which limits the full realization of the reinforcement potential compared to systems with longer fibers or continuous filaments."
    },
    "analysis_without_hierarchical_structure": {
      "descriptive_text": "The sample comprises a Liquid Crystalline Polymer matrix reinforced with a hybrid filler system consisting of 12.5 vol% glass fiber and 12.5 vol% talc. This composite was fabricated via injection molding using a Sumitomo SE18D machine to produce thin tensile specimens with a width of 10 mm and height of 1 mm, which induced unidirectional fiber alignment within the matrix. Mechanical characterization was conducted using an Instron UTM 8801 universal tensile machine at a crosshead speed of 5 mm/min according to ASTM D638 standards, with the experimental ultimate tensile strength reported as 95 ± 6 MPa.",
      "reasoning_analysis": "Increasing Factors: The intrinsic molecular rigidity of the Liquid Crystalline Polymer backbone provides high inherent strength due to extended chain conformation and self-reinforcement characteristics. The incorporation of 12.5 vol% glass fibers serves as a primary reinforcement mechanism, facilitating efficient stress transfer from the matrix to the high-modulus fibers, while the injection molding process induced unidirectional fiber alignment parallel to the tensile loading axis, maximizing the contribution of the fibers to the ultimate tensile strength. Decreasing Factors: The addition of 12.5 vol% talc introduces platelet-like particles that may act as stress concentrators under tensile load if the interfacial adhesion is suboptimal, and the high total filler content reduces the volume fraction of the polymer matrix available to redistribute stress, potentially promoting brittle failure modes. Additionally, processing-induced fiber breakage during injection molding could reduce the effective aspect ratio of the glass fibers, diminishing their reinforcement efficiency. Dominant Factor: The synergistic effect of the self-reinforcing LCP matrix combined with the flow-induced unidirectional alignment of the glass fibers qualitatively dominates the mechanical response, ensuring that the high axial strength of both the liquid crystalline domains and the glass fibers is fully utilized along the loading direction."
    }
  },
  {
    "doi": "10.3390/app15073810",
    "title": "Tuning BMI.NTf2 Ionic Liquid Concentration in Dental Adhesives Towards a Rational Design of Antibacterial Materials",
    "year": 2025,
    "chemical_composition": {
      "repeat_unit_psmiles": null,
      "monomers": [
        {
          "name": "Bisphenol A glycerolate dimethacrylate",
          "smiles": "CC(=C)C(=O)OCC(O)COc1ccc(cc1)C(C)(C)c2ccc(cc2)OCC(O)COC(=O)C(C)=C",
          "ratio_value": 66.66,
          "ratio_unit": "wt%"
        },
        {
          "name": "2-hydroxyethyl methacrylate",
          "smiles": "CC(=C)C(=O)OCCO",
          "ratio_value": 33.33,
          "ratio_unit": "wt%"
        }
      ],
      "additives": [
        {
          "name": "Camphorquinone",
          "type": "photoinitiator",
          "amount_value": 1,
          "amount_unit": "mol%"
        },
        {
          "name": "Ethyl 4-dimethylamino benzoate",
          "type": "photoinitiator",
          "amount_value": 1,
          "amount_unit": "mol%"
        },
        {
          "name": "Butylhydroxy toluene",
          "type": "polymerization inhibitor",
          "amount_value": 0.01,
          "amount_unit": "wt%"
        },
        {
          "name": "1-n-butyl-3-methylimidazolium bis(trifluoromethanesulfonyl)imide",
          "type": "ionic liquid",
          "amount_value": 2.5,
          "amount_unit": "wt%"
        }
      ],
      "is_homopolymer": false
    },
    "processing_history": "Adhesive resins hand-mixed for 5 min, sonicated for 180 s, hand-mixed again for 5 min. Specimens light-cured using LED (1200 mW/cm^2) for 20 s on each side. Stored in distilled water at 37 °C for 24 h. UTS measured by tensile testing on universal testing machine (Shimadzu EZ-SX) at 1 mm/min until fracture.",
    "hierarchical_structure": "Amorphous crosslinked polymer network. Crosslink density potentially affected by ionic liquid addition.",
    "properties": {
      "UTS": {
        "value": [
          49.99
        ],
        "unit": "MPa"
      }
    },
    "analysis_with_hierarchical_structure": {
      "descriptive_text": "The sample consists of an amorphous crosslinked copolymer network synthesized from Bisphenol A glycerolate dimethacrylate (66.66 wt%) and 2-hydroxyethyl methacrylate (33.33 wt%). The formulation incorporates Camphorquinone and Ethyl 4-dimethylamino benzoate as a photoinitiator system (1 mol% each), Butylhydroxy toluene as a polymerization inhibitor (0.01 wt%), and 1-n-butyl-3-methylimidazolium bis(trifluoromethanesulfonyl)imide ionic liquid (2.5 wt%). Specimens were prepared via sequential hand-mixing and sonication, followed by light-curing using a high-intensity LED source (1200 mW/cm²) for 20 seconds per side. Prior to mechanical characterization, the cured resins were stored in distilled water at 37 °C for 24 hours, and the Ultimate Tensile Strength was determined via tensile testing at a crosshead speed of 1 mm/min.",
      "reasoning_analysis": "Increasing Factors: The high content of Bisphenol A glycerolate dimethacrylate introduces rigid aromatic structures and multifunctional crosslinking sites, which restrict chain mobility and enhance load-bearing capacity through the formation of a dense covalent network. Additionally, the rigorous processing history involving sonication and repeated hand-mixing promotes homogeneous dispersion of additives and minimizes microvoids, reducing stress concentration sites that typically initiate fracture. Decreasing Factors: The inclusion of 2-hydroxyethyl methacrylate acts as a reactive diluent that lowers the overall crosslink density compared to a neat dimethacrylate system, while its hydrophilic nature facilitates water uptake during the 24-hour storage period, leading to hydrolytic plasticization. Furthermore, the addition of the ionic liquid likely increases free volume and shields polar interactions within the matrix, acting as an internal plasticizer that reduces intermolecular cohesion and modulus. Dominant Factor: Although the rigid Bis-GMA backbone and covalent crosslinks establish the fundamental mechanical integrity of the material, the combined plasticizing effects of the hydrophilic HEMA component, the ionic liquid additive, and the hydrolytic aging during water storage qualitatively dominate the final UTS behavior by significantly compromising the network stiffness and intermolecular friction relative to a dry, neat crosslinked system."
    },
    "analysis_without_hierarchical_structure": {
      "descriptive_text": "The polymer sample is a crosslinked copolymer network synthesized from Bisphenol A glycerolate dimethacrylate (66.66 wt%) and 2-hydroxyethyl methacrylate (33.33 wt%). The formulation incorporates Camphorquinone and Ethyl 4-dimethylamino benzoate as a photoinitiator system at 1 mol% each, along with 0.01 wt% Butylhydroxy toluene as a polymerization inhibitor and 2.5 wt% 1-n-butyl-3-methylimidazolium bis(trifluoromethanesulfonyl)imide ionic liquid. Specimens were prepared by hand-mixing the adhesive resins for 5 minutes, followed by 180 seconds of sonication and a final 5-minute hand-mix. The materials were light-cured using an LED source at 1200 mW/cm^2 for 20 seconds on each side, stored in distilled water at 37 °C for 24 hours, and subsequently subjected to tensile testing at a crosshead speed of 1 mm/min until fracture to determine the Ultimate Tensile Strength.",
      "reasoning_analysis": "Increasing Factors: The high weight fraction of Bisphenol A glycerolate dimethacrylate provides a rigid backbone and multifunctional crosslinking points, establishing a robust network structure that inherently supports high load-bearing capacity. The extensive mixing and sonication protocol promotes homogeneity, minimizing stress concentration sites that would otherwise initiate premature failure. Decreasing Factors: The inclusion of 33.33 wt% 2-hydroxyethyl methacrylate introduces flexible segments and hydrophilic hydroxyl groups, which reduce the overall crosslink density compared to a pure dimethacrylate network. Furthermore, the addition of the ionic liquid acts as an internal plasticizer, increasing free volume and chain mobility. Crucially, the processing history involves storage in distilled water at 37 °C; the hydrophilic HEMA components will absorb water, leading to significant matrix plasticization and potential hydrolytic weakening of the network interfaces. Dominant Factor: While the rigid dimethacrylate backbone provides structural integrity, the combined plasticizing effects of the ionic liquid additive and, more significantly, the water absorption into the hydrophilic HEMA domains during the conditioning stage qualitatively dominate the mechanical response. This environmental conditioning likely reduces the intermolecular forces and effective crosslink density, resulting in a lower UTS compared to a dry, pure dimethacrylate system."
    }
  },
  {
    "doi": "10.3390/polym16192812",
    "title": "Statistical Analysis of Large Format Additively Manufactured Polyethylene Terephthalate Glycol with 30% Carbon Fiber Tensile Data",
    "year": 2024,
    "chemical_composition": {
      "repeat_unit_psmiles": null,
      "monomers": [
        {
          "name": "Terephthalic acid",
          "smiles": "OC(=O)c1ccc(C(=O)O)cc1",
          "ratio_value": null,
          "ratio_unit": null
        },
        {
          "name": "Ethylene glycol",
          "smiles": "OCCO",
          "ratio_value": null,
          "ratio_unit": null
        },
        {
          "name": "1,4-Cyclohexanedimethanol",
          "smiles": "OCC1CCC(CO)CC1",
          "ratio_value": null,
          "ratio_unit": null
        }
      ],
      "additives": [
        {
          "name": "Carbon Fiber",
          "type": "filler",
          "amount_value": 30,
          "amount_unit": "%"
        }
      ],
      "is_homopolymer": false
    },
    "processing_history": "Injection molded using Thermo Scientific MiniJet Pro; injector temperature 250 °C, mold temperature 40 °C, pressure 350 bar held for 60 s. UTS measured by tensile testing on Instron Electropuls E3000 at displacement rate 2 mm/min, 80 °C, ASTM D638-14 Type V.",
    "hierarchical_structure": "Amorphous PETG matrix with 30% carbon fiber reinforcement; fully solid specimen with fiber orientation due to flow.",
    "properties": {
      "UTS": {
        "value": [
          9.89
        ],
        "unit": "MPa"
      }
    },
    "analysis_with_hierarchical_structure": {
      "descriptive_text": "The sample comprises an amorphous copolyester matrix derived from terephthalic acid, ethylene glycol, and 1,4-cyclohexanedimethanol monomers, reinforced with 30% carbon fiber filler. This composite was fabricated via injection molding using a Thermo Scientific MiniJet Pro with an injector temperature of 250 °C and a mold temperature of 40 °C, under a holding pressure of 350 bar for 60 seconds. The resulting hierarchical structure exhibits a fully solid specimen with carbon fiber orientation induced by flow during processing. Mechanical characterization was conducted via tensile testing on an Instron Electropuls E3000 at a displacement rate of 2 mm/min and an elevated temperature of 80 °C, adhering to ASTM D638-14 Type V standards.",
      "reasoning_analysis": "Increasing Factors: The incorporation of 30% carbon fiber provides significant reinforcement due to the high intrinsic tensile strength and modulus of the fibers, which bear the majority of the applied load. Additionally, the injection molding processing history induces fiber orientation along the flow direction, which aligns the reinforcement with the tensile stress axis during testing, maximizing efficiency. The high holding pressure of 350 bar likely minimizes voids and ensures good packing density, further supporting load transfer. Decreasing Factors: The chemical composition includes 1,4-cyclohexanedimethanol, which disrupts chain regularity and prevents crystallization, resulting in an amorphous matrix with lower yield strength compared to semi-crystalline counterparts. Crucially, the tensile testing was performed at 80 °C, which is near the glass transition temperature of the PETG matrix; this thermal condition increases chain mobility and significantly softens the polymer phase, reducing its ability to effectively transfer stress to the fibers. Dominant Factor: While the elevated testing temperature near the glass transition severely compromises the matrix stiffness, the high volume fraction and flow-induced orientation of the carbon fibers qualitatively dominate the final UTS behavior by providing a continuous load-bearing network that sustains strength even when the amorphous matrix is in a softened state."
    },
    "analysis_without_hierarchical_structure": {
      "descriptive_text": "The sample comprises a copolyester matrix synthesized from terephthalic acid, ethylene glycol, and 1,4-cyclohexanedimethanol, reinforced with 30% carbon fiber filler. The composite was fabricated via injection molding using a Thermo Scientific MiniJet Pro with an injector temperature of 250 °C and a mold temperature of 40 °C, maintaining a holding pressure of 350 bar for 60 seconds. Ultimate tensile strength was characterized using an Instron Electropuls E3000 system at a displacement rate of 2 mm/min and an elevated temperature of 80 °C in accordance with ASTM D638-14 Type V standards.",
      "reasoning_analysis": "Increasing Factors: The incorporation of 30% carbon fiber serves as the primary mechanical reinforcement, where the high modulus and strength of the fibers facilitate effective load transfer from the softer polymer matrix to the rigid filler phase. Additionally, the injection molding process induces fiber orientation along the flow direction, which, if aligned with the tensile axis, maximizes the contribution of the fibers to the ultimate strength, while the high holding pressure minimizes void content and ensures dense packing. Decreasing Factors: The tensile testing condition at 80 °C represents a critical thermal stressor, as this temperature approaches or exceeds the glass transition temperature of the copolyester matrix, leading to significant chain mobility, viscoelastic softening, and a reduction in the matrix's ability to transfer stress to the fibers. Furthermore, the inclusion of 1,4-cyclohexanedimethanol disrupts the crystallinity relative to pure polyethylene terephthalate, potentially lowering the thermal stability and stiffness of the matrix phase at elevated temperatures. Dominant Factor: The high volume fraction of carbon fiber reinforcement qualitatively dominates the final UTS behavior; despite the significant thermal softening of the matrix at the testing temperature of 80 °C, the percolated fiber network provides the essential load-bearing infrastructure that prevents catastrophic viscous flow, thereby dictating the magnitude of the ultimate strength relative to the unreinforced polymer."
    }
  },
  {
    "doi": null,
    "title": "The role of partial miscibility on the properties of ternary blends of liquid crystalline copolyesters and polyetherimide",
    "year": 1998,
    "chemical_composition": {
      "repeat_unit_psmiles": null,
      "monomers": [
        {
          "name": "Polyetherimide",
          "smiles": null,
          "ratio_value": 80,
          "ratio_unit": "parts"
        },
        {
          "name": "Copoly(oxybenzoate-p-ethylene terephthalate)",
          "smiles": null,
          "ratio_value": 5,
          "ratio_unit": "parts"
        },
        {
          "name": "Copoly(oxybenzoate-naphthalate)",
          "smiles": null,
          "ratio_value": 20,
          "ratio_unit": "parts"
        }
      ],
      "additives": [],
      "is_homopolymer": false
    },
    "processing_history": "Dried in a vacuum oven at 120°C for 24 h. Melt blended using a twinscrew extruder attached to Brabender mixer PL2100 at 360°C. Injection molded using Toshiba IS55EPN machine at melt temperature 370°C, cycle time 30 sec. UTS measured by tensile testing according to ASTM D638 at 23°C using Testometric Micro 500 machine, crosshead speed 1.3 mm/min.",
    "hierarchical_structure": "Vectra fibrils seemed longer than that in the 3 phr POB-PET case. Interfacial gap between Vectra particles and PEI matrix reduced.",
    "properties": {
      "UTS": {
        "value": [
          91.19
        ],
        "unit": "MPa"
      }
    },
    "analysis_with_hierarchical_structure": {
      "descriptive_text": "The sample is a multiphase polymer blend consisting primarily of 80 parts polyetherimide (PEI) as the matrix, reinforced with 20 parts copoly(oxybenzoate-naphthalate) and 5 parts copoly(oxybenzoate-p-ethylene terephthalate). The components were dried in a vacuum oven at 120°C for 24 hours prior to melt blending using a twin-screw extruder attached to a Brabender mixer at 360°C, followed by injection molding at 370°C with a 30-second cycle time. Microstructural analysis indicates the formation of Vectra fibrils within the PEI matrix that exhibit greater length compared to lower concentration cases, accompanied by a reduced interfacial gap between the Vectra particles and the PEI matrix. Mechanical characterization was performed via tensile testing according to ASTM D638 at 23°C with a crosshead speed of 1.3 mm/min.",
      "reasoning_analysis": "Increasing Factors: The incorporation of rigid copoly(oxybenzoate-naphthalate) forms an in-situ composite where the development of Vectra fibrils during injection molding provides significant reinforcement through shear alignment. The observed reduction in the interfacial gap between the dispersed phase and the PEI matrix enhances stress transfer efficiency, delaying debonding failure. Additionally, the vacuum drying step prevents hydrolytic degradation of the condensation polymers, preserving molecular weight and intrinsic strength. Decreasing Factors: The elevated processing temperatures of 360°C to 370°C risk thermal degradation or chain scission of the polyester components, which could diminish the intrinsic mechanical properties of the phases. Furthermore, despite improved adhesion, the interface between the immiscible PEI matrix and LCP dispersed phase remains a potential site for stress concentration and crack initiation compared to a homogeneous system. Dominant Factor: The morphological evolution of the liquid crystal polymer into high-aspect-ratio fibrils combined with the improved interfacial adhesion qualitatively dominates the UTS behavior. The mechanical reinforcement provided by the aligned fibrils and effective load transfer across the reduced interfacial gaps outweighs the potential detrimental effects of thermal history, resulting in a net positive contribution to the ultimate tensile strength relative to the unreinforced matrix."
    },
    "analysis_without_hierarchical_structure": {
      "descriptive_text": "The sample comprises a polymer blend primarily consisting of Polyetherimide at 80 parts, compounded with 5 parts Copoly(oxybenzoate-p-ethylene terephthalate) and 20 parts Copoly(oxybenzoate-naphthalate). Prior to processing, the mixture was dried in a vacuum oven at 120°C for 24 hours. The materials were subsequently melt blended using a twin-screw extruder attached to a Brabender mixer PL2100 at 360°C, followed by injection molding using a Toshiba IS55EPN machine at a melt temperature of 370°C with a cycle time of 30 seconds. The Ultimate Tensile Strength was determined via tensile testing according to ASTM D638 at 23°C using a Testometric Micro 500 machine with a crosshead speed of 1.3 mm/min.",
      "reasoning_analysis": "Increasing Factors: The Polyetherimide matrix provides a high-strength amorphous baseline, while the inclusion of Copoly(oxybenzoate-p-ethylene terephthalate) and Copoly(oxybenzoate-naphthalate) introduces rigid aromatic structures that inherently resist deformation. The processing history involving high-shear melt blending and injection molding likely induces orientation of these rigid phases, creating an in-situ fibrous reinforcement effect that significantly enhances load-bearing capacity. Furthermore, the thorough vacuum drying protocol minimizes void formation and hydrolytic degradation, preserving molecular integrity. Decreasing Factors: Potential immiscibility between the Polyetherimide matrix and the copolyester phases could lead to weak interfacial adhesion, acting as stress concentration points that initiate premature failure. Additionally, the high processing temperatures of 360°C to 370°C approach the thermal degradation limits of some polyester components, risking chain scission which would reduce molecular weight and mechanical strength. Dominant Factor: The reinforcement mechanism derived from the shear-induced orientation of the rigid copolyester phases within the tough Polyetherimide matrix qualitatively dominates the behavior, driving the UTS upward relative to the neat matrix polymer, contingent upon sufficient interfacial stress transfer."
    }
  },
  {
    "doi": "10.3390/polym16192812",
    "title": "Statistical Analysis of Large Format Additively Manufactured Polyethylene Terephthalate Glycol with 30% Carbon Fiber Tensile Data",
    "year": 2024,
    "chemical_composition": {
      "repeat_unit_psmiles": null,
      "monomers": [
        {
          "name": "Terephthalic acid",
          "smiles": "OC(=O)c1ccc(C(=O)O)cc1",
          "ratio_value": null,
          "ratio_unit": null
        },
        {
          "name": "Ethylene glycol",
          "smiles": "OCCO",
          "ratio_value": null,
          "ratio_unit": null
        },
        {
          "name": "1,4-Cyclohexanedimethanol",
          "smiles": "OCC1CCC(CO)CC1",
          "ratio_value": null,
          "ratio_unit": null
        }
      ],
      "additives": [
        {
          "name": "Carbon Fiber",
          "type": "filler",
          "amount_value": 30,
          "amount_unit": "%"
        }
      ],
      "is_homopolymer": false
    },
    "processing_history": "LFAM printed using THOR printer; nozzle temperature 250 °C, bed temperature 80 °C, layer height 2 mm, 100% infill, 0/90° pattern. Panels decked to 4 mm thickness. Specimens water-jet cut in Horizontal orientation. UTS measured by tensile testing on Instron Electropuls E3000 at displacement rate 2 mm/min, 40 °C, ASTM D638-14 Type V.",
    "hierarchical_structure": "Amorphous PETG matrix with 30% carbon fiber reinforcement; layer-by-layer structure with void space between beads, fiber alignment in direction of printing.",
    "properties": {
      "UTS": {
        "value": [
          23.95
        ],
        "unit": "MPa"
      }
    },
    "analysis_with_hierarchical_structure": {
      "descriptive_text": "The sample comprises a copolyester matrix synthesized from terephthalic acid, ethylene glycol, and 1,4-cyclohexanedimethanol, reinforced with 30% carbon fiber filler. Manufactured via Large Format Additive Manufacturing (LFAM) on a THOR printer, the material was processed with a nozzle temperature of 250 °C and a bed temperature of 80 °C using a 2 mm layer height and 0/90° infill pattern. Post-processing involved decking the panels to 4 mm thickness and water-jet cutting specimens in the horizontal orientation, followed by tensile testing on an Instron Electropuls E3000 at a displacement rate of 2 mm/min and 40 °C per ASTM D638-14 Type V. The resulting hierarchical structure consists of an amorphous PETG matrix with carbon fiber alignment along the printing direction, exhibiting a layer-by-layer morphology with inherent void space between beads.",
      "reasoning_analysis": "Increasing Factors: The inclusion of 30% carbon fiber provides substantial reinforcement, offering high specific strength and stiffness that drastically elevates the load-bearing capacity compared to the neat copolyester matrix. The amorphous nature of the PETG, resulting from the 1,4-cyclohexanedimethanol comonomer, prevents crystallization-induced shrinkage, promoting better dimensional stability and fiber-matrix interfacial contact during the thermal cycling of printing. Decreasing Factors: The 0/90° printing pattern creates significant anisotropy, ensuring that only half of the deposited material and fiber alignment is oriented parallel to the tensile load, while the perpendicular layers act as weaker regions prone to early failure. Additionally, the layer-by-layer morphology introduces void space between beads and potentially incomplete inter-layer diffusion bonding, which serve as stress concentrators and crack initiation sites. The testing temperature of 40 °C, while below the glass transition, is elevated relative to standard ambient conditions, which may slightly soften the matrix and reduce interfacial shear strength. Dominant Factor: Although the high carbon fiber loading qualitatively drives the UTS upward relative to unreinforced polymer, the ultimate tensile strength is dominantly limited by the inter-bead adhesion quality and void content inherent to the LFAM process. The failure mechanism is likely governed by delamination between layers or bead pull-out rather than the fracture of the carbon fibers themselves, capping the UTS below theoretical composite limits."
    },
    "analysis_without_hierarchical_structure": {
      "descriptive_text": "The sample consists of a copolyester matrix derived from terephthalic acid, ethylene glycol, and 1,4-cyclohexanedimethanol, reinforced with 30% carbon fiber. Specimens were fabricated via Large Format Additive Manufacturing using a THOR printer with a nozzle temperature of 250 °C and a bed temperature of 80 °C, utilizing a 2 mm layer height and 100% infill in a 0/90° pattern. The printed panels were decked to a final thickness of 4 mm, from which specimens were water-jet cut in the horizontal orientation. Ultimate tensile strength was measured using an Instron Electropuls E3000 at a displacement rate of 2 mm/min and 40 °C in accordance with ASTM D638-14 Type V standards.",
      "reasoning_analysis": "Increasing Factors: The incorporation of 30% carbon fiber acts as a primary reinforcement mechanism, where the high modulus fibers bear the majority of the applied load, significantly enhancing the ultimate tensile strength compared to the neat matrix. Additionally, the aromatic rings within the terephthalic acid monomer provide intrinsic backbone rigidity, and the 100% infill density ensures maximum material continuity within the printed roads. Decreasing Factors: The copolymerization with 1,4-cyclohexanedimethanol disrupts chain regularity, reducing crystallinity relative to pure polyethylene terephthalate and thereby lowering the matrix yield strength. Furthermore, the Large Format Additive Manufacturing process introduces potential weaknesses; specifically, the 2 mm layer height limits inter-layer diffusion and entanglement, while the 0/90° raster pattern means only half of the printed roads are aligned with the tensile axis, creating stress concentrations at the interfaces. Testing at 40 °C also provides higher thermal energy than standard room temperature, potentially increasing chain mobility slightly near the glass transition region. Dominant Factor: While the carbon fiber reinforcement establishes a significantly elevated baseline strength, the LFAM processing history, particularly the 0/90° orientation and thick layer height, qualitatively dominates the failure behavior by limiting inter-layer stress transfer and introducing anisotropy that prevents the composite from achieving the theoretical strength of the aligned fibers."
    }
  },
  {
    "doi": null,
    "title": "Chain Ends and the Ultimate Strength of Polyethylene Fibers",
    "year": 2016,
    "chemical_composition": {
      "repeat_unit_psmiles": "[*]CC[*]",
      "monomers": [
        {
          "name": "Ethylene",
          "smiles": "C=C",
          "ratio_value": null,
          "ratio_unit": null
        }
      ],
      "additives": [],
      "is_homopolymer": true
    },
    "processing_history": "MD simulation using AIREBO-M potential. Orthorhombic PE crystal equilibrated at T=300K, 0 pressure (NPT). Uniaxial tension along z-axis. Strain rate 5e9 s^-1. Finite chains with N = 16800 carbons. Well-spaced chain end defects.",
    "hierarchical_structure": "Orthorhombic crystal structure. Finite chains with well-spaced chain ends. Chain alignment along z-axis.",
    "properties": {
      "UTS": {
        "value": [
          7000
        ],
        "unit": "MPa"
      }
    },
    "analysis_with_hierarchical_structure": {
      "descriptive_text": "The sample is a polyethylene homopolymer exhibiting an orthorhombic crystal structure with polymer chains aligned along the z-axis. Modeled via molecular dynamics simulations using the AIREBO-M potential, the system was equilibrated at 300 K and zero pressure under NPT conditions prior to mechanical testing. The hierarchical structure consists of finite chains containing 16,800 carbon atoms with well-spaced chain end defects, and the ultimate tensile strength was evaluated through uniaxial tension applied along the chain alignment direction at a strain rate of 5e9 s^-1.",
      "reasoning_analysis": "Increasing Factors: The alignment of the polymer chains along the z-axis, which corresponds to the loading direction, ensures that tensile stress is borne primarily by the strong covalent carbon-carbon backbone bonds rather than weaker intermolecular forces, significantly enhancing UTS. Additionally, the orthorhombic crystalline structure provides high packing density and order, while the extremely high strain rate inherent to the molecular dynamics processing history suppresses viscoelastic relaxation and plastic flow, further elevating the observed strength. The relatively long chain length also reduces the density of chain ends compared to shorter oligomers, improving load continuity. Decreasing Factors: The finite nature of the chains introduces well-spaced chain end defects, which act as discontinuities in the covalent backbone requiring stress transfer through weaker van der Waals interactions between adjacent chains, thereby creating potential sites for failure initiation and limiting the maximum achievable strength. Furthermore, these chain ends disrupt the perfect crystalline lattice, potentially acting as stress concentrators. Dominant Factor: The alignment of the covalent backbone along the loading axis is the dominant factor qualitatively governing the UTS, as it engages the highest energy bonds available in the polymer system; however, the finite chain length imposes a fundamental ceiling on this strength by necessitating interchain load transfer, while the high strain rate artificially amplifies the magnitude relative to quasi-static conditions."
    },
    "analysis_without_hierarchical_structure": {
      "descriptive_text": "The sample comprises a polyethylene homopolymer derived from ethylene monomers without any additives. Its mechanical behavior was characterized via molecular dynamics simulation using the AIREBO-M potential, wherein an orthorhombic polyethylene crystal was equilibrated at 300 K and zero pressure under NPT conditions. Uniaxial tension was applied along the z-axis at a strain rate of 5e9 s^-1 to finite chains consisting of 16,800 carbon atoms that incorporate well-spaced chain end defects.",
      "reasoning_analysis": "Increasing Factors: The orthorhombic crystalline structure ensures tight chain packing and strong van der Waals interactions between backbones, which intrinsically enhances load transfer capability. Additionally, the extensive chain length of 16,800 carbons implies a high molecular weight equivalent that promotes entanglement and load distribution, while the ultra-high strain rate of 5e9 s^-1 suppresses thermal relaxation and viscoelastic flow, qualitatively driving the apparent UTS higher. Decreasing Factors: The introduction of well-spaced chain end defects disrupts the periodicity of the crystalline lattice, acting as stress concentrators and potential initiation sites for void formation or chain pull-out that reduce the effective load-bearing cross-section. Dominant Factor: Although the high strain rate and crystalline order provide a strengthened baseline response, the structural integrity is qualitatively dominated by the well-spaced chain end defects. These defects represent the weakest link in the finite chain system, dictating the failure initiation mechanism and limiting the ultimate tensile strength below the theoretical maximum of a perfect infinite crystal."
    }
  },
  {
    "doi": null,
    "title": "The role of partial miscibility on the properties of ternary blends of liquid crystalline copolyesters and polyetherimide",
    "year": 1998,
    "chemical_composition": {
      "repeat_unit_psmiles": null,
      "monomers": [
        {
          "name": "Polyetherimide",
          "smiles": null,
          "ratio_value": 80,
          "ratio_unit": "parts"
        },
        {
          "name": "Copoly(oxybenzoate-p-ethylene terephthalate)",
          "smiles": null,
          "ratio_value": 7,
          "ratio_unit": "parts"
        },
        {
          "name": "Copoly(oxybenzoate-naphthalate)",
          "smiles": null,
          "ratio_value": 20,
          "ratio_unit": "parts"
        }
      ],
      "additives": [],
      "is_homopolymer": false
    },
    "processing_history": "Dried in a vacuum oven at 120°C for 24 h. Melt blended using a twinscrew extruder attached to Brabender mixer PL2100 at 360°C. Injection molded using Toshiba IS55EPN machine at melt temperature 370°C, cycle time 30 sec. UTS measured by tensile testing according to ASTM D638 at 23°C using Testometric Micro 500 machine, crosshead speed 1.3 mm/min.",
    "hierarchical_structure": "Ternary blend morphology with improved interfacial adhesion between Vectra and PEI.",
    "properties": {
      "UTS": {
        "value": [
          84.83
        ],
        "unit": "MPa"
      }
    },
    "analysis_with_hierarchical_structure": {
      "descriptive_text": "This material is a ternary polymer blend consisting primarily of Polyetherimide (80 parts) combined with Copoly(oxybenzoate-p-ethylene terephthalate) (7 parts) and Copoly(oxybenzoate-naphthalate) (20 parts). The components were dried in a vacuum oven at 120°C for 24 hours before being melt blended using a twin-screw extruder attached to a Brabender mixer at 360°C. The mixture was subsequently injection molded using a Toshiba machine at a melt temperature of 370°C with a cycle time of 30 seconds. The resulting hierarchical structure exhibits a ternary blend morphology with improved interfacial adhesion between the Vectra liquid crystal polymer phases and the Polyetherimide matrix, and the Ultimate Tensile Strength was characterized by tensile testing according to ASTM D638 at 23°C.",
