Repository: hhtrick/HHT-code

# HHT training framework

This directory contains model training, embedding precomputation, inference, article-level baselines and the curated datasets. All commands below assume that the working directory is `train_code/`.

## 3. Datasets and fixed partitions

Each main dataset is a JSON array at `dataset/{property}/{property}.json`. Entries contain source metadata, `chemical_composition`, `processing_history`, `hierarchical_structure`, `properties`, and two generated-analysis objects. Targets are stored as `properties[property]["value"]`; source metadata and target values are not predictive input fields.

| Property | Train | Validation | Test | Total |
|---|---:|---:|---:|---:|

File: train_code/dataset/UTS/UTS.json (part 103 of 292)
[
      "reasoning_analysis": "Increasing Factors: The Polyetherimide matrix provides a high-strength amorphous foundation due to its rigid backbone and inherent thermal stability. The inclusion of Copoly(oxybenzoate) based liquid crystal polymers serves as an in-situ reinforcement mechanism, where the rigid chains align during flow to bear load effectively. Furthermore, the processing history involving rigorous vacuum drying prevents hydrolytic degradation, preserving molecular weight, while the resulting morphology with improved interfacial adhesion ensures efficient stress transfer between the dispersed phases and the matrix, significantly enhancing load-bearing capacity. Decreasing Factors: The multiphase nature of the ternary blend introduces internal interfaces that act as potential stress concentrators compared to a homogeneous system, which may initiate premature failure. The high processing temperatures required for melt blending and injection molding (360°C to 370°C) approach the thermal limits of the components, posing a risk of thermal degradation or chain scission that could reduce molecular weight and tensile strength. Additionally, injection molding induces anisotropy, meaning the UTS may be compromised in directions transverse to the flow orientation. Dominant Factor: The improved interfacial adhesion between the Vectra phases and the Polyetherimide matrix is the dominant factor governing the UTS. While the inherent strength of the components sets the baseline, the efficiency of stress transfer across the phase boundaries determines whether the reinforcing potential of the liquid crystal polymers is realized or if failure occurs via interfacial debonding, making the morphology optimization achieved through processing the critical determinant of final mechanical performance."
    },
    "analysis_without_hierarchical_structure": {
      "descriptive_text": "The polymer sample consists of a ternary blend comprising 80 parts Polyetherimide, 7 parts Copoly(oxybenzoate-p-ethylene terephthalate), and 20 parts Copoly(oxybenzoate-naphthalate). Prior to processing, the mixture was dried in a vacuum oven at 120°C for 24 hours to remove moisture. The dried components were subsequently melt blended using a twin-screw extruder attached to a Brabender mixer PL2100 at 360°C. The resulting compound was injection molded using a Toshiba IS55EPN machine at a melt temperature of 370°C with a cycle time of 30 seconds. Ultimate tensile strength was evaluated via tensile testing according to ASTM D638 standards at 23°C using a Testometric Micro 500 machine with a crosshead speed of 1.3 mm/min.",
      "reasoning_analysis": "Increasing Factors: The continuous Polyetherimide matrix provides a high-strength amorphous backbone, while the inclusion of Copoly(oxybenzoate-p-ethylene terephthalate) and Copoly(oxybenzoate-naphthalate) introduces Liquid Crystal Polymer phases that can undergo shear-induced fibrillation during injection molding, acting as intrinsic reinforcing fibers. Furthermore, the rigorous vacuum drying history eliminates moisture that could otherwise cause hydrolytic degradation or void formation, preserving the molecular weight and structural integrity necessary for high load-bearing capacity. Decreasing Factors: The immiscibility between the Polyetherimide matrix and the polyester-based Liquid Crystal Polymer phases may result in poor interfacial adhesion, limiting stress transfer efficiency between the phases and potentially initiating failure at the interfaces. Additionally, the high processing temperatures required for melt blending and injection molding carry a risk of thermal degradation if residence times are excessive, which could reduce molecular weight and weaken the material. Dominant Factor: The dominant factor governing the UTS is the synergistic effect of the high-performance Polyetherimide matrix integrity, ensured by effective drying, combined with the processing-induced orientation of the Liquid Crystal Polymer domains; while interfacial weakness poses a risk, the intrinsic strength of the matrix and the reinforcing potential of the oriented LCP phases qualitatively drive the UTS higher than a non-reinforced counterpart."
    }
  },
  {
    "doi": null,
    "title": "Chain Ends and the Ultimate Strength of Polyethylene Fibers",
    "year": 2016,
    "chemical_composition": {
      "repeat_unit_psmiles": "[*]CC[*]",
      "monomers": [
        {
          "name": "Ethylene",
          "smiles": "C=C",
          "ratio_value": null,
          "ratio_unit": null
        }
      ],
      "additives": [],
      "is_homopolymer": true
    },
    "processing_history": "MD simulation using AIREBO-M potential. Orthorhombic PE crystal equilibrated at T=300K, 0 pressure (NPT). Uniaxial tension along z-axis. Defect-free periodic crystal (infinite chains).",
    "hierarchical_structure": "Orthorhombic crystal structure. Infinite chains (periodic boundary conditions along chain axis). Chain alignment along z-axis.",
    "properties": {
      "UTS": {
        "value": [
          20000
        ],
        "unit": "MPa"
      }
    },
    "analysis_with_hierarchical_structure": {
      "descriptive_text": "The sample comprises a polyethylene homopolymer modeled via molecular dynamics simulation using the AIREBO-M potential. The system features an orthorhombic crystal structure composed of infinite chains established through periodic boundary conditions along the chain axis, with specific alignment along the z-axis. Prior to mechanical testing, the defect-free periodic crystal was equilibrated at 300 K under zero pressure conditions in an NPT ensemble, followed by the application of uniaxial tension along the z-axis to determine mechanical response.",
      "reasoning_analysis": "Increasing Factors: The use of infinite chains via periodic boundary conditions eliminates chain ends, thereby preventing failure mechanisms associated with chain pull-out or disentanglement that typically limit the strength of finite polymers. Furthermore, the precise alignment of the polymer chains along the loading axis (z-axis) ensures that the applied tensile stress is borne directly by the strong covalent carbon-carbon backbone bonds rather than weaker intermolecular forces. The defect-free nature of the periodic crystal also removes stress concentrators such as voids or grain boundaries that would otherwise initiate premature failure. Decreasing Factors: The equilibration temperature of 300 K introduces thermal vibrations that reduce the energy barrier for bond scission compared to a static 0 K lattice, thereby lowering the theoretical maximum strength. Additionally, while the axial loading is covalent, the lateral stability of the orthorhombic crystal relies on weak van der Waals forces; significant Poisson contraction during high strain could induce shear instabilities or structural phase transformations that may precede ultimate bond rupture. Dominant Factor: The alignment of infinite covalent chains along the loading axis is the qualitatively dominant factor. This configuration bypasses the weak intermolecular interactions typical of bulk polyethylene and loads the strong carbon-carbon backbone directly, driving the UTS toward the theoretical strength limit of the covalent bond, vastly exceeding the behavior of semi-crystalline or amorphous counterparts."
    },
    "analysis_without_hierarchical_structure": {
      "descriptive_text": "The sample comprises a polyethylene homopolymer investigated through molecular dynamics simulation utilizing the AIREBO-M potential. The material system was modeled as a defect-free orthorhombic polyethylene crystal with periodic boundary conditions representing infinite chains. Following equilibration at 300 K and 0 pressure within an NPT ensemble, uniaxial tension was applied along the z-axis to evaluate the mechanical response.",
      "reasoning_analysis": "Increasing Factors: The orthorhombic crystalline morphology provides a highly ordered structure with dense packing, maximizing interchain van der Waals forces that support load transfer. Crucially, the defect-free periodic boundary conditions create an infinite chain architecture, eliminating chain ends and topological entanglements that typically serve as failure initiation sites in bulk polyethylene. The application of uniaxial tension along the chain axis directs stress primarily onto the strong covalent carbon-carbon backbone bonds. Decreasing Factors: The equilibration at 300 K introduces thermal energy into the system, causing atomic vibrations that increase the average bond length and reduce the force required for bond scission compared to a static 0 K lattice. Furthermore, any slight misalignment between the tension axis and the perfect crystallographic chain direction could induce shear stresses reliant on weaker interchain interactions, though the periodic nature mitigates gross slip. Dominant Factor: The infinite chain length and absence of structural defects qualitatively dominate the UTS behavior. By removing the amorphous regions and chain ends that limit strength in experimental polyethylene samples, the mechanical response is governed almost exclusively by the intrinsic strength of the covalent backbone, leading to a theoretical upper bound of strength significantly higher than typical semi-crystalline bulk materials."
    }
  },
  {
    "doi": null,
    "title": "Impact of process parameters and heat treatment on fused filament fabricated PLA and PLA-CF",
    "year": 2022,
    "chemical_composition": {
      "repeat_unit_psmiles": "[*]OC(C)C(=O)[*]",
      "monomers": [
        {
          "name": "Lactic Acid",
          "smiles": "CC(O)C(=O)O",
          "ratio_value": null,
          "ratio_unit": null
        }
      ],
      "additives": [],
      "is_homopolymer": true
    },
    "processing_history": "FFF printing (fully solid specimen). Annealing at 155 °C for 120 min. UTS measured by Shimadzu AG-X plus (10 kN) UTM, ASTM D638 Type IV.",
    "hierarchical_structure": "Semi-crystalline structure after annealing.",
    "properties": {
      "UTS": {
        "value": [
          27.33
        ],
        "unit": "MPa"
      }
    },
    "analysis_with_hierarchical_structure": {
      "descriptive_text": "The sample is a poly(lactic acid) homopolymer synthesized from lactic acid monomers without additional additives. It was fabricated via fused filament fabrication (FFF) printing to create a fully solid specimen, followed by a thermal annealing process at 155 °C for 120 minutes to modify its internal morphology. This treatment resulted in a semi-crystalline hierarchical structure. Mechanical characterization was performed to determine the ultimate tensile strength using a Shimadzu AG-X plus universal testing machine with a 10 kN load cell, adhering to the ASTM D638 Type IV standard.",
      "reasoning_analysis": "Increasing Factors: The annealing process at 155 °C promotes significant crystallization, evidenced by the resulting semi-crystalline structure, where crystalline lamellae act as physical crosslinks that restrict chain mobility and enhance load-bearing capacity. Furthermore, thermal treatment facilitates polymer chain diffusion across the inter-layer interfaces inherent to FFF printing, healing voids and improving interfacial adhesion which directly contributes to higher tensile strength. Decreasing Factors: The fused filament fabrication process inherently introduces structural anisotropy and potential micro-voids between deposited roads that act as stress concentrators, typically reducing ultimate tensile strength compared to isotropic bulk molding methods. Additionally, the absence of toughening additives or plasticizers in the homopolymer composition may limit energy dissipation mechanisms during deformation, potentially leading to premature brittle failure. Dominant Factor: The thermal annealing treatment is the dominant factor governing the final mechanical performance; by simultaneously inducing crystallinity to strengthen the bulk matrix and healing inter-layer defects to mitigate the primary weakness of the FFF process, it qualitatively elevates the ultimate tensile strength above that of non-annealed printed counterparts, establishing the semi-crystalline morphology as the primary determinant of the material's load-bearing capability."
    },
    "analysis_without_hierarchical_structure": {
      "descriptive_text": "The sample comprises a poly(lactic acid) homopolymer derived from lactic acid monomers. Specimens were fabricated using fused filament fabrication (FFF) printing to generate fully solid parts, followed by a thermal annealing treatment at 155 °C for 120 minutes. Mechanical characterization was performed using a Shimadzu AG-X plus universal testing machine with a 10 kN load cell, adhering to the ASTM D638 Type IV standard for ultimate tensile strength determination.",
      "reasoning_analysis": "Increasing Factors: The thermal annealing history promotes significant crystallization and enhances inter-layer polymer chain diffusion, which improves load transfer efficiency across the fused filament interfaces. Additionally, the intrinsic stiffness of the poly(lactic acid) backbone, contributed by the methyl side groups and polar ester linkages, provides a robust foundation for tensile load bearing. Decreasing Factors: The fused filament fabrication process inherently introduces micro-voids and anisotropic layer boundaries that act as stress concentrators, typically reducing strength compared to isotropic bulk molding. Furthermore, annealing at 155 °C approaches the melting temperature of poly(lactic acid), creating a risk of thermal degradation or hydrolysis of the ester bonds which would lower molecular weight and compromise mechanical integrity. Dominant Factor: The thermal annealing history is the dominant factor governing the final ultimate tensile strength. It dictates the critical balance between achieving sufficient inter-layer healing and crystallinity to reinforce the additively manufactured structure versus the potential for thermal damage, ultimately determining whether the specimen fails at the printed interfaces or within the bulk material."
    }
  },
  {
    "doi": null,
    "title": "Impact of process parameters and heat treatment on fused filament fabricated PLA and PLA-CF",
    "year": 2022,
    "chemical_composition": {
      "repeat_unit_psmiles": "[*]OC(C)C(=O)[*]",
      "monomers": [
        {
          "name": "Lactic Acid",
          "smiles": "CC(O)C(=O)O",
          "ratio_value": null,
          "ratio_unit": null
        }
      ],
      "additives": [],
      "is_homopolymer": true
    },
    "processing_history": "FFF printing (fully solid specimen). Annealing at 155 °C for 240 min. UTS measured by Shimadzu AG-X plus (10 kN) UTM, ASTM D638 Type IV.",
    "hierarchical_structure": "Semi-crystalline structure after annealing.",
    "properties": {
      "UTS": {
        "value": [
          27.56
        ],
        "unit": "MPa"
      }
    },
    "analysis_with_hierarchical_structure": {
      "descriptive_text": "The material is a poly(lactic acid) homopolymer synthesized from lactic acid monomers without additional additives. Specimens were fabricated via fused filament fabrication (FFF) printing to achieve a fully solid geometry, followed by a post-processing thermal annealing step at 155 °C for 240 minutes. This thermal treatment induced a semi-crystalline hierarchical structure within the printed parts, and the mechanical properties were evaluated using a Shimadzu AG-X plus universal testing machine under ASTM D638 Type IV protocols.",
      "reasoning_analysis": "Increasing Factors: The thermal annealing at 155 °C for 240 minutes significantly promotes crystallization within the poly(lactic acid) matrix, creating semi-crystalline domains that act as physical crosslinks to restrict chain slippage and enhance load-bearing capacity. Additionally, this prolonged thermal treatment relieves residual internal stresses generated during the fused filament fabrication cooling process, reducing the likelihood of premature failure under tension. The polar ester linkages in the PLA backbone also contribute to intermolecular dipole interactions that support higher tensile strength. Decreasing Factors: The fused filament fabrication process inherently introduces structural anisotropy and potential micro-voids at interlayer boundaries, which can act as stress concentrators and reduce the effective load-bearing cross-section compared to isotropic molding techniques. Furthermore, excessive crystallinity induced by annealing can sometimes increase brittleness, potentially leading to crack propagation at spherulite boundaries before significant plastic deformation occurs. Dominant Factor: The development of a semi-crystalline structure through prolonged annealing is the dominant factor, as the reinforcement provided by crystalline lamellae and the relaxation of printing-induced residual stresses qualitatively outweigh the inherent anisotropic weaknesses of the FFF processing method, leading to a maximized UTS for this specific additive manufacturing configuration."
    },
    "analysis_without_hierarchical_structure": {
      "descriptive_text": "The sample comprises a polylactic acid homopolymer derived from lactic acid monomers. Specimens were fabricated using Fused Filament Fabrication printing to produce fully solid parts, followed by a thermal annealing treatment at 155 °C for 240 minutes. The ultimate tensile strength was characterized using a Shimadzu AG-X plus universal testing machine with a 10 kN load cell in accordance with the ASTM D638 Type IV standard.",
      "reasoning_analysis": "Increasing Factors: The prolonged annealing at 155 °C promotes significant crystallization and relieves residual thermal stresses induced during the Fused Filament Fabrication process. This thermal treatment enhances polymer chain diffusion across printed layer interfaces, improving interlayer adhesion, while the resulting crystalline domains provide rigid structural reinforcement that drives the ultimate tensile strength upward. Decreasing Factors: The additive manufacturing process inherently introduces micro-voids and anisotropic boundaries between deposited filaments, which act as stress concentrators and potential failure initiation sites that typically suppress strength relative to isotropic bulk materials. Additionally, the ester linkages in the polylactic acid backbone contribute to inherent brittleness, limiting plastic deformation prior to fracture. Dominant Factor: The thermal annealing history qualitatively dominates the mechanical behavior. While the printing method introduces structural discontinuities, the specific high-temperature and long-duration treatment is designed to mitigate these weaknesses by maximizing crystallinity and healing interlayer bonds, thereby overriding the typical mechanical deficits associated with as-printed specimens."
    }
  },
  {
    "doi": "10.1115/1.3026556",
    "title": "A Unified Phenomenological Model for Tensile and Compressive Response of Polymeric Foams",
    "year": null,
    "chemical_composition": {
      "repeat_unit_psmiles": "[*]CC(Cl)[*]",
      "monomers": [
        {
          "name": "Vinyl Chloride",
          "smiles": "C=CCl",
          "ratio_value": null,
          "ratio_unit": null
        }
      ],
      "additives": [],
      "is_homopolymer": true
    },
    "processing_history": "Divinycell H45 foam sheet. Cylindrical specimens (25.4 mm diameter) cut and bonded between aluminum tabs using JB Weld adhesive. Surface prepared with degreasing solvent and conditioner. Tensile testing performed at 23 °C, 2.54 mm/min crosshead speed using MTS or Tinius-Olsen UTM, modified ASTM D1623-3.",
    "hierarchical_structure": "Closed cell cross-linked PVC foam. Nominal density 45 kg/m3, Measured density 58.70 kg/m3. Closed cell percentage 89.60%.",
    "properties": {
      "UTS": {
        "value": [
          1.71
        ],
        "unit": "MPa"
      }
    },
    "analysis_with_hierarchical_structure": {
      "descriptive_text": "The sample consists of a cross-linked polyvinyl chloride (PVC) homopolymer formulated as a closed-cell foam, specifically identified as Divinycell H45. Structurally, the material exhibits a measured density of 58.70 kg/m³ against a nominal density of 45 kg/m³, with a closed-cell percentage of 89.60%. For mechanical characterization, cylindrical specimens with a diameter of 25.4 mm were cut from the foam sheet, surface-treated with a degreasing solvent and conditioner, and bonded between aluminum tabs using JB Weld adhesive. Ultimate tensile strength was evaluated at 23 °C with a crosshead speed of 2.54 mm/min using an MTS or Tinius-Olsen universal testing machine in accordance with a modified ASTM D1623-3 standard.",
      "reasoning_analysis": "Increasing Factors: The cross-linked network structure of the PVC backbone restricts polymer chain slippage under load, inherently enhancing the strength of the cell walls compared to a linear thermoplastic. Additionally, the presence of polar chlorine atoms facilitates dipole-dipole interactions, increasing intermolecular cohesion within the solid phase. The measured density of 58.70 kg/m³ exceeds the nominal 45 kg/m³, indicating thicker cell struts which qualitatively increases load-bearing capacity, while the high closed-cell percentage (89.60%) minimizes structural weaknesses associated with open-cell collapse. Decreasing Factors: The fundamental foam architecture introduces significant porosity, drastically reducing the effective load-bearing cross-sectional area compared to solid PVC, which is the primary driver for reduced UTS. Stress concentrations inevitably arise at the nodes and edges of the cellular structure, promoting early failure initiation. Furthermore, the testing methodology involving bonding soft foam to rigid aluminum tabs with adhesive may introduce stress concentrations at the grip interface or lead to adhesive failure, potentially limiting the measured UTS relative to the intrinsic material strength. Dominant Factor: The cellular morphology and relative density qualitatively dominate the UTS behavior. While the cross-linked PVC chemistry provides a robust solid-phase strength, the low overall density and the resulting void volume govern the macroscopic mechanical response, meaning the UTS is primarily dictated by the scaling laws for cellular solids rather than the intrinsic strength of the polymer backbone."
    },
    "analysis_without_hierarchical_structure": {
      "descriptive_text": "The sample is characterized as a polyvinyl chloride homopolymer configured as a Divinycell H45 foam sheet. Cylindrical specimens with a diameter of 25.4 mm were machined from the sheet and bonded between aluminum tabs using JB Weld adhesive following surface preparation with a degreasing solvent and conditioner. Tensile testing was conducted at 23 °C with a crosshead speed of 2.54 mm/min using an MTS or Tinius-Olsen universal testing machine in accordance with a modified ASTM D1623-3 standard.",
      "reasoning_analysis": "Increasing Factors: The chemical composition consists of a polyvinyl chloride homopolymer, where the polar carbon-chlorine bonds generate strong dipole-dipole interactions between chains, enhancing intermolecular cohesion and intrinsic tensile strength relative to non-polar olefins. Additionally, the homopolymer architecture preserves the rigidity of the polymer matrix, preventing the free volume increase associated with plasticization that typically compromises strength. Decreasing Factors: The processing history identifies the material as a Divinycell H45 foam sheet, meaning the cellular morphology significantly reduces the effective load-bearing cross-sectional area and introduces stress concentrations at cell walls, inherently lowering the ultimate tensile strength compared to solid bulk polymer. Additionally, the specimen preparation involves bonding foam to aluminum tabs, which creates potential stress concentrations at the adhesive interface that may lead to premature debonding or failure initiation outside the gauge length. Dominant Factor: The cellular foam structure is the qualitatively dominant factor governing the UTS; the mechanics of cell wall deformation and the reduced density overwhelm the intrinsic strength contributions of the PVC backbone, dictating that the failure behavior is controlled by the foam morphology rather than the bulk polymer chemistry."
    }
  },
  {
    "doi": "10.3390/polym16192812",
    "title": "Statistical Analysis of Large Format Additively Manufactured Polyethylene Terephthalate Glycol with 30% Carbon Fiber Tensile Data",
    "year": 2024,
    "chemical_composition": {
      "repeat_unit_psmiles": null,
      "monomers": [
        {
          "name": "Terephthalic acid",
          "smiles": "OC(=O)c1ccc(C(=O)O)cc1",
          "ratio_value": null,
          "ratio_unit": null
        },
        {
          "name": "Ethylene glycol",
          "smiles": "OCCO",
          "ratio_value": null,
          "ratio_unit": null
        },
        {
          "name": "1,4-Cyclohexanedimethanol",
          "smiles": "OCC1CCC(CO)CC1",
          "ratio_value": null,
          "ratio_unit": null
        }
      ],
      "additives": [
        {
          "name": "Carbon Fiber",
          "type": "filler",
          "amount_value": 30,
          "amount_unit": "%"
        }
      ],
      "is_homopolymer": false
    },
    "processing_history": "LFAM printed using THOR printer; nozzle temperature 250 °C, bed temperature 80 °C, layer height 2 mm, 100% infill, 0/90° pattern. Panels decked to 4 mm thickness. Specimens water-jet cut in Horizontal orientation. UTS measured by tensile testing on Instron Electropuls E3000 at displacement rate 2 mm/min, Room Temperature (~23 °C), ASTM D638-14 Type V.",
    "hierarchical_structure": "Amorphous PETG matrix with 30% carbon fiber reinforcement; layer-by-layer structure with void space between beads, fiber alignment in direction of printing.",
    "properties": {
      "UTS": {
        "value": [
          22.89
        ],
        "unit": "MPa"
      }
    },
    "analysis_with_hierarchical_structure": {
      "descriptive_text": "This material system comprises a copolyester matrix synthesized from terephthalic acid, ethylene glycol, and 1,4-cyclohexanedimethanol, reinforced with 30% carbon fiber filler. The composite was processed via Large Format Additive Manufacturing using a THOR printer with a nozzle temperature of 250 °C and a bed temperature of 80 °C, employing a 2 mm layer height and a 0/90° infill pattern to achieve 100% infill density. Post-processing involved decking the panels to a 4 mm thickness, followed by water-jet cutting of specimens in the horizontal orientation. The resulting hierarchical structure consists of an amorphous PETG matrix with carbon fiber alignment along the printing direction, characterized by a layer-by-layer morphology with inter-bead void space, and the Ultimate Tensile Strength was evaluated via tensile testing on an Instron Electropuls E3000 at a displacement rate of 2 mm/min under room temperature conditions in accordance with ASTM D638-14 Type V standards.",
      "reasoning_analysis": "Increasing Factors: The incorporation of 30% carbon fiber filler significantly enhances the Ultimate Tensile Strength through effective load transfer from the compliant polymer matrix to the high-modulus fibers, particularly where fiber alignment coincides with the loading direction. Additionally, the 100% infill density maximizes material continuity within the printed layers, and the copolymer composition involving 1,4-cyclohexanedimethanol ensures an amorphous matrix that avoids brittle crystalline failure modes often seen in semi-crystalline polyesters. Decreasing Factors: The Large Format Additive Manufacturing process introduces inter-bead void spaces and potentially weak inter-layer diffusion bonding due to the large 2 mm layer height, which act as stress concentrators and initiation sites for failure. Furthermore, the 0/90° printing pattern creates transverse layers with lower strength relative to the fiber direction, and water-jet cutting may introduce micro-defects at the specimen edges that reduce the effective load-bearing cross-section. Dominant Factor: While the carbon fiber reinforcement provides a high theoretical strength baseline, the processing-induced microstructural heterogeneity, specifically the inter-bead voids and inter-layer adhesion quality inherent to the LFAM thermal history, qualitatively dominates the final UTS behavior by limiting the efficiency of stress transfer to the fibers and dictating the failure mechanism."
    },
    "analysis_without_hierarchical_structure": {
      "descriptive_text": "The sample consists of a copolyester matrix synthesized from terephthalic acid, ethylene glycol, and 1,4-cyclohexanedimethanol monomers, reinforced with 30% carbon fiber filler. The composite material was processed via Large Format Additive Manufacturing (LFAM) using a THOR printer with a nozzle temperature of 250 °C and a bed temperature of 80 °C, utilizing a 2 mm layer height, 100% infill density, and a 0/90° raster pattern. Following printing, the panels were decked to a thickness of 4 mm, and specimens were prepared via water-jet cutting in the horizontal orientation. Ultimate tensile strength was subsequently evaluated using tensile testing on an Instron Electropuls E3000 system at a displacement rate of 2 mm/min under room temperature conditions (~23 °C) in accordance with ASTM D638-14 Type V standards.",
      "reasoning_analysis": "Increasing Factors: The incorporation of 30% carbon fiber serves as the primary strengthening mechanism, providing high aspect ratio reinforcement that facilitates efficient load transfer from the compliant copolyester matrix to the stiff fibers, significantly elevating the load-bearing capacity. Additionally, the 100% infill density minimizes macro-voids within the printed structure, ensuring a continuous load path throughout the specimen volume. Decreasing Factors: The inclusion of 1,4-cyclohexanedimethanol disrupts the regularity of the polymer backbone compared to pure polyethylene terephthalate, reducing crystallinity and intrinsic matrix strength. Furthermore, the LFAM processing history introduces structural anisotropy; the 2 mm layer height may limit interlayer diffusion and bonding strength, while the 0/90° raster pattern ensures that only approximately half of the printed beads and aligned fibers are oriented parallel to the loading axis, creating weak interfaces perpendicular to the stress. Dominant Factor: The high volume fraction of carbon fiber reinforcement is the dominant factor governing the final UTS behavior, as it fundamentally shifts the failure mechanism from matrix-dominated yielding to fiber-dominated fracture, establishing a high-strength regime that outweighs the reductions caused by comonomer-induced amorphousness, although the absolute magnitude remains bounded by the processing-induced interlayer bonding efficiency."
    }
  },
  {
    "doi": null,
    "title": "Impact of process parameters and heat treatment on fused filament fabricated PLA and PLA-CF",
    "year": 2022,
    "chemical_composition": {
      "repeat_unit_psmiles": "[*]OC(C)C(=O)[*]",
      "monomers": [
        {
          "name": "Lactic Acid",
          "smiles": "CC(O)C(=O)O",
          "ratio_value": null,
          "ratio_unit": null
        }
      ],
      "additives": [
        {
          "name": "Carbon fiber",
          "type": "filler",
          "amount_value": 20,
          "amount_unit": "wt%"
        }
      ],
      "is_homopolymer": false
    },
    "processing_history": "FFF printing (fully solid specimen). Annealing at 65 °C for 30 min. UTS measured by Shimadzu AG-X plus (10 kN) UTM, ASTM D638 Type IV.",
    "hierarchical_structure": "Semi-crystalline structure after annealing. Crystallinity increased compared to as-printed (5.93%).",
    "properties": {
      "UTS": {
        "value": [
          36.45
        ],
        "unit": "MPa"
      }
    },
    "analysis_with_hierarchical_structure": {
      "descriptive_text": "The sample comprises a poly(lactic acid) matrix derived from lactic acid monomers, reinforced with 20 wt% carbon fiber filler. It was fabricated via fused filament fabrication (FFF) printing to yield a fully solid specimen, subsequently subjected to thermal annealing at 65 °C for 30 minutes. Hierarchical characterization indicates a semi-crystalline structure where the annealing treatment resulted in increased crystallinity relative to the as-printed state, which initially possessed 5.93% crystallinity. The ultimate tensile strength was determined using a Shimadzu AG-X plus universal testing machine with a 10 kN load cell, following ASTM D638 Type IV specifications.",
      "reasoning_analysis": "Increasing Factors: The inclusion of 20 wt% carbon fiber provides a high-stiffness reinforcement phase that facilitates efficient stress transfer from the polymer matrix to the fibers, significantly enhancing the load-bearing capacity. Additionally, the thermal annealing history promotes secondary crystallization, resulting in a higher degree of crystallinity; these crystalline regions act as physical crosslinks that restrict chain mobility and resist plastic deformation, thereby contributing to higher strength. Decreasing Factors: The fused filament fabrication process inherently introduces inter-layer voids and anisotropic weaknesses due to the layer-by-layer deposition mechanism, which serve as potential stress concentrators and sites for premature crack initiation. Furthermore, without specific surface treatment mentioned, the interfacial adhesion between the poly(lactic acid) matrix and the carbon fiber may be suboptimal, limiting the full theoretical reinforcement efficiency of the filler. Dominant Factor: The synergistic combination of carbon fiber reinforcement and annealing-induced crystallinity qualitatively dominates the final UTS behavior. While the FFF processing history imposes structural limitations typical of additive manufacturing, the substantial stiffening effect of the filler content coupled with the structural ordering from thermal treatment overrides the intrinsic weakness of the neat polymer matrix and processing-induced defects to drive the ultimate tensile strength upward relative to non-reinforced, as-printed benchmarks."
    },
    "analysis_without_hierarchical_structure": {
      "descriptive_text": "The sample comprises a poly(lactic acid) matrix reinforced with 20 wt% carbon fiber filler. Specimens were manufactured via fused filament fabrication (FFF) printing to yield fully solid structures, followed by thermal annealing at 65 °C for 30 minutes. Mechanical characterization was performed using a Shimadzu AG-X plus universal testing machine with a 10 kN load cell in accordance with ASTM D638 Type IV standards to determine the ultimate tensile strength.",
      "reasoning_analysis": "Increasing Factors: The incorporation of 20 wt% carbon fiber provides significant reinforcement through load transfer mechanisms, where the high stiffness and strength of the fibers bear the majority of the applied stress. Additionally, the annealing process at 65 °C, which is near the glass transition temperature of the matrix, promotes crystallization and facilitates polymer chain diffusion across inter-layer boundaries created during FFF printing, thereby strengthening the internal structure. Decreasing Factors: The fused filament fabrication processing history inherently introduces anisotropy and potential inter-layer voids or weak bonding interfaces compared to isotropic molding techniques, which can serve as initiation sites for fracture under tensile load. Furthermore, insufficient dispersion of the carbon fiber filler could lead to agglomeration, creating stress concentration points that undermine the composite integrity. Dominant Factor: The reinforcement provided by the carbon fiber network combined with the microstructural healing induced by annealing qualitatively dominates the final UTS behavior. While the FFF architecture imposes geometric limitations, the synergistic effect of rigid filler load-bearing and improved inter-layer cohesion from thermal treatment drives the strength higher than what would be achieved by the matrix or processing method alone."
    }
  },
  {
    "doi": "10.3390/polym16192812",
    "title": "Statistical Analysis of Large Format Additively Manufactured Polyethylene Terephthalate Glycol with 30% Carbon Fiber Tensile Data",
    "year": 2024,
    "chemical_composition": {
      "repeat_unit_psmiles": null,
      "monomers": [
        {
          "name": "Terephthalic acid",
          "smiles": "OC(=O)c1ccc(C(=O)O)cc1",
          "ratio_value": null,
          "ratio_unit": null
        },
        {
          "name": "Ethylene glycol",
          "smiles": "OCCO",
          "ratio_value": null,
          "ratio_unit": null
        },
        {
          "name": "1,4-Cyclohexanedimethanol",
          "smiles": "OCC1CCC(CO)CC1",
          "ratio_value": null,
          "ratio_unit": null
        }
      ],
      "additives": [
        {
          "name": "Carbon Fiber",
          "type": "filler",
          "amount_value": 30,
          "amount_unit": "%"
        }
      ],
      "is_homopolymer": false
    },
    "processing_history": "LFAM printed using THOR printer; nozzle temperature 250 °C, bed temperature 80 °C, layer height 2 mm, 100% infill, 0/90° pattern. Panels decked to 4 mm thickness. Specimens water-jet cut in Horizontal orientation. UTS measured by tensile testing on Instron Electropuls E3000 at displacement rate 2 mm/min, 50 °C, ASTM D638-14 Type V.",
    "hierarchical_structure": "Amorphous PETG matrix with 30% carbon fiber reinforcement; layer-by-layer structure with void space between beads, fiber alignment in direction of printing.",
    "properties": {
      "UTS": {
        "value": [
          26.33
        ],
        "unit": "MPa"
      }
    },
    "analysis_with_hierarchical_structure": {
      "descriptive_text": "The sample comprises an amorphous copolyester matrix synthesized from terephthalic acid, ethylene glycol, and 1,4-cyclohexanedimethanol monomers, reinforced with 30% carbon fiber filler. It was processed via Large Format Additive Manufacturing (LFAM) using a THOR printer with a nozzle temperature of 250 °C and a bed temperature of 80 °C, utilizing a 2 mm layer height and a 0/90° infill pattern to achieve 100% infill density. Following printing, panels were decked to a 4 mm thickness, and specimens were water-jet cut in the horizontal orientation prior to mechanical characterization. The hierarchical structure features a layer-by-layer morphology with inter-bead void space and fiber alignment along the printing direction, and the ultimate tensile strength was measured by tensile testing on an Instron Electropuls E3000 at a displacement rate of 2 mm/min and 50 °C according to ASTM D638-14 Type V standards.",
