Repository: hhtrick/HHT-code

# HHT training framework

This directory contains model training, embedding precomputation, inference, article-level baselines and the curated datasets. All commands below assume that the working directory is `train_code/`.

## 3. Datasets and fixed partitions

Each main dataset is a JSON array at `dataset/{property}/{property}.json`. Entries contain source metadata, `chemical_composition`, `processing_history`, `hierarchical_structure`, `properties`, and two generated-analysis objects. Targets are stored as `properties[property]["value"]`; source metadata and target values are not predictive input fields.

| Property | Train | Validation | Test | Total |
|---|---:|---:|---:|---:|

File: train_code/dataset/UTS/UTS.json (part 105 of 292)
[
      "reasoning_analysis": "Increasing Factors: The continuous Polyetherimide matrix possesses an aromatic backbone with imide rings that provide inherent high stiffness and strength through restricted chain mobility and strong intermolecular interactions. The inclusion of rigid Copoly(oxybenzoate) based components likely introduces reinforcing phases that, if fibrillated during the high-shear twin-screw extrusion and injection molding, can bear load effectively along the flow direction. Furthermore, the rigorous vacuum drying protocol at 120°C for 24 hours minimizes moisture content, preventing hydrolytic degradation of the polyester components which would otherwise severely compromise molecular weight and mechanical integrity. Decreasing Factors: The thermodynamic immiscibility between the Polyetherimide matrix and the copolyester phases may lead to phase separation and weak interfacial adhesion, creating stress concentration points that facilitate premature crack initiation and propagation under tensile load. Additionally, the high processing temperatures of 360°C to 370°C approach the thermal stability limits of some organic polymers, posing a risk of thermal oxidation or chain scission if residence times are not strictly controlled, which would reduce the overall load-bearing capacity. Dominant Factor: The inherent mechanical robustness of the Polyetherimide matrix, preserved by the critical moisture removal during the drying stage, qualitatively dominates the UTS behavior; while the rigid copolyester phases offer reinforcement potential, the ultimate strength is primarily governed by the integrity of the continuous phase and the prevention of hydrolytic weakening."
    }
  },
  {
    "doi": null,
    "title": "3D printing of continuous kevlar reinforced polymer composite through coextrusion method",
    "year": 2020,
    "chemical_composition": {
      "repeat_unit_psmiles": "[*]OC(C)C(=O)[*]",
      "monomers": [
        {
          "name": "Lactic acid",
          "smiles": "CC(C(=O)O)O",
          "ratio_value": null,
          "ratio_unit": null
        }
      ],
      "additives": [
        {
          "name": "Twisted Kevlar fibre",
          "type": "reinforcement",
          "amount_value": 6.54,
          "amount_unit": "vol%"
        }
      ],
      "is_homopolymer": false
    },
    "processing_history": "Co-extrusion FDM 3D printing, 0.4 mm diameter twisted Kevlar thread, 2 mm nozzle, 0.8 mm layer height, 4 layers, 4 concentric perimeters. UTS measured by tensile testing under ASTM D638 standard.",
    "hierarchical_structure": "Continuous twisted Kevlar fibre reinforced composite, fibre volume fraction 6.54%.",
    "properties": {
      "UTS": {
        "value": [
          104.64
        ],
        "unit": "MPa"
      }
    },
    "analysis_with_hierarchical_structure": {
      "descriptive_text": "The sample comprises a poly(lactic acid) matrix reinforced with continuous twisted Kevlar fibres, resulting in a composite structure with a fibre volume fraction of 6.54%. Fabrication was performed via co-extrusion fused deposition modeling (FDM) 3D printing, utilizing a 0.4 mm diameter twisted Kevlar thread extruded through a 2 mm nozzle with a 0.8 mm layer height, configured with 4 layers and 4 concentric perimeters. The Ultimate Tensile Strength was subsequently characterized using tensile testing in accordance with the ASTM D638 standard.",
      "reasoning_analysis": "Increasing Factors: The incorporation of continuous twisted Kevlar fibres provides a significant strengthening mechanism due to the high intrinsic tensile strength and modulus of the aramid reinforcement, which facilitates effective load transfer along the fibre axis according to the rule of mixtures. Additionally, the co-extrusion processing history likely promotes improved fibre-matrix impregnation and interfacial adhesion compared to post-impregnation methods, further supporting stress transfer. Decreasing Factors: The relatively low fibre volume fraction of 6.54% limits the composite's load-bearing capacity relative to higher-loading structural composites. Furthermore, the FDM processing history introduces structural anisotropy where inter-layer bonding weaknesses may serve as failure initiation sites, and the twisted geometry of the fibres may reduce axial efficiency compared to straight continuous fibres. Dominant Factor: While the continuous fibre reinforcement qualitatively drives the UTS significantly higher than that of the neat poly(lactic acid) matrix, the low fibre volume fraction and the inherent inter-layer adhesion limitations of the FDM process are the dominant factors constraining the final UTS magnitude relative to the theoretical maximum of the reinforcement."
    },
    "analysis_without_hierarchical_structure": {
      "descriptive_text": "The sample comprises a polymer matrix derived from lactic acid monomers, reinforced with 6.54 vol% twisted Kevlar fibre acting as a structural additive. This composite system was manufactured via co-extrusion fused deposition modeling (FDM) 3D printing, employing a 2 mm nozzle and a 0.8 mm layer height to integrate a 0.4 mm diameter twisted Kevlar thread into the build. The resulting structure consisted of 4 layers with 4 concentric perimeters, and the mechanical performance was characterized by measuring the ultimate tensile strength through tensile testing following the ASTM D638 standard.",
      "reasoning_analysis": "Increasing Factors: The inclusion of twisted Kevlar fibre provides significant reinforcement due to the aramid's high intrinsic tensile strength and modulus, while the co-extrusion process ensures continuous fibre alignment along the loading axis to maximize load transfer efficiency. Additionally, the twisted morphology of the fibre may enhance mechanical interlocking at the fibre-matrix interface, further supporting stress distribution. Decreasing Factors: The fused deposition modeling (FDM) processing history introduces inherent anisotropy and potential voids between raster lines, which typically reduce ultimate tensile strength compared to bulk molding techniques. Specifically, the large 0.8 mm layer height likely compromises inter-layer diffusion and bonding strength, creating weak planes susceptible to failure, while the classification as a non-homopolymer suggests backbone irregularities that may reduce crystallinity and chain packing efficiency relative to a pure homopolymer system. Dominant Factor: While the processing-induced inter-layer weaknesses present a significant limitation, the continuous nature of the high-strength Kevlar reinforcement qualitatively dominates the mechanical response by bearing the majority of the applied load, establishing a higher strength baseline than the unreinforced matrix despite the suboptimal thermal bonding conditions."
    }
  },
  {
    "doi": "10.1115/1.3026556",
    "title": "A Unified Phenomenological Model for Tensile and Compressive Response of Polymeric Foams",
    "year": null,
    "chemical_composition": {
      "repeat_unit_psmiles": "[*]CC(Cl)[*]",
      "monomers": [
        {
          "name": "Vinyl Chloride",
          "smiles": "C=CCl",
          "ratio_value": null,
          "ratio_unit": null
        }
      ],
      "additives": [],
      "is_homopolymer": true
    },
    "processing_history": "Divinycell H130 foam sheet. Cylindrical specimens (25.4 mm diameter) cut and bonded between aluminum tabs using JB Weld adhesive. Surface prepared with degreasing solvent and conditioner. Tensile testing performed at 23 °C, 2.54 mm/min crosshead speed using MTS or Tinius-Olsen UTM, modified ASTM D1623-3.",
    "hierarchical_structure": "Closed cell cross-linked PVC foam. Nominal density 130 kg/m3, Measured density 139.40 kg/m3. Closed cell percentage 94.77%.",
    "properties": {
      "UTS": {
        "value": [
          5.19
        ],
        "unit": "MPa"
      }
    },
    "analysis_with_hierarchical_structure": {
      "descriptive_text": "The sample comprises a closed-cell cross-linked polyvinyl chloride (PVC) homopolymer foam, specifically Divinycell H130, with a measured density of 139.40 kg/m³ and a closed-cell content of 94.77%. Cylindrical specimens measuring 25.4 mm in diameter were machined from the foam sheet and bonded between aluminum tabs using JB Weld adhesive following surface degreasing and conditioning. Mechanical characterization was conducted via tensile testing at 23 °C with a crosshead speed of 2.54 mm/min using an MTS or Tinius-Olsen universal testing machine in compliance with modified ASTM D1623-3 standards.",
      "reasoning_analysis": "Increasing Factors: The cross-linked network structure prevents polymer chain slippage and viscous flow, thereby enhancing the intrinsic strength of the PVC matrix. Additionally, the high closed-cell percentage facilitates more efficient stress transfer across the cellular structure compared to open-cell equivalents, while the polar carbon-chlorine bonds in the vinyl chloride units contribute to strong intermolecular dipole interactions. Decreasing Factors: The cellular morphology results in a low relative density, drastically reducing the effective load-bearing cross-sectional area compared to solid PVC. Furthermore, the specimen preparation method involving adhesive bonding to aluminum tabs introduces potential stress concentrations at the interface, risking premature failure at the bond line rather than within the foam bulk. Dominant Factor: The relative density and cellular architecture qualitatively dominate the UTS behavior. While the cross-linked chemistry strengthens the cell wall material, the macroscopic strength is governed by foam mechanics principles where strength scales non-linearly with relative density, meaning the porosity-induced reduction in material continuity overwhelmingly dictates the lower UTS compared to solid polymer counterparts."
    },
    "analysis_without_hierarchical_structure": {
      "descriptive_text": "The sample consists of a polyvinyl chloride homopolymer configured as a Divinycell H130 foam sheet. Cylindrical specimens with a diameter of 25.4 mm were machined from the sheet and bonded between aluminum tabs using JB Weld adhesive following surface preparation with a degreasing solvent and conditioner. Tensile testing was conducted at 23 °C with a crosshead speed of 2.54 mm/min using an MTS or Tinius-Olsen universal testing machine in accordance with a modified ASTM D1623-3 standard.",
      "reasoning_analysis": "Increasing Factors: The polyvinyl chloride backbone features polar carbon-chlorine bonds that facilitate strong dipole-dipole interactions between chains, enhancing intermolecular cohesion and intrinsic tensile strength relative to non-polar polyolefins. Additionally, the use of adhesive bonding to aluminum tabs prevents premature crushing failures at the grips, allowing the material to reach higher stress levels before failure compared to direct mechanical gripping of soft foam. Decreasing Factors: The most significant reduction in UTS arises from the cellular morphology of the Divinycell H130 foam sheet, where the presence of voids drastically reduces the effective load-bearing cross-sectional area compared to solid PVC. Furthermore, the machining of cylindrical specimens from a foam sheet may induce microstructural damage to the cell walls at the cut surfaces, acting as stress concentrators, while the adhesive bond interface introduces a potential site for premature debonding failure rather than cohesive material failure. Dominant Factor: The cellular architecture of the foam structure is the dominant factor governing the UTS. While the intrinsic chemistry of PVC provides a robust baseline strength, the porosity inherent to the H130 foam grade fundamentally limits the ultimate tensile strength to values significantly lower than those of solid PVC, as the mechanical performance is dictated by the density and cell wall integrity rather than solely by the polymer chain interactions."
    }
  },
  {
    "doi": "10.1080/1536383X.2025.2454397",
    "title": "The influence of the carbon nanofiller in the PDMS-based composites on the strain resistive effect",
    "year": 2025,
    "chemical_composition": {
      "repeat_unit_psmiles": "*[Si](C)(C)O*",
      "monomers": [
        {
          "name": "Dimethylsiloxane",
          "smiles": null,
          "ratio_value": null,
          "ratio_unit": null
        }
      ],
      "additives": [
        {
          "name": "SWCNT Masterbatch",
          "type": "filler",
          "amount_value": 1,
          "amount_unit": "wt%"
        }
      ],
      "is_homopolymer": true
    },
    "processing_history": "Synthesis: High-speed mechanical stirring (10 min), ultrasonic sonication (15 min), degassing, pouring into mold, curing 1 h at 80 °C. Characterization: Tensile testing (ISO 527 Type 2), crosshead speed 100 mm/min, UTS measured according to ISO 527.",
    "hierarchical_structure": "Monolithic composite, no pores observed in structure.",
    "properties": {
      "UTS": {
        "value": [
          0.45
        ],
        "unit": "MPa"
      }
    },
    "analysis_with_hierarchical_structure": {
      "descriptive_text": "The material is a polydimethylsiloxane (PDMS) homopolymer composite containing 1 wt% single-walled carbon nanotube (SWCNT) masterbatch as a reinforcing filler. Processing involved high-speed mechanical stirring and ultrasonic sonication to promote dispersion, followed by degassing, molding, and thermal curing at 80 °C for 1 hour, resulting in a monolithic structure with no observed pores. The ultimate tensile strength was characterized via tensile testing compliant with ISO 527 Type 2 standards at a crosshead speed of 100 mm/min.",
      "reasoning_analysis": "Increasing Factors: The incorporation of high-aspect-ratio SWCNTs provides significant reinforcement through stress transfer mechanisms, while the ultrasonic sonication promotes uniform dispersion to maximize filler efficiency. Additionally, the degassing step eliminates voids that act as stress concentrators, and the thermal curing establishes a crosslinked network essential for load bearing in silicone elastomers. Decreasing Factors: The intrinsic flexibility of the siloxane backbone results in low intermolecular cohesive energy density, limiting the baseline strength of the matrix. Furthermore, without explicit surface functionalization mentioned, the interfacial adhesion between the hydrophobic PDMS and SWCNTs may rely solely on van der Waals forces, potentially leading to interfacial slippage under high load. Dominant Factor: The structural integrity achieved through degassing and the high specific strength of the SWCNTs serve as the dominant factors enhancing the UTS relative to neat PDMS, although the ultimate magnitude remains constrained by the elastomeric nature of the matrix and the quality of the filler-matrix interface."
    },
    "analysis_without_hierarchical_structure": {
      "descriptive_text": "The sample consists of a polydimethylsiloxane homopolymer matrix reinforced with 1 wt% single-walled carbon nanotube (SWCNT) masterbatch filler. The composite was synthesized via high-speed mechanical stirring for 10 minutes followed by 15 minutes of ultrasonic sonication to ensure dispersion, after which the mixture was degassed, poured into a mold, and cured for 1 hour at 80 °C. Mechanical characterization was conducted through tensile testing according to ISO 527 Type 2 specifications at a crosshead speed of 100 mm/min to determine the ultimate tensile strength.",
      "reasoning_analysis": "Increasing Factors: The addition of single-walled carbon nanotubes introduces a high-aspect-ratio rigid filler phase capable of bearing significant load, thereby reinforcing the soft polymer matrix through stress transfer mechanisms. The processing history involving ultrasonic sonication aids in exfoliating and dispersing the nanotubes to maximize interfacial area, while the degassing step reduces void content that would otherwise act as stress concentrators, and the thermal curing establishes the crosslink density required for tensile integrity. Decreasing Factors: The intrinsic chemical composition of the polydimethylsiloxane backbone features highly flexible siloxane linkages and weak intermolecular interactions, which inherently limit the maximum achievable strength compared to stiffer polymer architectures. Additionally, potential agglomeration of the nanotubes despite sonication or a weak non-covalent interface between the filler and matrix could create defect sites that initiate premature failure under tension. Dominant Factor: The reinforcement efficiency of the SWCNT filler, governed by the dispersion quality achieved through the specific ultrasonic processing history, qualitatively dominates the final UTS behavior by providing the primary mechanism for strength enhancement relative to the low-strength baseline of the neat elastomeric matrix."
    }
  },
  {
    "doi": "10.1080/1536383X.2025.2454397",
    "title": "The influence of the carbon nanofiller in the PDMS-based composites on the strain resistive effect",
    "year": 2025,
    "chemical_composition": {
      "repeat_unit_psmiles": "*[Si](C)(C)O*",
      "monomers": [
        {
          "name": "Dimethylsiloxane",
          "smiles": null,
          "ratio_value": null,
          "ratio_unit": null
        }
      ],
      "additives": [
        {
          "name": "Single-walled carbon nanotube",
          "type": "filler",
          "amount_value": 1,
          "amount_unit": "wt%"
        }
      ],
      "is_homopolymer": true
    },
    "processing_history": "Synthesis: High-speed mechanical stirring (10 min), ultrasonic sonication (15 min), degassing, pouring into mold, curing 1 h at 80 °C. Characterization: Tensile testing (ISO 527 Type 2), crosshead speed 100 mm/min, UTS measured according to ISO 527.",
    "hierarchical_structure": "Agglomeration of nanofiller from many nanoparticles in the form of bundles observed.",
    "properties": {
      "UTS": {
        "value": [
          0.36
        ],
        "unit": "MPa"
      }
    },
    "analysis_with_hierarchical_structure": {
      "descriptive_text": "The sample comprises a polydimethylsiloxane homopolymer matrix reinforced with 1 wt% single-walled carbon nanotubes. The composite was fabricated via high-speed mechanical stirring for 10 minutes followed by 15 minutes of ultrasonic sonication, then degassed, molded, and cured for 1 hour at 80 °C. Hierarchical structural analysis indicated the presence of nanofiller agglomerations manifesting as bundles within the matrix. Mechanical characterization was conducted via tensile testing according to ISO 527 Type 2 standards at a crosshead speed of 100 mm/min to measure the ultimate tensile strength.",
      "reasoning_analysis": "Increasing Factors: The inclusion of single-walled carbon nanotubes provides a high-aspect-ratio reinforcement phase with exceptional intrinsic strength, theoretically enabling load transfer from the matrix to the filler. The thermal curing history at 80 °C facilitates crosslinking within the PDMS network, enhancing the cohesive integrity of the elastomeric matrix. Decreasing Factors: The polydimethylsiloxane matrix possesses intrinsically low strength characteristics due to high chain mobility and low cohesive energy density. Crucially, despite the sonication processing step, the observed agglomeration of nanofillers into bundles creates stress concentration points that promote premature crack initiation. Additionally, potential weak interfacial adhesion between the nanotubes and matrix may lead to filler pull-out rather than effective stress transfer. Dominant Factor: The structural defect introduced by nanofiller agglomeration qualitatively dominates the mechanical response. These bundles act as flaw sites that negate the theoretical strengthening effect of the nanotubes, resulting in a UTS governed primarily by the defect density and the intrinsic strength limitations of the PDMS matrix rather than composite reinforcement."
    },
    "analysis_without_hierarchical_structure": {
      "descriptive_text": "The sample comprises a polydimethylsiloxane homopolymer matrix reinforced with 1 wt% single-walled carbon nanotube filler. Preparation involved high-speed mechanical stirring for 10 minutes and ultrasonic sonication for 15 minutes to facilitate dispersion, followed by degassing and pouring into a mold. The material was cured for 1 hour at 80 °C to establish the final network, and the ultimate tensile strength was measured via tensile testing according to ISO 527 Type 2 standards at a crosshead speed of 100 mm/min.",
      "reasoning_analysis": "Increasing Factors: The incorporation of single-walled carbon nanotubes introduces a high-aspect-ratio reinforcement phase with exceptional intrinsic strength, facilitating efficient load transfer from the compliant matrix to the rigid filler. Additionally, the processing history utilizing ultrasonic sonication and mechanical stirring promotes uniform filler dispersion which maximizes the interfacial surface area for stress transfer, while the thermal curing at 80 °C establishes a crosslinked network that enhances the structural integrity and load-bearing capacity of the polydimethylsiloxane matrix. Decreasing Factors: The inherent chemical composition of the polydimethylsiloxane backbone features high chain flexibility and low intermolecular cohesive energy, which intrinsically limits the baseline tensile strength compared to rigid thermoplastic polymers. Furthermore, despite the sonication step, there remains a risk of nanotube agglomeration at the 1 wt% loading which could act as stress concentration points initiating premature failure, and any incomplete degassing during processing could introduce microvoids that reduce the effective load-bearing cross-sectional area. Dominant Factor: The efficiency of stress transfer at the single-walled carbon nanotube-polydimethylsiloxane interface, governed by the dispersion quality achieved during sonication and stirring, qualitatively dominates the final UTS behavior; effective adhesion allows the high-strength nanotubes to reinforce the soft matrix, whereas poor dispersion would render the nanotubes as defects that negate their intrinsic strength advantage."
    }
  },
  {
    "doi": "10.3390/polym16192812",
    "title": "Statistical Analysis of Large Format Additively Manufactured Polyethylene Terephthalate Glycol with 30% Carbon Fiber Tensile Data",
    "year": 2024,
    "chemical_composition": {
      "repeat_unit_psmiles": null,
      "monomers": [
        {
          "name": "Terephthalic acid",
          "smiles": "OC(=O)c1ccc(C(=O)O)cc1",
          "ratio_value": null,
          "ratio_unit": null
        },
        {
          "name": "Ethylene glycol",
          "smiles": "OCCO",
          "ratio_value": null,
          "ratio_unit": null
        },
        {
          "name": "1,4-Cyclohexanedimethanol",
          "smiles": "OCC1CCC(CO)CC1",
          "ratio_value": null,
          "ratio_unit": null
        }
      ],
      "additives": [
        {
          "name": "Carbon Fiber",
          "type": "filler",
          "amount_value": 30,
          "amount_unit": "%"
        }
      ],
      "is_homopolymer": false
    },
    "processing_history": "LFAM printed using THOR printer; nozzle temperature 250 °C, bed temperature 80 °C, layer height 2 mm, 100% infill, 0/90° pattern. Panels decked to 4 mm thickness. Specimens water-jet cut in Horizontal orientation. UTS measured by tensile testing on Instron Electropuls E3000 at displacement rate 2 mm/min, 60 °C, ASTM D638-14 Type V.",
    "hierarchical_structure": "Amorphous PETG matrix with 30% carbon fiber reinforcement; layer-by-layer structure with void space between beads, fiber alignment in direction of printing.",
    "properties": {
      "UTS": {
        "value": [
          24.47
        ],
        "unit": "MPa"
      }
    },
    "analysis_with_hierarchical_structure": {
      "descriptive_text": "The sample comprises a copolyester matrix synthesized from terephthalic acid, ethylene glycol, and 1,4-cyclohexanedimethanol, reinforced with 30% carbon fiber filler. It was fabricated using Large Format Additive Manufacturing (LFAM) on a THOR printer with a nozzle temperature of 250 °C and a bed temperature of 80 °C, utilizing a 2 mm layer height and a 0/90° infill pattern to achieve 100% infill density. Following printing, the panels were decked to a thickness of 4 mm, and specimens were water-jet cut in the horizontal orientation prior to tensile testing according to ASTM D638-14 Type V standards on an Instron Electropuls E3000 at a displacement rate of 2 mm/min and an elevated temperature of 60 °C. The resulting hierarchical structure features an amorphous PETG matrix with carbon fiber alignment along the printing direction, characterized by a layer-by-layer morphology containing inter-bead void space.",
      "reasoning_analysis": "Increasing Factors: The incorporation of 30% carbon fiber provides substantial load-bearing capacity through high modulus reinforcement, while the horizontal specimen orientation aligns the tensile axis with the primary fiber direction established during printing, maximizing stress transfer efficiency. Additionally, the 100% infill density ensures maximum material continuity within the printed layers, contributing to higher strength compared to lower infill patterns. Decreasing Factors: The testing temperature of 60 °C approaches the glass transition temperature of the amorphous PETG matrix, leading to increased chain mobility and reduced matrix stiffness which compromises interfacial shear strength. Furthermore, the LFAM processing history introduces inter-bead void spaces and a 0/90° raster pattern means only a fraction of fibers are aligned with the load, acting as stress concentrators and reducing effective load transfer, while water-jet cutting may introduce edge micro-defects. Dominant Factor: The high volume fraction of rigid carbon fiber reinforcement is the dominant factor qualitatively driving the UTS to levels significantly exceeding the neat polymer matrix; however, the realized strength is fundamentally constrained by the elevated testing temperature relative to the matrix Tg and the process-induced porosity inherent to the layer-by-layer fabrication method."
    },
    "analysis_without_hierarchical_structure": {
      "descriptive_text": "The sample comprises a copolyester matrix derived from terephthalic acid, ethylene glycol, and 1,4-cyclohexanedimethanol monomers, reinforced with 30% carbon fiber filler. The material was fabricated using Large Format Additive Manufacturing (LFAM) on a THOR printer with a nozzle temperature of 250 °C and a bed temperature of 80 °C, utilizing a 2 mm layer height, 100% infill density, and a 0/90° raster pattern. Post-printing, the panels were finished to a 4 mm thickness, and specimens were water-jet cut in the horizontal orientation. Ultimate tensile strength was evaluated via tensile testing on an Instron Electropuls E3000 at a displacement rate of 2 mm/min and an elevated temperature of 60 °C following ASTM D638-14 Type V standards.",
      "reasoning_analysis": "Increasing Factors: The incorporation of 30% carbon fiber filler serves as the primary reinforcement mechanism, providing high modulus and strength that significantly enhances the load-bearing capacity of the copolyester matrix through effective stress transfer. Additionally, the terephthalic acid units within the polymer backbone contribute intrinsic rigidity and thermal stability to the matrix material. Decreasing Factors: The testing condition of 60 °C places the copolyester matrix near its glass transition region, leading to thermal softening that reduces the matrix's yield strength and modulus. Furthermore, the LFAM processing history involving a substantial 2 mm layer height likely results in reduced interlayer diffusion and bonding strength compared to conventional manufacturing, introducing anisotropic weaknesses, while the inclusion of 1,4-cyclohexanedimethanol disrupts crystallinity relative to pure polyethylene terephthalate, potentially lowering the theoretical maximum strength. Dominant Factor: The elevated testing temperature of 60 °C is the dominant factor governing the final UTS behavior; at this temperature, the thermal softening of the copolyester matrix critically limits its ability to effectively transfer stress to the rigid carbon fibers, thereby constraining the composite's overall strength potential despite the high filler content."
    }
  },
  {
    "doi": null,
    "title": "The role of partial miscibility on the properties of ternary blends of liquid crystalline copolyesters and polyetherimide",
    "year": 1998,
    "chemical_composition": {
      "repeat_unit_psmiles": null,
      "monomers": [
        {
          "name": "Polyetherimide",
          "smiles": null,
          "ratio_value": 70,
          "ratio_unit": "parts"
        },
        {
          "name": "Copoly(oxybenzoate-naphthalate)",
          "smiles": null,
          "ratio_value": 30,
          "ratio_unit": "parts"
        }
      ],
      "additives": [],
      "is_homopolymer": false
    },
    "processing_history": "Dried in a vacuum oven at 120°C for 24 h. Melt blended using a twinscrew extruder attached to Brabender mixer PL2100 at 360°C. Injection molded using Toshiba IS55EPN machine at melt temperature 370°C, cycle time 30 sec. UTS measured by tensile testing according to ASTM D638 at 23°C using Testometric Micro 500 machine, crosshead speed 1.3 mm/min.",
    "hierarchical_structure": "Binary blend of Vectra and PEI with immiscible phases.",
    "properties": {
      "UTS": {
        "value": [
          62.65
        ],
        "unit": "MPa"
      }
    },
    "analysis_with_hierarchical_structure": {
      "descriptive_text": "The sample consists of a binary polymer blend composed of 70 parts polyetherimide and 30 parts copoly(oxybenzoate-naphthalate). Prior to processing, the materials were dried in a vacuum oven at 120°C for 24 hours to remove moisture. The blend was subsequently melt blended using a twin-screw extruder attached to a Brabender mixer PL2100 at 360°C, followed by injection molding using a Toshiba IS55EPN machine at a melt temperature of 370°C with a cycle time of 30 seconds. The resulting hierarchical structure is characterized as a binary blend of Vectra and PEI exhibiting immiscible phases, and the ultimate tensile strength was measured by tensile testing according to ASTM D638 at 23°C using a Testometric Micro 500 machine with a crosshead speed of 1.3 mm/min.",
      "reasoning_analysis": "Increasing Factors: The incorporation of copoly(oxybenzoate-naphthalate), a liquid crystal polymer, introduces rigid rod-like chains that possess high intrinsic stiffness and strength, potentially acting as a reinforcing phase within the polyetherimide matrix. Additionally, the injection molding processing history involves high shear rates and elevated temperatures, which likely induce molecular orientation and fibrillation of the dispersed phase along the flow direction, creating an in-situ composite structure that enhances load-bearing capacity. The polyetherimide matrix itself contributes high thermal stability and toughness, providing a robust continuous phase. Decreasing Factors: The hierarchical structure is explicitly defined as having immiscible phases, indicating a lack of thermodynamic compatibility between the PEI and liquid crystal polymer components. This immiscibility leads to weak interfacial adhesion, creating sites for stress concentration and potential void formation under tensile load. Consequently, efficient stress transfer from the matrix to the reinforcing phase is compromised, promoting premature interfacial debonding and failure. Dominant Factor: While the rigid chains and processing-induced orientation provide a strong theoretical basis for enhanced strength, the immiscible phase morphology qualitatively dominates the final UTS behavior. The lack of interfacial compatibility limits the efficiency of load transfer between the phases, meaning the ultimate tensile strength is likely governed by the strength of the weak interface rather than the full intrinsic potential of the reinforced components."
    },
    "analysis_without_hierarchical_structure": {
      "descriptive_text": "The sample comprises a polymer blend consisting of 70 parts Polyetherimide and 30 parts Copoly(oxybenzoate-naphthalate). The materials were dried in a vacuum oven at 120°C for 24 hours prior to melt blending using a twin-screw extruder attached to a Brabender mixer PL2100 at 360°C. Specimens were fabricated via injection molding using a Toshiba IS55EPN machine at a melt temperature of 370°C with a cycle time of 30 seconds. Ultimate tensile strength was evaluated by tensile testing according to ASTM D638 at 23°C using a Testometric Micro 500 machine with a crosshead speed of 1.3 mm/min.",
      "reasoning_analysis": "Increasing Factors: The Polyetherimide matrix provides high inherent toughness and strength, while the Copoly(oxybenzoate-naphthalate) component acts as a reinforcing phase due to its rigid molecular structure. The thorough vacuum drying at 120°C prevents hydrolytic degradation, preserving molecular weight and mechanical integrity. Furthermore, the high shear conditions during injection molding likely induce fibrillation of the liquid crystalline polymer domains, creating an in-situ composite effect that enhances load-bearing capacity. Decreasing Factors: The absence of explicit compatibilizers in the chemical composition may lead to poor interfacial adhesion between the immiscible Polyetherimide and Copoly(oxybenzoate-naphthalate) phases, creating stress concentration points that facilitate premature failure. Additionally, the high processing temperatures of 360°C to 370°C approach the thermal stability limits of some organic polymers, posing a risk of minor thermal degradation which could reduce chain length and strength. Dominant Factor: The morphological development of the reinforcing Copoly(oxybenzoate-naphthalate) phase during high-shear injection molding qualitatively dominates the UTS behavior; specifically, the formation of an in-situ composite structure within the tough Polyetherimide matrix drives the UTS upward, provided that interfacial stress transfer is sufficient to exploit the reinforcement."
    }
  },
  {
    "doi": "10.3390/polym16192812",
    "title": "Statistical Analysis of Large Format Additively Manufactured Polyethylene Terephthalate Glycol with 30% Carbon Fiber Tensile Data",
    "year": 2024,
    "chemical_composition": {
      "repeat_unit_psmiles": null,
      "monomers": [
        {
          "name": "Terephthalic acid",
          "smiles": "OC(=O)c1ccc(C(=O)O)cc1",
          "ratio_value": null,
          "ratio_unit": null
        },
        {
          "name": "Ethylene glycol",
          "smiles": "OCCO",
          "ratio_value": null,
          "ratio_unit": null
        },
        {
          "name": "1,4-Cyclohexanedimethanol",
          "smiles": "OCC1CCC(CO)CC1",
          "ratio_value": null,
          "ratio_unit": null
        }
      ],
      "additives": [
        {
          "name": "Carbon Fiber",
          "type": "filler",
          "amount_value": 30,
          "amount_unit": "%"
        }
      ],
      "is_homopolymer": false
    },
    "processing_history": "LFAM printed using THOR printer; nozzle temperature 250 °C, bed temperature 80 °C, layer height 2 mm, 100% infill, 0/90° pattern. Panels decked to 4 mm thickness. Specimens water-jet cut in Horizontal orientation. UTS measured by tensile testing on Instron Electropuls E3000 at displacement rate 2 mm/min, 80 °C, ASTM D638-14 Type V.",
    "hierarchical_structure": "Amorphous PETG matrix with 30% carbon fiber reinforcement; layer-by-layer structure with void space between beads, fiber alignment in direction of printing.",
    "properties": {
      "UTS": {
        "value": [
          5.31
        ],
        "unit": "MPa"
      }
    },
    "analysis_with_hierarchical_structure": {
      "descriptive_text": "This material system comprises an amorphous copolyester matrix synthesized from terephthalic acid, ethylene glycol, and 1,4-cyclohexanedimethanol (PETG), reinforced with 30% carbon fiber filler. The composite was fabricated via Large Format Additive Manufacturing (LFAM) using a THOR printer with a nozzle temperature of 250 °C and a bed temperature of 80 °C, employing a 2 mm layer height and a 0/90° infill pattern to achieve 100% infill density. Post-processing involved decking the panels to a thickness of 4 mm, followed by water-jet cutting of specimens in the horizontal orientation. The resulting hierarchical structure exhibits a layer-by-layer morphology with inherent void space between beads and carbon fiber alignment along the printing direction, while the ultimate tensile strength was characterized via tensile testing on an Instron Electropuls E3000 at a displacement rate of 2 mm/min and 80 °C according to ASTM D638-14 Type V.",
      "reasoning_analysis": "Increasing Factors: The incorporation of 30% carbon fiber serves as the primary strengthening mechanism, providing high modulus and strength load-bearing pathways within the composite. The amorphous PETG matrix, modified by 1,4-cyclohexanedimethanol, offers inherent toughness compared to crystalline polyesters, and the 100% infill density maximizes the cross-sectional area available for load bearing compared to partial infill structures. Decreasing Factors: The testing temperature of 80 °C approaches the glass transition temperature of the PETG matrix, significantly reducing matrix stiffness and impairing stress transfer efficiency to the fibers. Additionally, the 0/90° printing pattern ensures that only approximately half of the carbon fibers and polymer beads are aligned with the tensile load axis, while the inherent void space between printed beads acts as stress concentrators that initiate premature failure. The water-jet cutting process may also introduce micro-damage at the specimen edges. Dominant Factor: While the high volume fraction of carbon fiber establishes a high theoretical strength baseline, the testing temperature near the matrix glass transition combined with the inter-bead voids and raster misalignment qualitatively dominates the final UTS behavior by severely limiting interfacial shear strength and promoting failure through the weakened polymer-rich regions between reinforcement layers."
    },
    "analysis_without_hierarchical_structure": {
      "descriptive_text": "The sample consists of a copolyester synthesized from terephthalic acid, ethylene glycol, and 1,4-cyclohexanedimethanol monomers, reinforced with 30% carbon fiber filler. The material was processed using Large Format Additive Manufacturing (LFAM) on a THOR printer with a nozzle temperature of 250 °C and a bed temperature of 80 °C, utilizing a 2 mm layer height, 100% infill, and a 0/90° raster pattern. Following printing, the panels were decked to a thickness of 4 mm, and specimens were water-jet cut in the horizontal orientation. Ultimate tensile strength was subsequently measured via tensile testing on an Instron Electropuls E3000 at a displacement rate of 2 mm/min and a temperature of 80 °C in accordance with ASTM D638-14 Type V standards.",
