Repository: hhtrick/HHT-code

# HHT training framework

This directory contains model training, embedding precomputation, inference, article-level baselines and the curated datasets. All commands below assume that the working directory is `train_code/`.

## 3. Datasets and fixed partitions

Each main dataset is a JSON array at `dataset/{property}/{property}.json`. Entries contain source metadata, `chemical_composition`, `processing_history`, `hierarchical_structure`, `properties`, and two generated-analysis objects. Targets are stored as `properties[property]["value"]`; source metadata and target values are not predictive input fields.

| Property | Train | Validation | Test | Total |
|---|---:|---:|---:|---:|

File: train_code/dataset/UTS/UTS.json (part 106 of 292)
[
      "reasoning_analysis": "Increasing Factors: The incorporation of 30% carbon fiber filler serves as the primary reinforcement mechanism, providing high stiffness and load-bearing capacity that significantly elevates the UTS compared to the neat copolyester matrix. Additionally, the 100% infill density specified in the processing history minimizes macroscopic voids within the printed structure, ensuring better continuity for stress distribution. Decreasing Factors: The use of 1,4-cyclohexanedimethanol as a comonomer disrupts chain packing and crystallinity relative to pure PET, inherently lowering the matrix strength. Furthermore, the large 2 mm layer height typical of LFAM reduces the interlayer diffusion area, potentially creating weak interfaces, while the 0/90° raster pattern means only half of the printed roads are aligned with the tensile load. Critically, the tensile testing was conducted at 80 °C, which approaches the glass transition temperature of the PETG-based matrix, causing significant chain mobilization and matrix softening. Dominant Factor: The testing temperature of 80 °C is the dominant factor governing the final UTS behavior; although the carbon fiber provides structural reinforcement, testing at a temperature near the matrix's glass transition fundamentally compromises the polymer's ability to effectively transfer stress to the fibers, shifting the failure mode towards matrix yielding and fiber pull-out rather than fiber fracture, thereby limiting the ultimate strength relative to room temperature performance."
    }
  },
  {
    "doi": "10.1080/1536383X.2025.2454397",
    "title": "The influence of the carbon nanofiller in the PDMS-based composites on the strain resistive effect",
    "year": 2025,
    "chemical_composition": {
      "repeat_unit_psmiles": "*[Si](C)(C)O*",
      "monomers": [
        {
          "name": "Dimethylsiloxane",
          "smiles": null,
          "ratio_value": null,
          "ratio_unit": null
        }
      ],
      "additives": [
        {
          "name": "Multi-walled carbon nanotube",
          "type": "filler",
          "amount_value": 1,
          "amount_unit": "wt%"
        }
      ],
      "is_homopolymer": true
    },
    "processing_history": "Synthesis: High-speed mechanical stirring (10 min), ultrasonic sonication (15 min), degassing, pouring into mold, curing 1 h at 80 °C. Characterization: Tensile testing (ISO 527 Type 2), crosshead speed 100 mm/min, UTS measured according to ISO 527.",
    "hierarchical_structure": "Rare small inclusions of MWCNTs with sizes from 0.1 to 0.9 μm detected.",
    "properties": {
      "UTS": {
        "value": [
          0.38
        ],
        "unit": "MPa"
      }
    },
    "analysis_with_hierarchical_structure": {
      "descriptive_text": "The sample comprises a polydimethylsiloxane (PDMS) homopolymer matrix incorporated with 1 wt% multi-walled carbon nanotubes (MWCNTs). Processing involved high-speed mechanical stirring for 10 minutes and ultrasonic sonication for 15 minutes to facilitate dispersion, followed by degassing, molding, and thermal curing for 1 hour at 80 °C. Hierarchical structural analysis identified rare small inclusions of MWCNTs with dimensions ranging from 0.1 to 0.9 μm. Mechanical characterization was performed via tensile testing according to ISO 527 Type 2 standards at a crosshead speed of 100 mm/min to determine the ultimate tensile strength.",
      "reasoning_analysis": "Increasing Factors: The thermal curing process at 80 °C promotes crosslinking within the PDMS matrix, establishing a three-dimensional network essential for load bearing and significantly enhancing strength compared to the uncured precursor. Additionally, the incorporation of multi-walled carbon nanotubes introduces a high-modulus filler phase that theoretically supports stress transfer mechanisms, potentially reinforcing the composite. Decreasing Factors: The inherent flexibility of the siloxane backbone results in low intermolecular cohesion and low intrinsic strength for the neat matrix. Furthermore, the detection of MWCNTs as micro-scale inclusions (0.1 to 0.9 μm) rather than nano-scale dispersion suggests potential agglomeration, which can act as stress concentrators and initiate premature failure. The low filler loading of 1 wt% may also be insufficient to establish a percolating network for maximal reinforcement. Dominant Factor: While the crosslinking density achieved during curing provides the fundamental integrity required for tensile strength, the final UTS behavior is predominantly limited by the intrinsic low strength of the PDMS matrix and the suboptimal filler dispersion indicated by the micro-scale inclusions, which restricts the efficiency of nanotube reinforcement."
    },
    "analysis_without_hierarchical_structure": {
      "descriptive_text": "The material system comprises a polydimethylsiloxane homopolymer matrix incorporated with 1 wt% multi-walled carbon nanotubes as a reinforcing filler. Processing involved high-speed mechanical stirring for 10 minutes followed by 15 minutes of ultrasonic sonication to facilitate dispersion, after which the mixture was degassed, poured into a mold, and cured for 1 hour at 80 °C. Mechanical characterization was performed via tensile testing in accordance with ISO 527 Type 2 specifications at a crosshead speed of 100 mm/min to determine the ultimate tensile strength.",
      "reasoning_analysis": "Increasing Factors: The addition of multi-walled carbon nanotubes introduces a high-strength reinforcing phase that enhances load-bearing capacity through stress transfer mechanisms at the filler-matrix interface. The processing history specifically employs ultrasonic sonication, which improves nanotube dispersion and reduces agglomeration, thereby maximizing the effective surface area for interfacial adhesion and preventing premature failure at filler clusters. Additionally, the thermal curing step ensures the formation of a crosslinked network within the PDMS, providing the structural integrity required to transmit stress to the reinforcing nanotubes. Decreasing Factors: The inherent chemical structure of the polydimethylsiloxane backbone, characterized by flexible siloxane linkages and low intermolecular forces, establishes a low baseline modulus and strength typical of elastomers. Despite sonication, the presence of any residual nanotube agglomerates at the 1 wt% loading level can act as stress concentrators that initiate cracks under tensile load. Furthermore, the high crosshead speed of 100 mm/min during testing may induce viscoelastic effects that alter the failure mode, potentially reducing the measured ductility and affecting the apparent ultimate tensile strength relative to quasi-static conditions. Dominant Factor: While the rigid carbon nanotubes offer theoretical reinforcement, the intrinsic low cohesive energy density of the PDMS matrix fundamentally limits the maximum stress transfer efficiency achievable at the interface. Consequently, the quality of the filler-matrix interfacial adhesion, governed by the dispersion efficacy of the ultrasonic processing, qualitatively dominates the final UTS behavior by determining whether the nanotubes act as effective load bearers or as defect sites within the soft elastomeric network."
    }
  },
  {
    "doi": null,
    "title": "3D printing of continuous kevlar reinforced polymer composite through coextrusion method",
    "year": 2020,
    "chemical_composition": {
      "repeat_unit_psmiles": "[*]OC(C)C(=O)[*]",
      "monomers": [
        {
          "name": "Lactic acid",
          "smiles": "CC(C(=O)O)O",
          "ratio_value": null,
          "ratio_unit": null
        }
      ],
      "additives": [],
      "is_homopolymer": true
    },
    "processing_history": "FDM 3D printing, 2 mm nozzle, 0.8 mm layer height, ASTM D638 Type I specimen. UTS measured by tensile testing under ASTM D638 standard.",
    "hierarchical_structure": "3D printed layers.",
    "properties": {
      "UTS": {
        "value": [
          37.41
        ],
        "unit": "MPa"
      }
    },
    "analysis_with_hierarchical_structure": {
      "descriptive_text": "The sample comprises a polylactic acid homopolymer synthesized from lactic acid monomers. Fabrication was achieved via fused deposition modeling (FDM) 3D printing utilizing a 2 mm nozzle and 0.8 mm layer height to form an ASTM D638 Type I specimen. The material exhibits a hierarchical structure defined by deposited 3D printed layers, with mechanical properties evaluated through tensile testing under the ASTM D638 standard.",
      "reasoning_analysis": "Increasing Factors: The intrinsic chemical structure of the polylactic acid backbone, featuring polar ester linkages, facilitates intermolecular dipole-dipole interactions that contribute to cohesive strength. Additionally, the homopolymer composition ensures a consistent matrix without potential stress concentrators arising from filler-matrix interfaces. Decreasing Factors: The fused deposition modeling (FDM) processing history introduces significant structural heterogeneities, specifically voids and incomplete fusion between deposited roads. The relatively large 0.8 mm layer height limits the thermal history available for inter-layer diffusion and entanglement, resulting in weak interfaces between the 3D printed layers. These interfaces act as preferential sites for crack initiation and propagation under tensile load. Dominant Factor: The quality of inter-layer adhesion governed by the FDM processing parameters qualitatively dominates the UTS behavior. Despite the inherent strength of the PLA chemistry, the macroscopic layered structure creates anisotropic weaknesses where failure is likely to occur at the layer interfaces rather than through the bulk polymer chains, significantly limiting the overall tensile strength compared to isotropic manufacturing methods."
    },
    "analysis_without_hierarchical_structure": {
      "descriptive_text": "The material system comprises a polylactic acid homopolymer derived from lactic acid monomers. Dog-bone specimens conforming to the ASTM D638 Type I geometry were fabricated via fused deposition modeling (FDM) 3D printing, utilizing a 2 mm nozzle diameter and a 0.8 mm layer height. Mechanical characterization was performed through tensile testing following the ASTM D638 standard protocol to determine the ultimate tensile strength.",
      "reasoning_analysis": "Increasing Factors: The intrinsic chemical composition of the polylactic acid homopolymer contributes positively to strength through the stiffness of the aliphatic polyester backbone and the steric hindrance provided by the methyl side groups, which resist chain slippage under load. Additionally, the absence of plasticizers or soft additives maintains a high modulus matrix capable of sustaining stress. Decreasing Factors: The fused deposition modeling (FDM) processing history introduces significant anisotropy and potential defect structures that detrimentally affect UTS. Specifically, the large 0.8 mm layer height reduces the thermal history available for interlayer diffusion and polymer chain entanglement across layer boundaries, creating weak interfaces prone to delamination. Furthermore, inherent voids between raster lines act as stress concentrators that initiate premature failure. Dominant Factor: The processing-induced interlayer adhesion quality qualitatively dominates the final UTS behavior. While the PLA chemistry provides a robust baseline, the macroscopic strength is governed by the weakest link principle, where the coarse layer height and resulting poor interlayer bonding in the FDM structure limit the effective load transfer capacity significantly below that of isotropic bulk material."
    }
  },
  {
    "doi": "10.3390/polym16192812",
    "title": "Statistical Analysis of Large Format Additively Manufactured Polyethylene Terephthalate Glycol with 30% Carbon Fiber Tensile Data",
    "year": 2024,
    "chemical_composition": {
      "repeat_unit_psmiles": null,
      "monomers": [
        {
          "name": "Terephthalic acid",
          "smiles": "OC(=O)c1ccc(C(=O)O)cc1",
          "ratio_value": null,
          "ratio_unit": null
        },
        {
          "name": "Ethylene glycol",
          "smiles": "OCCO",
          "ratio_value": null,
          "ratio_unit": null
        },
        {
          "name": "1,4-Cyclohexanedimethanol",
          "smiles": "OCC1CCC(CO)CC1",
          "ratio_value": null,
          "ratio_unit": null
        }
      ],
      "additives": [
        {
          "name": "Carbon Fiber",
          "type": "filler",
          "amount_value": 30,
          "amount_unit": "%"
        }
      ],
      "is_homopolymer": false
    },
    "processing_history": "LFAM printed using THOR printer; nozzle temperature 250 °C, bed temperature 80 °C, layer height 2 mm, 100% infill, 0/90° pattern. Panels decked to 4 mm thickness. Specimens water-jet cut in Horizontal orientation. UTS measured by tensile testing on Instron Electropuls E3000 at displacement rate 2 mm/min, 70 °C, ASTM D638-14 Type V.",
    "hierarchical_structure": "Amorphous PETG matrix with 30% carbon fiber reinforcement; layer-by-layer structure with void space between beads, fiber alignment in direction of printing.",
    "properties": {
      "UTS": {
        "value": [
          15.08
        ],
        "unit": "MPa"
      }
    },
    "analysis_with_hierarchical_structure": {
      "descriptive_text": "The sample consists of a poly(ethylene terephthalate glycol) (PETG) copolymer matrix synthesized from terephthalic acid, ethylene glycol, and 1,4-cyclohexanedimethanol monomers, reinforced with 30% carbon fiber filler. The composite was fabricated using Large Format Additive Manufacturing (LFAM) on a THOR printer with a nozzle temperature of 250 °C and a bed temperature of 80 °C, utilizing a 2 mm layer height and a 0/90° infill pattern to achieve 100% infill density. Following printing, panels were decked to a thickness of 4 mm, and specimens were water-jet cut in the horizontal orientation prior to ultimate tensile strength characterization via tensile testing on an Instron Electropuls E3000 at a displacement rate of 2 mm/min and an elevated temperature of 70 °C according to ASTM D638-14 Type V standards. The resulting hierarchical structure features an amorphous PETG matrix with carbon fiber alignment oriented along the printing direction, interspersed with inherent void space between deposited beads.",
      "reasoning_analysis": "Increasing Factors: The incorporation of 30% carbon fiber provides significant reinforcement due to the high intrinsic strength and modulus of the fibers compared to the polymer matrix. Additionally, the fiber alignment along the direction of printing facilitates load transfer along the fiber axis when tested in the horizontal orientation, and the copolymer backbone provides a baseline structural integrity. Decreasing Factors: The Large Format Additive Manufacturing process with a 2 mm layer height introduces substantial void space between beads, acting as stress concentrators and reducing the effective load-bearing cross-sectional area. The 0/90° infill pattern means only approximately half of the fibers are aligned with the primary load axis, reducing reinforcement efficiency. Critically, the testing temperature of 70 °C is near the glass transition temperature of the amorphous PETG matrix, leading to significant thermal softening, reduced matrix modulus, and weakened interfacial shear strength. Dominant Factor: While the carbon fiber content establishes a higher strength baseline relative to the neat polymer, the testing temperature of 70 °C relative to the matrix glass transition temperature is the dominant factor governing the final UTS behavior. This thermal condition severely compromises the matrix's ability to transfer stress to the reinforcing fibers and exacerbates the detrimental effects of processing-induced voids, qualitatively limiting the ultimate tensile strength below what would be achievable at ambient temperatures."
    },
    "analysis_without_hierarchical_structure": {
      "descriptive_text": "The sample comprises a copolyester matrix derived from terephthalic acid, ethylene glycol, and 1,4-cyclohexanedimethanol monomers, reinforced with 30% carbon fiber filler. The material was fabricated via Large Format Additive Manufacturing using a THOR printer with a nozzle temperature of 250 °C and a bed temperature of 80 °C, employing a 2 mm layer height, 100% infill density, and a 0/90° raster pattern. Post-processing involved decking the panels to a 4 mm thickness followed by water-jet cutting of specimens in the horizontal orientation. Ultimate tensile strength was characterized using an Instron Electropuls E3000 system at a displacement rate of 2 mm/min and a temperature of 70 °C according to ASTM D638-14 Type V standards.",
      "reasoning_analysis": "Increasing Factors: The incorporation of 30% carbon fiber provides a high-stiffness reinforcement phase that significantly enhances load-bearing capacity through stress transfer from the matrix to the fibers. Additionally, the aromatic rings within the terephthalic acid units of the copolyester backbone contribute intrinsic rigidity and strength to the matrix phase. Decreasing Factors: The Large Format Additive Manufacturing process introduces inter-layer interfaces that are typically weaker than bulk material, and the large 2 mm layer height may further limit inter-diffusion and bonding strength. The modification with 1,4-cyclohexanedimethanol disrupts crystallinity compared to pure polyethylene terephthalate, potentially reducing matrix yield strength, while the elevated testing temperature of 70 °C approaches the glass transition region, softening the matrix and reducing its contribution to the composite strength. Dominant Factor: The high volume fraction of carbon fiber qualitatively dominates the UTS behavior by establishing the primary load-bearing network; however, the final measured strength is critically constrained by the anisotropic inter-layer bonding inherent to the additive manufacturing process and the reduced matrix modulus at the elevated testing temperature."
    }
  },
  {
    "doi": "10.1115/1.3026556",
    "title": "A Unified Phenomenological Model for Tensile and Compressive Response of Polymeric Foams",
    "year": null,
    "chemical_composition": {
      "repeat_unit_psmiles": "[*]CC(Cl)[*]",
      "monomers": [
        {
          "name": "Vinyl Chloride",
          "smiles": "C=CCl",
          "ratio_value": null,
          "ratio_unit": null
        }
      ],
      "additives": [],
      "is_homopolymer": true
    },
    "processing_history": "Divinycell H200 foam sheet. Cylindrical specimens (25.4 mm diameter) cut and bonded between aluminum tabs using JB Weld adhesive. Surface prepared with degreasing solvent and conditioner. Tensile testing performed at 23 °C, 2.54 mm/min crosshead speed using MTS or Tinius-Olsen UTM, modified ASTM D1623-3.",
    "hierarchical_structure": "Closed cell cross-linked PVC foam. Nominal density 200 kg/m3, Measured density 223.57 kg/m3. Closed cell percentage 97.25%.",
    "properties": {
      "UTS": {
        "value": [
          7.58
        ],
        "unit": "MPa"
      }
    },
    "analysis_with_hierarchical_structure": {
      "descriptive_text": "The sample comprises a closed-cell cross-linked polyvinyl chloride homopolymer foam, specifically Divinycell H200, with a measured density of 223.57 kg/m³ and a closed-cell percentage of 97.25%. Cylindrical specimens measuring 25.4 mm in diameter were machined from the foam sheet, surface-treated with degreasing solvent and conditioner, and bonded between aluminum tabs using JB Weld adhesive. Tensile properties were assessed at 23 °C with a crosshead speed of 2.54 mm/min using an MTS or Tinius-Olsen universal testing machine following a modified ASTM D1623-3 protocol.",
      "reasoning_analysis": "Increasing Factors: The cross-linked network within the PVC matrix restricts chain mobility and prevents viscous flow, enhancing the structural integrity of the cell walls under tensile load compared to linear thermoplastics. Additionally, the polar carbon-chlorine bonds in the vinyl chloride repeat units generate strong dipole-dipole interactions, increasing the cohesive energy density and intrinsic strength of the solid polymer phase. The high closed-cell content further contributes to stability by maintaining internal pressure and resisting cell wall buckling during deformation. Decreasing Factors: The cellular morphology inherently reduces the ultimate tensile strength due to high porosity, as the measured density is significantly lower than that of solid PVC, drastically minimizing the effective load-bearing cross-sectional area. Stress concentrations naturally arise at the cell nodes and struts, promoting early failure initiation. Furthermore, the processing method involving adhesive bonding to aluminum tabs may introduce interfacial stress concentrations or induce failure at the bond line rather than within the bulk foam, potentially limiting the measured strength. Dominant Factor: The cellular architecture and relative density qualitatively dominate the UTS behavior. While the cross-linked PVC chemistry provides a robust solid phase, the macroscopic mechanical performance is governed by the scaling laws for cellular solids, where the low relative density drastically reduces the ultimate strength compared to the non-porous polymer, making the foam morphology the defining characteristic of the tensile response."
    },
    "analysis_without_hierarchical_structure": {
      "descriptive_text": "The sample comprises a polyvinyl chloride homopolymer synthesized from vinyl chloride monomers, manufactured as a Divinycell H200 foam sheet. Cylindrical specimens with a diameter of 25.4 mm were machined from the sheet and bonded between aluminum tabs using JB Weld adhesive. Surface preparation involved treatment with a degreasing solvent and conditioner prior to mechanical evaluation. Tensile testing was conducted at 23 °C with a crosshead speed of 2.54 mm/min using an MTS or Tinius-Olsen universal testing machine in accordance with a modified ASTM D1623-3 protocol.",
      "reasoning_analysis": "Increasing Factors: The chemical composition is based on a polyvinyl chloride homopolymer, where the chlorine substituents induce strong dipole-dipole interactions between polymer chains, increasing cohesive energy density and intrinsic resistance to chain slippage under tension. Additionally, testing at 23 °C ensures the material remains in a rigid state below its glass transition temperature, maximizing load-bearing capability. Decreasing Factors: The processing history specifies the material is a foam sheet, introducing a cellular morphology with significant void volume that reduces the effective load-bearing cross-sectional area and creates stress concentrations at cell walls, inherently lowering strength compared to solid bulk polymer. Furthermore, the specimen preparation method involves bonding to aluminum tabs with adhesive, which introduces a potential failure interface where debonding may occur before bulk material failure, artificially limiting the measured ultimate tensile strength. Dominant Factor: The cellular foam architecture is the dominant factor influencing the UTS. While the PVC chemistry provides strong intermolecular forces, the macroscopic void structure inherent to the Divinycell processing history reduces the relative density and structural continuity of the material, dictating a UTS governed primarily by cell wall bending and stretching mechanics rather than the intrinsic strength of the solid polymer chains."
    }
  },
  {
    "doi": null,
    "title": "Impact of process parameters and heat treatment on fused filament fabricated PLA and PLA-CF",
    "year": 2022,
    "chemical_composition": {
      "repeat_unit_psmiles": "[*]OC(C)C(=O)[*]",
      "monomers": [
        {
          "name": "Lactic Acid",
          "smiles": "CC(O)C(=O)O",
          "ratio_value": null,
          "ratio_unit": null
        }
      ],
      "additives": [
        {
          "name": "Carbon fiber",
          "type": "filler",
          "amount_value": 20,
          "amount_unit": "wt%"
        }
      ],
      "is_homopolymer": false
    },
    "processing_history": "FFF printing (fully solid specimen). Annealing at 65 °C for 240 min. UTS measured by Shimadzu AG-X plus (10 kN) UTM, ASTM D638 Type IV.",
    "hierarchical_structure": "Semi-crystalline structure after annealing.",
    "properties": {
      "UTS": {
        "value": [
          36.89
        ],
        "unit": "MPa"
      }
    },
    "analysis_with_hierarchical_structure": {
      "descriptive_text": "The material system comprises a polylactic acid (PLA) matrix composite reinforced with 20 wt% carbon fiber filler. Specimens were manufactured via fused filament fabrication (FFF) printing to achieve a fully solid geometry, subsequently subjected to thermal annealing at 65 °C for 240 minutes to promote crystallization. This processing history yields a semi-crystalline hierarchical structure, and the ultimate tensile strength was evaluated using a Shimadzu AG-X plus universal testing machine (10 kN) following ASTM D638 Type IV protocols.",
      "reasoning_analysis": "Increasing Factors: The incorporation of 20 wt% carbon fiber acts as a high-modulus reinforcement phase that facilitates load transfer away from the polymer matrix, significantly enhancing tensile capacity. Furthermore, the thermal annealing at 65 °C promotes the development of a semi-crystalline structure, where crystalline lamellae act as physical crosslinks that restrict chain mobility and increase the stress required for yield and failure. Decreasing Factors: The fused filament fabrication (FFF) processing history inherently introduces inter-layer interfaces and potential micro-voids within the fully solid specimen, which act as stress concentration sites and reduce effective load-bearing cross-sectional area compared to injection-molded counterparts. Additionally, the inherent brittleness of the polylactic acid matrix may limit plastic deformation prior to failure. Dominant Factor: The reinforcement mechanism provided by the carbon fiber network combined with the matrix stiffening from annealing-induced crystallinity qualitatively dominates the final UTS behavior, driving the strength significantly higher than neat PLA, although the absolute magnitude is constrained by the anisotropic defects inherent to the additive manufacturing process."
    },
    "analysis_without_hierarchical_structure": {
      "descriptive_text": "The sample comprises a polymer matrix based on lactic acid monomers, reinforced with 20 wt% carbon fiber filler. The composite specimens were fabricated using fused filament fabrication (FFF) printing to produce fully solid structures, followed by thermal annealing at 65 °C for 240 minutes to enhance structural integrity. Ultimate tensile strength was measured using a Shimadzu AG-X plus universal testing machine with a 10 kN load cell in accordance with the ASTM D638 Type IV standard.",
      "reasoning_analysis": "Increasing Factors: The incorporation of 20 wt% carbon fiber provides significant reinforcement through load transfer mechanisms, substantially enhancing the load-bearing capacity of the polymer matrix. Furthermore, the processing history includes annealing at 65 °C for 240 minutes, which is typically above the glass transition temperature of lactic acid-based polymers; this thermal treatment promotes crystallization and facilitates polymer chain diffusion across interlayer boundaries created during FFF printing, thereby improving interfacial bonding and matrix strength. Decreasing Factors: The fused filament fabrication process inherently introduces anisotropy and potential micro-voids between deposited roads, which can act as stress concentrators and reduce the ultimate tensile strength compared to isotropic molded specimens. Additionally, the lactic acid-based matrix is inherently brittle, which may limit ductility and lead to premature failure if fiber-matrix adhesion is insufficient. Dominant Factor: The reinforcement efficiency of the carbon fibers combined with the microstructural healing induced by the extended annealing process qualitatively dominates the final UTS behavior, as these factors mitigate the inherent weaknesses of the additive manufacturing process and provide a net increase in strength relative to the unreinforced printed matrix."
    }
  },
  {
    "doi": "10.3390/polym16192812",
    "title": "Statistical Analysis of Large Format Additively Manufactured Polyethylene Terephthalate Glycol with 30% Carbon Fiber Tensile Data",
    "year": 2024,
    "chemical_composition": {
      "repeat_unit_psmiles": null,
      "monomers": [
        {
          "name": "Terephthalic acid",
          "smiles": "OC(=O)c1ccc(C(=O)O)cc1",
          "ratio_value": null,
          "ratio_unit": null
        },
        {
          "name": "Ethylene glycol",
          "smiles": "OCCO",
          "ratio_value": null,
          "ratio_unit": null
        },
        {
          "name": "1,4-Cyclohexanedimethanol",
          "smiles": "OCC1CCC(CO)CC1",
          "ratio_value": null,
          "ratio_unit": null
        }
      ],
      "additives": [
        {
          "name": "Carbon Fiber",
          "type": "filler",
          "amount_value": 30,
          "amount_unit": "%"
        }
      ],
      "is_homopolymer": false
    },
    "processing_history": "LFAM printed using THOR printer; nozzle temperature 250 °C, bed temperature 80 °C, layer height 2 mm, 100% infill, 0/90° pattern. Panels decked to 4 mm thickness. Specimens water-jet cut in Vertical orientation. UTS measured by tensile testing on Instron Electropuls E3000 at displacement rate 2 mm/min, 40 °C, ASTM D638-14 Type V.",
    "hierarchical_structure": "Amorphous PETG matrix with 30% carbon fiber reinforcement; layer-by-layer structure with void space between beads, fiber alignment in direction of printing.",
    "properties": {
      "UTS": {
        "value": [
          30.89
        ],
        "unit": "MPa"
      }
    },
    "analysis_with_hierarchical_structure": {
      "descriptive_text": "The sample consists of a carbon fiber-reinforced copolyester composite, specifically an amorphous PETG matrix synthesized from terephthalic acid, ethylene glycol, and 1,4-cyclohexanedimethanol monomers. The material incorporates 30% carbon fiber filler and was fabricated using Large Format Additive Manufacturing (LFAM) on a THOR printer with a nozzle temperature of 250 °C and a bed temperature of 80 °C. The printing process utilized a 2 mm layer height with 100% infill in a 0/90° pattern, resulting in panels decked to 4 mm thickness characterized by a layer-by-layer structure with inter-bead void space and fiber alignment along the printing direction. Specimens were prepared via water-jet cutting in the vertical orientation, and the ultimate tensile strength was evaluated using tensile testing on an Instron Electropuls E3000 at a displacement rate of 2 mm/min and 40 °C according to ASTM D638-14 Type V standards.",
      "reasoning_analysis": "Increasing Factors: The inclusion of 30% carbon fiber filler provides significant reinforcement potential through load transfer mechanisms, even when not perfectly aligned with the stress axis, while the 100% infill density maximizes the effective load-bearing cross-sectional area compared to lower infill patterns. Additionally, the copolymer composition involving 1,4-cyclohexanedimethanol imparts toughness to the amorphous PETG matrix, which can help resist crack propagation prior to failure. Decreasing Factors: The vertical orientation of the specimens aligns the tensile load perpendicular to the printed layers and the primary fiber alignment direction, severely reducing the reinforcement efficiency and stressing the weak inter-layer bonds. Furthermore, the hierarchical structure contains void spaces between beads which act as stress concentrators, and the testing temperature of 40 °C may induce slight thermal softening of the amorphous matrix relative to room temperature, lowering the yield strength. Dominant Factor: While the high carbon fiber content establishes a high theoretical strength baseline, the processing-induced anisotropy caused by the vertical testing orientation and inter-bead void spaces dominates the final UTS behavior. This configuration forces failure to initiate through inter-layer delamination and matrix yielding rather than fiber fracture, qualitatively limiting the ultimate tensile strength relative to the composite's potential in a horizontally aligned configuration."
    },
    "analysis_without_hierarchical_structure": {
      "descriptive_text": "The sample comprises a copolyester matrix derived from terephthalic acid, ethylene glycol, and 1,4-cyclohexanedimethanol, reinforced with 30% carbon fiber filler. Processing was conducted via Large Format Additive Manufacturing (LFAM) on a THOR printer with a nozzle temperature of 250 °C and a bed temperature of 80 °C, utilizing a 2 mm layer height, 100% infill, and a 0/90° raster pattern. The printed panels were decked to a 4 mm thickness, followed by water-jet cutting of specimens in the vertical orientation. Ultimate tensile strength was evaluated using an Instron Electropuls E3000 at a displacement rate of 2 mm/min and 40 °C according to ASTM D638-14 Type V.",
      "reasoning_analysis": "Increasing Factors: The incorporation of 30% carbon fiber filler provides substantial reinforcement through effective load transfer from the matrix to the high-strength fibers, while the aromatic rings within the terephthalic acid monomer contribute intrinsic backbone rigidity to the copolyester matrix. Decreasing Factors: The Large Format Additive Manufacturing process utilizes an exceptionally large 2 mm layer height, which significantly reduces interlayer diffusion and bonding strength, and the vertical orientation of the specimens subjects these weak interlayer interfaces to direct tensile stress. Additionally, water-jet cutting may introduce edge microcracks acting as stress concentrators, the 1,4-cyclohexanedimethanol comonomer disrupts crystallinity compared to pure PET, and testing at 40 °C increases chain mobility relative to room temperature, collectively diminishing the measured strength. Dominant Factor: The process-induced anisotropy, specifically the combination of the excessive 2 mm layer height and the vertical loading orientation which aligns the tensile stress perpendicular to the printed layers, qualitatively dominates the mechanical response by limiting failure to the weak interlayer bonds rather than the intrinsic strength of the carbon fiber reinforced composite."
    }
  },
  {
    "doi": null,
    "title": "The role of partial miscibility on the properties of ternary blends of liquid crystalline copolyesters and polyetherimide",
    "year": 1998,
    "chemical_composition": {
      "repeat_unit_psmiles": null,
      "monomers": [
        {
          "name": "Polyetherimide",
          "smiles": null,
          "ratio_value": 70,
          "ratio_unit": "parts"
        },
        {
          "name": "Copoly(oxybenzoate-p-ethylene terephthalate)",
          "smiles": null,
          "ratio_value": 5,
          "ratio_unit": "parts"
        },
        {
          "name": "Copoly(oxybenzoate-naphthalate)",
          "smiles": null,
          "ratio_value": 30,
          "ratio_unit": "parts"
        }
      ],
      "additives": [],
      "is_homopolymer": false
    },
    "processing_history": "Dried in a vacuum oven at 120°C for 24 h. Melt blended using a twinscrew extruder attached to Brabender mixer PL2100 at 360°C. Injection molded using Toshiba IS55EPN machine at melt temperature 370°C, cycle time 30 sec. UTS measured by tensile testing according to ASTM D638 at 23°C using Testometric Micro 500 machine, crosshead speed 1.3 mm/min.",
    "hierarchical_structure": "Ternary blend morphology with improved interfacial adhesion between Vectra and PEI.",
    "properties": {
      "UTS": {
        "value": [
          83.21
        ],
        "unit": "MPa"
      }
    },
    "analysis_with_hierarchical_structure": {
      "descriptive_text": "The sample is a ternary polymer blend composed of 70 parts polyetherimide, 5 parts copoly(oxybenzoate-p-ethylene terephthalate), and 30 parts copoly(oxybenzoate-naphthalate). Preparation involved drying the components in a vacuum oven at 120°C for 24 hours, followed by melt blending using a twinscrew extruder attached to a Brabender mixer PL2100 at 360°C. The material was subsequently injection molded using a Toshiba IS55EPN machine at a melt temperature of 370°C with a 30-second cycle time. The resulting hierarchical structure exhibits a ternary blend morphology with improved interfacial adhesion between the Vectra liquid crystalline phases and the polyetherimide matrix. Mechanical characterization was performed via tensile testing according to ASTM D638 at 23°C using a Testometric Micro 500 machine at a crosshead speed of 1.3 mm/min.",
      "reasoning_analysis": "Increasing Factors: The polyetherimide matrix provides a robust foundation of high intrinsic strength and toughness, while the copolyester components, identified as Vectra liquid crystalline polymers, act as in-situ reinforcing agents that enhance stiffness and strength upon orientation during injection molding. The specific processing history includes vacuum drying which mitigates hydrolytic degradation and void formation, preserving molecular integrity. Furthermore, the hierarchical structure notes improved interfacial adhesion, which is critical for effective stress transfer between the dispersed phases and the matrix, preventing premature interfacial failure. Decreasing Factors: The high processing temperatures required for melt blending and injection molding (360-370°C) approach the thermal stability limits of some polymer components, risking thermal degradation that could reduce molecular weight and compromise mechanical performance. Additionally, despite improved adhesion, the multiphase nature of the blend introduces internal interfaces that act as potential stress concentrators compared to a homogeneous single-phase material. Dominant Factor: The improved interfacial adhesion between the reinforcing Vectra phases and the PEI matrix qualitatively dominates the UTS behavior. This factor enables the efficient transfer of load from the ductile matrix to the rigid reinforcing phases, maximizing the composite effect of the blend morphology over the potential detracting effects of thermal history or phase separation."
    },
    "analysis_without_hierarchical_structure": {
      "descriptive_text": "The sample consists of a ternary polymer blend comprising 70 parts Polyetherimide, 5 parts Copoly(oxybenzoate-p-ethylene terephthalate), and 30 parts Copoly(oxybenzoate-naphthalate). The components were dried in a vacuum oven at 120°C for 24 hours prior to melt blending using a twin-screw extruder attached to a Brabender mixer PL2100 at 360°C. The blended material was injection molded using a Toshiba IS55EPN machine at a melt temperature of 370°C with a cycle time of 30 seconds, and the ultimate tensile strength was measured by tensile testing according to ASTM D638 at 23°C using a Testometric Micro 500 machine with a crosshead speed of 1.3 mm/min.",
