Repository: hhtrick/HHT-code

# HHT training framework

This directory contains model training, embedding precomputation, inference, article-level baselines and the curated datasets. All commands below assume that the working directory is `train_code/`.

## 3. Datasets and fixed partitions

Each main dataset is a JSON array at `dataset/{property}/{property}.json`. Entries contain source metadata, `chemical_composition`, `processing_history`, `hierarchical_structure`, `properties`, and two generated-analysis objects. Targets are stored as `properties[property]["value"]`; source metadata and target values are not predictive input fields.

| Property | Train | Validation | Test | Total |
|---|---:|---:|---:|---:|

File: train_code/dataset/UTS/UTS.json (part 107 of 292)
[
      "reasoning_analysis": "Increasing Factors: The chemical composition is dominated by Polyetherimide and aromatic copolyesters, both of which possess rigid backbone structures containing imide and ester linkages that restrict chain mobility and enhance intermolecular forces, intrinsically driving the UTS higher. Additionally, the injection molding processing history induces molecular orientation along the flow direction, which aligns the polymer chains and potential liquid crystalline domains to better withstand tensile loads, while the rigorous vacuum drying prevents hydrolytic degradation that would otherwise reduce molecular weight. Decreasing Factors: The multiphase nature of the blend introduces interfaces between the Polyetherimide matrix and the copolyester components, which can act as stress concentration sites if interfacial adhesion is imperfect, potentially lowering the UTS. Furthermore, the high processing temperatures of 360°C to 370°C approach the thermal stability limits of some aromatic polyesters, risking thermal degradation that could reduce chain length and mechanical integrity. Dominant Factor: The intrinsic structural rigidity provided by the high content of aromatic and imide groups in the polymer backbones qualitatively dominates the final UTS behavior, as the high-performance nature of all three constituents establishes a strong baseline mechanical performance that outweighs the potential reductions from interfacial defects, provided the drying process successfully maintained molecular weight."
    }
  },
  {
    "doi": "10.3390/ma14081903",
    "title": "Influence of Temperature on the Mechanical Performance of Unidirectional Carbon Fiber Reinforced Polymer Straps",
    "year": 2021,
    "chemical_composition": {
      "repeat_unit_psmiles": null,
      "monomers": [
        {
          "name": "Epoxy Resin XB 3515/Aradur® 5021",
          "smiles": null,
          "ratio_value": null,
          "ratio_unit": null
        }
      ],
      "additives": [
        {
          "name": "Carbon Fiber IMS60 E13 24K 830tex",
          "type": "reinforcement",
          "amount_value": 59.3,
          "amount_unit": "vol%"
        }
      ],
      "is_homopolymer": false
    },
    "processing_history": "Winding UD carbon prepreg tape around aluminum mold, pretensioned 0.20% strain, cured 120 °C for 1 h + 140 °C for 2 h. UTS measured by tensile testing (Instron 600LX) at 100 °C, displacement rate 2 mm/min, ISO 527-5.",
    "hierarchical_structure": "Unidirectional (UD) laminated CFRP strap. Fiber volume fraction 59.3%, Matrix volume fraction 34.9%, Void volume fraction 5.8%.",
    "properties": {
      "UTS": {
        "value": [
          1775.78
        ],
        "unit": "MPa"
      }
    },
    "analysis_with_hierarchical_structure": {
      "descriptive_text": "This material system comprises a unidirectional carbon fiber-reinforced polymer strap utilizing an Epoxy Resin XB 3515 matrix cured with Aradur® 5021 hardener. Reinforcement is provided by IMS60 E13 24K 830tex carbon fibers arranged in a unidirectional laminated architecture with a fiber volume fraction of 59.3%, a matrix volume fraction of 34.9%, and a void volume fraction of 5.8%. The composite was manufactured by winding unidirectional carbon prepreg tape around an aluminum mold under a pretension of 0.20% strain, followed by a stepped curing cycle at 120 °C for 1 hour and 140 °C for 2 hours. Ultimate tensile strength was subsequently characterized via tensile testing using an Instron 600LX at an elevated temperature of 100 °C with a displacement rate of 2 mm/min in accordance with ISO 527-5.",
      "reasoning_analysis": "Increasing Factors: The utilization of high-strength IMS60 carbon fibers in a unidirectional alignment maximizes load bearing along the testing axis, while the high fiber volume fraction of 59.3% ensures efficient stress transfer to the reinforcement. Additionally, the 0.20% pretension applied during winding minimizes fiber waviness, and the stepped thermal cure cycle promotes crosslinking, both of which optimize the longitudinal strength potential. Decreasing Factors: The relatively high void volume fraction of 5.8% introduces significant stress concentrators that can initiate premature failure within the matrix or at the interface. Furthermore, conducting tensile testing at 100 °C likely approaches or exceeds the glass transition temperature of the epoxy matrix, softening the polymer phase and reducing interfacial shear strength, which compromises load transfer efficiency and lateral support for the fibers. Dominant Factor: While the high fiber content and alignment establish a strong theoretical baseline for ultimate tensile strength, the combination of significant void content and the elevated testing temperature dominates the final mechanical behavior by promoting early failure mechanisms such as interfacial debonding or matrix yielding, thereby limiting the realized strength relative to the intrinsic capacity of the carbon fibers."
    },
    "analysis_without_hierarchical_structure": {
      "descriptive_text": "The composite sample comprises an Epoxy Resin XB 3515 matrix cured with Aradur® 5021 hardener, reinforced with IMS60 E13 24K 830tex carbon fibers at a volume fraction of 59.3%. Fabrication involved winding unidirectional carbon prepreg tape around an aluminum mold with a 0.20% strain pretension, followed by a sequential cure at 120 °C for 1 hour and 140 °C for 2 hours. Ultimate tensile strength was characterized using an Instron 600LX system at 100 °C with a displacement rate of 2 mm/min in compliance with ISO 527-5.",
      "reasoning_analysis": "Increasing Factors: The high volume fraction of 59.3% carbon fibers provides the primary load-bearing capacity, while the unidirectional alignment ensures optimal stress transfer along the fiber axis. Additionally, the 0.20% pretension during winding minimizes fiber waviness and void content, and the two-stage curing cycle promotes sufficient crosslink density in the epoxy matrix to support fiber interaction. Decreasing Factors: The tensile testing conducted at 100 °C represents an elevated temperature environment that likely reduces the epoxy matrix modulus and shear strength compared to room temperature, potentially compromising interfacial load transfer. Furthermore, thermal expansion mismatch between the aluminum mold and the composite during curing may introduce residual stresses that could predispose the material to earlier failure. Dominant Factor: The high volume fraction and unidirectional orientation of the carbon fibers qualitatively dominate the UTS behavior, as the longitudinal tensile strength of such composites is primarily governed by fiber properties rather than matrix performance, although the elevated testing temperature imposes a limiting constraint on the realized strength relative to ambient conditions."
    }
  },
  {
    "doi": "10.3390/polym16192812",
    "title": "Statistical Analysis of Large Format Additively Manufactured Polyethylene Terephthalate Glycol with 30% Carbon Fiber Tensile Data",
    "year": 2024,
    "chemical_composition": {
      "repeat_unit_psmiles": null,
      "monomers": [
        {
          "name": "Terephthalic acid",
          "smiles": "OC(=O)c1ccc(C(=O)O)cc1",
          "ratio_value": null,
          "ratio_unit": null
        },
        {
          "name": "Ethylene glycol",
          "smiles": "OCCO",
          "ratio_value": null,
          "ratio_unit": null
        },
        {
          "name": "1,4-Cyclohexanedimethanol",
          "smiles": "OCC1CCC(CO)CC1",
          "ratio_value": null,
          "ratio_unit": null
        }
      ],
      "additives": [
        {
          "name": "Carbon Fiber",
          "type": "filler",
          "amount_value": 30,
          "amount_unit": "%"
        }
      ],
      "is_homopolymer": false
    },
    "processing_history": "LFAM printed using THOR printer; nozzle temperature 250 °C, bed temperature 80 °C, layer height 2 mm, 100% infill, 0/90° pattern. Panels decked to 4 mm thickness. Specimens water-jet cut in Vertical orientation. UTS measured by tensile testing on Instron Electropuls E3000 at displacement rate 2 mm/min, Room Temperature (~23 °C), ASTM D638-14 Type V.",
    "hierarchical_structure": "Amorphous PETG matrix with 30% carbon fiber reinforcement; layer-by-layer structure with void space between beads, fiber alignment in direction of printing.",
    "properties": {
      "UTS": {
        "value": [
          37.98
        ],
        "unit": "MPa"
      }
    },
    "analysis_with_hierarchical_structure": {
      "descriptive_text": "The sample comprises a carbon fiber-reinforced copolyester composite featuring an amorphous polyethylene terephthalate glycol (PETG) matrix synthesized from terephthalic acid, ethylene glycol, and 1,4-cyclohexanedimethanol, reinforced with 30% carbon fiber by weight. Processing was conducted via Large Format Additive Manufacturing (LFAM) on a THOR printer with a nozzle temperature of 250 °C and bed temperature of 80 °C, utilizing a 2 mm layer height and 0/90° infill pattern to achieve 100% density. Post-processing involved decking panels to 4 mm thickness followed by water-jet cutting of specimens in the vertical orientation, resulting in a hierarchical structure characterized by a layer-by-layer morphology with inter-bead void space and fiber alignment along the printing direction, with ultimate tensile strength evaluated via tensile testing at room temperature according to ASTM D638-14 Type V.",
      "reasoning_analysis": "Increasing Factors: The incorporation of 30% carbon fiber provides significant reinforcement through load transfer mechanisms, drastically increasing the stiffness and strength potential compared to the neat polymer matrix. Additionally, the 100% infill density maximizes material continuity within the print layers, and the copolymer modification with 1,4-cyclohexanedimethanol ensures an amorphous structure that avoids brittle failure modes associated with high crystallinity. Decreasing Factors: The vertical orientation of the specimens relative to the print layers subjects the inter-layer bonds to tensile stress, which are typically weaker than intra-layer bonds due to limited polymer diffusion across bead boundaries. Furthermore, the presence of void space between beads acts as stress concentrators that initiate premature failure, and the large 2 mm layer height may further reduce inter-layer adhesion quality compared to finer resolutions. Dominant Factor: While the carbon fiber reinforcement establishes a high theoretical strength baseline, the processing-induced anisotropy from the vertical cut orientation and the inherent void content between deposited beads qualitatively dominate the final UTS behavior by limiting effective stress transfer across layers, making the inter-layer bonding quality the critical determinant of failure strength."
    },
    "analysis_without_hierarchical_structure": {
      "descriptive_text": "The sample comprises a copolyester matrix derived from terephthalic acid, ethylene glycol, and 1,4-cyclohexanedimethanol monomers, compounded with 30% carbon fiber filler. The composite was fabricated using Large Format Additive Manufacturing (LFAM) on a THOR printer with a nozzle temperature of 250 °C and a bed temperature of 80 °C, employing a 2 mm layer height, 100% infill density, and a 0/90° raster pattern. Post-printing, the panels were decked to a thickness of 4 mm, from which specimens were water-jet cut in the vertical orientation. Ultimate tensile strength was determined via tensile testing on an Instron Electropuls E3000 at a displacement rate of 2 mm/min under room temperature conditions (~23 °C) following ASTM D638-14 Type V protocols.",
      "reasoning_analysis": "Increasing Factors: The chemical composition features a rigid aromatic backbone derived from terephthalic acid, which provides intrinsic structural stiffness and strength to the polymer matrix. Furthermore, the incorporation of 30% carbon fiber filler acts as a significant reinforcing phase, theoretically enhancing load-bearing capacity and stiffness relative to the neat copolyester. The processing history includes a 100% infill density, which maximizes material continuity within the printed layers, and a nozzle temperature of 250 °C that ensures adequate melting and flow for polymer consolidation. Decreasing Factors: The copolymerization with 1,4-cyclohexanedimethanol disrupts the crystallinity typical of polyethylene terephthalate, potentially reducing the matrix yield strength compared to a semi-crystalline homopolymer. Critically, the Large Format Additive Manufacturing process introduces structural anisotropy; the 2 mm layer height and layer-by-layer deposition create potential inter-layer voids and weak diffusion zones. Additionally, cutting specimens in the vertical orientation likely aligns the tensile load perpendicular to the print layers (Z-direction), where inter-layer bonding is weakest and carbon fibers are oriented transversely rather than along the stress axis. Dominant Factor: The processing history, specifically the specimen orientation relative to the print layers, qualitatively dominates the final UTS behavior. Because the vertical orientation subjects the sample to inter-layer stresses where the carbon fibers provide minimal reinforcement due to their in-plane alignment, the mechanical performance is governed primarily by the matrix strength and inter-layer adhesion quality rather than the high intrinsic strength of the carbon fiber filler."
    }
  },
  {
    "doi": "10.3390/ma14081903",
    "title": "Influence of Temperature on the Mechanical Performance of Unidirectional Carbon Fiber Reinforced Polymer Straps",
    "year": 2021,
    "chemical_composition": {
      "repeat_unit_psmiles": null,
      "monomers": [
        {
          "name": "Epoxy Resin XB 3515/Aradur® 5021",
          "smiles": null,
          "ratio_value": null,
          "ratio_unit": null
        }
      ],
      "additives": [
        {
          "name": "Carbon Fiber IMS60 E13 24K 830tex",
          "type": "reinforcement",
          "amount_value": 59.3,
          "amount_unit": "vol%"
        }
      ],
      "is_homopolymer": false
    },
    "processing_history": "Winding UD carbon prepreg tape around aluminum mold, pretensioned 0.20% strain, cured 120 °C for 1 h + 140 °C for 2 h. UTS measured by tensile testing (Instron 600LX) at 24 °C, displacement rate 2 mm/min, ISO 527-5.",
    "hierarchical_structure": "Unidirectional (UD) laminated CFRP strap. Fiber volume fraction 59.3%, Matrix volume fraction 34.9%, Void volume fraction 5.8%.",
    "properties": {
      "UTS": {
        "value": [
          1767.6
        ],
        "unit": "MPa"
      }
    },
    "analysis_with_hierarchical_structure": {
      "descriptive_text": "The sample is a unidirectional carbon fiber reinforced polymer (CFRP) strap comprising an Epoxy Resin XB 3515 matrix system reinforced with Aradur® 5021 hardener and IMS60 E13 24K 830tex carbon fibers. It was manufactured by winding unidirectional carbon prepreg tape around an aluminum mold with a pretension of 0.20% strain, followed by a step-curing cycle at 120 °C for 1 hour and 140 °C for 2 hours. Structural characterization indicates a fiber volume fraction of 59.3%, a matrix volume fraction of 34.9%, and a void volume fraction of 5.8%. The ultimate tensile strength was evaluated via tensile testing according to ISO 527-5 standards using an Instron 600LX machine at 24 °C with a displacement rate of 2 mm/min.",
      "reasoning_analysis": "Increasing Factors: The incorporation of high-modulus IMS60 carbon fibers serves as the primary reinforcement phase, driving the UTS higher compared to the neat epoxy matrix. The unidirectional alignment ensures the tensile load is applied parallel to the fiber axis, maximizing stress transfer efficiency. Additionally, the high fiber volume fraction of 59.3% increases the load-bearing cross-section of the reinforcement, and the 0.20% pretension during winding minimizes fiber waviness, both contributing to increased strength. The step-curing cycle likely promotes a high degree of crosslinking in the epoxy matrix, improving interfacial shear strength and further supporting higher UTS. Decreasing Factors: The void volume fraction of 5.8% represents a significant defect density, creating stress concentrations that initiate premature failure and drive the UTS down. Additionally, curing on an aluminum mold may induce residual thermal stresses due to the coefficient of thermal expansion mismatch between the mold and the CFRP strap upon cooling, potentially micro-cracking the matrix and reducing effective load transfer. The inherent brittleness of the cured epoxy matrix also limits the composite's strain-to-failure capabilities. Dominant Factor: The high fiber volume fraction and unidirectional alignment qualitatively dominate the final UTS behavior by establishing the primary load-bearing mechanism. While the elevated void content acts as a significant efficiency limiter, the continuous carbon fiber network remains the principal determinant of the tensile strength magnitude relative to the matrix system."
    },
    "analysis_without_hierarchical_structure": {
      "descriptive_text": "The material system comprises an epoxy matrix formed from Epoxy Resin XB 3515 and Aradur® 5021 hardener, reinforced with IMS60 E13 24K 830tex carbon fibers at a volume fraction of 59.3%. Manufacturing involved winding unidirectional carbon prepreg tape around an aluminum mold with an applied pretension of 0.20% strain, followed by a stepped thermal cure cycle of 120 °C for 1 hour and 140 °C for 2 hours. Ultimate tensile strength was determined via tensile testing on an Instron 600LX machine at 24 °C with a displacement rate of 2 mm/min according to ISO 527-5 standards.",
      "reasoning_analysis": "Increasing Factors: The high volume fraction of 59.3% IMS60 carbon fibers provides the primary load-bearing capacity, leveraging the rule of mixtures to significantly elevate UTS compared to the neat resin. The unidirectional alignment of the prepreg tape ensures optimal stress distribution along the fiber axis, while the 0.20% pretension during winding minimizes fiber waviness and maximizes alignment efficiency. Furthermore, the stepped cure cycle promotes a high crosslink density in the epoxy matrix, enhancing the interfacial shear strength required for effective stress transfer from the matrix to the fibers. Decreasing Factors: The inherent brittleness of the cured epoxy matrix limits the composite's strain-to-failure, potentially initiating premature microcracking. Additionally, the coefficient of thermal expansion mismatch between the aluminum mold, carbon fibers, and epoxy matrix during the cooling phase from the cure temperature likely induces residual thermal stresses that could detract from the measured strength. The high fiber packing density also increases the risk of resin-starved regions or void formation, which act as stress concentrators. Dominant Factor: The mechanical performance is overwhelmingly dominated by the high-volume fraction of continuous high-strength carbon fibers aligned in the loading direction; while matrix properties and residual stresses modulate the efficiency of load transfer, the intrinsic strength and stiffness of the fiber reinforcement dictate the ultimate tensile strength ceiling for this composite system."
    }
  },
  {
    "doi": null,
    "title": "Impact of process parameters and heat treatment on fused filament fabricated PLA and PLA-CF",
    "year": 2022,
    "chemical_composition": {
      "repeat_unit_psmiles": "[*]OC(C)C(=O)[*]",
      "monomers": [
        {
          "name": "Lactic Acid",
          "smiles": "CC(O)C(=O)O",
          "ratio_value": null,
          "ratio_unit": null
        }
      ],
      "additives": [
        {
          "name": "Carbon fiber",
          "type": "filler",
          "amount_value": 20,
          "amount_unit": "wt%"
        }
      ],
      "is_homopolymer": false
    },
    "processing_history": "FFF printing (fully solid specimen). Annealing at 95 °C for 60 min. UTS measured by Shimadzu AG-X plus (10 kN) UTM, ASTM D638 Type IV.",
    "hierarchical_structure": "Semi-crystalline structure after annealing.",
    "properties": {
      "UTS": {
        "value": [
          40.23
        ],
        "unit": "MPa"
      }
    },
    "analysis_with_hierarchical_structure": {
      "descriptive_text": "The sample comprises a poly(lactic acid) matrix reinforced with 20 wt% carbon fiber filler. Specimens were fabricated via Fused Filament Fabrication (FFF) printing to yield fully solid parts, followed by a thermal annealing treatment at 95 °C for 60 minutes. This processing history induced a semi-crystalline hierarchical structure within the composite. Mechanical characterization was performed using a Shimadzu AG-X plus universal testing machine in accordance with ASTM D638 Type IV standards to determine the Ultimate Tensile Strength.",
      "reasoning_analysis": "Increasing Factors: The incorporation of 20 wt% carbon fiber acts as a primary reinforcing phase, facilitating load transfer from the softer poly(lactic acid) matrix to the high-strength fibers, thereby significantly elevating the Ultimate Tensile Strength. Furthermore, the thermal annealing at 95 °C promotes the development of a semi-crystalline structure; these crystalline regions act as physical crosslinks that restrict chain mobility and enhance the modulus and strength of the matrix. Additionally, in the context of Fused Filament Fabrication, this annealing step likely improves inter-layer diffusion and bonding, reducing void content and mitigating the weak interfaces typical of as-printed specimens. Decreasing Factors: The FFF processing history inherently introduces structural anisotropy and potential inter-layer voids, which act as stress concentrators and failure initiation sites, typically resulting in lower UTS compared to isotropic manufacturing methods like injection molding. The poly(lactic acid) matrix itself possesses relatively low toughness and thermal stability compared to high-performance engineering thermoplastics, which limits the ultimate load-bearing capacity before failure. Additionally, if the interfacial adhesion between the carbon fibers and the polymer matrix is insufficient, fiber pull-out rather than fiber fracture may occur, reducing the efficiency of the reinforcement. Dominant Factor: The reinforcement effect provided by the 20 wt% carbon fiber content qualitatively dominates the final UTS behavior, offering a substantial increase over the neat polymer baseline. However, the efficacy of this reinforcement is critically modulated by the processing history, where the annealing-induced crystallinity and improved inter-layer bonding serve to maximize the composite's potential despite the inherent geometric limitations of the additive manufacturing process."
    },
    "analysis_without_hierarchical_structure": {
      "descriptive_text": "The sample comprises a poly(lactic acid) matrix derived from lactic acid monomers, reinforced with 20 wt% carbon fiber filler. Specimens were manufactured via fused filament fabrication (FFF) printing to yield fully solid structures, followed by a thermal annealing treatment at 95 °C for 60 minutes. Mechanical characterization was performed using a Shimadzu AG-X plus universal testing machine equipped with a 10 kN load cell, adhering to ASTM D638 Type IV geometries for ultimate tensile strength determination.",
      "reasoning_analysis": "Increasing Factors: The incorporation of 20 wt% carbon fiber provides a high-strength reinforcement phase that facilitates efficient stress transfer from the polymer matrix to the fibers, intrinsically driving the UTS higher. Additionally, the annealing history at 95 °C, which is above the glass transition temperature of poly(lactic acid), promotes cold crystallization and enhances inter-layer diffusion in the FFF printed parts, thereby improving structural cohesion and load-bearing capacity. Decreasing Factors: The fused filament fabrication process inherently introduces anisotropic raster patterns and micro-voids between deposited roads that act as stress concentrators, typically reducing the UTS compared to isotropic manufacturing methods like injection molding. Furthermore, the semi-crystalline PLA matrix exhibits inherent brittleness, which may limit energy absorption prior to fracture. Dominant Factor: The synergistic reinforcement effect of the carbon fibers combined with the crystallinity enhancement from thermal annealing qualitatively dominates the final UTS behavior. While the additive manufacturing process introduces structural defects, the stiff filler network and improved inter-layer bonding provide the primary governing mechanism for strength, elevating the performance above that of unreinforced printed matrices despite the processing-induced anisotropy."
    }
  },
  {
    "doi": "10.3390/polym16192812",
    "title": "Statistical Analysis of Large Format Additively Manufactured Polyethylene Terephthalate Glycol with 30% Carbon Fiber Tensile Data",
    "year": 2024,
    "chemical_composition": {
      "repeat_unit_psmiles": null,
      "monomers": [
        {
          "name": "Terephthalic acid",
          "smiles": "OC(=O)c1ccc(C(=O)O)cc1",
          "ratio_value": null,
          "ratio_unit": null
        },
        {
          "name": "Ethylene glycol",
          "smiles": "OCCO",
          "ratio_value": null,
          "ratio_unit": null
        },
        {
          "name": "1,4-Cyclohexanedimethanol",
          "smiles": "OCC1CCC(CO)CC1",
          "ratio_value": null,
          "ratio_unit": null
        }
      ],
      "additives": [
        {
          "name": "Carbon Fiber",
          "type": "filler",
          "amount_value": 30,
          "amount_unit": "%"
        }
      ],
      "is_homopolymer": false
    },
    "processing_history": "LFAM printed using THOR printer; nozzle temperature 250 °C, bed temperature 80 °C, layer height 2 mm, 100% infill, 0/90° pattern. Panels decked to 4 mm thickness. Specimens water-jet cut in Vertical orientation. UTS measured by tensile testing on Instron Electropuls E3000 at displacement rate 2 mm/min, 50 °C, ASTM D638-14 Type V.",
    "hierarchical_structure": "Amorphous PETG matrix with 30% carbon fiber reinforcement; layer-by-layer structure with void space between beads, fiber alignment in direction of printing.",
    "properties": {
      "UTS": {
        "value": [
          33.72
        ],
        "unit": "MPa"
      }
    },
    "analysis_with_hierarchical_structure": {
      "descriptive_text": "The sample comprises a copolyester matrix synthesized from terephthalic acid, ethylene glycol, and 1,4-cyclohexanedimethanol, reinforced with 30% carbon fiber filler. It was fabricated via Large Format Additive Manufacturing (LFAM) using a THOR printer with a nozzle temperature of 250 °C and a bed temperature of 80 °C, employing a 2 mm layer height and 0/90° infill pattern. The printed panels were decked to 4 mm thickness, and specimens were water-jet cut in a vertical orientation for tensile testing according to ASTM D638-14 Type V at 50 °C. The resulting hierarchical structure consists of an amorphous PETG matrix with carbon fibers aligned in the printing direction, characterized by a layer-by-layer morphology with inter-bead void space.",
      "reasoning_analysis": "Increasing Factors: The incorporation of 30% carbon fiber filler provides significant reinforcement potential through load transfer mechanisms, intrinsically driving the UTS higher compared to the neat polymer matrix. Additionally, the copolyester backbone offers inherent tensile strength, and the 100% infill pattern ensures maximum material deposition density within the layers. Decreasing Factors: The amorphous nature of the PETG matrix, induced by the 1,4-cyclohexanedimethanol comonomer, prevents crystallization that would otherwise enhance strength. The processing history introduces critical defects, specifically void space between beads and weak inter-layer diffusion inherent to LFAM, which act as stress concentrators. Furthermore, testing at 50 °C approaches the glass transition region, reducing matrix stiffness, and the vertical specimen orientation likely misaligns the loading axis with the fiber direction and inter-layer bonds, severely limiting load-bearing capacity. Dominant Factor: The processing-induced microstructural anisotropy and inter-bead voids qualitatively dominate the final UTS behavior. Despite the high strength potential of the carbon fibers, the weak inter-layer adhesion and the likely transverse loading of fibers relative to the tensile axis in the vertical orientation prevent effective stress transfer, causing the UTS to be governed by the failure of the interfacial bonds rather than the intrinsic strength of the reinforced composite."
    },
    "analysis_without_hierarchical_structure": {
      "descriptive_text": "The sample comprises a copolyester matrix derived from terephthalic acid, ethylene glycol, and 1,4-cyclohexanedimethanol, reinforced with 30% carbon fiber filler. The material was processed via Large Format Additive Manufacturing using a THOR printer with a nozzle temperature of 250 °C and a bed temperature of 80 °C, employing a 2 mm layer height, 100% infill density, and a 0/90° raster pattern. Post-printing, the panels were decked to a thickness of 4 mm, and specimens were water-jet cut in the vertical orientation. Ultimate tensile strength was evaluated using an Instron Electropuls E3000 at a displacement rate of 2 mm/min and a temperature of 50 °C following ASTM D638-14 Type V standards.",
      "reasoning_analysis": "Increasing Factors: The incorporation of 30% carbon fiber filler provides a significant potential for load bearing and stiffness enhancement compared to the neat copolyester matrix. Additionally, the use of 100% infill density during the printing process minimizes macro-voids within the bulk material, ensuring a higher effective cross-sectional area for stress transfer. Decreasing Factors: The vertical orientation of the water-jet cut specimens implies that the tensile load is applied perpendicular to the printed layers (Z-direction), where interlayer bonding is inherently weaker than intralayer strength. The large 2 mm layer height further reduces the interfacial bonding area between layers, while the elevated testing temperature of 50 °C approaches the glass transition region of the copolyester, softening the matrix and reducing its yield strength. Furthermore, the inclusion of 1,4-cyclohexanedimethanol disrupts crystallinity compared to pure polyethylene terephthalate, potentially lowering the intrinsic matrix strength. Dominant Factor: The processing history, specifically the vertical specimen orientation relative to the additive manufacturing build direction, qualitatively dominates the final UTS behavior. Since the carbon fibers are aligned within the horizontal print layers (0/90° pattern), they offer minimal reinforcement against the vertically applied tensile load, causing the ultimate strength to be governed primarily by the interlayer bonding strength and the elevated temperature matrix properties rather than the intrinsic fiber strength."
    }
  },
  {
    "doi": "10.1039/d1py00925g",
    "title": "Shape memory-assisted self-healing of dynamic thiol-acrylate networks†",
    "year": 2021,
    "chemical_composition": {
      "repeat_unit_psmiles": null,
      "monomers": [
        {
          "name": "2-Hydroxy-3-phenoxypropyl acrylate",
          "smiles": "C=CC(=O)OCC(O)COc1ccccc1",
          "ratio_value": 80,
          "ratio_unit": "mol%"
        },
        {
          "name": "Bisphenol A-glycidyl methacrylate",
          "smiles": "CC(=C)C(=O)OCC(O)COc1ccc(C(C)(C)c2ccc(OCC(O)COC(=O)C(=C)C)cc2)cc1",
          "ratio_value": 13,
          "ratio_unit": "mol%"
        },
        {
          "name": "Trimethylolpropane tris(3-mercaptopropionate)",
          "smiles": "CCC(COC(=O)CCS)(COC(=O)CCS)COC(=O)CCS",
          "ratio_value": 7,
          "ratio_unit": "mol%"
        }
      ],
      "additives": [
        {
          "name": "BAPO",
          "type": "photoinitiator",
          "amount_value": 2,
          "amount_unit": "wt%"
        },
        {
          "name": "Miramer A99",
          "type": "catalyst",
          "amount_value": 5,
          "amount_unit": "wt%"
        }
      ],
      "is_homopolymer": false
    },
    "processing_history": "Mixed via ultrasonication at 60 °C, poured in silicone mould, UV cured (405 nm, 69.5 mW cm-2, 20 min, RT). Tensile testing performed on ZwickRoell Z1.0 at 5 mm/min, 10 mm clamping length.",
    "hierarchical_structure": "Cross-linked thiol-acrylate vitrimer network, free-standing films (500 µm thickness), amorphous.",
    "properties": {
      "UTS": {
        "value": [
          13.5
        ],
        "unit": "MPa"
      }
    },
    "analysis_with_hierarchical_structure": {
      "descriptive_text": "The sample comprises an amorphous, cross-linked thiol-acrylate vitrimer network synthesized from a ternary monomer system consisting of 80 mol% 2-Hydroxy-3-phenoxypropyl acrylate, 13 mol% Bisphenol A-glycidyl methacrylate, and 7 mol% Trimethylolpropane tris(3-mercaptopropionate). The formulation was supplemented with 2 wt% BAPO photoinitiator and 5 wt% Miramer A99 catalyst. Processing involved ultrasonication mixing at 60 °C, casting into a silicone mould, and UV curing at 405 nm with an intensity of 69.5 mW cm-2 for 20 minutes at room temperature to yield free-standing films with a thickness of 500 µm. Mechanical properties were evaluated via tensile testing on a ZwickRoell Z1.0 instrument at a crosshead speed of 5 mm/min with a 10 mm clamping length.",
      "reasoning_analysis": "Increasing Factors: The formation of a covalently cross-linked thiol-acrylate network significantly enhances load-bearing capacity compared to linear polymer chains. The incorporation of rigid aromatic structures, specifically the Bisphenol A backbone and phenoxy side groups, increases chain stiffness and resistance to deformation through steric hindrance. Additionally, hydroxyl groups present in the monomer units facilitate intermolecular hydrogen bonding, acting as reversible physical crosslinks that reinforce the material cohesion. Decreasing Factors: The amorphous nature of the film precludes strengthening mechanisms associated with crystallinity. The presence of low molecular weight additives, such as the photoinitiator and catalyst, may act as plasticizers or introduce free volume that reduces cohesive energy density. Furthermore, reliance on UV curing can result in network heterogeneity or incomplete conversion, creating potential stress concentration points under tensile load. Dominant Factor: The covalent cross-link density established by the thiol-acrylate chemistry, reinforced by the steric rigidity of the aromatic monomers, qualitatively dominates the UTS behavior. While the amorphous structure and additives impose limits, the three-dimensional network architecture provides the primary resistance to tensile failure."
    },
    "analysis_without_hierarchical_structure": {
      "descriptive_text": "The polymer sample comprises a copolymer network formed from 2-Hydroxy-3-phenoxypropyl acrylate (80 mol%), Bisphenol A-glycidyl methacrylate (13 mol%), and Trimethylolpropane tris(3-mercaptopropionate) (7 mol%), supplemented with 2 wt% BAPO photoinitiator and 5 wt% Miramer A99 catalyst. The constituents were homogenized via ultrasonication at 60 °C, cast into a silicone mould, and subjected to UV curing at 405 nm with an intensity of 69.5 mW cm-2 for 20 minutes at room temperature. Subsequent mechanical evaluation was performed using tensile testing on a ZwickRoell Z1.0 system at a crosshead speed of 5 mm/min with a 10 mm clamping length.",
      "reasoning_analysis": "Increasing Factors: The incorporation of Trimethylolpropane tris(3-mercaptopropionate) introduces multifunctional thiol groups that react with the acrylate and methacrylate functionalities to form a covalently crosslinked network, significantly restricting chain slippage and enhancing load-bearing capacity. Additionally, the presence of Bisphenol A-glycidyl methacrylate integrates rigid aromatic structures into the polymer backbone, increasing cohesive energy density and stiffness which supports higher stress resistance. The ultrasonication step during processing ensures homogeneous dispersion of components, minimizing microstructural defects that could serve as stress concentrators. Decreasing Factors: The high molar concentration of 2-Hydroxy-3-phenoxypropyl acrylate introduces flexible aliphatic linkers and pendant groups that increase chain mobility and free volume relative to a fully rigid aromatic system, potentially limiting the maximum achievable strength. Furthermore, the residual low molecular weight additives, including the photoinitiator and catalyst, may act as plasticizing impurities within the cured matrix if not fully consumed, thereby reducing the effective load-bearing cross-section. Dominant Factor: The formation of a densely crosslinked network architecture reinforced by rigid Bisphenol A segments qualitatively dominates the mechanical behavior. This structural integrity provided by the thiol-mediated crosslinking and aromatic rigidity outweighs the softening influence of the majority acrylate monomer, establishing a robust framework that determines the ultimate tensile strength."
    }
  },
  {
    "doi": null,
    "title": "Impact of process parameters and heat treatment on fused filament fabricated PLA and PLA-CF",
    "year": 2022,
    "chemical_composition": {
      "repeat_unit_psmiles": "[*]OC(C)C(=O)[*]",
      "monomers": [
        {
          "name": "Lactic Acid",
          "smiles": "CC(O)C(=O)O",
          "ratio_value": null,
          "ratio_unit": null
        }
      ],
      "additives": [
        {
          "name": "Carbon fiber",
          "type": "filler",
          "amount_value": 20,
          "amount_unit": "wt%"
        }
      ],
      "is_homopolymer": false
    },
    "processing_history": "FFF printing (fully solid specimen). Annealing at 95 °C for 30 min. UTS measured by Shimadzu AG-X plus (10 kN) UTM, ASTM D638 Type IV.",
    "hierarchical_structure": "Semi-crystalline structure after annealing.",
    "properties": {
      "UTS": {
        "value": [
          37.59
        ],
        "unit": "MPa"
      }
    },
    "analysis_with_hierarchical_structure": {
      "descriptive_text": "The material system consists of a Poly(lactic acid) matrix reinforced with 20 wt% carbon fiber filler. Specimens were fabricated using Fused Filament Fabrication (FFF) printing to produce fully solid samples, followed by a thermal annealing treatment at 95 °C for 30 minutes to induce crystallization. The resulting hierarchical structure is characterized as semi-crystalline, and the Ultimate Tensile Strength (UTS) was evaluated using a Shimadzu AG-X plus universal testing machine equipped with a 10 kN load cell in accordance with ASTM D638 Type IV standards.",
