Repository: hhtrick/HHT-code

# HHT training framework

This directory contains model training, embedding precomputation, inference, article-level baselines and the curated datasets. All commands below assume that the working directory is `train_code/`.

## 3. Datasets and fixed partitions

Each main dataset is a JSON array at `dataset/{property}/{property}.json`. Entries contain source metadata, `chemical_composition`, `processing_history`, `hierarchical_structure`, `properties`, and two generated-analysis objects. Targets are stored as `properties[property]["value"]`; source metadata and target values are not predictive input fields.

| Property | Train | Validation | Test | Total |
|---|---:|---:|---:|---:|

File: train_code/dataset/UTS/UTS.json (part 108 of 292)
[
      "reasoning_analysis": "Increasing Factors: The incorporation of 20 wt% carbon fiber provides significant reinforcement through load transfer mechanisms, where the high-strength fibers bear the majority of the applied stress. Additionally, the thermal annealing process promotes the formation of a semi-crystalline structure, where crystalline lamellae act as physical crosslinks that restrict chain mobility and enhance the matrix strength. This thermal treatment may also improve inter-layer diffusion within the FFF-printed specimen, strengthening the interfaces between deposited roads. Decreasing Factors: The Fused Filament Fabrication processing history inherently introduces structural anisotropy and potential inter-layer voids, which act as stress concentrators and typically reduce the UTS compared to isotropic, injection-molded counterparts. Furthermore, if the interfacial adhesion between the carbon fibers and the PLA matrix is suboptimal, fiber pull-out or debonding may occur, limiting the reinforcement efficiency. The increased crystallinity, while strengthening, may also reduce ductility, potentially leading to premature brittle failure. Dominant Factor: The synergistic effect of the rigid carbon fiber network and the annealing-induced crystallinity qualitatively dominates the mechanical response. While the FFF processing introduces defects, the substantial reinforcement provided by the filler and the strengthened semi-crystalline matrix likely result in a net increase in UTS compared to unreinforced, amorphous PLA printed under similar conditions."
    },
    "analysis_without_hierarchical_structure": {
      "descriptive_text": "The sample consists of a poly(lactic acid)-based matrix reinforced with 20 wt% carbon fiber filler. Specimens were fabricated using fused filament fabrication (FFF) printing to produce fully solid samples, followed by thermal annealing at 95 °C for 30 minutes. The ultimate tensile strength was measured using a Shimadzu AG-X plus universal testing machine with a 10 kN load cell in accordance with ASTM D638 Type IV standards.",
      "reasoning_analysis": "Increasing Factors: The incorporation of 20 wt% carbon fiber provides a high-modulus reinforcement phase that facilitates efficient load transfer away from the polymer matrix, significantly enhancing the ultimate tensile strength. Additionally, the thermal annealing at 95 °C promotes cold crystallization and stress relief within the poly(lactic acid) matrix while improving interlayer diffusion in the printed specimen, both of which contribute to higher strength. Decreasing Factors: The fused filament fabrication process inherently introduces anisotropy and potential voids between raster lines, which act as stress concentrators and reduce the effective load-bearing cross-section compared to traditionally molded samples. Furthermore, if the interfacial adhesion between the hydrophobic carbon fibers and the polymer matrix is insufficient, fiber pull-out may occur rather than fiber fracture, limiting the reinforcement efficiency. Dominant Factor: The intrinsic high tensile strength of the carbon fiber reinforcement establishes a significantly elevated baseline UTS compared to the neat polymer; however, the interfacial bonding and interlayer diffusion quality dictated by the FFF processing history and thermal annealing is the dominant dynamic factor that determines the efficiency of stress transfer and the final realized strength."
    }
  },
  {
    "doi": null,
    "title": "Impact of process parameters and heat treatment on fused filament fabricated PLA and PLA-CF",
    "year": 2022,
    "chemical_composition": {
      "repeat_unit_psmiles": "[*]OC(C)C(=O)[*]",
      "monomers": [
        {
          "name": "Lactic Acid",
          "smiles": "CC(O)C(=O)O",
          "ratio_value": null,
          "ratio_unit": null
        }
      ],
      "additives": [
        {
          "name": "Carbon fiber",
          "type": "filler",
          "amount_value": 20,
          "amount_unit": "wt%"
        }
      ],
      "is_homopolymer": false
    },
    "processing_history": "FFF printing (fully solid specimen). Annealing at 95 °C for 120 min. UTS measured by Shimadzu AG-X plus (10 kN) UTM, ASTM D638 Type IV.",
    "hierarchical_structure": "Crystallinity index increased to 30.86%. More crystalline planes formed.",
    "properties": {
      "UTS": {
        "value": [
          42.49
        ],
        "unit": "MPa"
      }
    },
    "analysis_with_hierarchical_structure": {
      "descriptive_text": "The sample consists of a lactic acid-derived polymer matrix composite reinforced with 20 wt% carbon fiber filler. Fully solid specimens were fabricated using fused filament fabrication (FFF) printing, followed by a thermal annealing step at 95 °C for 120 minutes. Structural analysis indicates a crystallinity index of 30.86%, reflecting the formation of additional crystalline planes within the matrix. The ultimate tensile strength was measured using a Shimadzu AG-X plus universal testing machine (10 kN) in accordance with ASTM D638 Type IV standards.",
      "reasoning_analysis": "Increasing Factors: The incorporation of 20 wt% carbon fiber acts as a primary reinforcement mechanism, where the high stiffness of the fibers facilitates effective stress transfer from the polymer matrix, significantly enhancing load-bearing capacity. Furthermore, the annealing process at 95 °C promotes chain rearrangement, evidenced by the increased crystallinity index of 30.86% and the formation of more crystalline planes; these crystalline regions act as physical crosslinks that restrict chain slippage and increase resistance to deformation. Additionally, thermal annealing likely relieves residual internal stresses generated during the FFF printing process, improving inter-layer cohesion. Decreasing Factors: The fused filament fabrication (FFF) processing history inherently introduces microstructural defects, such as inter-layer voids and anisotropic bonding weaknesses, which serve as stress concentration sites and potential initiation points for fracture under tensile load. Moreover, while increased crystallinity generally strengthens the matrix, excessive crystalline content can reduce the material's ability to undergo plastic deformation, potentially leading to brittle failure if the interface between the fibers and the semi-crystalline matrix is not optimized. Dominant Factor: The synergistic combination of rigid carbon fiber reinforcement and the thermally induced increase in crystallinity qualitatively dominates the ultimate tensile strength behavior. While the FFF processing introduces structural discontinuities, the load-bearing contribution of the fibers and the strengthened matrix morphology resulting from annealing mitigate these defects, driving the overall UTS higher relative to unreinforced or non-annealed printed counterparts."
    },
    "analysis_without_hierarchical_structure": {
      "descriptive_text": "This composite material comprises a poly(lactic acid) matrix derived from lactic acid monomers, reinforced with 20 wt% carbon fiber filler. The specimens were fabricated using fused filament fabrication (FFF) printing to produce fully solid structures, followed by a thermal annealing treatment at 95 °C for 120 minutes to modify the internal morphology. The ultimate tensile strength was subsequently evaluated using a Shimadzu AG-X plus universal testing machine with a 10 kN load cell in accordance with the ASTM D638 Type IV standard.",
      "reasoning_analysis": "Increasing Factors: The incorporation of 20 wt% carbon fiber provides significant reinforcement through load transfer mechanisms, where the high-strength fibers bear the majority of the applied stress, thereby elevating the composite's ultimate tensile strength. Furthermore, the thermal annealing history at 95 °C promotes crystallization within the poly(lactic acid) matrix and facilitates inter-layer diffusion, which enhances interfacial bonding between printed raster lines and relieves residual thermal stresses. Decreasing Factors: The fused filament fabrication process inherently introduces micro-voids and anisotropy due to the layer-by-layer deposition, creating potential stress concentrators and weak inter-layer boundaries that can prematurely fail under tensile load. Additionally, without explicit surface treatment mentioned for the carbon fibers, suboptimal interfacial adhesion between the hydrophobic polymer matrix and the filler could limit stress transfer efficiency. Dominant Factor: The synergistic effect of the rigid carbon fiber reinforcement and the morphological stabilization induced by annealing qualitatively dominates the final UTS behavior, likely resulting in a net increase in strength relative to a neat, as-printed polymer, although the inherent anisotropy of the additive manufacturing process remains a limiting constraint on the absolute maximum achievable strength."
    }
  },
  {
    "doi": "10.3390/polym16192812",
    "title": "Statistical Analysis of Large Format Additively Manufactured Polyethylene Terephthalate Glycol with 30% Carbon Fiber Tensile Data",
    "year": 2024,
    "chemical_composition": {
      "repeat_unit_psmiles": null,
      "monomers": [
        {
          "name": "Terephthalic acid",
          "smiles": "OC(=O)c1ccc(C(=O)O)cc1",
          "ratio_value": null,
          "ratio_unit": null
        },
        {
          "name": "Ethylene glycol",
          "smiles": "OCCO",
          "ratio_value": null,
          "ratio_unit": null
        },
        {
          "name": "1,4-Cyclohexanedimethanol",
          "smiles": "OCC1CCC(CO)CC1",
          "ratio_value": null,
          "ratio_unit": null
        }
      ],
      "additives": [
        {
          "name": "Carbon Fiber",
          "type": "filler",
          "amount_value": 30,
          "amount_unit": "%"
        }
      ],
      "is_homopolymer": false
    },
    "processing_history": "LFAM printed using THOR printer; nozzle temperature 250 °C, bed temperature 80 °C, layer height 2 mm, 100% infill, 0/90° pattern. Panels decked to 4 mm thickness. Specimens water-jet cut in Vertical orientation. UTS measured by tensile testing on Instron Electropuls E3000 at displacement rate 2 mm/min, 70 °C, ASTM D638-14 Type V.",
    "hierarchical_structure": "Amorphous PETG matrix with 30% carbon fiber reinforcement; layer-by-layer structure with void space between beads, fiber alignment in direction of printing.",
    "properties": {
      "UTS": {
        "value": [
          12.04
        ],
        "unit": "MPa"
      }
    },
    "analysis_with_hierarchical_structure": {
      "descriptive_text": "The sample comprises a glycol-modified poly(ethylene terephthalate) (PETG) copolymer matrix derived from terephthalic acid, ethylene glycol, and 1,4-cyclohexanedimethanol monomers, reinforced with 30% carbon fiber filler. Processed via Large Format Additive Manufacturing (LFAM) on a THOR printer, the material was deposited at a nozzle temperature of 250 °C and bed temperature of 80 °C with a 2 mm layer height and 0/90° infill pattern. Post-processing involved decking the panels to 4 mm thickness, followed by water-jet cutting of specimens in the vertical orientation. The hierarchical structure is characterized by an amorphous PETG matrix containing void spaces between beads and carbon fibers aligned along the printing direction. Ultimate tensile strength was evaluated using an Instron Electropuls E3000 at a displacement rate of 2 mm/min and an elevated temperature of 70 °C in accordance with ASTM D638-14 Type V.",
      "reasoning_analysis": "Increasing Factors: The incorporation of 30% carbon fiber filler provides significant reinforcement potential due to the high stiffness and strength of the fibers compared to the polymer matrix. Additionally, the use of 100% infill during the LFAM process maximizes the material density within the printed path, reducing large-scale macro-voids that would otherwise critically compromise load-bearing capacity. Decreasing Factors: The testing temperature of 70 °C is critically close to the glass transition temperature of the amorphous PETG matrix, leading to significant thermal softening and increased chain mobility that reduces matrix yield strength. Furthermore, the vertical specimen orientation aligns the tensile load perpendicular to the printed layers, forcing failure through weak interlayer bonds and void spaces between beads, while the fiber alignment along the printing direction places the reinforcement transverse to the loading axis, minimizing fiber contribution to tensile strength. Dominant Factor: The elevated testing temperature of 70 °C relative to the matrix glass transition is the dominant factor qualitatively limiting the UTS. This thermal state drastically diminishes the matrix's ability to transfer stress to the carbon fibers and exacerbates the weakness of the interlayer interfaces inherent to the vertical build orientation, ensuring that failure is driven by matrix shear and delamination rather than fiber rupture."
    },
    "analysis_without_hierarchical_structure": {
      "descriptive_text": "The sample consists of a copolyester synthesized from terephthalic acid, ethylene glycol, and 1,4-cyclohexanedimethanol monomers, reinforced with 30% carbon fiber filler. The material was processed using large format additive manufacturing (LFAM) on a THOR printer with a nozzle temperature of 250 °C and a bed temperature of 80 °C, utilizing a 2 mm layer height, 100% infill, and a 0/90° raster pattern. Following printing, the panels were decked to a thickness of 4 mm, and specimens were water-jet cut in the vertical orientation. Ultimate tensile strength was subsequently measured via tensile testing on an Instron Electropuls E3000 at a displacement rate of 2 mm/min and an elevated temperature of 70 °C, adhering to ASTM D638-14 Type V standards.",
      "reasoning_analysis": "Increasing Factors: The incorporation of 30% carbon fiber acts as a high-modulus reinforcement phase, theoretically enhancing load-bearing capacity and stiffness within the plane of deposition. The copolyester matrix provides a robust baseline mechanical integrity, and the 100% infill density minimizes large-scale macroscopic voids within the printed raster. Decreasing Factors: The testing temperature of 70 °C approaches the glass transition region of the copolyester matrix, inducing thermal softening and reducing the yield strength of the polymer phase. Furthermore, the LFAM processing with a substantial 2 mm layer height typically compromises interlayer diffusion and bonding strength, creating weak planes perpendicular to the build direction. The vertical specimen orientation likely aligns the tensile load perpendicular to these printed layers, exacerbating susceptibility to delamination. Additionally, the inclusion of 1,4-cyclohexanedimethanol disrupts chain packing and crystallinity relative to homopolymer PET, inherently lowering the matrix strength. Dominant Factor: The dominant factor is the synergistic effect of the elevated testing temperature and the anisotropic weakness inherent to the additive manufacturing process in the vertical orientation. While the carbon fiber content suggests high strength, the load path in the vertical orientation relies heavily on interlayer adhesion rather than fiber tension, and the proximity of the testing temperature to the matrix Tg critically diminishes the matrix's ability to transfer stress between layers, thereby governing the final UTS behavior."
    }
  },
  {
    "doi": null,
    "title": "Impact of process parameters and heat treatment on fused filament fabricated PLA and PLA-CF",
    "year": 2022,
    "chemical_composition": {
      "repeat_unit_psmiles": "[*]OC(C)C(=O)[*]",
      "monomers": [
        {
          "name": "Lactic Acid",
          "smiles": "CC(O)C(=O)O",
          "ratio_value": null,
          "ratio_unit": null
        }
      ],
      "additives": [
        {
          "name": "Carbon fiber",
          "type": "filler",
          "amount_value": 20,
          "amount_unit": "wt%"
        }
      ],
      "is_homopolymer": false
    },
    "processing_history": "FFF printing (fully solid specimen). Annealing at 65 °C for 60 min. UTS measured by Shimadzu AG-X plus (10 kN) UTM, ASTM D638 Type IV.",
    "hierarchical_structure": "Semi-crystalline structure after annealing.",
    "properties": {
      "UTS": {
        "value": [
          37.82
        ],
        "unit": "MPa"
      }
    },
    "analysis_with_hierarchical_structure": {
      "descriptive_text": "The sample comprises a poly(lactic acid) matrix reinforced with 20 wt% carbon fiber filler. Specimens were fabricated via fused filament fabrication (FFF) printing to yield fully solid parts, subsequently subjected to thermal annealing at 65 °C for 60 minutes. This thermal treatment induced a semi-crystalline structure within the polymer matrix. Mechanical characterization was performed using a Shimadzu AG-X plus universal testing machine following ASTM D638 Type IV protocols to determine the ultimate tensile strength.",
      "reasoning_analysis": "Increasing Factors: The incorporation of 20 wt% carbon fibers provides substantial load-bearing capacity through stress transfer mechanisms, while the annealing process at 65 °C promotes semi-crystallinity where crystalline lamellae act as physical crosslinks restricting chain slippage. Additionally, thermal treatment facilitates polymer chain diffusion across FFF raster boundaries, improving interlayer cohesion. Decreasing Factors: The FFF processing history inherently introduces micro-voids and anisotropic structural weaknesses, particularly along the build direction, which serve as initiation sites for failure. Furthermore, inadequate wetting between the carbon fibers and the PLA matrix could create interfacial stress concentrators, and the intrinsic brittleness of the semi-crystalline PLA matrix may limit plastic deformation prior to fracture. Dominant Factor: The reinforcement efficiency of the carbon fibers coupled with the structural consolidation from annealing-induced crystallinity qualitatively dominates the UTS behavior, elevating the strength above that of neat amorphous printed PLA, although the absolute magnitude remains constrained by the layer-wise fabrication defects inherent to the FFF method."
    },
    "analysis_without_hierarchical_structure": {
      "descriptive_text": "The material system comprises a poly(lactic acid) matrix reinforced with 20 wt% carbon fiber filler. Specimens were fabricated via fused filament fabrication (FFF) printing to yield fully solid structures, followed by a thermal annealing treatment at 65 °C for 60 minutes to modify the thermal history. Mechanical characterization was performed using a Shimadzu AG-X plus universal testing machine with a 10 kN load cell, adhering to the ASTM D638 Type IV standard protocol to determine the ultimate tensile strength.",
      "reasoning_analysis": "Increasing Factors: The incorporation of 20 wt% carbon fiber filler provides significant reinforcement through efficient load transfer from the poly(lactic acid) matrix to the high-strength fibers, intrinsically driving the ultimate tensile strength higher. Furthermore, the processing history includes annealing at 65 °C, which is near the glass transition temperature of the matrix; this thermal treatment promotes cold crystallization and enhances inter-layer diffusion across the fused filament interfaces, thereby improving structural integrity and load-bearing capacity. Decreasing Factors: The fused filament fabrication process inherently introduces microstructural anisotropy and potential inter-layer voids that act as stress concentration sites, qualitatively reducing the ultimate tensile strength compared to isotropic manufacturing methods like injection molding. Additionally, improper fiber dispersion or alignment deviations during the extrusion phase of printing could limit the effective reinforcement efficiency. Dominant Factor: The synergistic effect of the rigid carbon fiber reinforcement combined with the annealing-induced improvement in inter-layer bonding and crystallinity qualitatively dominates the inherent microstructural defects introduced by the additive manufacturing process, resulting in a net enhancement of the ultimate tensile strength relative to unreinforced printed samples, though the absolute magnitude remains constrained by the processing-induced anisotropy."
    }
  },
  {
    "doi": "10.1039/d1py00925g",
    "title": "Shape memory-assisted self-healing of dynamic thiol-acrylate networks†",
    "year": 2021,
    "chemical_composition": {
      "repeat_unit_psmiles": null,
      "monomers": [
        {
          "name": "2-Hydroxy-3-phenoxypropyl acrylate",
          "smiles": "C=CC(=O)OCC(O)COc1ccccc1",
          "ratio_value": 74,
          "ratio_unit": "mol%"
        },
        {
          "name": "Bisphenol A-glycidyl methacrylate",
          "smiles": "CC(=C)C(=O)OCC(O)COc1ccc(C(C)(C)c2ccc(OCC(O)COC(=O)C(=C)C)cc2)cc1",
          "ratio_value": 12,
          "ratio_unit": "mol%"
        },
        {
          "name": "Trimethylolpropane tris(3-mercaptopropionate)",
          "smiles": "CCC(COC(=O)CCS)(COC(=O)CCS)COC(=O)CCS",
          "ratio_value": 14,
          "ratio_unit": "mol%"
        }
      ],
      "additives": [
        {
          "name": "BAPO",
          "type": "photoinitiator",
          "amount_value": 2,
          "amount_unit": "wt%"
        },
        {
          "name": "Miramer A99",
          "type": "catalyst",
          "amount_value": 5,
          "amount_unit": "wt%"
        }
      ],
      "is_homopolymer": false
    },
    "processing_history": "Mixed via ultrasonication at 60 °C, poured in silicone mould, UV cured (405 nm, 69.5 mW cm-2, 20 min, RT). Tensile testing performed on ZwickRoell Z1.0 at 5 mm/min, 10 mm clamping length.",
    "hierarchical_structure": "Cross-linked thiol-acrylate vitrimer network, free-standing films (500 µm thickness), amorphous.",
    "properties": {
      "UTS": {
        "value": [
          1.6
        ],
        "unit": "MPa"
      }
    },
    "analysis_with_hierarchical_structure": {
      "descriptive_text": "The sample consists of an amorphous, cross-linked thiol-acrylate vitrimer network synthesized from a terpolymer system comprising 74 mol% 2-Hydroxy-3-phenoxypropyl acrylate, 12 mol% Bisphenol A-glycidyl methacrylate, and 14 mol% Trimethylolpropane tris(3-mercaptopropionate). The formulation incorporates 2 wt% BAPO photoinitiator and 5 wt% Miramer A99 catalyst. Processing involved mixing via ultrasonication at 60 °C, casting into a silicone mould, and UV curing at 405 nm with an intensity of 69.5 mW cm-2 for 20 minutes at room temperature to yield free-standing films with a thickness of 500 µm. Mechanical characterization was performed using tensile testing on a ZwickRoell Z1.0 instrument at a crosshead speed of 5 mm/min with a 10 mm clamping length.",
      "reasoning_analysis": "Increasing Factors: The formation of a covalently cross-linked network via thiol-acrylate click chemistry significantly enhances load-bearing capacity by preventing irreversible chain slippage and distributing stress throughout the matrix. Additionally, the incorporation of rigid aromatic structures from the Bisphenol A-glycidyl methacrylate and the phenoxy groups in the acrylate monomer increases chain stiffness and intermolecular interactions, such as pi-pi stacking, which contributes to higher strength. Decreasing Factors: The high proportion of the flexible 2-Hydroxy-3-phenoxypropyl acrylate monomer and the aliphatic spacers within the thiol crosslinker introduce significant segmental mobility between cross-link points, which can limit the maximum stress the material can sustain before failure. Furthermore, the presence of residual photoinitiator and catalyst additives may act as plasticizers, reducing intermolecular friction, while the amorphous structure lacks the reinforcing effects of crystalline domains. Dominant Factor: The covalent cross-linked network topology is the dominant factor governing the UTS, as it fundamentally enables the material to behave as a solid capable of sustaining tensile load; however, the specific magnitude of the UTS is qualitatively limited by the high content of flexible monomeric units which prioritize network flexibility over maximal rigidity."
    },
    "analysis_without_hierarchical_structure": {
      "descriptive_text": "The material system comprises a copolymer network synthesized from 2-Hydroxy-3-phenoxypropyl acrylate (74 mol%), Bisphenol A-glycidyl methacrylate (12 mol%), and Trimethylolpropane tris(3-mercaptopropionate) (14 mol%), supplemented with 2 wt% BAPO photoinitiator and 5 wt% Miramer A99 catalyst. The components were homogenized via ultrasonication at 60 °C before being cast into a silicone mould. Subsequent curing was achieved through UV irradiation at 405 nm with an intensity of 69.5 mW cm-2 for 20 minutes at room temperature, followed by tensile characterization on a ZwickRoell Z1.0 instrument at a crosshead speed of 5 mm/min with a 10 mm clamping length.",
      "reasoning_analysis": "Increasing Factors: The incorporation of Bisphenol A-glycidyl methacrylate introduces rigid aromatic segments into the polymer backbone, enhancing structural stiffness and resistance to deformation. Additionally, the hydroxyl groups present in the primary acrylate monomer facilitate intermolecular hydrogen bonding, which significantly improves interchain cohesion and load transfer efficiency. The use of a trifunctional thiol crosslinker establishes a dense three-dimensional network via thiol-acrylate click chemistry, preventing chain slippage and increasing the stress required for fracture. Decreasing Factors: The high molar fraction of the flexible acrylate monomer may limit the maximum achievable strength compared to fully rigid thermosets. Residual unreacted photoinitiator or catalyst molecules remaining within the cured matrix could act as plasticizing impurities or stress concentrators, potentially reducing cohesive strength. Furthermore, volumetric shrinkage inherent to the UV curing process might introduce internal micro stresses that act as precursors to premature failure. Dominant Factor: The formation of a densely crosslinked network architecture mediated by the thiol-multiacrylate chemistry, reinforced by the physical crosslinks provided by hydrogen bonding, qualitatively dominates the mechanical response. While the flexible backbone segments provide toughness, the covalent network density combined with the rigidity of the Bisphenol A units primarily dictates the ultimate tensile strength by restricting chain mobility and maximizing load distribution across the matrix."
    }
  },
  {
    "doi": "10.1163/156856293X00186",
    "title": "Synthesis and characterization of putrescinebased poly(phosphoester-urethanes)",
    "year": 1993,
    "chemical_composition": {
      "repeat_unit_psmiles": null,
      "monomers": [
        {
          "name": "1,4-Butanediisocyanate",
          "smiles": "O=C=NCCCCN=C=O",
          "ratio_value": 2,
          "ratio_unit": "mole ratio"
        },
        {
          "name": "Poly(tetramethylene oxide) 1000",
          "smiles": "OCCCCO",
          "ratio_value": 1,
          "ratio_unit": "mole ratio"
        },
        {
          "name": "Ethylene glycol",
          "smiles": "OCCO",
          "ratio_value": 1,
          "ratio_unit": "mole ratio"
        }
      ],
      "additives": [],
      "is_homopolymer": false
    },
    "processing_history": "Polymerization at 110 °C under nitrogen in DMAc with 20% excess BDI. Specimens molded at 70 °C. Tensile tests conducted following ASTM Method D638M using M-III sample specification on an Instron MTT-L at a crosshead speed of 1 cm/min. UTS reported as mean ± S.E.M. (n=4).",
    "hierarchical_structure": "Segmented polyurethane structure, semi-crystalline (melting transitions observed in DSC).",
    "properties": {
      "UTS": {
        "value": [
          3.07
        ],
        "unit": "MPa"
      }
    },
    "analysis_with_hierarchical_structure": {
      "descriptive_text": "This sample comprises a segmented polyurethane synthesized via solution polymerization in dimethylacetamide at 110 °C under a nitrogen atmosphere, utilizing a 2:1:1 mole ratio of 1,4-butanediisocyanate, poly(tetramethylene oxide) 1000, and ethylene glycol with a 20% excess of the diisocyanate. The resulting material was molded at 70 °C to form specimens characterized by a semi-crystalline hierarchical structure with observed melting transitions. Mechanical evaluation was performed according to ASTM Method D638M using M-III sample specifications on an Instron MTT-L at a crosshead speed of 1 cm/min, with the ultimate tensile strength reported as the mean ± standard error of the mean for four specimens.",
      "reasoning_analysis": "Increasing Factors: The segmented polyurethane architecture promotes microphase separation, where hard segments formed from 1,4-butanediisocyanate and ethylene glycol create rigid domains reinforced by hydrogen bonding and crystallinity, substantially enhancing load-bearing capacity. The utilization of poly(tetramethylene oxide) 1000 as the soft segment results in a higher hard segment volume fraction compared to higher molecular weight soft segments, thereby increasing the density of physical crosslinks. Additionally, the 20% excess diisocyanate during synthesis likely ensures high molecular weight and may induce branching or allophanate formation, further contributing to structural integrity. Decreasing Factors: The flexible ether linkages within the polyether soft segments introduce compliant regions that inherently limit the maximum stress relative to fully rigid polymer systems. The molding temperature of 70 °C may be suboptimal for maximizing hard segment crystallinity and microphase separation, potentially resulting in a less ordered morphology than achievable with higher thermal treatment. Furthermore, the solution processing history carries a risk of residual solvent entrapment, which could plasticize the matrix or generate micro-voids that act as stress concentrators during tensile deformation. Dominant Factor: The semi-crystalline morphology of the hard segments qualitatively dominates the ultimate tensile strength behavior. The physical crosslinking network established by the crystalline hard domains provides the primary resistance to failure, overriding the compliance of the soft phase and defining the material's strength through the connectivity and integrity of these reinforced regions."
    },
    "analysis_without_hierarchical_structure": {
      "descriptive_text": "The sample comprises a segmented copolymer synthesized from 1,4-butanediisocyanate, poly(tetramethylene oxide) 1000, and ethylene glycol with a mole ratio of 2:1:1, respectively. Polymerization was conducted at 110 °C under a nitrogen atmosphere in dimethylacetamide utilizing a 20% excess of 1,4-butanediisocyanate. Following synthesis, specimens were molded at 70 °C. Mechanical characterization involved tensile tests performed according to ASTM Method D638M using M-III sample specifications on an Instron MTT-L apparatus at a crosshead speed of 1 cm/min, with Ultimate Tensile Strength reported as the mean ± S.E.M. for four samples.",
      "reasoning_analysis": "Increasing Factors: The chemical architecture features hard segments formed from 1,4-butanediisocyanate and ethylene glycol, which establish a physical crosslinking network through strong interurethane hydrogen bonding, significantly enhancing load-bearing capacity. Additionally, the use of a 20% excess of diisocyanate promotes higher molecular weight chain growth, which generally correlates with improved tensile strength due to increased chain entanglement. The relatively low molecular weight of the poly(tetramethylene oxide) soft segment (1000 g/mol) increases the volume fraction of the reinforcing hard segments, further contributing to higher strength. Decreasing Factors: The use of an aliphatic diisocyanate (1,4-butanediisocyanate) rather than an aromatic counterpart results in a less rigid backbone and reduced pi-pi stacking interactions, intrinsically limiting the maximum achievable stiffness and strength. The processing history indicates molding at 70 °C, which may be insufficient to promote optimal hard segment crystallization or microphase separation, potentially leading to morphological defects that diminish UTS. Furthermore, the use of dimethylacetamide as a solvent without explicit mention of thorough drying poses a risk of residual solvent plasticization, which would increase free volume and reduce intermolecular forces. Dominant Factor: The integrity and continuity of the hard segment microphase separation serve as the dominant factor governing the final UTS behavior. While the aliphatic composition sets a lower ceiling for rigidity compared to aromatic systems, the mechanical performance is primarily dictated by the efficiency of the hydrogen-bonded hard domain network, which is critically sensitive to the thermal history imposed during the low-temperature molding process."
    }
  },
  {
    "doi": null,
    "title": "Impact of process parameters and heat treatment on fused filament fabricated PLA and PLA-CF",
    "year": 2022,
    "chemical_composition": {
      "repeat_unit_psmiles": "[*]OC(C)C(=O)[*]",
      "monomers": [
        {
          "name": "Lactic Acid",
          "smiles": "CC(O)C(=O)O",
          "ratio_value": null,
          "ratio_unit": null
        }
      ],
      "additives": [
        {
          "name": "Carbon fiber",
          "type": "filler",
          "amount_value": 20,
          "amount_unit": "wt%"
        }
      ],
      "is_homopolymer": false
    },
    "processing_history": "FFF printing (fully solid specimen). Annealing at 95 °C for 240 min. UTS measured by Shimadzu AG-X plus (10 kN) UTM, ASTM D638 Type IV.",
    "hierarchical_structure": "Semi-crystalline structure after annealing.",
    "properties": {
      "UTS": {
        "value": [
          38.28
        ],
        "unit": "MPa"
      }
    },
    "analysis_with_hierarchical_structure": {
      "descriptive_text": "The sample comprises a poly(lactic acid) matrix reinforced with 20 wt% carbon fiber filler, constituting a composite material derived from lactic acid monomers. Specimens were fabricated via Fused Filament Fabrication printing to achieve fully solid geometry, followed by thermal annealing at 95 °C for 240 minutes to evolve the internal morphology. This processing history yielded a semi-crystalline hierarchical structure, with Ultimate Tensile Strength characterized using a Shimadzu AG-X plus universal testing machine according to ASTM D638 Type IV standards.",
      "reasoning_analysis": "Increasing Factors: The inclusion of 20 wt% carbon fiber introduces high-modulus reinforcement that facilitates efficient stress transfer from the polymer matrix to the filler, significantly enhancing load-bearing capacity. Furthermore, the annealing treatment promotes secondary crystallization and improves interlayer diffusion across the fused filament boundaries, increasing the cohesive strength of the printed structure. Decreasing Factors: The additive manufacturing process inherently creates anisotropic mechanical properties and potential interlayer voids that act as stress concentration sites, limiting the UTS compared to isotropic bulk materials. Additionally, the increased crystallinity from annealing may reduce the matrix toughness, potentially predisposing the material to brittle fracture modes under tension. Dominant Factor: The synergistic effect of carbon fiber reinforcement and annealing-induced interlayer healing qualitatively dominates the UTS behavior, providing a net strengthening effect that compensates for the structural deficiencies typical of as-printed polymer specimens."
    },
    "analysis_without_hierarchical_structure": {
      "descriptive_text": "The sample consists of a poly(lactic acid) matrix composite reinforced with 20 wt% carbon fiber filler. Specimens were fabricated using fused filament fabrication printing to produce fully solid structures, followed by a thermal annealing treatment at 95 °C for 240 minutes to modify the crystalline morphology and relieve internal stresses. The ultimate tensile strength was characterized using a Shimadzu AG-X plus universal testing machine with a 10 kN load cell according to the ASTM D638 Type IV standard protocol.",
      "reasoning_analysis": "Increasing Factors: The addition of 20 wt% carbon fiber provides significant reinforcement through load transfer mechanisms, where the high stiffness and strength of the fibers bear a substantial portion of the applied stress, intrinsically driving the ultimate tensile strength higher. Additionally, the processing history involving annealing at 95 °C promotes cold crystallization within the poly(lactic acid) matrix and enhances inter-layer diffusion in the printed specimen, which strengthens the bulk material and improves resistance to tensile failure. Decreasing Factors: The fused filament fabrication processing history inherently introduces microstructural anisotropy and inter-bead voids, which act as stress concentrators and reduce the effective load-bearing cross-sectional area compared to conventionally molded counterparts. Furthermore, potential misalignment of the carbon fibers relative to the tensile axis during the printing process could limit the maximum reinforcement efficiency. Dominant Factor: The synergistic combination of high-modulus carbon fiber reinforcement and the increased matrix crystallinity induced by the prolonged annealing treatment qualitatively dominates the final mechanical behavior, providing a net enhancement in ultimate tensile strength that outweighs the structural deficits typically associated with the additive manufacturing process."
    }
  },
  {
    "doi": "10.3390/ma14081903",
    "title": "Influence of Temperature on the Mechanical Performance of Unidirectional Carbon Fiber Reinforced Polymer Straps",
    "year": 2021,
    "chemical_composition": {
      "repeat_unit_psmiles": null,
      "monomers": [
        {
          "name": "Epoxy Resin XB 3515/Aradur® 5021",
          "smiles": null,
          "ratio_value": null,
          "ratio_unit": null
        }
      ],
      "additives": [
        {
          "name": "Carbon Fiber IMS60 E13 24K 830tex",
          "type": "reinforcement",
          "amount_value": 59.3,
          "amount_unit": "vol%"
        }
      ],
      "is_homopolymer": false
    },
    "processing_history": "Winding UD carbon prepreg tape around aluminum mold, pretensioned 0.20% strain, cured 120 °C for 1 h + 140 °C for 2 h. UTS measured by tensile testing (Instron 600LX) at 140 °C, displacement rate 2 mm/min, ISO 527-5.",
    "hierarchical_structure": "Unidirectional (UD) laminated CFRP strap. Fiber volume fraction 59.3%, Matrix volume fraction 34.9%, Void volume fraction 5.8%.",
    "properties": {
      "UTS": {
        "value": [
          1548.39
        ],
        "unit": "MPa"
      }
    },
    "analysis_with_hierarchical_structure": {
