Repository: hhtrick/HHT-code

# HHT training framework

This directory contains model training, embedding precomputation, inference, article-level baselines and the curated datasets. All commands below assume that the working directory is `train_code/`.

## 3. Datasets and fixed partitions

Each main dataset is a JSON array at `dataset/{property}/{property}.json`. Entries contain source metadata, `chemical_composition`, `processing_history`, `hierarchical_structure`, `properties`, and two generated-analysis objects. Targets are stored as `properties[property]["value"]`; source metadata and target values are not predictive input fields.

| Property | Train | Validation | Test | Total |
|---|---:|---:|---:|---:|

File: train_code/dataset/UTS/UTS.json (part 109 of 292)
[
      "descriptive_text": "The material is a unidirectional carbon fiber reinforced polymer (CFRP) strap comprising an Epoxy Resin XB 3515 matrix cured with Aradur® 5021 and reinforced with IMS60 E13 24K 830tex carbon fibers. Fabrication involved winding unidirectional carbon prepreg tape around an aluminum mold under 0.20% pretension strain, followed by a thermal cure cycle of 120 °C for 1 hour and 140 °C for 2 hours. The resulting composite structure possesses a fiber volume fraction of 59.3%, a matrix volume fraction of 34.9%, and a void content of 5.8%. Ultimate tensile strength was evaluated using an Instron 600LX at 140 °C with a displacement rate of 2 mm/min in accordance with ISO 527-5.",
      "reasoning_analysis": "Increasing Factors: The high fiber volume fraction of 59.3% combined with the unidirectional alignment ensures that the high-strength carbon fibers bear the majority of the longitudinal load, significantly driving the UTS upward compared to the neat epoxy matrix. Additionally, the 0.20% pretension applied during winding minimizes fiber waviness, optimizing fiber straightness for efficient stress transfer, while the dual-stage cure cycle promotes crosslinking density in the epoxy matrix to support load distribution. Decreasing Factors: The void volume fraction of 5.8% is relatively high for prepreg composites, acting as stress concentrators that reduce the effective load-bearing cross-section and initiate premature failure. Furthermore, conducting tensile testing at 140 °C likely approaches or exceeds the glass transition temperature of the epoxy matrix, causing significant softening that diminishes interfacial shear strength and compromises the matrix's ability to transfer load between fibers. Dominant Factor: While the elevated testing temperature and void content introduce significant qualitative limitations on matrix performance and defect tolerance, the high volume fraction and unidirectional orientation of the carbon fibers remain the dominant factor establishing the baseline load-bearing capacity, though the realized UTS is critically constrained by the thermal state of the matrix during characterization."
    },
    "analysis_without_hierarchical_structure": {
      "descriptive_text": "The composite sample comprises an Epoxy Resin XB 3515 matrix cured with Aradur® 5021 hardener, reinforced with unidirectional Carbon Fiber IMS60 E13 24K 830tex at a fiber volume fraction of 59.3%. Fabrication involved winding unidirectional carbon prepreg tape around an aluminum mold under 0.20% pretension strain, followed by a stepped thermal cure cycle of 120 °C for 1 hour and 140 °C for 2 hours. Ultimate tensile strength was characterized by tensile testing using an Instron 600LX at 140 °C with a displacement rate of 2 mm/min according to ISO 527-5.",
      "reasoning_analysis": "Increasing Factors: The incorporation of high-modulus Carbon Fiber IMS60 at a substantial volume fraction of 59.3% provides the primary load-bearing mechanism, significantly enhancing strength along the fiber direction. The unidirectional alignment achieved through prepreg winding and the 0.20% pretension strain minimize fiber waviness and optimize stress transfer, while the stepped cure cycle promotes a robust crosslinked epoxy network. Decreasing Factors: The tensile testing conducted at 140 °C presents a significant thermal challenge; if this temperature approaches or exceeds the glass transition temperature of the Epoxy XB 3515/Aradur® 5021 matrix, the resulting reduction in matrix modulus and interfacial shear strength can compromise load transfer efficiency between fibers. Additionally, residual thermal stresses may arise from the coefficient of thermal expansion mismatch between the carbon fibers and the aluminum mold during cooling. Dominant Factor: Although the high fiber volume fraction provides the fundamental structural capacity for high strength, the elevated testing temperature of 140 °C is the dominant dynamic factor governing the measured UTS behavior, as matrix softening near the glass transition region critically limits interfacial stress transfer and fiber support compared to ambient conditions."
    }
  },
  {
    "doi": "10.1039/d2py00708h",
    "title": "Efficient synthesis of thermoplastic elastomeric E cient synthesis of thermoplastic elastomeric amorphous ultra-high molec †",
    "year": 2022,
    "chemical_composition": {
      "repeat_unit_psmiles": "[*]CC(C)[*]",
      "monomers": [
        {
          "name": "Propylene",
          "smiles": "CC=C",
          "ratio_value": null,
          "ratio_unit": null
        }
      ],
      "additives": [],
      "is_homopolymer": true
    },
    "processing_history": "Synthesis: Propylene polymerization using permethylindenyl-phenoxy (PHENI*) titanium complexes immobilized on solid polymethylaluminoxane (sMAO) in hexanes with MAO co-catalyst. Sample Preparation: Cryogenically milled to powder and pressed at 180-200 °C to form transparent plate. Characterization: UTS measured by tensile testing according to ISO527.5A using type 5A test specimens.",
    "hierarchical_structure": "Fully amorphous atactic polypropylene. Weight-average molecular weight (Mw) = 1.2 MDa, Polydispersity (PDI) = 2.7. Glass transition temperature (Tg) between -12 and -3 °C. No melting endotherm observed. Optically transparent.",
    "properties": {
      "UTS": {
        "value": [
          1.08
        ],
        "unit": "MPa"
      }
    },
    "analysis_with_hierarchical_structure": {
      "descriptive_text": "This sample comprises a fully amorphous atactic polypropylene homopolymer with a weight-average molecular weight (Mw) of 1.2 MDa and a polydispersity index of 2.7. It was synthesized via propylene polymerization using permethylindenyl-phenoxy (PHENI*) titanium complexes immobilized on solid polymethylaluminoxane (sMAO) in hexanes with a MAO co-catalyst. For sample preparation, the polymer was cryogenically milled to a powder and hot-pressed at 180-200 °C to form optically transparent plates, consistent with the observed lack of a melting endotherm. With a glass transition temperature ranging between -12 and -3 °C, the Ultimate Tensile Strength was determined through tensile testing following ISO527.5A standards using type 5A specimens.",
      "reasoning_analysis": "Increasing Factors: The exceptionally high weight-average molecular weight (1.2 MDa) generates a dense network of topological entanglements that act as physical crosslinks, significantly resisting chain slippage and pull-out during tensile deformation to enhance strength. The homogeneous chemical structure of the homopolymer ensures consistent stress transfer throughout the matrix without interference from phase-separated additives. Decreasing Factors: The atactic stereochemistry inhibits chain packing, resulting in a fully amorphous morphology that lacks the reinforcing crystalline lamellae typically found in semi-crystalline polypropylene, thereby reducing yield strength. Furthermore, the glass transition temperature (-12 to -3 °C) is below standard testing conditions, placing the material in a rubbery or leathery state rather than a rigid glassy state, which intrinsically lowers the load-bearing capacity. Dominant Factor: The ultra-high molecular weight is the dominant factor governing the UTS behavior for this specific sample. While the amorphous structure and testing temperature above Tg fundamentally limit the maximum achievable strength relative to isotactic counterparts, the extreme entanglement density provided by the 1.2 MDa molecular weight is the critical feature that allows the material to maintain structural integrity and exhibit measurable tensile strength rather than undergoing viscous flow."
    },
    "analysis_without_hierarchical_structure": {
      "descriptive_text": "The sample consists of a polypropylene homopolymer synthesized through the polymerization of propylene using permethylindenyl-phenoxy (PHENI*) titanium complexes immobilized on solid polymethylaluminoxane (sMAO) in hexanes with a MAO co-catalyst. Following synthesis, the material was cryogenically milled into a powder and subsequently compression molded at 180-200 °C to form transparent plates. The ultimate tensile strength was determined via tensile testing according to ISO527.5A standards using type 5A test specimens.",
      "reasoning_analysis": "Increasing Factors: The specific catalyst system employed likely promotes high stereoregularity within the polypropylene chains, facilitating efficient chain packing and the formation of crystalline domains that act as physical crosslinks to enhance load-bearing capacity. Furthermore, the thermal processing history involving melting above the crystalline melting point ensures a homogeneous melt state, allowing for the reorganization of polymer chains into a coherent semicrystalline morphology upon cooling that resists tensile deformation. Decreasing Factors: The absence of reinforcing additives such as fillers or fibers limits the ultimate tensile strength to the intrinsic capabilities of the neat polymer matrix without composite reinforcement. Additionally, the cryogenic milling step involves high mechanical shear which carries a risk of mechanochemical chain scission, potentially reducing the average molecular weight and entanglement density, thereby lowering the stress required for ultimate failure. Dominant Factor: The final crystalline morphology and degree of crystallinity established during the compression molding and cooling phase qualitatively dominate the UTS behavior. While the catalyst defines the stereochemical potential, the thermal history dictates the actual volume fraction of crystallites which serves as the primary reinforcement mechanism in this unfilled homopolymer system."
    }
  },
  {
    "doi": "10.3390/ma14081903",
    "title": "Influence of Temperature on the Mechanical Performance of Unidirectional Carbon Fiber Reinforced Polymer Straps",
    "year": 2021,
    "chemical_composition": {
      "repeat_unit_psmiles": null,
      "monomers": [
        {
          "name": "Epoxy Resin XB 3515/Aradur® 5021",
          "smiles": null,
          "ratio_value": null,
          "ratio_unit": null
        }
      ],
      "additives": [
        {
          "name": "Carbon Fiber IMS60 E13 24K 830tex",
          "type": "reinforcement",
          "amount_value": 59.3,
          "amount_unit": "vol%"
        }
      ],
      "is_homopolymer": false
    },
    "processing_history": "Winding UD carbon prepreg tape around aluminum mold, pretensioned 0.20% strain, cured 120 °C for 1 h + 140 °C for 2 h. UTS measured by tensile testing (Instron 600LX) at 280 °C, displacement rate 2 mm/min, ISO 527-5.",
    "hierarchical_structure": "Unidirectional (UD) laminated CFRP strap. Fiber volume fraction 59.3%, Matrix volume fraction 34.9%, Void volume fraction 5.8%.",
    "properties": {
      "UTS": {
        "value": [
          995.94
        ],
        "unit": "MPa"
      }
    },
    "analysis_with_hierarchical_structure": {
      "descriptive_text": "The sample comprises a unidirectional carbon fiber reinforced polymer (CFRP) strap utilizing an Epoxy Resin XB 3515 matrix cured with Aradur® 5021 hardener and reinforced with IMS60 E13 24K 830tex carbon fibers. Manufactured via winding of unidirectional prepreg tape around an aluminum mold with a 0.20% pretension strain, the composite underwent a stepped curing cycle at 120 °C for 1 hour followed by 140 °C for 2 hours. The resulting hierarchical structure is characterized by a fiber volume fraction of 59.3%, a matrix volume fraction of 34.9%, and a void volume fraction of 5.8%. Ultimate tensile strength was evaluated according to ISO 527-5 using an Instron 600LX at a displacement rate of 2 mm/min under an elevated testing temperature of 280 °C.",
      "reasoning_analysis": "Increasing Factors: The unidirectional alignment of the IMS60 carbon fibers ensures that the high intrinsic tensile strength of the reinforcement is maximized along the loading axis, while the high fiber volume fraction of 59.3% approaches the theoretical packing limit, significantly enhancing the load-bearing cross-section. Additionally, the 0.20% pretension applied during winding minimizes fiber waviness, promoting efficient stress transfer and delaying premature micro-buckling failures. Decreasing Factors: The void volume fraction of 5.8% is relatively high for a prepreg system, acting as stress concentrators that can initiate premature crack propagation and reduce the effective load-bearing area. Furthermore, the tensile testing conducted at 280 °C likely exceeds the glass transition and onset degradation temperature of the epoxy matrix, severely compromising matrix stiffness and interfacial shear strength, which diminishes lateral support for the fibers and hinders load distribution between them. Dominant Factor: The high volume fraction and unidirectional orientation of the carbon fibers qualitatively dominate the tensile load-bearing capacity, establishing the primary upper bound for strength; however, the significant void content combined with the elevated testing temperature relative to the matrix thermal stability acts as the critical limiting factor that governs the efficiency of stress transfer and the ultimate failure strain."
    },
    "analysis_without_hierarchical_structure": {
      "descriptive_text": "The material system comprises an Epoxy Resin XB 3515 matrix cured with Aradur® 5021 hardener, reinforced with IMS60 E13 24K 830tex carbon fibers at a volume fraction of 59.3%. Unidirectional carbon prepreg tape was wound around an aluminum mold with a pretension of 0.20% strain and subjected to a stepped curing cycle of 120 °C for 1 hour followed by 140 °C for 2 hours. Ultimate tensile strength was subsequently evaluated via tensile testing using an Instron 600LX machine at an elevated temperature of 280 °C with a displacement rate of 2 mm/min according to ISO 527-5 standards.",
      "reasoning_analysis": "Increasing Factors: The high volume fraction of 59.3% IMS60 carbon fibers provides substantial load-bearing capacity, while the unidirectional alignment achieved through prepreg winding ensures efficient stress transfer along the fiber axis. Additionally, the 0.20% pretension applied during winding enhances fiber compaction and reduces void content, and the stepped curing cycle promotes a robust crosslinked epoxy network that supports interfacial bonding. Decreasing Factors: The tensile testing condition specified in the processing history involves an elevated temperature of 280 °C, which likely exceeds the glass transition temperature and potentially the thermal degradation onset of the Epoxy XB 3515/Aradur 5021 matrix. This thermal state significantly reduces matrix modulus and interfacial shear strength, compromising the matrix ability to transfer stress between fibers and protect them from localized failure. Dominant Factor: The thermal condition during testing qualitatively dominates the UTS behavior; despite the high reinforcement content and optimized fabrication tension, the severe thermal softening or degradation of the epoxy matrix at 280 °C limits the composite action, causing the measured strength to be governed primarily by the bare fiber bundle strength rather than the full synergistic potential of the composite system."
    }
  },
  {
    "doi": "10.3390/polym16192812",
    "title": "Statistical Analysis of Large Format Additively Manufactured Polyethylene Terephthalate Glycol with 30% Carbon Fiber Tensile Data",
    "year": 2024,
    "chemical_composition": {
      "repeat_unit_psmiles": null,
      "monomers": [
        {
          "name": "Terephthalic acid",
          "smiles": "OC(=O)c1ccc(C(=O)O)cc1",
          "ratio_value": null,
          "ratio_unit": null
        },
        {
          "name": "Ethylene glycol",
          "smiles": "OCCO",
          "ratio_value": null,
          "ratio_unit": null
        },
        {
          "name": "1,4-Cyclohexanedimethanol",
          "smiles": "OCC1CCC(CO)CC1",
          "ratio_value": null,
          "ratio_unit": null
        }
      ],
      "additives": [
        {
          "name": "Carbon Fiber",
          "type": "filler",
          "amount_value": 30,
          "amount_unit": "%"
        }
      ],
      "is_homopolymer": false
    },
    "processing_history": "LFAM printed using THOR printer; nozzle temperature 250 °C, bed temperature 80 °C, layer height 2 mm, 100% infill, 0/90° pattern. Panels decked to 4 mm thickness. Specimens water-jet cut in Vertical orientation. UTS measured by tensile testing on Instron Electropuls E3000 at displacement rate 2 mm/min, 60 °C, ASTM D638-14 Type V.",
    "hierarchical_structure": "Amorphous PETG matrix with 30% carbon fiber reinforcement; layer-by-layer structure with void space between beads, fiber alignment in direction of printing.",
    "properties": {
      "UTS": {
        "value": [
          30.43
        ],
        "unit": "MPa"
      }
    },
    "analysis_with_hierarchical_structure": {
      "descriptive_text": "The sample consists of an amorphous copolyester matrix synthesized from terephthalic acid, ethylene glycol, and 1,4-cyclohexanedimethanol, reinforced with 30% carbon fiber filler. It was processed via Large Format Additive Manufacturing (LFAM) using a THOR printer with a nozzle temperature of 250 °C and a bed temperature of 80 °C, employing a 2 mm layer height and a 0/90° infill pattern to achieve 100% infill density. Following printing, panels were decked to a thickness of 4 mm, and specimens were water-jet cut in the vertical orientation. The resulting hierarchical structure features a layer-by-layer morphology with inherent void space between beads and fiber alignment dictated by the printing direction, with ultimate tensile strength characterized via tensile testing on an Instron Electropuls E3000 at a displacement rate of 2 mm/min and 60 °C according to ASTM D638-14 Type V.",
      "reasoning_analysis": "Increasing Factors: The incorporation of 30% carbon fiber filler significantly enhances the potential load-bearing capacity of the composite through the high stiffness and strength of the fibers, assuming effective stress transfer. Additionally, the copolyester backbone formed from terephthalic acid and glycols provides a robust amorphous matrix capable of supporting the reinforcement. Decreasing Factors: The LFAM processing history introduces inherent structural defects, specifically void space between beads and weak inter-layer adhesion, which act as stress concentrators and predispose the material to delamination. Furthermore, testing in the vertical orientation implies loading perpendicular to the print layers and fiber alignment, drastically reducing the reinforcement efficiency of the carbon fibers. The elevated testing temperature of 60 °C approaches the glass transition region of the PETG matrix, causing thermal softening that reduces matrix yield strength and interfacial shear strength. Dominant Factor: The dominant factor qualitatively governing the UTS is the processing-induced anisotropy combined with the elevated testing temperature; while the carbon fiber content provides a high theoretical strength baseline, the weak inter-layer bonding inherent to the vertical orientation and the thermal softening of the matrix at 60 °C critically limit stress transfer efficiency, making the structural integrity of the printed interfaces the primary determinant of failure."
    },
    "analysis_without_hierarchical_structure": {
      "descriptive_text": "The sample comprises a copolyester matrix synthesized from terephthalic acid, ethylene glycol, and 1,4-cyclohexanedimethanol, reinforced with 30% carbon fiber filler. The material was processed via Large Format Additive Manufacturing (LFAM) using a THOR printer with a nozzle temperature of 250 °C and a bed temperature of 80 °C, utilizing a 2 mm layer height and 100% infill with a 0/90° raster pattern. Following printing, panels were decked to a thickness of 4 mm, and specimens were water-jet cut in the vertical orientation. Ultimate tensile strength was subsequently measured using an Instron Electropuls E3000 at a displacement rate of 2 mm/min and a temperature of 60 °C in accordance with ASTM D638-14 Type V standards.",
      "reasoning_analysis": "Increasing Factors: The chemical composition features an aromatic polyester backbone derived from terephthalic acid, which provides inherent chain stiffness and cohesive energy density through pi-pi interactions and dipole forces, establishing a baseline mechanical integrity. Additionally, the presence of carbon fiber filler introduces a rigid phase that, while orientation-dependent, contributes to the overall composite stiffness and may inhibit crack propagation within the matrix plane. Decreasing Factors: The processing history introduces significant anisotropic weaknesses; specifically, the 0/90° print pattern aligns fibers in the XY plane, while the vertical specimen orientation subjects the sample to Z-axis loading perpendicular to both the layers and the fiber alignment, rendering the high-strength filler ineffective for tensile load bearing. Furthermore, the testing temperature of 60 °C approaches the glass transition temperature of the PETG-based matrix, significantly reducing matrix stiffness and interlayer diffusion bonding, while the water-jet cutting process risks introducing edge microdamage or hydrolytic degradation. Dominant Factor: The processing-induced anisotropy relative to the loading direction qualitatively dominates the final UTS behavior; because the tensile load is applied perpendicular to the printed layers and fiber alignment, the mechanical performance is governed by the weak interlayer matrix cohesion rather than the fiber reinforcement, a limitation that is critically exacerbated by the elevated testing temperature softening the polymer interface."
    }
  },
  {
    "doi": "10.1039/d1py00925g",
    "title": "Shape memory-assisted self-healing of dynamic thiol-acrylate networks†",
    "year": 2021,
    "chemical_composition": {
      "repeat_unit_psmiles": null,
      "monomers": [
        {
          "name": "2-Hydroxy-3-phenoxypropyl acrylate",
          "smiles": "C=CC(=O)OCC(O)COc1ccccc1",
          "ratio_value": 80,
          "ratio_unit": "mol%"
        },
        {
          "name": "Bisphenol A-glycidyl methacrylate",
          "smiles": "CC(=C)C(=O)OCC(O)COc1ccc(C(C)(C)c2ccc(OCC(O)COC(=O)C(=C)C)cc2)cc1",
          "ratio_value": 13,
          "ratio_unit": "mol%"
        },
        {
          "name": "Trimethylolpropane tris(3-mercaptopropionate)",
          "smiles": "CCC(COC(=O)CCS)(COC(=O)CCS)COC(=O)CCS",
          "ratio_value": 7,
          "ratio_unit": "mol%"
        }
      ],
      "additives": [
        {
          "name": "BAPO",
          "type": "photoinitiator",
          "amount_value": 2,
          "amount_unit": "wt%"
        },
        {
          "name": "Miramer A99",
          "type": "catalyst",
          "amount_value": 5,
          "amount_unit": "wt%"
        }
      ],
      "is_homopolymer": false
    },
    "processing_history": "Mixed via ultrasonication at 60 °C, poured in silicone mould, UV cured (405 nm, 69.5 mW cm-2, 20 min, RT). Thermal treatment at 180 °C for 5 hours. Tensile testing performed on ZwickRoell Z1.0 at 5 mm/min, 10 mm clamping length.",
    "hierarchical_structure": "Cross-linked thiol-acrylate vitrimer network, free-standing films (500 µm thickness), amorphous, thermally treated.",
    "properties": {
      "UTS": {
        "value": [
          65
        ],
        "unit": "MPa"
      }
    },
    "analysis_with_hierarchical_structure": {
      "descriptive_text": "The material is a cross-linked thiol-acrylate vitrimer network synthesized from a ternary monomer system comprising 80 mol% 2-Hydroxy-3-phenoxypropyl acrylate, 13 mol% Bisphenol A-glycidyl methacrylate, and 7 mol% Trimethylolpropane tris(3-mercaptopropionate) as a crosslinker. The formulation includes 2 wt% BAPO photoinitiator and 5 wt% Miramer A99 catalyst. Processing involved ultrasonication at 60 °C followed by molding in silicone and UV curing at 405 nm with an intensity of 69.5 mW cm-2 for 20 minutes at room temperature, subsequently subjected to a thermal treatment at 180 °C for 5 hours. The resulting hierarchical structure consists of amorphous, free-standing films with a thickness of 500 µm, characterized mechanically via tensile testing at a crosshead speed of 5 mm/min.",
      "reasoning_analysis": "Increasing Factors: The inclusion of rigid Bisphenol A moieties and phenoxy side groups introduces aromatic stiffness and enhances intermolecular cohesion through pi-pi stacking and hydrogen bonding from hydroxyl functionalities. The thiol-acrylate click chemistry ensures a homogeneous and highly cross-linked network, while the thermal post-cure at 180 °C promotes high conversion rates and stress relaxation within the vitrimer network, reducing defect density. Decreasing Factors: The completely amorphous structure lacks the reinforcing effect of crystalline domains found in semi-crystalline polymers. Residual low molecular weight additives, specifically the photoinitiator and catalyst, may act as plasticizers or internal stress concentrators if not fully consumed or bonded. Additionally, the high cross-link density inherent to the vitrimer network may limit ductility, making the ultimate tensile strength sensitive to micro-flaws rather than plastic deformation. Dominant Factor: The combination of aromatic rigidity from the Bisphenol A and acrylate components with the dense covalent network formed by the thiol-acrylate chemistry qualitatively dominates the mechanical response. The thermal annealing further optimizes this network integrity, suggesting that the intrinsic strength of the cross-linked aromatic backbone outweighs the softening effects of the amorphous morphology and residual additives."
    },
    "analysis_without_hierarchical_structure": {
      "descriptive_text": "The polymer sample consists of a crosslinked network synthesized from a ternary monomer system comprising 80 mol% 2-Hydroxy-3-phenoxypropyl acrylate, 13 mol% Bisphenol A-glycidyl methacrylate, and 7 mol% Trimethylolpropane tris(3-mercaptopropionate). The formulation includes 2 wt% BAPO photoinitiator and 5 wt% Miramer A99 catalyst. Preparation involved mixing the components via ultrasonication at 60 °C followed by casting into a silicone mould. The material was initially cured under UV irradiation at 405 nm with an intensity of 69.5 mW cm-2 for 20 minutes at room temperature, subsequently subjected to a thermal treatment at 180 °C for 5 hours, and finally characterized via tensile testing on a ZwickRoell Z1.0 instrument at a crosshead speed of 5 mm/min.",
      "reasoning_analysis": "Increasing Factors: The incorporation of Bisphenol A-glycidyl methacrylate introduces rigid aromatic structures that enhance backbone stiffness, while the trifunctional thiol crosslinker creates a dense network structure that restricts chain slippage under load. Additionally, hydroxy groups facilitate intermolecular hydrogen bonding, reinforcing the matrix, and the extensive thermal post-cure at 180 °C likely maximizes monomer conversion and relieves internal stresses generated during UV curing. Decreasing Factors: The predominant composition consists of 2-Hydroxy-3-phenoxypropyl acrylate, which contains flexible ether and alkyl linkages that impart compliance, potentially limiting the maximum stress capacity compared to fully rigid aromatic networks. Furthermore, the high crosslink density induced by the thiol and thermal treatment may reduce ductility, leading to brittle failure modes that can cap the ultimate tensile strength if micro-defects are present. Dominant Factor: The thermal post-curing process acts as the dominant factor. While the chemical composition sets the theoretical baseline, the high-temperature annealing ensures optimal network formation and stress relaxation, thereby allowing the material to achieve the maximum UTS permitted by its crosslinked architecture without premature failure due to processing-induced defects or incomplete conversion."
    }
  },
  {
    "doi": "10.1039/d1py00925g",
    "title": "Shape memory-assisted self-healing of dynamic thiol-acrylate networks†",
    "year": 2021,
    "chemical_composition": {
      "repeat_unit_psmiles": null,
      "monomers": [
        {
          "name": "2-Hydroxy-3-phenoxypropyl acrylate",
          "smiles": "C=CC(=O)OCC(O)COc1ccccc1",
          "ratio_value": 74,
          "ratio_unit": "mol%"
        },
        {
          "name": "Bisphenol A-glycidyl methacrylate",
          "smiles": "CC(=C)C(=O)OCC(O)COc1ccc(C(C)(C)c2ccc(OCC(O)COC(=O)C(=C)C)cc2)cc1",
          "ratio_value": 12,
          "ratio_unit": "mol%"
        },
        {
          "name": "Trimethylolpropane tris(3-mercaptopropionate)",
          "smiles": "CCC(COC(=O)CCS)(COC(=O)CCS)COC(=O)CCS",
          "ratio_value": 14,
          "ratio_unit": "mol%"
        }
      ],
      "additives": [
        {
          "name": "BAPO",
          "type": "photoinitiator",
          "amount_value": 2,
          "amount_unit": "wt%"
        },
        {
          "name": "Miramer A99",
          "type": "catalyst",
          "amount_value": 5,
          "amount_unit": "wt%"
        }
      ],
      "is_homopolymer": false
    },
    "processing_history": "Mixed via ultrasonication at 60 °C, poured in silicone mould, UV cured (405 nm, 69.5 mW cm-2, 20 min, RT). Thermal treatment at 180 °C for 5 hours. Tensile testing performed on ZwickRoell Z1.0 at 5 mm/min, 10 mm clamping length.",
    "hierarchical_structure": "Cross-linked thiol-acrylate vitrimer network, free-standing films (500 µm thickness), amorphous, thermally treated.",
    "properties": {
      "UTS": {
        "value": [
          30
        ],
        "unit": "MPa"
      }
    },
    "analysis_with_hierarchical_structure": {
      "descriptive_text": "The sample consists of a cross-linked thiol-acrylate vitrimer network synthesized from a ternary monomer system comprising 74 mol% 2-Hydroxy-3-phenoxypropyl acrylate, 12 mol% Bisphenol A-glycidyl methacrylate, and 14 mol% Trimethylolpropane tris(3-mercaptopropionate). The formulation includes 2 wt% BAPO photoinitiator and 5 wt% Miramer A99 catalyst. Processing involved ultrasonication at 60 °C followed by molding in silicone and UV curing at 405 nm (69.5 mW cm-2) for 20 minutes at room temperature, subsequently subjected to a thermal treatment at 180 °C for 5 hours. The resulting material forms amorphous, free-standing films with a thickness of 500 µm, characterized via tensile testing on a ZwickRoell Z1.0 at a crosshead speed of 5 mm/min.",
      "reasoning_analysis": "Increasing Factors: The incorporation of Bisphenol A-glycidyl methacrylate introduces rigid aromatic segments that enhance backbone stiffness and load-bearing capacity. The use of Trimethylolpropane tris(3-mercaptopropionate) establishes a densely cross-linked network via thiol-acrylate click chemistry, which significantly restricts chain slippage and increases strength. Furthermore, the thermal treatment at 180 °C likely maximizes conversion and relieves internal stresses generated during UV curing, optimizing the network integrity. Decreasing Factors: The presence of non-polymeric additives (BAPO and catalyst totaling 7 wt%) introduces potential defect sites and reduces the effective volume fraction of the load-bearing polymer network. The amorphous nature of the film lacks crystalline domains that typically provide reinforcement in semi-crystalline polymers. Additionally, the dynamic bond exchange characteristic of vitrimers could theoretically lower the ultimate strength compared to permanent covalent thermosets if exchange reactions are activated under load. Dominant Factor: The high cross-link density combined with the intrinsic rigidity of the aromatic monomers qualitatively dominates the mechanical behavior. The thermal post-cure ensures that the network reaches its maximum structural integrity, making the covalent network architecture the primary determinant of the UTS, outweighing the dilution effect of the additives."
    },
    "analysis_without_hierarchical_structure": {
      "descriptive_text": "This polymer sample comprises a crosslinked network synthesized from a ternary monomer system consisting of 74 mol% 2-Hydroxy-3-phenoxypropyl acrylate, 12 mol% Bisphenol A-glycidyl methacrylate, and 14 mol% Trimethylolpropane tris(3-mercaptopropionate). The formulation was supplemented with 2 wt% BAPO photoinitiator and 5 wt% Miramer A99 catalyst to facilitate polymerization. Material preparation involved mixing via ultrasonication at 60 °C, casting into a silicone mould, and photopolymerization under 405 nm UV irradiation at 69.5 mW cm-2 for 20 minutes at room temperature. Subsequently, the cured material underwent a thermal post-treatment at 180 °C for 5 hours before tensile characterization was performed on a ZwickRoell Z1.0 instrument at a crosshead speed of 5 mm/min with a 10 mm clamping length.",
      "reasoning_analysis": "Increasing Factors: The incorporation of Bisphenol A-glycidyl methacrylate introduces rigid aromatic rings and bulky structures into the polymer backbone, significantly enhancing chain stiffness and intermolecular interactions which resist deformation under load. Additionally, the thermal post-cure treatment at 180 °C for 5 hours likely drives higher conversion of unreacted vinyl groups, increasing the crosslink density and relieving internal stresses generated during the initial UV curing process, thereby strengthening the network. The presence of hydroxyl groups in the major acrylate monomer also facilitates hydrogen bonding, increasing the cohesive energy density of the material. Decreasing Factors: The inclusion of Trimethylolpropane tris(3-mercaptopropionate) at 14 mol% may act as a chain transfer agent during radical polymerization, potentially limiting the molecular weight between crosslinks or introducing structural heterogeneity if the thiol-ene reaction kinetics are not perfectly matched with the acrylate polymerization. Furthermore, residual unreacted additives such as the photoinitiator and catalyst, if not fully consumed or integrated into the network, could act as plasticizing impurities or stress concentration points that initiate failure at lower loads. Dominant Factor: The combination of the rigid Bisphenol A architecture and the extensive thermal post-cure treatment qualitatively dominates the UTS behavior. The high-temperature annealing ensures maximum network conversion and stress relaxation, leveraging the intrinsic stiffness of the aromatic components to establish a robust crosslinked structure that outweighs the potential softening effects of residual additives or chain transfer mechanisms."
    }
  },
  {
    "doi": "10.3390/ma14081903",
    "title": "Influence of Temperature on the Mechanical Performance of Unidirectional Carbon Fiber Reinforced Polymer Straps",
    "year": 2021,
    "chemical_composition": {
      "repeat_unit_psmiles": null,
      "monomers": [
        {
          "name": "Epoxy Resin XB 3515/Aradur® 5021",
          "smiles": null,
          "ratio_value": null,
          "ratio_unit": null
        }
      ],
      "additives": [
        {
          "name": "Carbon Fiber IMS60 E13 24K 830tex",
          "type": "reinforcement",
          "amount_value": 59.3,
          "amount_unit": "vol%"
        }
      ],
      "is_homopolymer": false
    },
    "processing_history": "Winding UD carbon prepreg tape around aluminum mold, pretensioned 0.20% strain, cured 120 °C for 1 h + 140 °C for 2 h. UTS measured by tensile testing (Instron 600LX) at 400 °C, displacement rate 2 mm/min, ISO 527-5.",
    "hierarchical_structure": "Unidirectional (UD) laminated CFRP strap. Fiber volume fraction 59.3%, Matrix volume fraction 34.9%, Void volume fraction 5.8%.",
    "properties": {
      "UTS": {
        "value": [
          803.35
        ],
        "unit": "MPa"
      }
    },
    "analysis_with_hierarchical_structure": {
      "descriptive_text": "The sample is a unidirectional laminated carbon fiber reinforced polymer (CFRP) strap composed of an Epoxy Resin XB 3515 matrix cured with Aradur® 5021 hardener and reinforced with IMS60 E13 24K 830tex carbon fibers. The hierarchical structure exhibits a fiber volume fraction of 59.3%, a matrix volume fraction of 34.9%, and a void volume fraction of 5.8%. Manufacturing involved winding UD carbon prepreg tape around an aluminum mold with a 0.20% pretension strain, followed by a staged curing process at 120 °C for 1 hour and 140 °C for 2 hours. Ultimate Tensile Strength was evaluated using an Instron 600LX system at a displacement rate of 2 mm/min according to ISO 527-5, with testing conducted at an elevated temperature of 400 °C.",
      "reasoning_analysis": "Increasing Factors: The incorporation of high-strength IMS60 carbon fibers provides the primary load-bearing capability, significantly enhancing strength compared to the neat epoxy matrix. The high fiber volume fraction of 59.3% and unidirectional alignment maximize the efficiency of load transfer along the testing axis, while the 0.20% pretension during winding minimizes fiber waviness and ensures optimal straightness. Additionally, the two-stage curing cycle promotes crosslinking within the epoxy matrix, improving interfacial shear strength at standard conditions. Decreasing Factors: The relatively high void volume fraction of 5.8% acts as stress concentrators that can initiate premature failure under tensile load. Critically, the testing temperature of 400 °C vastly exceeds the typical glass transition and decomposition temperatures of epoxy matrices, leading to severe degradation of matrix stiffness and loss of interfacial load transfer capability. Dominant Factor: The high fiber volume fraction and unidirectional alignment qualitatively dominate the final UTS behavior by sustaining the load when the matrix integrity is compromised at 400 °C; however, the extreme testing temperature and significant void content prevent the realization of theoretical composite strength, shifting the failure mechanism towards fiber-dominated rupture limited by defect density."
    },
    "analysis_without_hierarchical_structure": {
      "descriptive_text": "The sample comprises a unidirectional carbon fiber reinforced epoxy composite system utilizing Epoxy Resin XB 3515 cured with Aradur® 5021 hardener. The reinforcement phase consists of IMS60 E13 24K 830tex carbon fibers incorporated at a volume fraction of 59.3%. Manufacturing involved winding unidirectional carbon prepreg tape around an aluminum mold with a pretension of 0.20% strain, followed by a two-stage curing cycle at 120 °C for 1 hour and 140 °C for 2 hours. Ultimate tensile strength was evaluated via tensile testing using an Instron 600LX apparatus at 400 °C with a displacement rate of 2 mm/min according to ISO 527-5 standards.",
