Repository: hhtrick/HHT-code

# HHT training framework

This directory contains model training, embedding precomputation, inference, article-level baselines and the curated datasets. All commands below assume that the working directory is `train_code/`.

## 3. Datasets and fixed partitions

Each main dataset is a JSON array at `dataset/{property}/{property}.json`. Entries contain source metadata, `chemical_composition`, `processing_history`, `hierarchical_structure`, `properties`, and two generated-analysis objects. Targets are stored as `properties[property]["value"]`; source metadata and target values are not predictive input fields.

| Property | Train | Validation | Test | Total |
|---|---:|---:|---:|---:|

File: train_code/dataset/UTS/UTS.json (part 110 of 292)
[
      "reasoning_analysis": "Increasing Factors: The high volume fraction of 59.3% IMS60 carbon fibers provides a substantial load-bearing capacity, as carbon fibers inherently possess high tensile strength and modulus. Additionally, the processing history involving pretensioned winding of unidirectional prepreg tape ensures excellent fiber alignment and minimizes waviness, maximizing the efficiency of stress transfer to the reinforcement phase during tensile loading. The two-stage curing cycle promotes a robust crosslinked network in the epoxy matrix, optimizing interfacial adhesion under standard conditions. Decreasing Factors: The testing temperature of 400 °C significantly exceeds the typical glass transition and thermal decomposition onset of standard epoxy systems like XB 3515/Aradur 5021. At this extreme temperature, the epoxy matrix likely undergoes severe thermal degradation, losing its structural integrity and ability to effectively transfer shear stress between fibers. Furthermore, thermal expansion mismatch between the carbon fibers and the degrading matrix may induce microcracking, while the lack of matrix support could lead to premature fiber buckling or uneven load distribution among filaments. Dominant Factor: The thermal stability limit of the epoxy matrix relative to the testing temperature qualitatively dominates the final UTS behavior. While the high fiber content and alignment establish a high theoretical strength potential, the catastrophic loss of matrix functionality at 400 °C prevents the composite from acting as a cohesive structural unit, thereby governing the measured UTS to be significantly lower than what would be observed at ambient temperatures despite the optimized reinforcement architecture."
    }
  },
  {
    "doi": null,
    "title": "Impact of process parameters and heat treatment on fused filament fabricated PLA and PLA-CF",
    "year": 2022,
    "chemical_composition": {
      "repeat_unit_psmiles": "[*]OC(C)C(=O)[*]",
      "monomers": [
        {
          "name": "Lactic Acid",
          "smiles": "CC(O)C(=O)O",
          "ratio_value": null,
          "ratio_unit": null
        }
      ],
      "additives": [
        {
          "name": "Carbon fiber",
          "type": "filler",
          "amount_value": 20,
          "amount_unit": "wt%"
        }
      ],
      "is_homopolymer": false
    },
    "processing_history": "FFF printing (fully solid specimen). Annealing at 125 °C for 30 min. UTS measured by Shimadzu AG-X plus (10 kN) UTM, ASTM D638 Type IV.",
    "hierarchical_structure": "Semi-crystalline structure after annealing.",
    "properties": {
      "UTS": {
        "value": [
          37.44
        ],
        "unit": "MPa"
      }
    },
    "analysis_with_hierarchical_structure": {
      "descriptive_text": "The material system comprises a poly(lactic acid) matrix composite reinforced with 20 wt% carbon fiber filler. Specimens were fabricated via Fused Filament Fabrication (FFF) printing to achieve full solidity, followed by a post-processing thermal annealing step at 125 °C for 30 minutes which induced a semi-crystalline hierarchical structure. Mechanical characterization was performed using a Shimadzu AG-X plus universal testing machine in accordance with ASTM D638 Type IV standards to determine the Ultimate Tensile Strength.",
      "reasoning_analysis": "Increasing Factors: The incorporation of 20 wt% carbon fiber provides significant reinforcement through load transfer mechanisms, inherently driving the UTS higher compared to the neat polymer matrix. Additionally, the thermal annealing at 125 °C promotes chain mobility and reorganization, leading to a semi-crystalline structure where crystallites act as physical crosslinks and enhance inter-layer diffusion, thereby strengthening the interfacial bonding between printed layers. Decreasing Factors: The Fused Filament Fabrication processing history inherently introduces anisotropy and potential micro-voids between deposited roads, which act as stress concentrators and can reduce the effective load-bearing cross-section. Furthermore, the intrinsic brittleness of the poly(lactic acid) matrix may limit plastic deformation capabilities prior to failure. Dominant Factor: The reinforcement efficiency of the carbon fibers combined with the microstructural healing and crystallization induced by the annealing process qualitatively dominates the final UTS behavior, as these factors mitigate the inherent weaknesses of the additive manufacturing process and provide a rigid, load-bearing network within the semi-crystalline matrix."
    },
    "analysis_without_hierarchical_structure": {
      "descriptive_text": "This polymer composite comprises a poly(lactic acid) matrix reinforced with 20 wt% carbon fiber filler. Specimens were fabricated using fused filament fabrication (FFF) printing to produce fully solid parts, followed by a thermal annealing treatment at 125 °C for 30 minutes to modify the crystalline structure and relieve internal stresses. The ultimate tensile strength was subsequently evaluated using a Shimadzu AG-X plus universal testing machine with a 10 kN load cell, adhering to the ASTM D638 Type IV standard protocol.",
      "reasoning_analysis": "Increasing Factors: The incorporation of 20 wt% carbon fiber acts as a high-modulus reinforcement phase, effectively transferring stress from the poly(lactic acid) matrix to the fibers, which significantly enhances load-bearing capacity. Furthermore, the thermal annealing at 125 °C promotes cold crystallization within the PLA matrix and relieves residual thermal stresses induced during printing, thereby improving inter-layer diffusion and matrix stiffness. Decreasing Factors: The fused filament fabrication (FFF) process inherently introduces anisotropy and potential inter-layer voids, which can act as stress concentrators and initiation sites for failure, particularly if the loading direction is perpendicular to the print layers. Additionally, without explicit surface treatment mentioned, the interfacial adhesion between the hydrophobic carbon fibers and the PLA matrix may be suboptimal, limiting stress transfer efficiency. Dominant Factor: The reinforcing effect of the carbon fibers combined with the microstructural optimization from annealing qualitatively dominates the final UTS behavior, driving the strength higher than neat printed PLA, although the absolute magnitude is ultimately capped by the inherent structural discontinuities associated with the additive manufacturing process."
    }
  },
  {
    "doi": "10.3390/ma14081903",
    "title": "Influence of Temperature on the Mechanical Performance of Unidirectional Carbon Fiber Reinforced Polymer Straps",
    "year": 2021,
    "chemical_composition": {
      "repeat_unit_psmiles": null,
      "monomers": [
        {
          "name": "Epoxy Resin XB 3515/Aradur® 5021",
          "smiles": null,
          "ratio_value": null,
          "ratio_unit": null
        }
      ],
      "additives": [
        {
          "name": "Carbon Fiber IMS60 E13 24K 830tex",
          "type": "reinforcement",
          "amount_value": 59.3,
          "amount_unit": "vol%"
        }
      ],
      "is_homopolymer": false
    },
    "processing_history": "Winding UD carbon prepreg tape around aluminum mold, pretensioned 0.20% strain, cured 120 °C for 1 h + 140 °C for 2 h. UTS measured by tensile testing (Instron 600LX) at 320 °C, displacement rate 2 mm/min, ISO 527-5.",
    "hierarchical_structure": "Unidirectional (UD) laminated CFRP strap. Fiber volume fraction 59.3%, Matrix volume fraction 34.9%, Void volume fraction 5.8%.",
    "properties": {
      "UTS": {
        "value": [
          933.52
        ],
        "unit": "MPa"
      }
    },
    "analysis_with_hierarchical_structure": {
      "descriptive_text": "The sample consists of a unidirectional carbon fiber reinforced polymer (CFRP) strap fabricated using an Epoxy Resin XB 3515 matrix cured with Aradur® 5021 hardener and reinforced with IMS60 E13 24K 830tex carbon fibers. The composite was manufactured by winding unidirectional prepreg tape around an aluminum mold with a pretension of 0.20% strain, followed by a stepped curing cycle at 120 °C for 1 hour and 140 °C for 2 hours. The resulting hierarchical structure exhibits a fiber volume fraction of 59.3%, a matrix volume fraction of 34.9%, and a void content of 5.8%. Mechanical characterization was performed via tensile testing according to ISO 527-5 using an Instron 600LX at a displacement rate of 2 mm/min and a test temperature of 320 °C.",
      "reasoning_analysis": "Increasing Factors: The high fiber volume fraction of 59.3% combined with the unidirectional alignment ensures that the applied load is primarily borne by the high-strength IMS60 carbon fibers rather than the epoxy matrix, significantly enhancing longitudinal tensile strength. Additionally, the 0.20% pretension applied during the winding process reduces fiber waviness and improves fiber straightness, optimizing load transfer efficiency along the loading axis. Decreasing Factors: The relatively high void volume fraction of 5.8% acts as stress concentration sites that can initiate premature failure and reduce the effective load-bearing cross-sectional area. Furthermore, the tensile testing conducted at 320 °C exceeds the typical thermal degradation threshold of epoxy matrices, likely resulting in loss of matrix integrity and diminished fiber-matrix interfacial bonding, which compromises load distribution between fibers. Dominant Factor: The high fiber volume fraction and unidirectional alignment serve as the primary determinants of the longitudinal load-bearing capacity, given that tensile strength in CFRP is fundamentally fiber-dominated; however, the elevated testing temperature and void content act as critical limiting factors that qualitatively reduce the efficiency of stress transfer compared to an ideal, defect-free composite tested at ambient conditions."
    },
    "analysis_without_hierarchical_structure": {
      "descriptive_text": "The composite sample consists of an Epoxy Resin XB 3515 matrix cured with Aradur® 5021 hardener, reinforced with unidirectional Carbon Fiber IMS60 E13 24K 830tex at a fiber volume fraction of 59.3%. Manufacturing involved winding UD carbon prepreg tape around an aluminum mold with a pretension of 0.20% strain, followed by a thermal curing cycle of 120 °C for 1 hour and 140 °C for 2 hours. Ultimate tensile strength was evaluated via tensile testing using an Instron 600LX at a displacement rate of 2 mm/min according to ISO 527-5, specifically conducted at an elevated temperature of 320 °C.",
      "reasoning_analysis": "Increasing Factors: The incorporation of high-modulus Carbon Fiber IMS60 at a substantial volume fraction of 59.3% provides the primary load-bearing capability, while the unidirectional winding process ensures optimal fiber alignment along the stress axis. Additionally, the 0.20% pretensioning during winding minimizes fiber waviness, and the multi-step thermal cure cycle promotes a highly crosslinked epoxy network, maximizing matrix integrity at service temperatures below Tg. Decreasing Factors: The most significant detrimental factor is the tensile testing condition at 320 °C, which likely exceeds the glass transition temperature and potentially approaches the thermal degradation threshold of the Epoxy Resin XB 3515/Aradur® 5021 matrix. At this temperature, the matrix modulus and shear strength drop precipitously, impairing stress transfer between fibers and making the composite susceptible to microbuckling or splitting. Furthermore, curing on an aluminum mold may introduce residual thermal stresses due to coefficient of thermal expansion mismatches upon cooling, which could act as stress concentrators. Dominant Factor: While the high fiber volume fraction and unidirectional architecture establish a high theoretical strength ceiling, the elevated testing temperature of 320 °C is the dominant factor governing the measured UTS. The thermal softening or degradation of the epoxy matrix at this extreme temperature fundamentally limits the composite's ability to utilize the full tensile capacity of the carbon fibers, resulting in a UTS determined more by the high-temperature stability of the matrix-fiber interface than by the intrinsic strength of the reinforcement."
    }
  },
  {
    "doi": null,
    "title": "Creep behaviour of a parallel-lay aramid rope",
    "year": 1991,
    "chemical_composition": {
      "repeat_unit_psmiles": "[*]Nc1ccc(cc1)NC(=O)c2ccc(C(=O)N[*])cc2",
      "monomers": [
        {
          "name": "1,4-diaminobenzene",
          "smiles": "Nc1ccc(N)cc1",
          "ratio_value": null,
          "ratio_unit": null
        },
        {
          "name": "terephthaloyl chloride",
          "smiles": "ClC(=O)c1ccc(C(=O)Cl)cc1",
          "ratio_value": null,
          "ratio_unit": null
        }
      ],
      "additives": [
        {
          "name": "Polymeric sheath",
          "type": "coating",
          "amount_value": null,
          "amount_unit": null
        }
      ],
      "is_homopolymer": false
    },
    "processing_history": "Tensile tests were carried out in an Amsler hydraulic machine at a loading rate of 7 kN min-1. Specimens were 1.5 m long. Manufactured by Linear Composites Ltd.",
    "hierarchical_structure": "Parallel-lay aramid rope. Core of parallel and continuous Kevlar 49 yarns encased by a polymeric sheath. Cross-sectional area of the yarn in the core of 7.64 mm².",
    "properties": {
      "UTS": {
        "value": [
          2426
        ],
        "unit": "MPa"
      }
    },
    "analysis_with_hierarchical_structure": {
      "descriptive_text": "The sample comprises a parallel-lay aramid rope featuring a core of parallel and continuous Kevlar 49 yarns with a cross-sectional area of 7.64 mm², encased by a polymeric sheath. Chemically, the aramid core is formed from the reaction of 1,4-diaminobenzene and terephthaloyl chloride, creating a rigid polyamide backbone. The specimens, manufactured by Linear Composites Ltd, were 1.5 m in length and subjected to tensile testing on an Amsler hydraulic machine at a loading rate of 7 kN min⁻¹.",
      "reasoning_analysis": "Increasing Factors: The rigid-rod chemical structure derived from 1,4-diaminobenzene and terephthaloyl chloride facilitates strong interchain hydrogen bonding and high crystallinity, while the parallel-lay hierarchical structure ensures maximal molecular orientation along the loading axis, both significantly enhancing load-bearing capacity. The specific loading rate of 7 kN min⁻¹ may also contribute to higher measured strength by limiting viscoelastic relaxation during deformation. Decreasing Factors: The substantial specimen length of 1.5 m increases the statistical probability of critical flaw existence within the continuous yarns according to weakest-link theory, potentially reducing the measured UTS. Additionally, the polymeric sheath acts as a non-load-bearing coating that may introduce interfacial stress concentrations or dilute the effective stress carried by the high-strength core. Dominant Factor: The highly oriented, continuous aramid core structure qualitatively dominates the mechanical performance, as the intrinsic strength of the aligned rigid-rod polymer chains outweighs the statistical weakening effects of specimen length and the passive nature of the sheath coating."
    },
    "analysis_without_hierarchical_structure": {
      "descriptive_text": "The polymer sample comprises a polyaramid synthesized from the condensation of 1,4-diaminobenzene and terephthaloyl chloride monomers. Manufactured by Linear Composites Ltd., the material incorporates a polymeric sheath coating. Mechanical characterization was conducted via tensile tests on an Amsler hydraulic machine at a loading rate of 7 kN min-1 using specimens with a length of 1.5 m.",
      "reasoning_analysis": "Increasing Factors: The chemical composition features rigid para-linked aromatic rings within the backbone, which restrict chain rotation and enhance axial stiffness, thereby driving the UTS higher. Additionally, the amide linkages facilitate strong interchain hydrogen bonding, improving stress transfer between polymer chains and contributing to increased tensile strength. Decreasing Factors: The processing history specifies a specimen length of 1.5 m, which significantly increases the probability of encountering critical structural flaws according to Weibull statistics, potentially depressing the measured UTS relative to shorter gauge lengths. Furthermore, the polymeric sheath may not contribute to load-bearing capacity if interfacial adhesion is poor, acting merely as a non-structural coating. Dominant Factor: The intrinsic molecular rigidity and extensive hydrogen bonding network of the polyaramid backbone fundamentally establish the high load-bearing potential of the material, qualitatively dominating the final UTS behavior despite the statistical reduction expected from the long testing gauge length."
    }
  },
  {
    "doi": "10.3390/polym16192812",
    "title": "Statistical Analysis of Large Format Additively Manufactured Polyethylene Terephthalate Glycol with 30% Carbon Fiber Tensile Data",
    "year": 2024,
    "chemical_composition": {
      "repeat_unit_psmiles": null,
      "monomers": [
        {
          "name": "Terephthalic acid",
          "smiles": "OC(=O)c1ccc(C(=O)O)cc1",
          "ratio_value": null,
          "ratio_unit": null
        },
        {
          "name": "Ethylene glycol",
          "smiles": "OCCO",
          "ratio_value": null,
          "ratio_unit": null
        },
        {
          "name": "1,4-Cyclohexanedimethanol",
          "smiles": "OCC1CCC(CO)CC1",
          "ratio_value": null,
          "ratio_unit": null
        }
      ],
      "additives": [
        {
          "name": "Carbon Fiber",
          "type": "filler",
          "amount_value": 30,
          "amount_unit": "%"
        }
      ],
      "is_homopolymer": false
    },
    "processing_history": "LFAM printed using THOR printer; nozzle temperature 250 °C, bed temperature 80 °C, layer height 2 mm, 100% infill, 0/90° pattern. Panels decked to 4 mm thickness. Specimens water-jet cut in Vertical orientation. UTS measured by tensile testing on Instron Electropuls E3000 at displacement rate 2 mm/min, 80 °C, ASTM D638-14 Type V.",
    "hierarchical_structure": "Amorphous PETG matrix with 30% carbon fiber reinforcement; layer-by-layer structure with void space between beads, fiber alignment in direction of printing.",
    "properties": {
      "UTS": {
        "value": [
          4.54
        ],
        "unit": "MPa"
      }
    },
    "analysis_with_hierarchical_structure": {
      "descriptive_text": "The sample comprises a carbon fiber-reinforced copolyester composite featuring a matrix synthesized from terephthalic acid, ethylene glycol, and 1,4-cyclohexanedimethanol (PETG). Incorporating 30% carbon fiber by weight, the material was fabricated via Large Format Additive Manufacturing (LFAM) using a THOR printer with a nozzle temperature of 250 °C and a bed temperature of 80 °C. The processing protocol utilized a 2 mm layer height with 100% infill in a 0/90° pattern to produce panels decked to 4 mm thickness, from which specimens were water-jet cut in the vertical orientation. The resulting hierarchical structure consists of an amorphous PETG matrix with carbon fiber alignment along the printing direction and inherent void space between beads, and the Ultimate Tensile Strength was characterized by tensile testing on an Instron Electropuls E3000 at a displacement rate of 2 mm/min and 80 °C according to ASTM D638-14 Type V.",
      "reasoning_analysis": "Increasing Factors: The inclusion of 30% carbon fiber acts as a primary strengthening mechanism, where the high modulus fibers carry the majority of the applied load through shear stress transfer at the fiber-matrix interface. Additionally, the alignment of fibers along the printing direction within the 0/90° pattern provides directional reinforcement that enhances strength along the filament paths compared to the unreinforced matrix. Decreasing Factors: The hierarchical structure contains void space between printed beads, which serves as stress concentration sites and reduces the effective load-bearing cross-sectional area. Critically, the tensile testing was performed at 80 °C, which is proximate to the glass transition temperature of the amorphous PETG matrix; this thermal condition significantly softens the polymer chains, reducing matrix stiffness and compromising the interfacial shear strength required for efficient load transfer to the fibers. Furthermore, the vertical orientation of the cut specimens may align the loading axis with weak inter-layer boundaries inherent to the additive manufacturing process. Dominant Factor: While the carbon fiber reinforcement intrinsically elevates the potential strength of the composite, the dominant factor qualitatively limiting the UTS is the combination of the elevated testing temperature relative to the matrix glass transition and the processing-induced porosity. The softening of the amorphous matrix at 80 °C severely restricts stress transfer efficiency to the high-strength fibers, meaning the final UTS behavior is governed more by the thermomechanical state of the matrix and inter-bead integrity than by the theoretical capacity of the fiber reinforcement."
    },
    "analysis_without_hierarchical_structure": {
      "descriptive_text": "The sample comprises a copolyester matrix synthesized from terephthalic acid, ethylene glycol, and 1,4-cyclohexanedimethanol monomers, reinforced with 30% carbon fiber filler. Specimens were fabricated via large format additive manufacturing using a THOR printer with a nozzle temperature of 250 °C and a bed temperature of 80 °C, utilizing a 2 mm layer height, 100% infill density, and a 0/90° raster pattern. The printed panels were decked to a final thickness of 4 mm, and specimens were water-jet cut in the vertical orientation. Ultimate tensile strength was evaluated using an Instron Electropuls E3000 at a displacement rate of 2 mm/min and an elevated temperature of 80 °C in accordance with ASTM D638-14 Type V standards.",
      "reasoning_analysis": "Increasing Factors: The incorporation of 30% carbon fiber filler provides significant reinforcement through load bearing capabilities, theoretically enhancing the ultimate tensile strength compared to the neat copolyester matrix. Additionally, the 100% infill density ensures maximum material deposition within the raster paths, minimizing macroscopic voids within the layers. Decreasing Factors: The processing history specifies a 2 mm layer height, which is exceptionally large for fused deposition modeling, likely resulting in poor interlayer diffusion and significant void formation between layers. Furthermore, the vertical orientation of the cut specimens implies loading perpendicular to the print layers, making the mechanical response highly susceptible to interlayer adhesion failure. The testing temperature of 80 °C is near the glass transition temperature of the copolyester matrix, leading to significant chain mobility and matrix softening that reduces stress transfer efficiency to the fibers. The inclusion of 1,4-cyclohexanedimethanol also reduces crystallinity compared to pure polyethylene terephthalate, lowering the inherent matrix strength. Dominant Factor: The dominant factor influencing the UTS is the combination of the vertical loading orientation relative to the thick 2 mm print layers and the elevated testing temperature. The poor interlayer bonding inherent to the large layer height creates a structural weakness plane perpendicular to the load, while the matrix softening at 80 °C further compromises the interfacial shear strength required to transfer stress to the carbon fibers, qualitatively overriding the reinforcement potential of the filler."
    }
  },
  {
    "doi": null,
    "title": "Impact of process parameters and heat treatment on fused filament fabricated PLA and PLA-CF",
    "year": 2022,
    "chemical_composition": {
      "repeat_unit_psmiles": "[*]OC(C)C(=O)[*]",
      "monomers": [
        {
          "name": "Lactic Acid",
          "smiles": "CC(O)C(=O)O",
          "ratio_value": null,
          "ratio_unit": null
        }
      ],
      "additives": [
        {
          "name": "Carbon fiber",
          "type": "filler",
          "amount_value": 20,
          "amount_unit": "wt%"
        }
      ],
      "is_homopolymer": false
    },
    "processing_history": "FFF printing (fully solid specimen). Annealing at 125 °C for 60 min. UTS measured by Shimadzu AG-X plus (10 kN) UTM, ASTM D638 Type IV.",
    "hierarchical_structure": "Semi-crystalline structure after annealing.",
    "properties": {
      "UTS": {
        "value": [
          38.54
        ],
        "unit": "MPa"
      }
    },
    "analysis_with_hierarchical_structure": {
      "descriptive_text": "The sample comprises a poly(lactic acid) matrix reinforced with 20 wt% carbon fiber filler, constituting a composite material rather than a pure homopolymer. Specimens were fabricated via Fused Filament Fabrication printing to generate fully solid parts, followed by a thermal annealing treatment at 125 °C for 60 minutes to induce structural reorganization. This thermal history promoted the development of a semi-crystalline hierarchical structure within the matrix. Mechanical characterization was performed using a Shimadzu AG-X plus universal testing machine to determine the Ultimate Tensile Strength according to ASTM D638 Type IV specifications.",
      "reasoning_analysis": "Increasing Factors: The incorporation of 20 wt% carbon fiber provides significant reinforcement through load transfer mechanisms, where the high-strength fibers bear the majority of the applied stress. Additionally, the annealing process at 125 °C facilitates crystallization within the poly(lactic acid) matrix, creating a semi-crystalline structure that restricts chain mobility and increases stiffness and strength compared to an amorphous state, while also relieving residual thermal stresses from printing. Decreasing Factors: The Fused Filament Fabrication processing history inherently introduces microstructural defects such as interlayer voids and potentially weak interlayer adhesion compared to compression molding or injection molding, which act as stress concentration sites and reduce the effective load-bearing cross-section. Furthermore, without explicit mention of surface treatment on the carbon fibers, the fiber-matrix interface may exhibit suboptimal adhesion, limiting stress transfer efficiency. Dominant Factor: The reinforcing effect of the carbon fiber network combined with the matrix stiffening from annealing-induced crystallinity qualitatively dominates the final UTS behavior, establishing a significantly higher strength baseline than neat poly(lactic acid), although the ultimate realized strength is capped by the anisotropic defects inherent to the additive manufacturing process."
    },
    "analysis_without_hierarchical_structure": {
      "descriptive_text": "The sample comprises a composite material based on a poly(lactic acid) matrix derived from lactic acid monomers and reinforced with 20 wt% carbon fiber filler. Specimens were fabricated using fused filament fabrication (FFF) printing to produce fully solid structures, followed by a thermal annealing treatment at 125 °C for 60 minutes. The ultimate tensile strength was subsequently measured using a Shimadzu AG-X plus universal testing machine with a 10 kN load cell in accordance with the ASTM D638 Type IV standard.",
      "reasoning_analysis": "Increasing Factors: The incorporation of 20 wt% carbon fiber provides significant reinforcement through efficient stress transfer from the polymer matrix to the high-modulus filler, intrinsically driving the UTS higher. Furthermore, the thermal annealing at 125 °C promotes increased crystallinity within the poly(lactic acid) matrix and enhances inter-layer diffusion, which strengthens the interface between printed roads and relieves internal residual stresses. Decreasing Factors: The fused filament fabrication process inherently introduces structural anisotropy and potential micro-voids at the inter-layer boundaries compared to bulk molding techniques, which can act as stress concentrators and limit the ultimate load-bearing capacity. Additionally, shear forces during the printing extrusion process may cause fiber breakage, reducing the effective aspect ratio of the reinforcement. Dominant Factor: The synergistic effect of the rigid carbon fiber reinforcement and the microstructural refinement induced by annealing qualitatively dominates the final UTS behavior, likely elevating the strength significantly above neat printed polymer despite the inherent architectural limitations of the additive manufacturing process."
    }
  },
  {
    "doi": null,
    "title": "Modelling and optimization of fabrication parameters for multi-walled carbon nanotubesfilled GFRP composites using RSM and Rao-1 algorithm",
    "year": 2024,
    "chemical_composition": {
      "repeat_unit_psmiles": null,
      "monomers": [
        {
          "name": "C-51 grade Lapox epoxy",
          "smiles": null,
          "ratio_value": null,
          "ratio_unit": null
        },
        {
          "name": "K-6 hardener",
          "smiles": null,
          "ratio_value": null,
          "ratio_unit": null
        }
      ],
      "additives": [
        {
          "name": "Multi-walled carbon nanotubes",
          "type": "filler",
          "amount_value": 0.75,
          "amount_unit": "wt%"
        },
        {
          "name": "Glass fiber",
          "type": "filler",
          "amount_value": 51,
          "amount_unit": "vol%"
        }
      ],
      "is_homopolymer": false
    },
    "processing_history": "Experimental Run 1. Hand lay-up technique. MWCNTs mixed with epoxy via mechanical stirring (1400 rpm, 15 min) then sonication at 60°C for 90 min. Hardener added (10:1 ratio). 8 layers unidirectional glass fiber. Oven curing at 70°C for 120 min. Tensile testing per ASTM D3039, Instron UTM, 10 mm/min.",
    "hierarchical_structure": "8 layers unidirectional glass fiber at 0 degrees. Fiber volume fraction 51 ± 0.6%. Uniform dispersion of MWCNTs.",
    "properties": {
      "UTS": {
        "value": [
          605
        ],
        "unit": "MPa"
      }
    },
    "analysis_with_hierarchical_structure": {
      "descriptive_text": "The sample comprises a C-51 grade Lapox epoxy matrix cured with K-6 hardener, reinforced with a hybrid system of 0.75 wt% multi-walled carbon nanotubes and 51 vol% unidirectional glass fiber. Fabricated via hand lay-up, the multi-walled carbon nanotubes were dispersed into the epoxy using mechanical stirring at 1400 rpm for 15 minutes followed by sonication at 60°C for 90 minutes, after which the hardener was added at a 10:1 ratio. The mixture was laminated into eight layers of unidirectional glass fiber oriented at 0 degrees and oven-cured at 70°C for 120 minutes. The resulting composite exhibits a fiber volume fraction of 51 ± 0.6% with uniform nanotube dispersion, and its mechanical properties were evaluated via tensile testing according to ASTM D3039 at a crosshead speed of 10 mm/min.",
      "reasoning_analysis": "Increasing Factors: The high volume fraction (51 vol%) of unidirectional glass fibers oriented at 0 degrees relative to the loading axis provides the primary load-bearing capability, drastically elevating the UTS through efficient stress transfer governed by the rule of mixtures. Additionally, the uniform dispersion of multi-walled carbon nanotubes enhances the epoxy matrix stiffness and strength while potentially improving the interfacial shear strength between the fiber and matrix through crack bridging and pinning mechanisms. The formation of a crosslinked thermoset network during curing further establishes a rigid matrix capable of supporting the reinforcements. Decreasing Factors: The utilization of the hand lay-up technique introduces a higher probability of micro-void formation and air entrapment compared to automated processes like resin transfer molding, which act as stress concentrators and reduce the effective load-bearing cross-sectional area. Furthermore, the curing temperature of 70°C may result in a lower crosslinking density compared to higher temperature post-cure cycles, potentially limiting the matrix's ultimate stress transfer efficiency. Dominant Factor: The architectural configuration of the glass fiber reinforcement, specifically the high volume fraction and unidirectional alignment at 0 degrees, qualitatively dominates the UTS behavior, as the fibers carry the vast majority of the tensile load, rendering matrix modifications and processing nuances secondary to the composite's overall strength capacity."
    },
    "analysis_without_hierarchical_structure": {
      "descriptive_text": "The composite sample comprises a C-51 grade Lapox epoxy matrix cured with K-6 hardener at a 10:1 ratio, reinforced with 51 vol% unidirectional glass fiber arranged in eight layers. Multi-walled carbon nanotubes were incorporated into the resin at 0.75 wt% using mechanical stirring at 1400 rpm for 15 minutes followed by sonication at 60°C for 90 minutes. The laminate was fabricated via a hand lay-up technique and oven-cured at 70°C for 120 minutes, with tensile properties evaluated according to ASTM D3039 using an Instron universal testing machine at a crosshead speed of 10 mm/min.",
      "reasoning_analysis": "Increasing Factors: The high volume fraction of 51 vol% unidirectional glass fiber provides the primary load-bearing framework, significantly enhancing strength along the fiber direction. Additionally, the 0.75 wt% multi-walled carbon nanotubes, dispersed through mechanical stirring and sonication, likely improve matrix stiffness and interfacial stress transfer via crack bridging and nanotube pull-out mechanisms. Decreasing Factors: The hand lay-up processing technique inherently risks entrapping voids within the laminate, which reduces the effective cross-sectional area and creates stress concentration points that initiate premature failure. Furthermore, potential agglomeration of carbon nanotubes despite sonication could act as microscopic defects within the epoxy matrix, compromising local integrity. Dominant Factor: The macroscopic reinforcement provided by the continuous unidirectional glass fibers qualitatively dominates the ultimate tensile strength behavior. While the nanofillers and curing protocol modulate matrix performance and interfacial quality, the structural contribution of the high-volume glass fiber architecture establishes the fundamental magnitude of the tensile capacity."
    }
  },
  {
    "doi": null,
    "title": "Creep behaviour of a parallel-lay aramid rope",
    "year": 1991,
    "chemical_composition": {
      "repeat_unit_psmiles": "[*]Nc1ccc(cc1)NC(=O)c2ccc(C(=O)N[*])cc2",
      "monomers": [
        {
          "name": "1,4-diaminobenzene",
          "smiles": "Nc1ccc(N)cc1",
          "ratio_value": null,
          "ratio_unit": null
        },
        {
          "name": "terephthaloyl chloride",
          "smiles": "ClC(=O)c1ccc(C(=O)Cl)cc1",
          "ratio_value": null,
          "ratio_unit": null
        }
      ],
      "additives": [
        {
          "name": "Polymeric sheath",
          "type": "coating",
          "amount_value": null,
          "amount_unit": null
        }
      ],
      "is_homopolymer": false
    },
    "processing_history": "Tensile tests were carried out in an Amsler hydraulic machine at a loading rate of 7 kN min-1. Specimens were 1.5 m long. Manufactured by Linear Composites Ltd.",
    "hierarchical_structure": "Parallel-lay aramid rope. Core of parallel and continuous Kevlar 49 yarns encased by a polymeric sheath. Cross-sectional area of the yarn in the core of 7.64 mm².",
    "properties": {
      "UTS": {
        "value": [
          2388
        ],
        "unit": "MPa"
      }
    },
    "analysis_with_hierarchical_structure": {
      "descriptive_text": "The sample consists of a parallel-lay aramid rope manufactured by Linear Composites Ltd., featuring a core composed of parallel and continuous Kevlar 49 yarns with a core cross-sectional area of 7.64 mm². Chemically, the aramid fibers are poly(p-phenylene terephthalamide), synthesized from 1,4-diaminobenzene and terephthaloyl chloride monomers, and the entire rope assembly is encased by a polymeric sheath coating. Mechanical characterization was performed using an Amsler hydraulic machine with a loading rate of 7 kN min-1 on specimens measuring 1.5 m in length to evaluate the ultimate tensile strength.",
      "reasoning_analysis": "Increasing Factors: The chemical composition comprising rigid aromatic rings and amide linkages facilitates strong interchain hydrogen bonding and high backbone stiffness, intrinsically promoting high load-bearing capacity. Additionally, the hierarchical structure of continuous Kevlar 49 yarns arranged in a parallel-lay configuration ensures optimal molecular orientation along the stress axis, maximizing the utilization of the polymer's intrinsic strength. Decreasing Factors: The specified specimen length of 1.5 m increases the statistical probability of encountering critical flaws within the fiber bundle, which may lower the observed strength relative to shorter gauge lengths due to the weakest-link effect. Furthermore, the composite rope architecture involving a polymeric sheath introduces potential interfacial stress concentrations and uneven load distribution among yarns that could detract from the theoretical maximum strength. Dominant Factor: The highly oriented rigid-rod chemistry of the Kevlar 49 core qualitatively dominates the UTS behavior, as the alignment of the aromatic polyamide chains parallel to the applied load ensures that the intrinsic covalent backbone strength and interchain interactions override the statistical reductions caused by specimen dimensions and assembly interfaces."
    },
    "analysis_without_hierarchical_structure": {
      "descriptive_text": "The polymer sample comprises an aromatic polyamide synthesized from the condensation of 1,4-diaminobenzene and terephthaloyl chloride monomers, resulting in a rigid backbone structure. The material is modified with a polymeric sheath coating. Specimens were manufactured by Linear Composites Ltd with a length of 1.5 m. Mechanical evaluation was conducted via tensile tests using an Amsler hydraulic machine at a loading rate of 7 kN min-1.",
