Repository: hhtrick/HHT-code

# HHT training framework

This directory contains model training, embedding precomputation, inference, article-level baselines and the curated datasets. All commands below assume that the working directory is `train_code/`.

## 3. Datasets and fixed partitions

Each main dataset is a JSON array at `dataset/{property}/{property}.json`. Entries contain source metadata, `chemical_composition`, `processing_history`, `hierarchical_structure`, `properties`, and two generated-analysis objects. Targets are stored as `properties[property]["value"]`; source metadata and target values are not predictive input fields.

| Property | Train | Validation | Test | Total |
|---|---:|---:|---:|---:|

File: train_code/dataset/UTS/UTS.json (part 111 of 292)
[
      "reasoning_analysis": "Increasing Factors: The chemical composition features rigid aromatic rings linked by amide groups, which facilitate strong interchain hydrogen bonding and high chain stiffness, promoting efficient load transfer and crystallinity that intrinsically drive the UTS upward. Additionally, the polymeric sheath coating may serve to protect the fiber surface from abrasion and environmental damage, preserving the structural integrity during handling and testing. Decreasing Factors: The processing history specifies a specimen length of 1.5 m, which significantly increases the statistical probability of encountering critical flaws or defects within the material volume according to weakest-link theory, potentially lowering the measured UTS compared to shorter gauge lengths. Furthermore, if the adhesion between the polymeric sheath and the core polymer is imperfect, interfacial slippage could act as a stress concentrator. Dominant Factor: The intrinsic molecular rigidity and extensive hydrogen bonding network of the aromatic polyamide backbone qualitatively dominate the mechanical response, establishing a high baseline strength capability that outweighs the statistical reduction caused by specimen length, provided the manufacturing quality by Linear Composites Ltd maintains high orientation and minimal bulk defects."
    }
  },
  {
    "doi": "10.1039/d1py00925g",
    "title": "Shape memory-assisted self-healing of dynamic thiol-acrylate networks†",
    "year": 2021,
    "chemical_composition": {
      "repeat_unit_psmiles": null,
      "monomers": [
        {
          "name": "2-Hydroxy-3-phenoxypropyl acrylate",
          "smiles": "C=CC(=O)OCC(O)COc1ccccc1",
          "ratio_value": 74,
          "ratio_unit": "mol%"
        },
        {
          "name": "Bisphenol A-glycidyl methacrylate",
          "smiles": "CC(=C)C(=O)OCC(O)COc1ccc(C(C)(C)c2ccc(OCC(O)COC(=O)C(=C)C)cc2)cc1",
          "ratio_value": 12,
          "ratio_unit": "mol%"
        },
        {
          "name": "Trimethylolpropane tris(3-mercaptopropionate)",
          "smiles": "CCC(COC(=O)CCS)(COC(=O)CCS)COC(=O)CCS",
          "ratio_value": 14,
          "ratio_unit": "mol%"
        }
      ],
      "additives": [
        {
          "name": "BAPO",
          "type": "photoinitiator",
          "amount_value": 2,
          "amount_unit": "wt%"
        },
        {
          "name": "Miramer A99",
          "type": "catalyst",
          "amount_value": 15,
          "amount_unit": "wt%"
        }
      ],
      "is_homopolymer": false
    },
    "processing_history": "Mixed via ultrasonication at 60 °C, poured in silicone mould, UV cured (405 nm, 69.5 mW cm-2, 20 min, RT). Thermal treatment at 180 °C for 5 hours. Tensile testing performed on ZwickRoell Z1.0 at 5 mm/min, 10 mm clamping length.",
    "hierarchical_structure": "Cross-linked thiol-acrylate vitrimer network, free-standing films (500 µm thickness), amorphous, thermally treated.",
    "properties": {
      "UTS": {
        "value": [
          59
        ],
        "unit": "MPa"
      }
    },
    "analysis_with_hierarchical_structure": {
      "descriptive_text": "The sample consists of an amorphous, cross-linked thiol-acrylate vitrimer network synthesized from a ternary monomer system comprising 74 mol% 2-Hydroxy-3-phenoxypropyl acrylate, 12 mol% Bisphenol A-glycidyl methacrylate, and 14 mol% Trimethylolpropane tris(3-mercaptopropionate). The formulation includes 2 wt% BAPO photoinitiator and 15 wt% Miramer A99 catalyst. Processing involved ultrasonication at 60 °C followed by molding in silicone and UV curing at 405 nm (69.5 mW cm-2) for 20 minutes at room temperature, succeeded by a thermal treatment at 180 °C for 5 hours to establish the vitrimer dynamics. The resulting material was processed into 500 µm thick free-standing films, with mechanical characterization performed via tensile testing at a crosshead speed of 5 mm/min.",
      "reasoning_analysis": "Increasing Factors: The formation of a dense covalent network via thiol-acrylate click chemistry involving the trifunctional thiol crosslinker restricts chain slippage and significantly enhances load-bearing capacity. The incorporation of rigid aromatic structures from the Bisphenol A-glycidyl methacrylate and phenoxy groups increases backbone stiffness and free volume resistance, while hydroxyl groups enable intermolecular hydrogen bonding that acts as physical cross-links to reinforce the matrix. Additionally, the thermal treatment at 180 °C likely anneals residual stresses and promotes complete network formation, optimizing structural integrity. Decreasing Factors: The substantial loading of Miramer A99 catalyst (15 wt%) may function as a low-molecular-weight species within the matrix, potentially acting as a plasticizer that increases free volume and reduces cohesive energy density, thereby lowering the UTS. The absence of crystalline domains in the amorphous structure removes the strengthening contribution of lamellar reinforcement, and the dynamic bond exchange inherent to vitrimers could theoretically facilitate stress relaxation mechanisms that reduce maximum stress tolerance compared to permanent thermosets. Dominant Factor: The dense covalent cross-linking combined with the rigidity of the aromatic monomers qualitatively dominates the mechanical response, establishing a high-strength network architecture. Although the high catalyst content introduces softening effects, the structural reinforcement provided by the chemically cross-linked vitrimer network and the stiffening effect of the Bisphenol A and phenoxy moieties are the primary determinants driving the ultimate tensile strength behavior."
    },
    "analysis_without_hierarchical_structure": {
      "descriptive_text": "The polymer sample comprises a copolymer network formed from 2-hydroxy-3-phenoxypropyl acrylate (74 mol%), Bisphenol A-glycidyl methacrylate (12 mol%), and trimethylolpropane tris(3-mercaptopropionate) (14 mol%), supplemented with 2 wt% BAPO photoinitiator and 15 wt% Miramer A99 catalyst. The mixture was homogenized via ultrasonication at 60 °C and cast into a silicone mould prior to UV curing at 405 nm with an intensity of 69.5 mW cm-2 for 20 minutes at room temperature. Following photopolymerization, the material underwent a thermal post-cure treatment at 180 °C for 5 hours, and mechanical properties were evaluated via tensile testing on a ZwickRoell Z1.0 at a crosshead speed of 5 mm/min with a 10 mm clamping length.",
      "reasoning_analysis": "Increasing Factors: The incorporation of rigid bisphenol A cores and phenoxy groups within the monomer structure restricts segmental chain mobility, thereby enhancing intrinsic stiffness and load-bearing capacity. Additionally, the hydroxyl functionalities present in the acrylate and methacrylate monomers enable intermolecular hydrogen bonding, which acts as reversible physical crosslinks to reinforce the network. The multifunctional thiol and methacrylate monomers establish a high chemical crosslink density, while the extensive thermal post-cure at 180 °C maximizes conversion efficiency and relieves internal curing stresses. Decreasing Factors: The relatively high total loading of additives (17 wt% combined photoinitiator and catalyst) may act as impurities or stress concentrators within the polymer matrix, potentially compromising structural continuity. Additionally, the high crosslink density inherent to this multifunctional system may induce brittleness, increasing sensitivity to micro-defects formed during the molding or curing process. Dominant Factor: The dominant influence on the UTS is the highly crosslinked network architecture reinforced by rigid aromatic structures and fully optimized by the high-temperature thermal post-cure. This combination ensures maximal network integrity and resistance to chain slippage, qualitatively driving the ultimate tensile strength higher, as the structural reinforcement provided by the monomers and processing outweighs the dilution effect of the additives."
    }
  },
  {
    "doi": null,
    "title": "Modelling and optimization of fabrication parameters for multi-walled carbon nanotubesfilled GFRP composites using RSM and Rao-1 algorithm",
    "year": 2024,
    "chemical_composition": {
      "repeat_unit_psmiles": null,
      "monomers": [
        {
          "name": "C-51 grade Lapox epoxy",
          "smiles": null,
          "ratio_value": null,
          "ratio_unit": null
        },
        {
          "name": "K-6 hardener",
          "smiles": null,
          "ratio_value": null,
          "ratio_unit": null
        }
      ],
      "additives": [
        {
          "name": "Multi-walled carbon nanotubes",
          "type": "filler",
          "amount_value": 0.75,
          "amount_unit": "wt%"
        },
        {
          "name": "Glass fiber",
          "type": "filler",
          "amount_value": 51,
          "amount_unit": "vol%"
        }
      ],
      "is_homopolymer": false
    },
    "processing_history": "Experimental Run 2. Hand lay-up technique. MWCNTs mixed with epoxy via mechanical stirring (1400 rpm, 15 min) then sonication at 60°C for 90 min. Hardener added (10:1 ratio). 8 layers unidirectional glass fiber. Oven curing at 70°C for 120 min. Tensile testing per ASTM D3039, Instron UTM, 10 mm/min.",
    "hierarchical_structure": "8 layers unidirectional glass fiber at 0 degrees. Fiber volume fraction 51 ± 0.6%. Uniform dispersion of MWCNTs.",
    "properties": {
      "UTS": {
        "value": [
          596
        ],
        "unit": "MPa"
      }
    },
    "analysis_with_hierarchical_structure": {
      "descriptive_text": "The sample comprises a C-51 grade Lapox epoxy matrix cured with K-6 hardener, reinforced with a hybrid filler system containing 0.75 wt% multi-walled carbon nanotubes and 51 vol% unidirectional glass fiber. Fabricated via a hand lay-up technique, the multi-walled carbon nanotubes were dispersed within the epoxy through mechanical stirring at 1400 rpm for 15 minutes followed by sonication at 60°C for 90 minutes prior to hardener addition at a 10:1 ratio. The mixture was applied to eight layers of unidirectional glass fiber oriented at 0 degrees and oven-cured at 70°C for 120 minutes to form a laminate with a fiber volume fraction of 51 ± 0.6% and uniform nanotube dispersion. Mechanical characterization was performed via tensile testing according to ASTM D3039 using an Instron UTM at a crosshead speed of 10 mm/min.",
      "reasoning_analysis": "Increasing Factors: The high volume fraction of unidirectional glass fibers aligned at 0 degrees relative to the loading axis provides the primary load-bearing capacity, significantly elevating the UTS through the rule of mixtures. Additionally, the uniform dispersion of 0.75 wt% multi-walled carbon nanotubes enhances the epoxy matrix stiffness and toughness via crack bridging and improved interfacial stress transfer between the matrix and the macroscopic fibers. The thermal curing cycle ensures sufficient crosslink density within the epoxy network to effectively transfer stress to the reinforcement phases. Decreasing Factors: The hand lay-up processing technique is susceptible to void formation and inconsistent fiber wetting compared to automated methods, introducing stress concentration sites that can initiate premature failure. Furthermore, prolonged sonication during nanotube dispersion risks damaging the aspect ratio of the carbon nanotubes, potentially reducing their reinforcement efficiency, while the inherent brittleness of the cured epoxy matrix limits strain-to-failure capabilities. Dominant Factor: The macroscopic reinforcement provided by the 51 vol% unidirectional glass fiber architecture qualitatively dominates the UTS behavior, as the fibers carry the vast majority of the tensile load, overshadowing the matrix modifications provided by the nanotubes or the defects introduced by the manual processing method."
    },
    "analysis_without_hierarchical_structure": {
      "descriptive_text": "This composite sample comprises a C-51 grade Lapox epoxy matrix cured with K-6 hardener, reinforced with 51 vol% unidirectional glass fiber across 8 layers and modified with 0.75 wt% multi-walled carbon nanotubes (MWCNTs). The MWCNTs were dispersed into the epoxy via mechanical stirring at 1400 rpm for 15 minutes followed by sonication at 60°C for 90 minutes, after which the hardener was added at a 10:1 ratio. The laminate was fabricated using a hand lay-up technique and oven-cured at 70°C for 120 minutes, with Ultimate Tensile Strength characterized via tensile testing per ASTM D3039 on an Instron UTM at a crosshead speed of 10 mm/min.",
      "reasoning_analysis": "Increasing Factors: The high volume fraction (51 vol%) of unidirectional glass fibers serves as the primary load-bearing component, significantly elevating UTS through efficient axial stress transfer along the continuous fiber phase. Additionally, the inclusion of 0.75 wt% MWCNTs, processed via high-energy sonication, likely reinforces the epoxy matrix and enhances the interfacial shear strength between the fiber and matrix, further contributing to tensile load capacity. Decreasing Factors: The hand lay-up fabrication method introduces a propensity for void formation and potential uneven fiber wetting, which act as stress concentrators and reduce the effective load-bearing area. Furthermore, the relatively low curing temperature of 70°C may result in incomplete crosslinking of the epoxy network compared to higher temperature cures, potentially limiting the matrix's ability to transfer stress to the reinforcements. Dominant Factor: The structural contribution of the high volume fraction unidirectional glass fibers qualitatively dominates the UTS behavior. While matrix modification and processing-induced defects modulate the efficiency of the composite, the continuous fiber phase dictates the fundamental magnitude of the tensile strength relative to the unreinforced polymer system."
    }
  },
  {
    "doi": "10.3390/polym16192812",
    "title": "Statistical Analysis of Large Format Additively Manufactured Polyethylene Terephthalate Glycol with 30% Carbon Fiber Tensile Data",
    "year": 2024,
    "chemical_composition": {
      "repeat_unit_psmiles": null,
      "monomers": [
        {
          "name": "Terephthalic acid",
          "smiles": "OC(=O)c1ccc(C(=O)O)cc1",
          "ratio_value": null,
          "ratio_unit": null
        },
        {
          "name": "Ethylene glycol",
          "smiles": "OCCO",
          "ratio_value": null,
          "ratio_unit": null
        },
        {
          "name": "1,4-Cyclohexanedimethanol",
          "smiles": "OCC1CCC(CO)CC1",
          "ratio_value": null,
          "ratio_unit": null
        }
      ],
      "additives": [
        {
          "name": "Carbon Fiber",
          "type": "filler",
          "amount_value": 30,
          "amount_unit": "%"
        }
      ],
      "is_homopolymer": false
    },
    "processing_history": "LFAM printed using THOR printer; nozzle temperature 250 °C, bed temperature 80 °C, layer height 2 mm, 100% infill, 0/90° pattern. Panels decked to 4 mm thickness. Specimens water-jet cut in Diagonal orientation. UTS measured by tensile testing on Instron Electropuls E3000 at displacement rate 2 mm/min, Room Temperature (~23 °C), ASTM D638-14 Type V.",
    "hierarchical_structure": "Amorphous PETG matrix with 30% carbon fiber reinforcement; layer-by-layer structure with void space between beads, fiber alignment in direction of printing.",
    "properties": {
      "UTS": {
        "value": [
          14.17
        ],
        "unit": "MPa"
      }
    },
    "analysis_with_hierarchical_structure": {
      "descriptive_text": "The sample consists of a copolymer matrix derived from terephthalic acid, ethylene glycol, and 1,4-cyclohexanedimethanol, commonly known as PETG, reinforced with 30% carbon fiber by weight. The material was processed via Large Format Additive Manufacturing (LFAM) using a THOR printer with a nozzle temperature of 250 °C and a bed temperature of 80 °C, employing a 2 mm layer height and 100% infill with a 0/90° raster pattern. Following deposition, panels were decked to a thickness of 4 mm, and specimens were fabricated via water-jet cutting in a diagonal orientation relative to the print path. The resulting hierarchical structure features an amorphous PETG matrix with embedded carbon fibers aligned along the printing direction, characterized by a layer-by-layer morphology containing inter-bead void space. Mechanical characterization was performed via tensile testing on an Instron Electropuls E3000 at a displacement rate of 2 mm/min under ambient conditions according to ASTM D638-14 Type V standards.",
      "reasoning_analysis": "Increasing Factors: The incorporation of 30% carbon fiber serves as the primary reinforcement mechanism, providing high stiffness and strength through effective load transfer from the matrix to the fibers. Additionally, the use of 100% infill during the LFAM process maximizes material density within the printed panels, reducing large-scale porosity that would otherwise severely compromise mechanical integrity. Decreasing Factors: The amorphous nature of the PETG matrix lacks the crystalline domains found in semi-crystalline polyesters that typically enhance yield strength and thermal resistance. Furthermore, the additive manufacturing process introduces inter-bead void spaces and potentially weak inter-layer bonding, which act as stress concentrators and initiation sites for crack propagation. The diagonal water-jet cutting orientation also misaligns the specimen axis relative to the primary fiber direction and raster pattern, reducing the efficiency of fiber reinforcement during tensile loading. Dominant Factor: While the high volume fraction of carbon fiber establishes a significantly elevated strength baseline compared to the neat polymer matrix, the processing-induced inter-layer voids and weak inter-bead bonding inherent to the LFAM technique qualitatively dominate the failure mechanism, limiting the realized ultimate tensile strength below the theoretical potential of the composite system."
    },
    "analysis_without_hierarchical_structure": {
      "descriptive_text": "The sample consists of a copolyester derived from terephthalic acid, ethylene glycol, and 1,4-cyclohexanedimethanol, reinforced with 30% carbon fiber filler. The material was processed using Large Format Additive Manufacturing (LFAM) on a THOR printer with a nozzle temperature of 250 °C and a bed temperature of 80 °C, utilizing a 2 mm layer height, 100% infill density, and a 0/90° raster pattern. Following printing, the panels were decked to a final thickness of 4 mm, and specimens were prepared via water-jet cutting in a diagonal orientation. Ultimate tensile strength was subsequently measured using an Instron Electropuls E3000 system at a displacement rate of 2 mm/min under room temperature conditions in accordance with ASTM D638-14 Type V standards.",
      "reasoning_analysis": "Increasing Factors: The incorporation of 30% carbon fiber serves as the primary strengthening mechanism, providing high axial stiffness and load-bearing capacity that significantly elevates the UTS compared to the neat copolyester matrix. Additionally, the 100% infill density specified in the processing history minimizes macroscopic voids within the bulk material, ensuring efficient stress transfer between the printed roads. Decreasing Factors: The Large Format Additive Manufacturing (LFAM) process inherently introduces anisotropy due to the layered deposition, where interlayer bonding strength is typically lower than intralayer strength, potentially leading to delamination under tensile load. The relatively large 2 mm layer height may further reduce interlayer diffusion and bonding area, while the diagonal specimen orientation relative to the 0/90° raster pattern subjects the material to off-axis stresses that do not fully align with the primary fiber orientation within the raster roads. Dominant Factor: The 30% carbon fiber reinforcement is the dominant factor governing the final UTS behavior, as the high volume fraction of rigid fibers fundamentally shifts the material classification from a neat thermoplastic to a structural composite, establishing a high-strength regime that outweighs the matrix properties and processing-induced reductions, despite the anisotropic limitations of the additive manufacturing process."
    }
  },
  {
    "doi": null,
    "title": "Creep behaviour of a parallel-lay aramid rope",
    "year": 1991,
    "chemical_composition": {
      "repeat_unit_psmiles": "[*]Nc1ccc(cc1)NC(=O)c2ccc(C(=O)N[*])cc2",
      "monomers": [
        {
          "name": "1,4-diaminobenzene",
          "smiles": "Nc1ccc(N)cc1",
          "ratio_value": null,
          "ratio_unit": null
        },
        {
          "name": "terephthaloyl chloride",
          "smiles": "ClC(=O)c1ccc(C(=O)Cl)cc1",
          "ratio_value": null,
          "ratio_unit": null
        }
      ],
      "additives": [
        {
          "name": "Polymeric sheath",
          "type": "coating",
          "amount_value": null,
          "amount_unit": null
        }
      ],
      "is_homopolymer": false
    },
    "processing_history": "Tensile tests were carried out in an Amsler hydraulic machine at a loading rate of 7 kN min-1. Specimens were 1.5 m long. Manufactured by Linear Composites Ltd.",
    "hierarchical_structure": "Parallel-lay aramid rope. Core of parallel and continuous Kevlar 49 yarns encased by a polymeric sheath. Cross-sectional area of the yarn in the core of 7.64 mm².",
    "properties": {
      "UTS": {
        "value": [
          2323
        ],
        "unit": "MPa"
      }
    },
    "analysis_with_hierarchical_structure": {
      "descriptive_text": "The sample comprises a parallel-lay aramid rope manufactured by Linear Composites Ltd., characterized by a core of parallel and continuous Kevlar 49 yarns encased by a polymeric sheath. The core material is a polyamide synthesized from 1,4-diaminobenzene and terephthaloyl chloride monomers, resulting in a rigid aromatic backbone. Hierarchical characterization indicates a core yarn cross-sectional area of 7.64 mm² within the rope structure. Mechanical evaluation was performed on 1.5 m long specimens using an Amsler hydraulic machine at a loading rate of 7 kN min-1 to determine the ultimate tensile strength.",
      "reasoning_analysis": "Increasing Factors: The poly(p-phenylene terephthalamide) chemistry possesses rigid rod-like chains with strong interchain hydrogen bonding and aromatic stacking, which intrinsically maximizes axial load bearing capacity. The parallel-lay configuration ensures high fiber orientation along the stress axis, optimizing stress transfer within the continuous yarns. Additionally, the high loading rate during testing reduces time-dependent viscoelastic relaxation, typically yielding higher measured strength values. Decreasing Factors: The extensive specimen length of 1.5 m increases the probability of critical flaw inclusion according to Weibull statistics, which generally depresses the measured strength compared to shorter gauge lengths. The polymeric sheath may introduce modulus mismatch at the interface, potentially creating stress concentrations or adding non-load-bearing mass that does not enhance the core strength. Dominant Factor: The highly crystalline and oriented nature of the Kevlar 49 core combined with the rigid molecular backbone qualitatively dominates the mechanical performance. Despite the statistical weakening effects of specimen length and potential interfacial complexities from the sheath, the intrinsic molecular strength and macroscopic alignment of the aramid yarns remain the primary determinants of the ultimate tensile strength behavior."
    },
    "analysis_without_hierarchical_structure": {
      "descriptive_text": "The sample comprises a polyamide architecture derived from the condensation of 1,4-diaminobenzene and terephthaloyl chloride, characteristic of aramid fibers. The material incorporates a polymeric sheath coating and was produced by Linear Composites Ltd. For mechanical evaluation, 1.5 m long specimens were subjected to tensile testing using an Amsler hydraulic machine at a constant loading rate of 7 kN min-1.",
      "reasoning_analysis": "Increasing Factors: The rigid rod-like backbone formed by the para-substituted aromatic monomers facilitates extensive chain alignment and strong interchain hydrogen bonding, which intrinsically drives the UTS higher by maximizing load transfer efficiency along the polymer axis. The presence of the polymeric sheath additive may also contribute to increased UTS by protecting the fiber surface from abrasive damage and delaying the initiation of surface cracks during loading. Decreasing Factors: The processing history indicates a specimen length of 1.5 m, which significantly increases the statistical probability of encountering critical defects or flaws within the gauge length, thereby driving the measured UTS down relative to shorter specimens due to the Weibull size effect. Additionally, if the adhesion between the polymeric sheath and the core is imperfect, interfacial stress concentrations could prematurely trigger failure. Dominant Factor: While the rigid aromatic chemistry establishes a high theoretical strength potential, the statistical size effect associated with the 1.5 m specimen length is the dominant factor governing the final measured UTS, as the increased volume significantly raises the likelihood of critical flaw presence that limits the realized mechanical performance relative to the intrinsic molecular capacity."
    }
  },
  {
    "doi": "10.3390/polym16192812",
    "title": "Statistical Analysis of Large Format Additively Manufactured Polyethylene Terephthalate Glycol with 30% Carbon Fiber Tensile Data",
    "year": 2024,
    "chemical_composition": {
      "repeat_unit_psmiles": null,
      "monomers": [
        {
          "name": "Terephthalic acid",
          "smiles": "OC(=O)c1ccc(C(=O)O)cc1",
          "ratio_value": null,
          "ratio_unit": null
        },
        {
          "name": "Ethylene glycol",
          "smiles": "OCCO",
          "ratio_value": null,
          "ratio_unit": null
        },
        {
          "name": "1,4-Cyclohexanedimethanol",
          "smiles": "OCC1CCC(CO)CC1",
          "ratio_value": null,
          "ratio_unit": null
        }
      ],
      "additives": [
        {
          "name": "Carbon Fiber",
          "type": "filler",
          "amount_value": 30,
          "amount_unit": "%"
        }
      ],
      "is_homopolymer": false
    },
    "processing_history": "LFAM printed using THOR printer; nozzle temperature 250 °C, bed temperature 80 °C, layer height 2 mm, 100% infill, 0/90° pattern. Panels decked to 4 mm thickness. Specimens water-jet cut in Diagonal orientation. UTS measured by tensile testing on Instron Electropuls E3000 at displacement rate 2 mm/min, 40 °C, ASTM D638-14 Type V.",
    "hierarchical_structure": "Amorphous PETG matrix with 30% carbon fiber reinforcement; layer-by-layer structure with void space between beads, fiber alignment in direction of printing.",
    "properties": {
      "UTS": {
        "value": [
          19.04
        ],
        "unit": "MPa"
      }
    },
    "analysis_with_hierarchical_structure": {
      "descriptive_text": "The sample comprises a copolyester matrix synthesized from terephthalic acid, ethylene glycol, and 1,4-cyclohexanedimethanol, identified as PETG, reinforced with 30% carbon fiber filler. The material was fabricated via Large Format Additive Manufacturing using a THOR printer with a nozzle temperature of 250 °C and a bed temperature of 80 °C, utilizing a 2 mm layer height and 0/90° infill pattern to achieve 100% infill density. Post-processing involved decking the panels to a 4 mm thickness, followed by water-jet cutting of specimens in a diagonal orientation relative to the print path. The resulting hierarchical structure consists of an amorphous PETG matrix with carbon fiber alignment dictated by the printing direction, characterized by a layer-by-layer morphology containing inter-bead void space, and the ultimate tensile strength was evaluated via tensile testing at 40 °C according to ASTM D638-14 Type V standards.",
      "reasoning_analysis": "Increasing Factors: The incorporation of 30% carbon fiber serves as the primary reinforcement mechanism, providing high stiffness and strength through load transfer from the compliant PETG matrix to the rigid fibers. Additionally, the 100% infill density specified in the processing history maximizes the material volume within the gauge length, minimizing macroscopic porosity compared to lower infill patterns. Decreasing Factors: The amorphous nature of the PETG matrix, resulting from the 1,4-cyclohexanedimethanol comonomer disrupting crystallinity, yields lower intrinsic strength compared to semi-crystalline polyesters. Crucially, the additive manufacturing process introduces inter-bead void spaces which act as stress concentrators and reduce the effective load-bearing cross-sectional area. Furthermore, the diagonal orientation of the specimens relative to the printing path misaligns the tensile load with the primary fiber direction and bead deposition, inducing shear stresses and promoting inter-layer failure. The testing temperature of 40 °C, while below the glass transition, may slightly reduce matrix yield strength compared to room temperature. Dominant Factor: Although the high volume fraction of carbon fiber establishes a significantly elevated strength baseline relative to the neat polymer, the processing-induced hierarchical structure—specifically the inter-bead voids and the diagonal specimen orientation—qualitatively dominates the final UTS behavior by dictating a failure mode governed by inter-layer decohesion and void coalescence rather than fiber rupture, thereby limiting the realization of the composite's theoretical strength."
    },
    "analysis_without_hierarchical_structure": {
      "descriptive_text": "The sample comprises a copolymer derived from terephthalic acid, ethylene glycol, and 1,4-cyclohexanedimethanol, compounded with 30% carbon fiber filler. It was fabricated via large format additive manufacturing (LFAM) using a THOR printer with a nozzle temperature of 250 °C, bed temperature of 80 °C, 2 mm layer height, 100% infill, and a 0/90° raster pattern. The printed panels were decked to a 4 mm thickness, and specimens were water-jet cut in a diagonal orientation prior to tensile testing on an Instron Electropuls E3000 at a displacement rate of 2 mm/min and 40 °C according to ASTM D638-14 Type V.",
      "reasoning_analysis": "Increasing Factors: The incorporation of 30% carbon fiber serves as a primary reinforcement mechanism, providing high stiffness and strength through load transfer from the polyester-based matrix to the rigid filler particles. Additionally, the 100% infill density ensures maximal material continuity within the printed roads, minimizing internal voids compared to partial infill structures. Decreasing Factors: The large 2 mm layer height inherent to the LFAM process likely results in reduced interlayer diffusion and weaker bonding between deposited roads compared to conventional thin-layer additive manufacturing. Furthermore, the diagonal orientation of the specimens relative to the 0/90° raster pattern subjects the sample to off-axis loading, inducing shear stresses at the road interfaces rather than pure tensile loading along the fiber alignment. Testing at 40 °C may also slightly reduce matrix yield strength compared to ambient conditions, and water-jet cutting could introduce edge micro-damage or moisture absorption. Dominant Factor: The processing history, specifically the diagonal specimen orientation relative to the anisotropic raster pattern and the thick layer height, qualitatively dominates the final UTS behavior. While the carbon fiber provides high intrinsic strength potential, the off-axis loading and weak interlayer interfaces dictate the failure mode, limiting the effective utilization of the reinforcement and governing the overall tensile performance."
    }
  },
  {
    "doi": null,
    "title": "Impact of process parameters and heat treatment on fused filament fabricated PLA and PLA-CF",
    "year": 2022,
    "chemical_composition": {
      "repeat_unit_psmiles": "[*]OC(C)C(=O)[*]",
      "monomers": [
        {
          "name": "Lactic Acid",
          "smiles": "CC(O)C(=O)O",
          "ratio_value": null,
          "ratio_unit": null
        }
      ],
      "additives": [
        {
          "name": "Carbon fiber",
          "type": "filler",
          "amount_value": 20,
          "amount_unit": "wt%"
        }
      ],
      "is_homopolymer": false
    },
    "processing_history": "FFF printing (fully solid specimen). Annealing at 125 °C for 240 min. UTS measured by Shimadzu AG-X plus (10 kN) UTM, ASTM D638 Type IV.",
    "hierarchical_structure": "Semi-crystalline structure after annealing.",
    "properties": {
      "UTS": {
        "value": [
          37.07
        ],
        "unit": "MPa"
      }
    },
    "analysis_with_hierarchical_structure": {
      "descriptive_text": "The sample comprises a poly(lactic acid) matrix reinforced with 20 wt% carbon fiber filler, forming a composite material derived from lactic acid monomers. Specimens were manufactured via Fused Filament Fabrication (FFF) printing to create fully solid parts, followed by a post-processing thermal treatment consisting of annealing at 125 °C for 240 minutes. This thermal history induced a semi-crystalline hierarchical structure within the polymer matrix. Mechanical characterization was performed to determine the Ultimate Tensile Strength using a Shimadzu AG-X plus universal testing machine under ASTM D638 Type IV protocols.",
      "reasoning_analysis": "Increasing Factors: The incorporation of 20 wt% carbon fiber provides significant reinforcement through load transfer mechanisms, where the high-strength fibers bear the majority of the applied stress. Furthermore, the annealing process at 125 °C promotes the development of a semi-crystalline structure; the resulting crystallites act as physical crosslinks that restrict chain mobility and enhance resistance to plastic deformation, thereby increasing yield and ultimate strength. The thermal treatment also likely improves inter-layer diffusion in the FFF-printed specimen, mitigating some weak boundary effects. Decreasing Factors: The Fused Filament Fabrication processing history inherently introduces structural anisotropy and potential micro-voids between printed rasters, which act as stress concentrators and preferential sites for crack initiation, typically reducing UTS compared to isotropic manufacturing methods. Additionally, if the interfacial adhesion between the hydrophobic carbon fibers and the PLA matrix is insufficient, debonding could occur under load, limiting the efficiency of stress transfer. The brittle nature of the PLA matrix itself also limits the overall toughness and strain-to-failure, which can influence the measured UTS. Dominant Factor: The strengthening contribution from the high-modulus carbon fiber reinforcement combined with the increased matrix stiffness due to annealing-induced crystallinity qualitatively dominates the final UTS behavior. While the FFF processing introduces defects, the substantial load-bearing capacity of the filler and the restricted chain mobility within the semi-crystalline matrix likely result in a net enhancement of tensile strength relative to unreinforced, amorphous FFF-printed PLA."
    },
    "analysis_without_hierarchical_structure": {
      "descriptive_text": "The polymer sample comprises a lactic acid-derived matrix reinforced with 20 wt% carbon fiber filler. Specimens were fabricated via fused filament fabrication (FFF) printing to produce fully solid parts, followed by a thermal annealing treatment at 125 °C for 240 minutes. The ultimate tensile strength was evaluated using a Shimadzu AG-X plus universal testing machine with a 10 kN load cell, adhering to the ASTM D638 Type IV standard protocol.",
      "reasoning_analysis": "Increasing Factors: The incorporation of 20 wt% carbon fiber provides significant reinforcement through load transfer mechanisms, drastically enhancing the load-bearing capacity compared to the neat polymer. Furthermore, the annealing process at 125 °C facilitates cold crystallization and promotes polymer chain diffusion across printed layers, improving interlayer adhesion and overall structural integrity. Decreasing Factors: The fused filament fabrication process inherently introduces anisotropy and potential microvoids between deposited roads, which can act as stress concentrators and limit the ultimate tensile strength relative to isotropic manufacturing methods. Additionally, excessive crystallinity induced by annealing may increase brittleness, potentially leading to premature failure under tensile load depending on the interface quality between the fiber and matrix. Dominant Factor: The reinforcement effect of the carbon fiber combined with the microstructural healing and crystallization induced by the extended annealing treatment qualitatively dominates the final UTS behavior, likely resulting in a net enhancement over non-reinforced or non-annealed printed counterparts despite the inherent limitations of the additive manufacturing process."
    }
  },
  {
    "doi": null,
    "title": "Post-Process Effects of Isothermal Annealing and Initially Applied Static Uniaxial Loading on the Ultimate Tensile Strength of Fused Filament Fabrication Parts",
    "year": 2020,
    "chemical_composition": {
      "repeat_unit_psmiles": null,
      "monomers": [
        {
          "name": "Acrylonitrile",
          "smiles": "C=CC#N",
          "ratio_value": null,
          "ratio_unit": null
        },
        {
          "name": "Butadiene",
          "smiles": "C=CC=C",
          "ratio_value": null,
          "ratio_unit": null
        },
        {
          "name": "Styrene",
          "smiles": "C=CC1=CC=CC=C1",
          "ratio_value": null,
          "ratio_unit": null
        }
      ],
      "additives": [],
      "is_homopolymer": false
    },
    "processing_history": "Fused Filament Fabrication (FFF) using Polyprinter 229, 0.35 mm nozzle, 230 °C nozzle temp, 110 °C bed temp, 100% infill, 0° raster angle. As-built condition (no annealing). Stored in sealed bags with silica gel. UTS measured by tensile testing on Shimadzu Universal Testing Machine, 5 mm/min displacement control, 1 kN load cell.",
    "hierarchical_structure": "Elongated voids along raster directions owing to rounded nature of extruded filaments. Multiple circular voids visible owing to improper bonding between inter-laminar regions. Reduced total bonded area at polymer-polymer interface.",
    "properties": {
      "UTS": {
        "value": [
          21.07
        ],
        "unit": "MPa"
      }
    },
    "analysis_with_hierarchical_structure": {
