Repository: hhtrick/HHT-code

# HHT training framework

This directory contains model training, embedding precomputation, inference, article-level baselines and the curated datasets. All commands below assume that the working directory is `train_code/`.

## 3. Datasets and fixed partitions

Each main dataset is a JSON array at `dataset/{property}/{property}.json`. Entries contain source metadata, `chemical_composition`, `processing_history`, `hierarchical_structure`, `properties`, and two generated-analysis objects. Targets are stored as `properties[property]["value"]`; source metadata and target values are not predictive input fields.

| Property | Train | Validation | Test | Total |
|---|---:|---:|---:|---:|

File: train_code/dataset/UTS/UTS.json (part 112 of 292)
[
      "descriptive_text": "The sample consists of an Acrylonitrile Butadiene Styrene (ABS) terpolymer fabricated via Fused Filament Fabrication (FFF) using a Polyprinter 229 system equipped with a 0.35 mm nozzle. Processing parameters included a nozzle temperature of 230 °C, a bed temperature of 110 °C, 100% infill density, and a 0° raster angle, with the specimen maintained in an as-built condition without subsequent annealing and stored in sealed bags containing silica gel. Microstructural characterization reveals the presence of elongated voids aligned along the raster directions attributable to the rounded geometry of extruded filaments, alongside multiple circular voids indicative of improper bonding within inter-laminar regions, resulting in a reduced total bonded area at the polymer-polymer interfaces. Ultimate tensile strength was subsequently determined via tensile testing on a Shimadzu Universal Testing Machine under displacement control at 5 mm/min using a 1 kN load cell.",
      "reasoning_analysis": "Increasing Factors: The chemical composition comprising acrylonitrile and styrene forms a rigid SAN matrix that provides intrinsic mechanical strength and resistance to plastic deformation. Additionally, the processing history specifies a 100% infill density and a 0° raster angle, which, assuming alignment with the loading axis, maximizes the continuity of load-bearing polymer roads and minimizes macroscopic porosity relative to lower infill patterns. The elevated bed temperature of 110 °C also facilitates improved inter-layer diffusion compared to standard lower-temperature printing. Decreasing Factors: The hierarchical structure is characterized by elongated voids along raster directions and circular inter-laminar voids, which act as potent stress concentrators that initiate premature crack propagation. The reduced total bonded area at the polymer-polymer interface significantly limits load transfer efficiency between filaments, forcing failure to occur at these weak interfaces rather than within the bulk material. Furthermore, the as-built condition without annealing retains residual thermal stresses and prevents further chain diffusion that could heal micro-voids, while the butadiene rubber phase, though enhancing toughness, introduces compliant domains that yield at lower stresses than the rigid matrix. Dominant Factor: Despite the inherent strength of the ABS terpolymer chemistry, the processing-induced structural defects, specifically the inter-laminar voids and reduced bonding area inherent to the Fused Filament Fabrication method, qualitatively dominate the final UTS behavior. These morphological discontinuities effectively decouple the mechanical performance from the intrinsic properties of the bulk polymer, making inter-filament adhesion the limiting factor for tensile strength."
    },
    "analysis_without_hierarchical_structure": {
      "descriptive_text": "The sample comprises a terpolymer synthesized from acrylonitrile, butadiene, and styrene monomers. Specimens were fabricated via Fused Filament Fabrication (FFF) using a Polyprinter 229 system equipped with a 0.35 mm nozzle, operating at a nozzle temperature of 230 °C and a bed temperature of 110 °C. The printing parameters included a 100% infill density and a 0° raster angle, with samples maintained in an as-built condition without annealing. Prior to characterization, specimens were stored in sealed bags with silica gel, and ultimate tensile strength was measured using a Shimadzu Universal Testing Machine under displacement control at 5 mm/min with a 1 kN load cell.",
      "reasoning_analysis": "Increasing Factors: The chemical composition includes acrylonitrile, which introduces strong dipole-dipole interactions between polymer chains, enhancing intermolecular cohesion and intrinsic tensile strength, while the styrene component provides backbone rigidity. Regarding processing, the 0° raster angle aligns the deposited filaments parallel to the loading direction, maximizing the contribution of the continuous polymer roads to load bearing, and the 100% infill density minimizes macroscopic voids within the specimen geometry. Decreasing Factors: The presence of the butadiene rubber phase, while beneficial for impact toughness, typically reduces the ultimate tensile strength compared to a rigid SAN matrix due to the lower modulus of the elastomeric domains. Furthermore, the Fused Filament Fabrication process inherently introduces micro-voids between deposited roads and limited inter-layer polymer chain diffusion, particularly in the as-built condition without annealing, which act as stress concentrators and weaken the effective cross-sectional area. Dominant Factor: The processing-induced microstructural discontinuities inherent to the as-built FFF method qualitatively dominate the final UTS behavior; although the 0° raster alignment optimizes load transfer along the filaments, the limited inter-road diffusion and residual porosity characteristic of the non-annealed printing process impose a ceiling on strength that overrides the intrinsic cohesive potential of the acrylonitrile-styrene matrix."
    }
  },
  {
    "doi": null,
    "title": "Impact of process parameters and heat treatment on fused filament fabricated PLA and PLA-CF",
    "year": 2022,
    "chemical_composition": {
      "repeat_unit_psmiles": "[*]OC(C)C(=O)[*]",
      "monomers": [
        {
          "name": "Lactic Acid",
          "smiles": "CC(O)C(=O)O",
          "ratio_value": null,
          "ratio_unit": null
        }
      ],
      "additives": [
        {
          "name": "Carbon fiber",
          "type": "filler",
          "amount_value": 20,
          "amount_unit": "wt%"
        }
      ],
      "is_homopolymer": false
    },
    "processing_history": "FFF printing (fully solid specimen). Annealing at 155 °C for 30 min. UTS measured by Shimadzu AG-X plus (10 kN) UTM, ASTM D638 Type IV.",
    "hierarchical_structure": "Semi-crystalline structure after annealing.",
    "properties": {
      "UTS": {
        "value": [
          36.67
        ],
        "unit": "MPa"
      }
    },
    "analysis_with_hierarchical_structure": {
      "descriptive_text": "The sample comprises a poly(lactic acid) matrix composite reinforced with 20 wt% carbon fiber filler. Specimens were fabricated via Fused Filament Fabrication (FFF) printing to achieve a fully solid geometry, followed by a thermal annealing treatment at 155 °C for 30 minutes to induce structural reorganization. This processing history resulted in a semi-crystalline hierarchical structure within the matrix. Mechanical characterization was performed using a Shimadzu AG-X plus universal testing machine to determine the ultimate tensile strength according to ASTM D638 Type IV standards.",
      "reasoning_analysis": "Increasing Factors: The incorporation of 20 wt% carbon fiber provides significant reinforcement through load transfer mechanisms, as the fibers possess intrinsic tensile strength far exceeding that of the poly(lactic acid) matrix. Additionally, the thermal annealing at 155 °C promotes the development of a semi-crystalline structure; the resulting crystalline lamellae act as physical crosslinks that restrict chain mobility and enhance load-bearing capacity. This thermal treatment also facilitates polymer chain diffusion across FFF raster interfaces, improving interlayer adhesion which is critical for bulk strength. Decreasing Factors: The Fused Filament Fabrication process inherently introduces micro-voids and anisotropic morphological features that act as stress concentrators, potentially initiating premature failure compared to isotropic manufacturing methods. Furthermore, imperfect wetting or adhesion at the carbon fiber-matrix interface could create weak boundaries where debonding occurs under load, and the increased crystallinity may reduce ductility, leading to brittle failure modes. Dominant Factor: The substantial reinforcement efficiency of the carbon fiber filler, synergistically enhanced by the matrix stiffening and interlayer healing achieved through annealing-induced crystallization, qualitatively dominates the final UTS behavior. This combination elevates the mechanical performance above that of neat printed polymer, mitigating the inherent structural deficits associated with the additive manufacturing process."
    },
    "analysis_without_hierarchical_structure": {
      "descriptive_text": "The sample comprises a poly(lactic acid) matrix reinforced with 20 wt% carbon fiber filler. Specimens were fabricated via Fused Filament Fabrication printing to yield fully solid structures, followed by a thermal annealing treatment at 155 °C for 30 minutes to modify the microstructure. Mechanical characterization was performed using a Shimadzu AG-X plus universal testing machine with a 10 kN load cell, adhering to ASTM D638 Type IV standards to determine the ultimate tensile strength.",
      "reasoning_analysis": "Increasing Factors: The incorporation of 20 wt% carbon fiber acts as a primary reinforcement mechanism, where the high intrinsic strength of the fibers facilitates efficient load transfer from the compliant poly(lactic acid) matrix to the rigid filler phase. Furthermore, the thermal annealing at 155 °C promotes secondary crystallization and stress relaxation within the matrix, which enhances inter-layer bonding strength in the printed specimen and increases the cohesive energy density of the polymer phase. Decreasing Factors: The Fused Filament Fabrication history introduces inherent structural anisotropy and inter-bead voids, which serve as stress concentrators that can initiate premature failure under tensile loading. Additionally, without explicit compatibilizers, the interface between the hydrophobic carbon fibers and the polyester matrix may exhibit suboptimal adhesion, potentially limiting the theoretical reinforcement efficiency. Dominant Factor: The reinforcement provided by the high-aspect-ratio carbon fibers qualitatively dominates the mechanical response, as the load-bearing capacity of the filler outweighs the matrix limitations; however, the annealing step is critical in mitigating the processing-induced defects inherent to FFF, ensuring the composite realizes a significant portion of its theoretical strength potential."
    }
  },
  {
    "doi": null,
    "title": "Creep behaviour of a parallel-lay aramid rope",
    "year": 1991,
    "chemical_composition": {
      "repeat_unit_psmiles": "[*]Nc1ccc(cc1)NC(=O)c2ccc(C(=O)N[*])cc2",
      "monomers": [
        {
          "name": "1,4-diaminobenzene",
          "smiles": "Nc1ccc(N)cc1",
          "ratio_value": null,
          "ratio_unit": null
        },
        {
          "name": "terephthaloyl chloride",
          "smiles": "ClC(=O)c1ccc(C(=O)Cl)cc1",
          "ratio_value": null,
          "ratio_unit": null
        }
      ],
      "additives": [
        {
          "name": "Polymeric sheath",
          "type": "coating",
          "amount_value": null,
          "amount_unit": null
        }
      ],
      "is_homopolymer": false
    },
    "processing_history": "Tensile tests were carried out in an Amsler hydraulic machine at a loading rate of 7 kN min-1. Specimens were 1.5 m long. Manufactured by Linear Composites Ltd.",
    "hierarchical_structure": "Parallel-lay aramid rope. Core of parallel and continuous Kevlar 49 yarns encased by a polymeric sheath. Cross-sectional area of the yarn in the core of 7.64 mm².",
    "properties": {
      "UTS": {
        "value": [
          2323
        ],
        "unit": "MPa"
      }
    },
    "analysis_with_hierarchical_structure": {
      "descriptive_text": "The sample comprises a parallel-lay aramid rope featuring a core of parallel and continuous Kevlar 49 yarns encased by a polymeric sheath, with a core yarn cross-sectional area of 7.64 mm². Chemically, the aramid component is synthesized from 1,4-diaminobenzene and terephthaloyl chloride monomers, forming a rigid poly(p-phenylene terephthalamide) backbone. Manufactured by Linear Composites Ltd., the 1.5 m long specimens were subjected to tensile testing on an Amsler hydraulic machine at a loading rate of 7 kN min-1 to evaluate mechanical performance.",
      "reasoning_analysis": "Increasing Factors: The chemical composition consisting of para-oriented aromatic rings and amide linkages facilitates strong interchain hydrogen bonding and high chain rigidity, which fundamentally enhances load-bearing capacity. Furthermore, the hierarchical structure of parallel-lay continuous yarns ensures high molecular orientation along the stress axis, maximizing the contribution of the covalent backbone to the ultimate tensile strength. Decreasing Factors: The substantial specimen length of 1.5 m specified in the processing history increases the statistical probability of encountering critical structural defects or flaws within the yarn bundle, potentially reducing the measured strength compared to shorter gauge lengths due to the weakest-link phenomenon. Additionally, the presence of the polymeric sheath and the rope architecture may introduce minor load distribution inefficiencies or stress concentrations at the interface compared to a single isolated filament. Dominant Factor: The highly oriented crystalline domains within the Kevlar 49 aramid yarns, driven by the rigid rod-like polymer chemistry and parallel processing alignment, qualitatively dominate the behavior, establishing a high-strength baseline that outweighs the statistical reductions associated with the macroscopic specimen dimensions."
    },
    "analysis_without_hierarchical_structure": {
      "descriptive_text": "The polymer sample consists of poly(p-phenylene terephthalamide) synthesized from 1,4-diaminobenzene and terephthaloyl chloride monomers, featuring a polymeric sheath coating. Manufactured by Linear Composites Ltd., the material was configured into 1.5 m long specimens for mechanical characterization. Tensile tests were performed on an Amsler hydraulic machine at a loading rate of 7 kN min-1.",
      "reasoning_analysis": "Increasing Factors: The presence of para-substituted aromatic rings within the backbone creates a rigid-rod molecular architecture, while the amide linkages enable dense interchain hydrogen bonding, both of which significantly enhance chain stiffness and stress transfer capability to drive UTS upward. Decreasing Factors: The substantial specimen length of 1.5 m increases the probability of critical flaw inclusion based on weakest-link statistics, which typically depresses the measured UTS relative to shorter gauge lengths, and the polymeric sheath may add non-load-bearing mass. Dominant Factor: The intrinsic mechanical robustness provided by the rigid-rod aramid chemistry and hydrogen bonding network qualitatively dominates the final UTS behavior, maintaining a high-strength classification despite the statistical limitations imposed by the extended specimen geometry."
    }
  },
  {
    "doi": "10.3390/polym16192812",
    "title": "Statistical Analysis of Large Format Additively Manufactured Polyethylene Terephthalate Glycol with 30% Carbon Fiber Tensile Data",
    "year": 2024,
    "chemical_composition": {
      "repeat_unit_psmiles": null,
      "monomers": [
        {
          "name": "Terephthalic acid",
          "smiles": "OC(=O)c1ccc(C(=O)O)cc1",
          "ratio_value": null,
          "ratio_unit": null
        },
        {
          "name": "Ethylene glycol",
          "smiles": "OCCO",
          "ratio_value": null,
          "ratio_unit": null
        },
        {
          "name": "1,4-Cyclohexanedimethanol",
          "smiles": "OCC1CCC(CO)CC1",
          "ratio_value": null,
          "ratio_unit": null
        }
      ],
      "additives": [
        {
          "name": "Carbon Fiber",
          "type": "filler",
          "amount_value": 30,
          "amount_unit": "%"
        }
      ],
      "is_homopolymer": false
    },
    "processing_history": "LFAM printed using THOR printer; nozzle temperature 250 °C, bed temperature 80 °C, layer height 2 mm, 100% infill, 0/90° pattern. Panels decked to 4 mm thickness. Specimens water-jet cut in Diagonal orientation. UTS measured by tensile testing on Instron Electropuls E3000 at displacement rate 2 mm/min, 50 °C, ASTM D638-14 Type V.",
    "hierarchical_structure": "Amorphous PETG matrix with 30% carbon fiber reinforcement; layer-by-layer structure with void space between beads, fiber alignment in direction of printing.",
    "properties": {
      "UTS": {
        "value": [
          15.31
        ],
        "unit": "MPa"
      }
    },
    "analysis_with_hierarchical_structure": {
      "descriptive_text": "The sample consists of an amorphous polyethylene terephthalate glycol-modified (PETG) copolyester matrix synthesized from terephthalic acid, ethylene glycol, and 1,4-cyclohexanedimethanol monomers, reinforced with 30% carbon fiber filler. The composite was fabricated via Large Format Additive Manufacturing (LFAM) using a THOR printer with a nozzle temperature of 250 °C and a bed temperature of 80 °C, employing a 2 mm layer height and a 0/90° infill pattern to achieve 100% infill density. Following fabrication, panels were decked to a thickness of 4 mm, and specimens were water-jet cut in a diagonal orientation relative to the printing path. Ultimate tensile strength was subsequently characterized via tensile testing on an Instron Electropuls E3000 at a displacement rate of 2 mm/min and an elevated temperature of 50 °C in accordance with ASTM D638-14 Type V standards.",
      "reasoning_analysis": "Increasing Factors: The incorporation of 30% carbon fiber filler provides significant reinforcement through load transfer mechanisms, substantially enhancing the load-bearing capacity compared to the neat polymer matrix. Additionally, the 100% infill density maximizes the material cross-section available for stress distribution, minimizing macroscopic porosity associated with lower infill patterns. Decreasing Factors: The amorphous nature of the PETG matrix, induced by the 1,4-cyclohexanedimethanol comonomer, prevents crystallization that could otherwise offer higher intrinsic strength, while the elevated testing temperature of 50 °C increases chain mobility and reduces matrix stiffness. Critically, the hierarchical structure exhibits void space between beads and a layer-by-layer morphology, which act as stress concentrators and weak interfaces, and the diagonal specimen orientation misaligns the loading axis with the primary fiber and bead deposition direction, severely compromising load transfer efficiency. Dominant Factor: While the carbon fiber reinforcement establishes a high theoretical strength potential, the processing-induced anisotropy from the diagonal cutting orientation combined with inter-bead voids qualitatively dominates the final UTS behavior by limiting the effective stress transfer between the matrix and fibers, causing failure to initiate at the weak inter-layer interfaces rather than through fiber rupture."
    },
    "analysis_without_hierarchical_structure": {
      "descriptive_text": "The sample consists of a copolyester matrix derived from terephthalic acid, ethylene glycol, and 1,4-cyclohexanedimethanol monomers, reinforced with 30% carbon fiber filler. The composite was fabricated using Large Format Additive Manufacturing (LFAM) on a THOR printer with a nozzle temperature of 250 °C and a bed temperature of 80 °C, utilizing a 2 mm layer height, 100% infill density, and a 0/90° raster pattern. Following fabrication, the panels were machined to a thickness of 4 mm, and specimens were prepared via water-jet cutting in a diagonal orientation. Ultimate tensile strength was evaluated using tensile testing on an Instron Electropuls E3000 system at a displacement rate of 2 mm/min and a temperature of 50 °C, adhering to ASTM D638-14 Type V standards.",
      "reasoning_analysis": "Increasing Factors: The incorporation of 30% carbon fiber filler serves as the primary reinforcement mechanism, providing high stiffness and strength through load transfer from the softer polymer matrix to the rigid fibers. Additionally, the 100% infill density specified in the processing history ensures maximal material continuity across the specimen cross-section, minimizing void-related stress concentrations that would otherwise compromise strength. Decreasing Factors: The chemical composition includes 1,4-cyclohexanedimethanol alongside terephthalic acid and ethylene glycol, which disrupts chain packing and crystallinity compared to pure polyethylene terephthalate, inherently lowering the matrix strength. Furthermore, the Large Format Additive Manufacturing (LFAM) process introduces interlayer bonding weaknesses inherent to fused deposition, while the 0/90° raster pattern combined with diagonal specimen cutting misaligns the fiber orientation relative to the tensile load, reducing effective load-bearing efficiency. The elevated testing temperature of 50 °C also promotes thermal softening of the copolyester matrix, decreasing yield strength. Dominant Factor: The high volume fraction of carbon fiber reinforcement is the dominant factor governing the final UTS behavior, as it transitions the material performance from matrix-dominated to fiber-dominated, establishing a high-strength composite baseline that persists despite the mitigating effects of the copolymer composition, processing-induced anisotropy, and elevated testing temperature."
    }
  },
  {
    "doi": "10.3390/ma14081903",
    "title": "Influence of Temperature on the Mechanical Performance of Unidirectional Carbon Fiber Reinforced Polymer Straps",
    "year": 2021,
    "chemical_composition": {
      "repeat_unit_psmiles": null,
      "monomers": [
        {
          "name": "Epoxy Resin XB 3515/Aradur® 5021",
          "smiles": null,
          "ratio_value": null,
          "ratio_unit": null
        }
      ],
      "additives": [
        {
          "name": "Carbon Fiber IMS60 E13 24K 830tex",
          "type": "reinforcement",
          "amount_value": 59.3,
          "amount_unit": "vol%"
        }
      ],
      "is_homopolymer": false
    },
    "processing_history": "Winding UD carbon prepreg tape around aluminum mold, pretensioned 0.20% strain, cured 120 °C for 1 h + 140 °C for 2 h. UTS measured by tensile testing (Instron 600LX) at 600 °C, displacement rate 2 mm/min, ISO 527-5.",
    "hierarchical_structure": "Unidirectional (UD) laminated CFRP strap. Fiber volume fraction 59.3%, Matrix volume fraction 34.9%, Void volume fraction 5.8%.",
    "properties": {
      "UTS": {
        "value": [
          408.76
        ],
        "unit": "MPa"
      }
    },
    "analysis_with_hierarchical_structure": {
      "descriptive_text": "The sample is a unidirectional (UD) laminated carbon fiber reinforced polymer (CFRP) strap comprising an Epoxy Resin XB 3515/Aradur® 5021 matrix reinforced with Carbon Fiber IMS60 E13 24K 830tex at a fiber volume fraction of 59.3%. Fabrication involved winding UD carbon prepreg tape around an aluminum mold with a pretension of 0.20% strain, followed by a thermal curing cycle of 120 °C for 1 hour and 140 °C for 2 hours. The resulting hierarchical structure contains a matrix volume fraction of 34.9% and a void volume fraction of 5.8%. Mechanical characterization was performed via tensile testing using an Instron 600LX at 600 °C with a displacement rate of 2 mm/min in accordance with ISO 527-5.",
      "reasoning_analysis": "Increasing Factors: The high fiber volume fraction of 59.3% combined with the unidirectional alignment ensures that the high-strength carbon fibers carry the majority of the applied load, significantly elevating the UTS according to the rule of mixtures. The pretensioning of 0.20% strain during winding minimizes fiber waviness, optimizing load transfer efficiency, while the stepped curing cycle promotes sufficient crosslinking density in the epoxy matrix to support shear stress transfer between fibers. Decreasing Factors: The relatively high void volume fraction of 5.8% introduces stress concentrators within the laminate and reduces the effective load-bearing cross-sectional area, which facilitates premature crack initiation and propagation. Additionally, the inherent brittleness of the cured epoxy matrix limits the composite's ability to redistribute stress around these defects. Dominant Factor: The high fiber volume fraction and unidirectional orientation qualitatively dominate the UTS behavior by establishing the primary load-bearing capacity of the composite; however, the elevated void content acts as a critical limiting factor that prevents the material from achieving the theoretical strength potential of the fiber reinforcement."
    },
    "analysis_without_hierarchical_structure": {
      "descriptive_text": "The composite system consists of an Epoxy Resin XB 3515 matrix cured with Aradur® 5021 hardener, reinforced with 59.3 vol% Carbon Fiber IMS60 E13 24K 830tex. The material was fabricated by winding unidirectional carbon prepreg tape around an aluminum mold with a 0.20% strain pretension, followed by a step-wise curing cycle at 120 °C for 1 hour and 140 °C for 2 hours. Ultimate tensile strength was evaluated via tensile testing using an Instron 600LX at a displacement rate of 2 mm/min according to ISO 527-5, conducted at an elevated temperature of 600 °C.",
      "reasoning_analysis": "Increasing Factors: The high volume fraction of carbon fiber reinforcement (59.3 vol%) provides a substantial load-bearing framework, while the unidirectional winding process ensures optimal fiber alignment parallel to the stress axis. The application of pretension during winding reduces fiber waviness and enhances packing density, and the multi-stage curing cycle promotes a high degree of crosslinking in the epoxy matrix, facilitating efficient stress transfer between the matrix and fibers. Decreasing Factors: The specified testing temperature of 600 °C significantly exceeds the thermal stability limit of the epoxy matrix, likely causing severe thermal degradation or decomposition of the polymer phase. This loss of matrix integrity compromises interfacial bonding and eliminates the matrix's ability to distribute load among fibers, while thermal expansion mismatches may induce microstructural damage prior to loading. Dominant Factor: Despite the optimized structural architecture and high fiber loading designed to maximize strength, the extreme thermal condition during measurement is the dominant factor. The degradation of the matrix at 600 °C fundamentally alters the failure mechanism from composite action to unsupported fiber behavior, qualitatively suppressing the measured UTS relative to the material's capability at ambient temperatures."
    }
  },
  {
    "doi": null,
    "title": "Modelling and optimization of fabrication parameters for multi-walled carbon nanotubesfilled GFRP composites using RSM and Rao-1 algorithm",
    "year": 2024,
    "chemical_composition": {
      "repeat_unit_psmiles": null,
      "monomers": [
        {
          "name": "C-51 grade Lapox epoxy",
          "smiles": null,
          "ratio_value": null,
          "ratio_unit": null
        },
        {
          "name": "K-6 hardener",
          "smiles": null,
          "ratio_value": null,
          "ratio_unit": null
        }
      ],
      "additives": [
        {
          "name": "Multi-walled carbon nanotubes",
          "type": "filler",
          "amount_value": 1.0,
          "amount_unit": "wt%"
        },
        {
          "name": "Glass fiber",
          "type": "filler",
          "amount_value": 51,
          "amount_unit": "vol%"
        }
      ],
      "is_homopolymer": false
    },
    "processing_history": "Experimental Run 3. Hand lay-up technique. MWCNTs mixed with epoxy via mechanical stirring (1400 rpm, 15 min) then sonication at 60°C for 60 min. Hardener added (10:1 ratio). 8 layers unidirectional glass fiber. Oven curing at 70°C for 120 min. Tensile testing per ASTM D3039, Instron UTM, 10 mm/min.",
    "hierarchical_structure": "8 layers unidirectional glass fiber at 0 degrees. Fiber volume fraction 51 ± 0.6%. Uniform dispersion of MWCNTs.",
    "properties": {
      "UTS": {
        "value": [
          497
        ],
        "unit": "MPa"
      }
    },
    "analysis_with_hierarchical_structure": {
      "descriptive_text": "The material system comprises a C-51 grade Lapox epoxy matrix cured with K-6 hardener, reinforced with unidirectional glass fibers and multi-walled carbon nanotubes (MWCNTs). The composite was fabricated using a hand lay-up technique where MWCNTs were initially dispersed within the epoxy resin via mechanical stirring at 1400 rpm for 15 minutes, followed by sonication at 60°C for 60 minutes to ensure uniform distribution. Subsequently, the hardener was added at a 10:1 ratio, and the mixture was applied to eight layers of unidirectional glass fiber oriented at 0 degrees. The laminate was oven-cured at 70°C for 120 minutes, resulting in a final fiber volume fraction of 51 ± 0.6%. Mechanical characterization was performed via tensile testing according to ASTM D3039 standards using an Instron universal testing machine at a crosshead speed of 10 mm/min.",
      "reasoning_analysis": "Increasing Factors: The incorporation of 51 vol% unidirectional glass fibers oriented at 0 degrees provides the primary load-bearing capability, significantly elevating the UTS through efficient stress transfer along the fiber axis. Additionally, the inclusion of 1.0 wt% multi-walled carbon nanotubes (MWCNTs) within the epoxy matrix contributes to strengthening via crack bridging mechanisms and improved matrix stiffness, while the reported uniform dispersion ensures effective load transfer at the nanoscale. The high fiber volume fraction further maximizes the composite's load-carrying capacity relative to the weaker polymer matrix. Decreasing Factors: The hand lay-up processing technique is prone to entrapping air voids compared to automated methods, which act as stress concentration sites and reduce the effective load-bearing cross-section. Furthermore, the relatively mild curing cycle (70°C for 120 minutes) may result in incomplete crosslinking of the epoxy network, limiting the matrix shear strength and potentially compromising the fiber-matrix interfacial adhesion required to fully mobilize the fiber strength. Dominant Factor: The high volume fraction and unidirectional alignment of the glass fibers qualitatively dominate the UTS behavior, as the longitudinal strength of continuous fiber composites is primarily governed by the fiber properties and volume fraction according to the rule of mixtures. While matrix reinforcement and processing defects modulate the efficiency of stress transfer, the intrinsic strength and alignment of the glass reinforcement remain the decisive factors determining the ultimate tensile capacity."
    },
    "analysis_without_hierarchical_structure": {
      "descriptive_text": "This composite material comprises a C-51 grade Lapox epoxy matrix cured with K-6 hardener at a 10:1 ratio, reinforced with 51 vol% unidirectional glass fiber across eight layers and modified with 1.0 wt% multi-walled carbon nanotubes. The fabrication utilized a hand lay-up technique where nanotubes were dispersed into the epoxy via mechanical stirring at 1400 rpm for 15 minutes followed by sonication at 60°C for 60 minutes prior to hardener addition. The laminate was oven-cured at 70°C for 120 minutes, and mechanical characterization was conducted via tensile testing according to ASTM D3039 standards using an Instron universal testing machine at a crosshead speed of 10 mm/min.",
      "reasoning_analysis": "Increasing Factors: The high volume fraction of unidirectional glass fibers (51 vol%) provides the primary load-bearing capacity, significantly elevating the UTS compared to the neat epoxy matrix. Additionally, the incorporation of multi-walled carbon nanotubes enhances the matrix stiffness and interfacial shear strength, while the sonication step improves nanotube dispersion, facilitating efficient stress transfer between the matrix and the nanofillers. Decreasing Factors: The hand lay-up technique is prone to introducing voids and inconsistencies in fiber wetting compared to automated processes, which act as stress concentration sites and reduce effective load transfer. Furthermore, the relatively low curing temperature of 70°C may result in incomplete crosslinking of the epoxy network, potentially limiting the matrix contribution to the overall composite strength. Dominant Factor: The high volume fraction and unidirectional alignment of the glass fibers qualitatively dominate the UTS behavior by establishing the fundamental mechanical ceiling of the composite; however, the ultimate realized strength is critically constrained by the processing-induced defects inherent to the hand lay-up method, which govern the efficiency of the fiber-matrix load transfer."
    }
  },
  {
    "doi": "10.3390/polym16192812",
    "title": "Statistical Analysis of Large Format Additively Manufactured Polyethylene Terephthalate Glycol with 30% Carbon Fiber Tensile Data",
    "year": 2024,
    "chemical_composition": {
      "repeat_unit_psmiles": null,
      "monomers": [
        {
          "name": "Terephthalic acid",
          "smiles": "OC(=O)c1ccc(C(=O)O)cc1",
          "ratio_value": null,
          "ratio_unit": null
        },
        {
          "name": "Ethylene glycol",
          "smiles": "OCCO",
          "ratio_value": null,
          "ratio_unit": null
        },
        {
          "name": "1,4-Cyclohexanedimethanol",
          "smiles": "OCC1CCC(CO)CC1",
          "ratio_value": null,
          "ratio_unit": null
        }
      ],
      "additives": [
        {
          "name": "Carbon Fiber",
          "type": "filler",
          "amount_value": 30,
          "amount_unit": "%"
        }
      ],
      "is_homopolymer": false
    },
    "processing_history": "LFAM printed using THOR printer; nozzle temperature 250 °C, bed temperature 80 °C, layer height 2 mm, 100% infill, 0/90° pattern. Panels decked to 4 mm thickness. Specimens water-jet cut in Diagonal orientation. UTS measured by tensile testing on Instron Electropuls E3000 at displacement rate 2 mm/min, 70 °C, ASTM D638-14 Type V.",
    "hierarchical_structure": "Amorphous PETG matrix with 30% carbon fiber reinforcement; layer-by-layer structure with void space between beads, fiber alignment in direction of printing.",
    "properties": {
      "UTS": {
        "value": [
          7.07
        ],
        "unit": "MPa"
      }
    },
    "analysis_with_hierarchical_structure": {
      "descriptive_text": "The sample is a carbon fiber-reinforced composite consisting of an amorphous polyethylene terephthalate glycol (PETG) matrix synthesized from terephthalic acid, ethylene glycol, and 1,4-cyclohexanedimethanol monomers. Incorporating 30% carbon fiber filler, the material was fabricated via Large Format Additive Manufacturing using a THOR printer with a nozzle temperature of 250 °C and a bed temperature of 80 °C. The processing protocol employed a 2 mm layer height with 100% infill in a 0/90° pattern to produce panels decked to 4 mm thickness, from which specimens were water-jet cut in a diagonal orientation. The resulting hierarchical structure features a layer-by-layer morphology with inter-bead void space and fiber alignment along the printing direction, and the Ultimate Tensile Strength was characterized by tensile testing on an Instron Electropuls E3000 at a displacement rate of 2 mm/min and 70 °C according to ASTM D638-14 Type V.",
      "reasoning_analysis": "Increasing Factors: The inclusion of 30% carbon fiber serves as the primary strengthening mechanism, providing high stiffness and load-bearing capacity that significantly elevates the UTS compared to the unreinforced matrix. The PETG backbone provides a tough amorphous matrix capable of distributing stress to the fibers, while the 100% infill pattern ensures maximum material deposition density within the printed layers. Decreasing Factors: The amorphous nature of the PETG matrix lacks the reinforcing effect of crystalline domains, limiting the intrinsic strength of the polymer phase. Critically, the LFAM processing history introduces inter-bead void spaces and weak inter-layer bonding which act as stress concentrators and reduce the effective cross-sectional area. Furthermore, the diagonal specimen orientation misaligns the applied load relative to the primary fiber direction and print layers, and the testing temperature of 70 °C approaches the glass transition temperature of the matrix, causing thermal softening that severely impairs stress transfer efficiency. Dominant Factor: The dominant factor qualitatively governing the final UTS behavior is the combination of the elevated testing temperature near the matrix glass transition and the diagonal specimen orientation. These conditions fundamentally limit the matrix rigidity and fiber alignment efficiency required to fully exploit the 30% carbon fiber reinforcement, resulting in a UTS that is constrained by processing-induced anisotropy and thermal softening rather than the intrinsic strength of the composite constituents."
    },
    "analysis_without_hierarchical_structure": {
      "descriptive_text": "The sample comprises a copolyester derived from terephthalic acid, ethylene glycol, and 1,4-cyclohexanedimethanol monomers, reinforced with 30% carbon fiber filler. This composite material was fabricated using Large Format Additive Manufacturing (LFAM) on a THOR printer, utilizing a nozzle temperature of 250 °C and a bed temperature of 80 °C with a 2 mm layer height and 0/90° infill pattern. Post-processing involved decking the panels to a 4 mm thickness, followed by water-jet cutting of specimens in a diagonal orientation. Ultimate tensile strength was evaluated using an Instron Electropuls E3000 system at a displacement rate of 2 mm/min and an elevated temperature of 70 °C in compliance with ASTM D638-14 Type V standards.",
      "reasoning_analysis": "Increasing Factors: The incorporation of 30% Carbon Fiber acts as the primary reinforcement mechanism, providing high stiffness and strength that significantly elevates the load-bearing capacity compared to the neat copolyester matrix. The rigid aromatic structures within the terephthalic acid monomer also contribute to inherent chain stiffness. Decreasing Factors: The inclusion of 1,4-cyclohexanedimethanol disrupts crystallinity relative to pure PET, potentially lowering the matrix yield strength. Furthermore, the Large Format Additive Manufacturing (LFAM) process with a 2 mm layer height and 0/90° infill pattern introduces interlayer voids and anisotropy, while the diagonal specimen orientation misaligns the load relative to the printed rasters, reducing effective stress transfer. Critically, the tensile testing conducted at 70 °C approaches the glass transition temperature of the copolyester, softening the matrix and severely compromising interfacial shear strength. Dominant Factor: The 30% Carbon Fiber loading qualitatively dominates the final UTS behavior, as the transition to a high-volume fraction composite fundamentally dictates the mechanical performance scale through fiber load-bearing, even though the elevated temperature and processing-induced anisotropy limit the full realization of the reinforcement potential."
    }
  },
  {
    "doi": "10.3390/polym16192812",
    "title": "Statistical Analysis of Large Format Additively Manufactured Polyethylene Terephthalate Glycol with 30% Carbon Fiber Tensile Data",
    "year": 2024,
    "chemical_composition": {
      "repeat_unit_psmiles": null,
      "monomers": [
        {
