Repository: hhtrick/HHT-code

# HHT training framework

This directory contains model training, embedding precomputation, inference, article-level baselines and the curated datasets. All commands below assume that the working directory is `train_code/`.

## 3. Datasets and fixed partitions

Each main dataset is a JSON array at `dataset/{property}/{property}.json`. Entries contain source metadata, `chemical_composition`, `processing_history`, `hierarchical_structure`, `properties`, and two generated-analysis objects. Targets are stored as `properties[property]["value"]`; source metadata and target values are not predictive input fields.

| Property | Train | Validation | Test | Total |
|---|---:|---:|---:|---:|

File: train_code/dataset/UTS/UTS.json (part 113 of 292)
[
          "name": "Terephthalic acid",
          "smiles": "OC(=O)c1ccc(C(=O)O)cc1",
          "ratio_value": null,
          "ratio_unit": null
        },
        {
          "name": "Ethylene glycol",
          "smiles": "OCCO",
          "ratio_value": null,
          "ratio_unit": null
        },
        {
          "name": "1,4-Cyclohexanedimethanol",
          "smiles": "OCC1CCC(CO)CC1",
          "ratio_value": null,
          "ratio_unit": null
        }
      ],
      "additives": [
        {
          "name": "Carbon Fiber",
          "type": "filler",
          "amount_value": 30,
          "amount_unit": "%"
        }
      ],
      "is_homopolymer": false
    },
    "processing_history": "LFAM printed using THOR printer; nozzle temperature 250 °C, bed temperature 80 °C, layer height 2 mm, 100% infill, 0/90° pattern. Panels decked to 4 mm thickness. Specimens water-jet cut in Diagonal orientation. UTS measured by tensile testing on Instron Electropuls E3000 at displacement rate 2 mm/min, 80 °C, ASTM D638-14 Type V.",
    "hierarchical_structure": "Amorphous PETG matrix with 30% carbon fiber reinforcement; layer-by-layer structure with void space between beads, fiber alignment in direction of printing.",
    "properties": {
      "UTS": {
        "value": [
          2.45
        ],
        "unit": "MPa"
      }
    },
    "analysis_with_hierarchical_structure": {
      "descriptive_text": "The sample comprises an amorphous PETG matrix reinforced with 30% carbon fiber filler, synthesized from terephthalic acid, ethylene glycol, and 1,4-cyclohexanedimethanol monomers. Fabricated via Large Format Additive Manufacturing (LFAM) on a THOR printer, the material was processed with a nozzle temperature of 250 °C, a bed temperature of 80 °C, and a 2 mm layer height using a 0/90° infill pattern. Post-processing involved decking the panels to 4 mm thickness and water-jet cutting specimens in a diagonal orientation. Mechanical characterization was performed via tensile testing on an Instron Electropuls E3000 at a displacement rate of 2 mm/min and an elevated temperature of 80 °C according to ASTM D638-14 Type V standards.",
      "reasoning_analysis": "Increasing Factors: The incorporation of 30% carbon fiber filler provides significant reinforcement due to the high intrinsic stiffness and strength of the fibers, which act to bear load within the composite structure. Additionally, the fiber alignment along the printing direction offers some degree of anisotropic strength enhancement, even when sampled diagonally. Decreasing Factors: The hierarchical structure exhibits void space between beads inherent to the layer-by-layer additive manufacturing process, which acts as stress concentrators and reduces the effective load-bearing cross-section. The diagonal specimen orientation relative to the 0/90° print pattern introduces off-axis loading conditions that exploit weak inter-bead bonding interfaces. Crucially, the tensile testing was conducted at 80 °C, which approximates the glass transition temperature (Tg) of the amorphous PETG matrix, leading to significant thermal softening and reduced matrix cohesion. Dominant Factor: The testing temperature of 80 °C represents the dominant factor influencing the UTS behavior, as operating near the matrix Tg drastically reduces the polymer's modulus and interfacial shear strength, thereby limiting the efficiency of stress transfer to the carbon fibers and overriding the strengthening benefits provided by the filler content and alignment."
    },
    "analysis_without_hierarchical_structure": {
      "descriptive_text": "The sample comprises a copolyester matrix derived from terephthalic acid, ethylene glycol, and 1,4-cyclohexanedimethanol, reinforced with 30% carbon fiber filler. This composite was fabricated via Large Format Additive Manufacturing using a THOR printer with a nozzle temperature of 250 °C and a bed temperature of 80 °C, employing a 2 mm layer height, 100% infill density, and a 0/90° raster pattern. Post-printing, the panels were decked to a 4 mm thickness, and specimens were prepared by water-jet cutting in a diagonal orientation relative to the print path. Ultimate tensile strength was evaluated using an Instron Electropuls E3000 system at a displacement rate of 2 mm/min and an elevated temperature of 80 °C following ASTM D638-14 Type V standards.",
      "reasoning_analysis": "Increasing Factors: The inclusion of 30% carbon fiber acts as a primary reinforcement mechanism, where the high stiffness and strength of the fibers bear the majority of the applied load, significantly elevating the composite UTS compared to the neat copolyester matrix. The aromatic structure of the terephthalic acid monomer provides inherent backbone rigidity to the polymer chains, contributing to the baseline mechanical integrity. Decreasing Factors: The tensile testing was conducted at 80 °C, which is proximate to the glass transition temperature of CHDM-modified copolyesters, leading to increased chain mobility and reduced matrix stiffness that compromises stress transfer efficiency to the fibers. Furthermore, the diagonal water-jet cutting orientation relative to the 0/90° printed raster pattern introduces off-axis loading conditions that promote shear failure and reduce effective tensile capacity. The large 2 mm layer height associated with LFAM processing may also result in incomplete interlayer diffusion and void formation, creating weak interfaces perpendicular to the build direction. Dominant Factor: While the carbon fiber content provides a substantial theoretical increase in strength, the elevated testing temperature near the matrix glass transition is the dominant factor governing the final UTS behavior; the thermal softening of the copolyester matrix critically limits interfacial shear strength, preventing full utilization of the fiber reinforcement potential and qualitatively suppressing the UTS relative to room temperature performance, an effect compounded by the non-axial specimen orientation."
    }
  },
  {
    "doi": null,
    "title": "Impact of process parameters and heat treatment on fused filament fabricated PLA and PLA-CF",
    "year": 2022,
    "chemical_composition": {
      "repeat_unit_psmiles": "[*]OC(C)C(=O)[*]",
      "monomers": [
        {
          "name": "Lactic Acid",
          "smiles": "CC(O)C(=O)O",
          "ratio_value": null,
          "ratio_unit": null
        }
      ],
      "additives": [
        {
          "name": "Carbon fiber",
          "type": "filler",
          "amount_value": 20,
          "amount_unit": "wt%"
        }
      ],
      "is_homopolymer": false
    },
    "processing_history": "FFF printing (fully solid specimen). Annealing at 155 °C for 60 min. UTS measured by Shimadzu AG-X plus (10 kN) UTM, ASTM D638 Type IV.",
    "hierarchical_structure": "Semi-crystalline structure after annealing.",
    "properties": {
      "UTS": {
        "value": [
          35.23
        ],
        "unit": "MPa"
      }
    },
    "analysis_with_hierarchical_structure": {
      "descriptive_text": "The sample comprises a poly(lactic acid) matrix reinforced with 20 wt% carbon fiber filler, forming a composite material based on the lactic acid repeat unit. Specimens were fabricated via Fused Filament Fabrication (FFF) printing to yield fully solid parts, subsequently subjected to thermal annealing at 155 °C for 60 minutes to evolve the internal morphology. This processing history resulted in a semi-crystalline hierarchical structure within the matrix. The Ultimate Tensile Strength was characterized using a Shimadzu AG-X plus universal testing machine following ASTM D638 Type IV standards.",
      "reasoning_analysis": "Increasing Factors: The incorporation of 20 wt% carbon fiber provides significant reinforcement through load transfer mechanisms, where the high-strength fibers bear a substantial portion of the applied stress. Additionally, the thermal annealing at 155 °C promotes the formation of a semi-crystalline structure; these crystalline domains act as physical crosslinks that restrict chain mobility and enhance the yield strength of the matrix. The annealing process also facilitates inter-layer polymer chain diffusion in the FFF-printed specimen, potentially healing interfacial voids and improving cohesion between printed roads. Decreasing Factors: The Fused Filament Fabrication process inherently introduces anisotropy and potential micro-voids between deposited layers, which can act as stress concentration sites and reduce the effective load-bearing cross-section compared to traditionally molded specimens. Furthermore, stress concentrations may arise at the fiber-matrix interface if adhesion is imperfect, and the high crystallinity induced by annealing could reduce the material's ability to undergo plastic deformation prior to failure. Dominant Factor: The strengthening contribution from the carbon fiber reinforcement combined with the stiffening effect of the annealing-induced crystallinity qualitatively dominates the final UTS behavior, likely outweighing the structural discontinuities introduced by the additive manufacturing process to result in a net enhancement of tensile strength relative to the unreinforced amorphous polymer."
    },
    "analysis_without_hierarchical_structure": {
      "descriptive_text": "The material consists of a polymer matrix derived from Lactic Acid monomers reinforced with 20 wt% Carbon fiber filler. Specimens were fabricated using Fused Filament Fabrication (FFF) printing to produce fully solid parts, followed by a thermal annealing treatment at 155 °C for 60 minutes to optimize the internal structure. The Ultimate Tensile Strength was measured using a Shimadzu AG-X plus universal testing machine with a 10 kN load cell in accordance with the ASTM D638 Type IV standard.",
      "reasoning_analysis": "Increasing Factors: The incorporation of 20 wt% Carbon fiber acts as a high-modulus reinforcement phase, enabling efficient load transfer from the polymer matrix to the fibers, which intrinsically drives the UTS higher. Furthermore, the processing history includes annealing at 155 °C, which is near the melting temperature of lactic acid-based polymers; this thermal treatment significantly increases crystallinity and promotes polymer chain diffusion across inter-layer boundaries created during FFF printing, thereby strengthening the bulk material. Decreasing Factors: The Fused Filament Fabrication processing history inherently introduces structural anisotropy and potential micro-voids between deposited raster lines, which can act as stress concentration sites and reduce the effective load-bearing cross-section compared to traditionally molded specimens. Dominant Factor: The substantial reinforcement provided by the carbon fiber network, synergistically enhanced by the annealing-induced improvement in inter-layer bonding and crystallinity, qualitatively dominates the mechanical response, favoring a higher UTS relative to the unreinforced or non-annealed printed matrix despite the inherent limitations of the additive manufacturing technique."
    }
  },
  {
    "doi": "10.1002/polb.20232",
    "title": "Blends of a Thermotropic Liquid-Crystalline Polymer and a Poly(butylene terephthalate)/Organoclay Nanocomposite",
    "year": 2004,
    "chemical_composition": {
      "repeat_unit_psmiles": null,
      "monomers": [
        {
          "name": "1,4-butanediol",
          "smiles": "OCCCCO",
          "ratio_value": null,
          "ratio_unit": null
        },
        {
          "name": "Terephthalic acid",
          "smiles": "OC(=O)c1ccc(C(=O)O)cc1",
          "ratio_value": null,
          "ratio_unit": null
        }
      ],
      "additives": [],
      "is_homopolymer": false
    },
    "processing_history": "Pure PBT extruded into fibers. Hot pressed at 230 °C. Extruded at 255 °C. Draw ratio (DR) = 1. Tensile properties determined with Instron 5564 at crosshead speed 20 mm/min, specimen length 5 cm.",
    "hierarchical_structure": "Amorphous/semicrystalline PBT fibers.",
    "properties": {
      "UTS": {
        "value": [
          40
        ],
        "unit": "MPa"
      }
    },
    "analysis_with_hierarchical_structure": {
      "descriptive_text": "The sample comprises poly(butylene terephthalate) (PBT) fibers synthesized from 1,4-butanediol and terephthalic acid monomers, exhibiting an amorphous to semicrystalline hierarchical structure. The material was processed by extrusion at 255 °C followed by hot pressing at 230 °C, resulting in fibers with a draw ratio of 1. Tensile properties were evaluated using an Instron 5564 universal testing machine at a crosshead speed of 20 mm/min with a specimen length of 5 cm.",
      "reasoning_analysis": "Increasing Factors: The presence of rigid aromatic terephthalate units in the polymer backbone provides intrinsic chain stiffness and strong intermolecular interactions, enhancing the load-bearing capacity. Additionally, the semicrystalline nature of the fibers allows crystalline domains to act as physical crosslinks and reinforcing phases within the amorphous matrix, resisting plastic deformation and contributing to higher strength. Decreasing Factors: The processing history indicates a draw ratio of 1, meaning the fibers were not mechanically drawn to align polymer chains along the tensile axis, which significantly limits molecular orientation and thus reduces the ultimate tensile strength compared to oriented fibers. Furthermore, hot pressing at 230 °C, near the melting temperature of PBT, may have relaxed shear-induced orientation from extrusion or altered the crystalline morphology, potentially diminishing mechanical performance. Dominant Factor: Although the chemical composition offers a strong intrinsic baseline, the processing condition of no drawing (DR = 1) is the dominant factor governing the UTS. The lack of chain alignment prevents the efficient transfer of stress along the polymer backbone, qualitatively resulting in a lower UTS relative to highly oriented PBT fibers despite the reinforcing effect of the semicrystalline structure."
    },
    "analysis_without_hierarchical_structure": {
      "descriptive_text": "The sample comprises poly(butylene terephthalate) (PBT), derived from 1,4-butanediol and terephthalic acid monomers. The material was processed as pure PBT extruded into fibers at 255 °C and subsequently hot pressed at 230 °C with a draw ratio of 1. Tensile properties were determined using an Instron 5564 at a crosshead speed of 20 mm/min with a specimen length of 5 cm.",
      "reasoning_analysis": "Increasing Factors: The incorporation of rigid aromatic terephthalate units within the polymer backbone enhances chain stiffness and intermolecular cohesive forces, providing a robust intrinsic strength baseline. Additionally, the thermal processing history involving extrusion and hot pressing above the melting temperature facilitates the development of a semi-crystalline morphology upon cooling, where crystalline domains act as physical crosslinks to resist plastic deformation and improve load-bearing capacity. Decreasing Factors: The processing history specifies a draw ratio of 1, indicating that the fibers were not subjected to drawing processes that align polymer chains along the stress axis, which significantly limits the utilization of covalent backbone strength compared to oriented systems. Furthermore, the flexible aliphatic butylene segments introduce conformational freedom that reduces overall chain rigidity relative to fully aromatic polyesters, potentially lowering the resistance to yielding. Dominant Factor: The absence of molecular orientation due to the unit draw ratio is the dominant factor governing the final UTS behavior. While the semi-crystalline nature and aromatic content provide intrinsic mechanical integrity, the random coil configuration of the chains in the undrawn state prevents efficient stress transfer along the backbone, qualitatively capping the UTS below the theoretical maximum achievable with oriented PBT fibers."
    }
  },
  {
    "doi": null,
    "title": "Post-Process Effects of Isothermal Annealing and Initially Applied Static Uniaxial Loading on the Ultimate Tensile Strength of Fused Filament Fabrication Parts",
    "year": 2020,
    "chemical_composition": {
      "repeat_unit_psmiles": null,
      "monomers": [
        {
          "name": "Acrylonitrile",
          "smiles": "C=CC#N",
          "ratio_value": null,
          "ratio_unit": null
        },
        {
          "name": "Butadiene",
          "smiles": "C=CC=C",
          "ratio_value": null,
          "ratio_unit": null
        },
        {
          "name": "Styrene",
          "smiles": "C=CC1=CC=CC=C1",
          "ratio_value": null,
          "ratio_unit": null
        }
      ],
      "additives": [],
      "is_homopolymer": false
    },
    "processing_history": "Fused Filament Fabrication (FFF) using Polyprinter 229, 0.35 mm nozzle, 230 °C nozzle temp, 110 °C bed temp, 100% infill, 0° raster angle. Isothermal annealing at 120 °C for 3 h (1 h equilibrium + 2 h annealing) in oven with initial static uniaxial load (0.00, 0.11, 0.34, or 0.56 N-m). Cooled at room temperature. UTS measured by tensile testing on Shimadzu Universal Testing Machine, 5 mm/min displacement control, 1 kN load cell.",
    "hierarchical_structure": "No major changes in the number of voids or their sizes compared to as-built parts. Sintering at inter-laminar region not significant.",
    "properties": {
      "UTS": {
        "value": [
          20.57
        ],
        "unit": "MPa"
      }
    },
    "analysis_with_hierarchical_structure": {
      "descriptive_text": "The sample comprises an Acrylonitrile Butadiene Styrene (ABS) terpolymer fabricated via Fused Filament Fabrication (FFF) using a Polyprinter 229 system equipped with a 0.35 mm nozzle operated at 230 °C and a heated bed at 110 °C. The specimens were printed with 100% infill density and a 0° raster angle, subsequently subjected to isothermal annealing at 120 °C for 3 hours under varying initial static uniaxial loads ranging from 0.00 to 0.56 N-m, and finally cooled to room temperature. Hierarchical structural analysis reveals no major changes in void population or size relative to as-built parts, with insignificant sintering observed at the inter-laminar regions. The Ultimate Tensile Strength was characterized using a Shimadzu Universal Testing Machine under displacement control at 5 mm/min with a 1 kN load cell.",
      "reasoning_analysis": "Increasing Factors: The 0° raster angle aligns the printed filaments parallel to the tensile loading axis, optimizing the load-bearing contribution of the continuous polymer roads. The intrinsic mechanical integrity of the Styrene-Acrylonitrile matrix within the ABS terpolymer provides a robust baseline resistance to deformation, while the thermal annealing above the glass transition temperature facilitates stress relaxation that may mitigate internal residual stresses acting as crack initiation sites. Decreasing Factors: The hierarchical structure data explicitly indicates that sintering at the inter-laminar region was not significant and void populations remained unchanged, implying poor diffusion across layer boundaries which creates weak interfaces and stress concentrators. Additionally, the polybutadiene rubber phase, while beneficial for toughness, inherently lowers the ultimate tensile strength compared to rigid homopolymers due to the lower modulus of the rubbery domains, and the FFF process inherently introduces micro-voids between raster lines that persist despite thermal treatment. Dominant Factor: The structural integrity of the inter-laminar interfaces is the dominant factor governing the UTS behavior. Despite the favorable raster orientation and thermal annealing, the lack of significant sintering and persistent voids prevent effective stress transfer between layers, meaning the UTS is primarily limited by the weak interfacial bonding characteristic of additively manufactured thermoplastics rather than the intrinsic strength of the ABS chemistry."
    },
    "analysis_without_hierarchical_structure": {
      "descriptive_text": "The sample is an Acrylonitrile Butadiene Styrene (ABS) terpolymer composed of acrylonitrile, butadiene, and styrene monomers without additional additives. Specimens were manufactured using Fused Filament Fabrication (FFF) on a Polyprinter 229 with a 0.35 mm nozzle, utilizing a nozzle temperature of 230 °C, a bed temperature of 110 °C, 100% infill density, and a 0° raster angle. Post-processing involved isothermal annealing at 120 °C for 3 hours, consisting of 1 hour for equilibrium and 2 hours for annealing, under initial static uniaxial loads ranging from 0.00 to 0.56 N-m, followed by cooling at room temperature. Ultimate Tensile Strength was evaluated via tensile testing on a Shimadzu Universal Testing Machine using displacement control at 5 mm/min with a 1 kN load cell.",
      "reasoning_analysis": "Increasing Factors: The chemical composition comprising acrylonitrile contributes strong dipole-dipole interactions between chains, enhancing cohesive energy density and intrinsic tensile strength. Furthermore, the processing history involves isothermal annealing at 120 °C, which exceeds the glass transition temperature of the SAN matrix; this thermal treatment promotes chain interdiffusion across the fused filament interfaces, healing inter-layer voids and significantly improving load transfer between printed rasters. The 100% infill density also ensures maximal material continuity along the stress axis. Decreasing Factors: The presence of the butadiene rubber phase, while beneficial for impact toughness, introduces compliant domains within the rigid matrix that can initiate yielding at lower stresses compared to a purely glassy polymer, potentially limiting the ultimate tensile strength. Additionally, the Fused Filament Fabrication method inherently introduces micro-voids and anisotropic structural weaknesses between deposition layers that persist even after annealing, acting as stress concentrators. The application of static load during annealing could also induce slight creep deformation prior to testing, potentially altering the initial gauge length or microstructure. Dominant Factor: The thermal annealing treatment represents the dominant factor influencing the UTS for this sample. While the ABS composition provides a baseline mechanical profile, the as-printed state is typically severely compromised by poor inter-layer bonding; the annealing process qualitatively transforms the microstructure by enabling polymer chain healing across these interfaces, thereby recovering a significant portion of the bulk material strength that would otherwise be lost due to the additive manufacturing defects."
    }
  },
  {
    "doi": "10.3390/polym16192812",
    "title": "Statistical Analysis of Large Format Additively Manufactured Polyethylene Terephthalate Glycol with 30% Carbon Fiber Tensile Data",
    "year": 2024,
    "chemical_composition": {
      "repeat_unit_psmiles": null,
      "monomers": [
        {
          "name": "Terephthalic acid",
          "smiles": "OC(=O)c1ccc(C(=O)O)cc1",
          "ratio_value": null,
          "ratio_unit": null
        },
        {
          "name": "Ethylene glycol",
          "smiles": "OCCO",
          "ratio_value": null,
          "ratio_unit": null
        },
        {
          "name": "1,4-Cyclohexanedimethanol",
          "smiles": "OCC1CCC(CO)CC1",
          "ratio_value": null,
          "ratio_unit": null
        }
      ],
      "additives": [
        {
          "name": "Carbon Fiber",
          "type": "filler",
          "amount_value": 30,
          "amount_unit": "%"
        }
      ],
      "is_homopolymer": false
    },
    "processing_history": "LFAM printed using THOR printer; nozzle temperature 250 °C, bed temperature 80 °C, layer height 2 mm, 100% infill, 0/90° pattern. Panels decked to 4 mm thickness. Specimens water-jet cut in Diagonal orientation. UTS measured by tensile testing on Instron Electropuls E3000 at displacement rate 2 mm/min, 60 °C, ASTM D638-14 Type V.",
    "hierarchical_structure": "Amorphous PETG matrix with 30% carbon fiber reinforcement; layer-by-layer structure with void space between beads, fiber alignment in direction of printing.",
    "properties": {
      "UTS": {
        "value": [
          18.5
        ],
        "unit": "MPa"
      }
    },
    "analysis_with_hierarchical_structure": {
      "descriptive_text": "The sample comprises a copolyester matrix synthesized from terephthalic acid, ethylene glycol, and 1,4-cyclohexanedimethanol, reinforced with 30% carbon fiber filler. Processing was conducted via Large Format Additive Manufacturing using a THOR printer with a nozzle temperature of 250 °C and a bed temperature of 80 °C, utilizing a 2 mm layer height and 0/90° infill pattern to produce panels decked to 4 mm thickness. Specimens were fabricated by water-jet cutting in a diagonal orientation relative to the print path, resulting in an amorphous PETG matrix structure with carbon fiber alignment along the printing direction and inherent void space between beads. Ultimate tensile strength was characterized using an Instron Electropuls E3000 at a displacement rate of 2 mm/min and 60 °C in accordance with ASTM D638-14 Type V standards.",
      "reasoning_analysis": "Increasing Factors: The inclusion of 30% carbon fiber filler provides significant reinforcement through load transfer to the high-stiffness fibers, intrinsically driving the UTS higher compared to the neat polymer matrix. Additionally, the fiber alignment along the printing direction creates preferential load-bearing pathways within the deposited beads. Decreasing Factors: The amorphous nature of the PETG matrix lacks crystalline reinforcement, and testing at 60 °C approaches the glass transition temperature, leading to matrix softening and reduced yield strength. Furthermore, the Large Format Additive Manufacturing process introduces inter-bead void spaces and large layer heights that act as stress concentrators, while the diagonal specimen orientation misaligns the tensile load relative to the primary fiber direction, inducing shear stresses that reduce effective tensile capacity. Dominant Factor: Although the high filler content establishes a strong baseline, the combination of elevated testing temperature causing matrix viscoelastic softening and the processing-induced structural anisotropy from the diagonal cutting orientation qualitatively dominates the final UTS behavior, limiting the efficiency of stress transfer to the carbon fibers and promoting failure through the weakened matrix and inter-layer interfaces."
    },
    "analysis_without_hierarchical_structure": {
      "descriptive_text": "The sample comprises a copolyester matrix synthesized from terephthalic acid, ethylene glycol, and 1,4-cyclohexanedimethanol, reinforced with 30% carbon fiber filler. The composite was fabricated using Large Format Additive Manufacturing on a THOR printer with a nozzle temperature of 250 °C and a bed temperature of 80 °C, utilizing a 2 mm layer height, 100% infill density, and a 0/90° raster pattern. Following printing, the panels were decked to a final thickness of 4 mm, and specimens were prepared via water-jet cutting in a diagonal orientation relative to the print path. Ultimate tensile strength was subsequently evaluated using tensile testing on an Instron Electropuls E3000 system at a displacement rate of 2 mm/min and an elevated temperature of 60 °C in accordance with ASTM D638-14 Type V standards.",
      "reasoning_analysis": "Increasing Factors: The incorporation of 30% carbon fiber filler serves as the primary reinforcement mechanism, providing high stiffness and strength through load transfer from the softer polymer matrix to the rigid fibers. Additionally, the 100% infill density minimizes macro-voids within the printed roads, ensuring maximum material continuity along the extrusion path. Decreasing Factors: The processing history introduces significant anisotropy and potential weakness; specifically, the 2 mm layer height is exceptionally thick for fused deposition processes, likely resulting in poor interlayer diffusion and weak z-axis bonding. Furthermore, water-jet cutting specimens in a diagonal orientation relative to the 0/90° raster pattern forces the tensile load to traverse weak interlayer interfaces rather than aligning with the continuous fiber paths within the beads. The elevated testing temperature of 60 °C also approaches the glass transition region of the copolyester matrix, causing thermal softening that reduces the matrix's ability to effectively transfer stress to the carbon fibers. Finally, the inclusion of 1,4-cyclohexanedimethanol disrupts crystallinity compared to pure polyethylene terephthalate, inherently lowering the matrix yield strength. Dominant Factor: The 30% carbon fiber reinforcement qualitatively dominates the final UTS behavior by establishing a high-strength composite baseline that significantly exceeds the capacity of the neat copolyester matrix, even though the processing-induced interlayer weaknesses and elevated testing temperature substantially limit the realization of the fibers' theoretical maximum strength potential."
    }
  },
  {
    "doi": null,
    "title": "Creep behaviour of a parallel-lay aramid rope",
    "year": 1991,
    "chemical_composition": {
      "repeat_unit_psmiles": "[*]Nc1ccc(cc1)NC(=O)c2ccc(C(=O)N[*])cc2",
      "monomers": [
        {
          "name": "1,4-diaminobenzene",
          "smiles": "Nc1ccc(N)cc1",
          "ratio_value": null,
          "ratio_unit": null
        },
        {
          "name": "terephthaloyl chloride",
          "smiles": "ClC(=O)c1ccc(C(=O)Cl)cc1",
          "ratio_value": null,
          "ratio_unit": null
        }
      ],
      "additives": [
        {
          "name": "Polymeric sheath",
          "type": "coating",
          "amount_value": null,
          "amount_unit": null
        }
      ],
      "is_homopolymer": false
    },
    "processing_history": "Tensile tests were carried out in an Amsler hydraulic machine at a loading rate of 7 kN min-1. Specimens were 1.5 m long. Manufactured by Linear Composites Ltd.",
    "hierarchical_structure": "Parallel-lay aramid rope. Core of parallel and continuous Kevlar 49 yarns encased by a polymeric sheath. Cross-sectional area of the yarn in the core of 7.64 mm².",
    "properties": {
      "UTS": {
        "value": [
          2465
        ],
        "unit": "MPa"
      }
    },
    "analysis_with_hierarchical_structure": {
      "descriptive_text": "The sample consists of a parallel-lay aramid rope manufactured by Linear Composites Ltd., featuring a core of parallel and continuous Kevlar 49 yarns encased within a polymeric sheath coating. Chemically, the core material is a polyamide synthesized from 1,4-diaminobenzene and terephthaloyl chloride monomers, creating a rigid aromatic structure. The hierarchical arrangement specifies a core yarn cross-sectional area of 7.64 mm², and the mechanical properties were assessed using an Amsler hydraulic machine at a loading rate of 7 kN min-1 on specimens with a length of 1.5 m.",
      "reasoning_analysis": "Increasing Factors: The chemical composition comprising aromatic rings and amide linkages facilitates strong intermolecular hydrogen bonding and high chain stiffness, which intrinsically drives the UTS higher. Additionally, the hierarchical structure of parallel and continuous yarns ensures high molecular orientation along the stress axis, maximizing load transfer efficiency, while the specific loading rate of 7 kN min-1 in the processing history may limit viscoelastic relaxation during testing, preserving higher stress capacity. Decreasing Factors: The specimen length of 1.5 m increases the statistical probability of encountering critical flaws or defects within the yarns according to Weibull statistics, which can lower the measured UTS compared to shorter gauge lengths. Furthermore, the presence of the polymeric sheath and the parallel-lay rope structure may introduce load distribution inequalities among individual yarns or interface stress concentrations that do not contribute positively to the core load-bearing capacity. Dominant Factor: The highly oriented rigid-rod molecular structure of the Kevlar 49 core qualitatively dominates the final UTS behavior, as the intrinsic strength of the aligned aromatic polyamide chains outweighs the reductions caused by macroscopic specimen length and structural complexity."
    },
    "analysis_without_hierarchical_structure": {
      "descriptive_text": "The sample comprises a polyamide synthesized from 1,4-diaminobenzene and terephthaloyl chloride monomers, featuring a polymeric sheath coating. Manufactured by Linear Composites Ltd., the material was prepared as 1.5 m long specimens for mechanical evaluation. Tensile tests were conducted using an Amsler hydraulic machine at a loading rate of 7 kN min-1 to determine the ultimate tensile strength.",
      "reasoning_analysis": "Increasing Factors: The rigid-rod aromatic backbone resulting from the specific monomer combination facilitates strong intermolecular hydrogen bonding and efficient chain packing, intrinsically driving the UTS upward by maximizing axial load transfer. The polymeric sheath coating may further preserve surface integrity by mitigating abrasion-induced defects. Decreasing Factors: The substantial specimen length of 1.5 m increases the statistical probability of critical flaws according to weakest-link theory, potentially reducing the measured UTS relative to shorter samples. Additionally, potential stress concentrations at the sheath-core interface could initiate premature failure if adhesion is imperfect. Dominant Factor: The intrinsic molecular rigidity and dense hydrogen bonding network of the aramid backbone qualitatively dominate the mechanical behavior, establishing a fundamental strength capacity that generally outweighs the statistical reduction associated with specimen geometry or surface coating interfaces."
    }
  },
  {
    "doi": "10.3390/ma14081903",
    "title": "Influence of Temperature on the Mechanical Performance of Unidirectional Carbon Fiber Reinforced Polymer Straps",
    "year": 2021,
    "chemical_composition": {
      "repeat_unit_psmiles": null,
      "monomers": [
        {
          "name": "Epoxy Resin XB 3515/Aradur® 5021",
          "smiles": null,
          "ratio_value": null,
          "ratio_unit": null
        }
      ],
      "additives": [
        {
          "name": "Carbon Fiber IMS60 E13 24K 830tex",
          "type": "reinforcement",
          "amount_value": 59.3,
          "amount_unit": "vol%"
        }
      ],
      "is_homopolymer": false
    },
    "processing_history": "Winding UD carbon prepreg tape around aluminum mold, pretensioned 0.20% strain, cured 120 °C for 1 h + 140 °C for 2 h. UTS measured by tensile testing (Instron 600LX) at 500 °C, displacement rate 2 mm/min, ISO 527-5.",
    "hierarchical_structure": "Unidirectional (UD) laminated CFRP strap. Fiber volume fraction 59.3%, Matrix volume fraction 34.9%, Void volume fraction 5.8%.",
    "properties": {
      "UTS": {
        "value": [
          385.4
        ],
        "unit": "MPa"
      }
    },
    "analysis_with_hierarchical_structure": {
      "descriptive_text": "The sample comprises a unidirectional carbon fiber reinforced polymer (CFRP) strap utilizing an Epoxy Resin XB 3515 and Aradur® 5021 matrix system reinforced with IMS60 E13 24K 830tex carbon fibers. The hierarchical structure is defined by a fiber volume fraction of 59.3%, a matrix volume fraction of 34.9%, and a void volume fraction of 5.8%. Fabrication involved winding unidirectional prepreg tape around an aluminum mold with a 0.20% pretension strain, followed by a staged curing cycle at 120 °C for 1 hour and 140 °C for 2 hours. Mechanical characterization was conducted via tensile testing using an Instron 600LX at a displacement rate of 2 mm/min according to ISO 527-5.",
      "reasoning_analysis": "Increasing Factors: The unidirectional alignment of the IMS60 carbon fibers ensures that the high intrinsic tensile strength of the reinforcement is maximized along the loading axis. The high fiber volume fraction of 59.3% maximizes the contribution of the load-bearing phase according to the rule of mixtures. Additionally, the 0.20% pretension applied during winding minimizes fiber waviness, ensuring efficient stress transfer, while the dual-stage curing cycle promotes sufficient crosslinking of the epoxy matrix to maintain structural integrity. Decreasing Factors: The relatively high void volume fraction of 5.8% acts as stress concentrators and reduces the effective load-bearing cross-sectional area, potentially initiating premature failure. Furthermore, the epoxy matrix inherently possesses significantly lower strength compared to the carbon fibers, limiting transverse support and shear load transfer capabilities. Dominant Factor: The continuous high-strength carbon fiber reinforcement qualitatively dominates the UTS behavior. Despite the presence of voids and the weaker matrix phase, the unidirectional architecture ensures that the ultimate failure is governed by the fracture strength of the fibers rather than the matrix or interface."
    },
    "analysis_without_hierarchical_structure": {
      "descriptive_text": "The sample comprises a carbon fiber reinforced epoxy composite system formulated with Epoxy Resin XB 3515 and Aradur® 5021 hardener. Reinforcement is provided by IMS60 E13 24K 830tex carbon fibers at a volume fraction of 59.3%. Manufacturing involved winding unidirectional carbon prepreg tape around an aluminum mold with a 0.20% pretension strain, followed by a thermal cure cycle of 120 °C for 1 hour and 140 °C for 2 hours. The ultimate tensile strength was characterized using an Instron 600LX at 500 °C with a displacement rate of 2 mm/min under ISO 527-5 standards.",
      "reasoning_analysis": "Increasing Factors: The high carbon fiber volume fraction of 59.3% provides a continuous load-bearing network with intrinsic strength far exceeding the epoxy matrix. The unidirectional winding process aligns these fibers with the loading axis, maximizing efficiency, while the 0.20% pretension minimizes fiber waviness and the stepwise cure cycle ensures sufficient crosslink density for effective stress transfer between matrix and fiber. Decreasing Factors: The testing history specifies an elevated temperature of 500 °C, which exceeds the thermal degradation threshold of standard epoxy matrices, likely causing significant loss of matrix integrity and interfacial shear strength. Additionally, residual thermal stresses may arise from the coefficient of thermal expansion mismatch between the aluminum mold, carbon fibers, and epoxy matrix during the cooling phase of the cure cycle. Dominant Factor: The high volume fraction and unidirectional alignment of the carbon fibers qualitatively dominate the ultimate tensile strength behavior by carrying the majority of the applied load; however, the extreme testing temperature acts as a critical limiting factor that suppresses the matrix contribution and interfacial efficiency relative to ambient conditions."
    }
  },
  {
    "doi": null,
    "title": "Impact of process parameters and heat treatment on fused filament fabricated PLA and PLA-CF",
    "year": 2022,
    "chemical_composition": {
      "repeat_unit_psmiles": "[*]OC(C)C(=O)[*]",
      "monomers": [
        {
          "name": "Lactic Acid",
          "smiles": "CC(O)C(=O)O",
          "ratio_value": null,
          "ratio_unit": null
        }
      ],
      "additives": [
        {
