Repository: hhtrick/HHT-code

# HHT training framework

This directory contains model training, embedding precomputation, inference, article-level baselines and the curated datasets. All commands below assume that the working directory is `train_code/`.

## 3. Datasets and fixed partitions

Each main dataset is a JSON array at `dataset/{property}/{property}.json`. Entries contain source metadata, `chemical_composition`, `processing_history`, `hierarchical_structure`, `properties`, and two generated-analysis objects. Targets are stored as `properties[property]["value"]`; source metadata and target values are not predictive input fields.

| Property | Train | Validation | Test | Total |
|---|---:|---:|---:|---:|

File: train_code/dataset/UTS/UTS.json (part 114 of 292)
[
          "name": "Carbon fiber",
          "type": "filler",
          "amount_value": 20,
          "amount_unit": "wt%"
        }
      ],
      "is_homopolymer": false
    },
    "processing_history": "FFF printing (fully solid specimen). Annealing at 155 °C for 120 min. UTS measured by Shimadzu AG-X plus (10 kN) UTM, ASTM D638 Type IV.",
    "hierarchical_structure": "Semi-crystalline structure after annealing.",
    "properties": {
      "UTS": {
        "value": [
          35.88
        ],
        "unit": "MPa"
      }
    },
    "analysis_with_hierarchical_structure": {
      "descriptive_text": "The sample comprises a poly(lactic acid) matrix reinforced with 20 wt% carbon fiber filler. It was manufactured via fused filament fabrication (FFF) printing to form a fully solid specimen, followed by thermal annealing at 155 °C for 120 minutes to establish a semi-crystalline structure. Mechanical characterization was performed using a Shimadzu AG-X plus universal testing machine (10 kN) according to ASTM D638 Type IV standards to determine the ultimate tensile strength.",
      "reasoning_analysis": "Increasing Factors: The incorporation of 20 wt% carbon fiber provides significant load-bearing reinforcement through stress transfer from the matrix to the high-modulus fibers, inherently driving the UTS upward. Furthermore, the thermal annealing history promotes the formation of a semi-crystalline structure, where crystalline lamellae act as physical crosslinks that restrict chain slippage and enhance the strength of the polymer matrix. Decreasing Factors: The fused filament fabrication (FFF) processing history introduces inherent anisotropy and potential interlayer voids or weak diffusion boundaries between printed rasters, which act as stress concentrators and failure initiation sites that reduce the effective UTS compared to isotropic molded samples. Additionally, if the carbon fibers are not perfectly aligned with the tensile load direction due to the printing path, the reinforcement efficiency may be compromised. Dominant Factor: The substantial stiffening and strengthening contribution from the high-loading carbon fiber reinforcement, synergistically enhanced by the annealing-induced crystallinity of the matrix, qualitatively dominates the final UTS behavior, likely outweighing the structural deficits introduced by the additive manufacturing process."
    },
    "analysis_without_hierarchical_structure": {
      "descriptive_text": "The sample consists of a polymer matrix derived from lactic acid monomers reinforced with 20 wt% carbon fiber filler. Specimens were manufactured using fused filament fabrication (FFF) printing to produce fully solid parts, followed by thermal annealing at 155 °C for 120 minutes. The ultimate tensile strength was measured using a Shimadzu AG-X plus universal testing machine with a 10 kN load cell according to ASTM D638 Type IV specifications.",
      "reasoning_analysis": "Increasing Factors: The incorporation of 20 wt% carbon fiber provides significant reinforcement through load transfer mechanisms, where the high modulus fibers bear the majority of the applied stress, inherently driving the UTS higher. Additionally, the annealing process at 155 °C promotes crystallization within the poly(lactic acid) matrix and enhances inter-layer diffusion in the FFF printed structure, which strengthens the bulk material and interfaces. Decreasing Factors: The fused filament fabrication process inherently introduces anisotropy and potential micro-voids between printed roads, which can act as stress concentrators and reduce the effective load-bearing cross-section compared to isotropic molding methods. Furthermore, excessive crystallinity induced by annealing may increase brittleness, potentially leading to premature failure under tensile load if flaw tolerance is reduced. Dominant Factor: The reinforcement effect of the carbon fiber network qualitatively dominates the final UTS behavior, as the high stiffness and strength of the fibers provide the primary structural integrity, while the annealing process serves to maximize the efficiency of this reinforcement by ensuring matrix cohesion and inter-layer bonding."
    }
  },
  {
    "doi": null,
    "title": "Creep behaviour of a parallel-lay aramid rope",
    "year": 1991,
    "chemical_composition": {
      "repeat_unit_psmiles": "[*]Nc1ccc(cc1)NC(=O)c2ccc(C(=O)N[*])cc2",
      "monomers": [
        {
          "name": "1,4-diaminobenzene",
          "smiles": "Nc1ccc(N)cc1",
          "ratio_value": null,
          "ratio_unit": null
        },
        {
          "name": "terephthaloyl chloride",
          "smiles": "ClC(=O)c1ccc(C(=O)Cl)cc1",
          "ratio_value": null,
          "ratio_unit": null
        }
      ],
      "additives": [
        {
          "name": "Polymeric sheath",
          "type": "coating",
          "amount_value": null,
          "amount_unit": null
        }
      ],
      "is_homopolymer": false
    },
    "processing_history": "Tensile tests were carried out in an Amsler hydraulic machine at a loading rate of 7 kN min-1. Specimens were 1.5 m long. Manufactured by Linear Composites Ltd.",
    "hierarchical_structure": "Parallel-lay aramid rope. Core of parallel and continuous Kevlar 49 yarns encased by a polymeric sheath. Cross-sectional area of the yarn in the core of 7.64 mm².",
    "properties": {
      "UTS": {
        "value": [
          2490
        ],
        "unit": "MPa"
      }
    },
    "analysis_with_hierarchical_structure": {
      "descriptive_text": "The sample comprises a parallel-lay aramid rope synthesized from 1,4-diaminobenzene and terephthaloyl chloride monomers, forming a poly(p-phenylene terephthalamide) backbone. Its hierarchical structure consists of a core containing parallel and continuous Kevlar 49 yarns with a cross-sectional area of 7.64 mm², encased by a polymeric sheath coating. Manufactured by Linear Composites Ltd., the 1.5 m long specimens were subjected to tensile testing on an Amsler hydraulic machine at a loading rate of 7 kN min-1 to evaluate mechanical performance.",
      "reasoning_analysis": "Increasing Factors: The chemical composition featuring rigid aromatic rings linked by amide groups facilitates strong interchain hydrogen bonding and high chain stiffness, intrinsically elevating the ultimate tensile strength. Furthermore, the hierarchical structure of parallel and continuous yarns ensures high molecular orientation along the stress axis, maximizing load transfer efficiency through the covalent backbone. Decreasing Factors: The macroscopic rope architecture may introduce load-sharing inefficiencies between individual yarns compared to a single monofilament, potentially reducing the aggregate strength. Additionally, the polymeric sheath coating acts primarily as a protective layer rather than a load-bearing component, and imperfect adhesion at the sheath-core interface could create stress concentrations. The specific loading rate of 7 kN min-1 also influences the measured value, as deviations from quasi-static conditions can alter the apparent strength due to viscoelastic responses. Dominant Factor: The exceptional intrinsic strength of the oriented aromatic polyamide chains within the continuous Kevlar 49 yarns qualitatively dominates the mechanical behavior, ensuring a high ultimate tensile strength that outweighs the minor reductions caused by macroscopic rope construction and testing parameters."
    },
    "analysis_without_hierarchical_structure": {
      "descriptive_text": "The sample consists of a polyamide derived from the condensation of 1,4-diaminobenzene and terephthaloyl chloride, forming a poly(p-phenylene terephthalamide) backbone. The material includes a polymeric sheath coating and was manufactured by Linear Composites Ltd. Mechanical evaluation was conducted using tensile tests on an Amsler hydraulic machine at a loading rate of 7 kN min-1, utilizing specimens with a length of 1.5 m.",
      "reasoning_analysis": "Increasing Factors: The chemical composition features a rigid rod-like backbone with para-oriented aromatic rings and amide linkages, which facilitate strong intermolecular hydrogen bonding and high chain orientation, fundamentally enhancing load-bearing capacity and resistance to chain slippage. Decreasing Factors: The processing history indicates a specimen length of 1.5 m, which increases the statistical probability of encountering critical flaws according to Weibull theory, potentially lowering the measured UTS compared to shorter gauge lengths. Additionally, the presence of a polymeric sheath and manufacturing by a composites company suggests a multi-filament or rope structure where twisting angles and inter-filament load transfer inefficiencies may reduce the ultimate strength relative to individual single fibers. Dominant Factor: The intrinsic molecular rigidity and extensive hydrogen bonding network of the poly(p-phenylene terephthalamide) chains serve as the dominant factor, establishing a high baseline for tensile strength that outweighs the geometric and statistical reductions imposed by specimen length and composite architecture."
    }
  },
  {
    "doi": "10.1007/s12206-023-2306-4",
    "title": "Printing orientation influence on tensile strength of PA12 specimens obtained by SLS",
    "year": 2023,
    "chemical_composition": {
      "repeat_unit_psmiles": "[*]NC(=O)CCCCCCCCCCC[*]",
      "monomers": [
        {
          "name": "12-Aminododecanoic acid",
          "smiles": "NCCCCCCCCCCCC(=O)O",
          "ratio_value": null,
          "ratio_unit": null
        }
      ],
      "additives": [],
      "is_homopolymer": true
    },
    "processing_history": "SLS fabrication using Formlabs Fuse 1 machine, powder layer thickness 110 μm, laser power 63-70 W, working temperature 180 °C. Horizontal (H) printing orientation (flat, parallel to powder bed base surface). Post-processing: cleaning excess grain, sandblasting with compressed air and silicon carbide abrasives. UTS measured by tensile testing at room temperature (23 °C), speed 1 mm/min, ISO 527-2:2012 standard, Shimadzu AGS-X universal testing machine with 100 kN load cell.",
    "hierarchical_structure": "Anisotropic structure due to layer-by-layer SLS process. H-oriented specimens exhibited larger deformations on average compared to V-oriented ones.",
    "properties": {
      "UTS": {
        "value": [
          46.3
        ],
        "unit": "MPa"
      }
    },
    "analysis_with_hierarchical_structure": {
      "descriptive_text": "This sample comprises a polyamide 12 homopolymer derived from 12-aminododecanoic acid monomers. It was fabricated via selective laser sintering (SLS) using a Formlabs Fuse 1 machine, utilizing a powder layer thickness of 110 μm, laser power between 63 and 70 W, and a working temperature of 180 °C. The specimens were produced in a horizontal printing orientation, flat and parallel to the powder bed base surface, followed by post-processing steps including cleaning of excess grain and sandblasting with compressed air and silicon carbide abrasives. Ultimate tensile strength was characterized by tensile testing at room temperature (23 °C) with a speed of 1 mm/min according to the ISO 527-2:2012 standard on a Shimadzu AGS-X universal testing machine with a 100 kN load cell. The material displays an anisotropic structure resulting from the layer-by-layer SLS process, with horizontally oriented specimens exhibiting larger average deformations compared to vertical orientations.",
      "reasoning_analysis": "Increasing Factors: The polyamide 12 chemistry features amide linkages capable of forming intermolecular hydrogen bonds, which provide significant cohesive strength and resistance to chain slippage under load. Furthermore, the horizontal printing orientation aligns the sintered layers parallel to the applied tensile stress, maximizing the effective load-bearing cross-section and leveraging continuous fusion paths within the plane of deposition rather than across weak interlayer boundaries. Decreasing Factors: The selective laser sintering process inherently introduces residual porosity and incomplete particle fusion compared to fully dense manufacturing techniques, creating internal stress concentrators that facilitate premature crack initiation. Additionally, the post-processing sandblasting with silicon carbide abrasives may induce surface micro-defects or scratches that act as nucleation sites for failure, while the long methylene sequences in the PA12 backbone result in a lower density of hydrogen bonds compared to shorter-chain polyamides, intrinsically limiting the maximum theoretical strength. Dominant Factor: The processing-induced microstructural defects, specifically the residual porosity inherent to the SLS technique and the potential surface damage from abrasive post-processing, qualitatively dominate the UTS behavior. These factors limit the effective load-bearing cross-section and promote premature failure, overriding the benefits provided by the favorable horizontal orientation and the intrinsic hydrogen bonding capability of the polyamide chemistry."
    },
    "analysis_without_hierarchical_structure": {
      "descriptive_text": "The sample comprises a polyamide 12 homopolymer derived from 12-aminododecanoic acid monomers without the incorporation of additional additives. Specimens were fabricated via selective laser sintering using a Formlabs Fuse 1 machine, employing a powder layer thickness of 110 μm, a laser power range of 63–70 W, and a working temperature of 180 °C with a horizontal printing orientation parallel to the powder bed base surface. Following fabrication, the samples underwent post-processing to remove excess grain and were sandblasted using compressed air and silicon carbide abrasives prior to mechanical characterization. Ultimate tensile strength was determined through tensile testing conducted at room temperature (23 °C) at a crosshead speed of 1 mm/min in accordance with the ISO 527-2:2012 standard using a Shimadzu AGS-X universal testing machine equipped with a 100 kN load cell.",
      "reasoning_analysis": "Increasing Factors: The chemical composition features repeating amide linkages within the polyamide 12 backbone, which facilitate strong intermolecular hydrogen bonding networks that significantly enhance cohesive energy density and resistance to chain slippage under tensile load. Additionally, the horizontal printing orientation aligns the primary tensile stress parallel to the deposited layers, maximizing inter-layer fusion effectiveness and minimizing anisotropic weakness compared to vertical orientations. The semi-crystalline morphology typically induced by the thermal cycling of the sintering process further contributes to structural rigidity and load-bearing capacity. Decreasing Factors: The selective laser sintering process inherently introduces micro-voids and porosity between powder particles and layers, which act as stress concentrators and reduce the effective load-bearing cross-sectional area. The sandblasting post-processing with silicon carbide abrasives may induce surface micro-defects or scratches that serve as initiation sites for crack propagation during tensile loading. Furthermore, the thermal history involving rapid laser heating and cooling may result in a lower degree of crystallinity or imperfect chain diffusion across layer boundaries compared to conventional compression molding, potentially limiting ultimate strength. Dominant Factor: The intrinsic intermolecular hydrogen bonding network of the polyamide 12 backbone is the dominant factor establishing the fundamental load-bearing capacity of the material. Although processing-induced porosity and surface defects impose limitations, the horizontal printing orientation mitigates inter-layer weakness sufficiently to allow the inherent chemical cohesion and semi-crystalline structure to dictate the primary failure mechanism, thereby governing the qualitative magnitude of the ultimate tensile strength."
    }
  },
  {
    "doi": null,
    "title": "Strain rate dependence of 3D printed continuous fiber reinforced composites",
    "year": null,
    "chemical_composition": {
      "repeat_unit_psmiles": "[*]NC(=O)CCCCC[*]",
      "monomers": [
        {
          "name": "Caprolactam",
          "smiles": "O=C1CCCCN1",
          "ratio_value": null,
          "ratio_unit": null
        }
      ],
      "additives": [
        {
          "name": "Discontinuous Carbon Fiber",
          "type": "filler",
          "amount_value": 15,
          "amount_unit": "wt%"
        }
      ],
      "is_homopolymer": false
    },
    "processing_history": "FDM printed using Markforged Mark Two. Nozzle temps: Onyx 275°C. Filaments dried 8h at 45°C. Layer thickness 0.1 mm. Onyx orientation ±45°. UTS measured by tensile testing at strain rate 6.7e-4 /s using MTS 819.",
    "hierarchical_structure": "Neat Onyx matrix. Amorphous PA6 with aligned discontinuous carbon fibers.",
    "properties": {
      "UTS": {
        "value": [
          43.68
        ],
        "unit": "MPa"
      }
    },
    "analysis_with_hierarchical_structure": {
      "descriptive_text": "The sample comprises a Polyamide 6 (PA6) matrix synthesized from caprolactam monomers, reinforced with 15 wt% discontinuous carbon fibers, constituting the commercial Onyx material. Fabrication was achieved via Fused Deposition Modeling (FDM) using a Markforged Mark Two system, wherein filaments were preconditioned by drying for 8 hours at 45°C and extruded at a nozzle temperature of 275°C with a layer thickness of 0.1 mm. The resulting hierarchical structure consists of an amorphous PA6 phase embedding aligned discontinuous carbon fibers arranged in a ±45° orientation pattern, with mechanical properties evaluated via tensile testing at a strain rate of 6.7e-4 /s on an MTS 819 system.",
      "reasoning_analysis": "Increasing Factors: The incorporation of 15 wt% discontinuous carbon fibers provides significant reinforcement compared to neat PA6, as the high-modulus fibers bear a substantial portion of the applied load through shear stress transfer at the fiber-matrix interface. Additionally, the pre-processing drying step aims to reduce moisture content, minimizing the formation of voids during extrusion and preventing hydrolytic degradation of the polymer backbone which would otherwise compromise mechanical integrity. Decreasing Factors: The rapid cooling rates inherent to FDM processing suppress crystallization, resulting in an amorphous PA6 matrix that exhibits lower yield strength and thermal resistance compared to a semi-crystalline morphology. The discontinuous nature of the fibers limits the aspect ratio efficiency relative to continuous reinforcement, while the ±45° orientation misaligns the fibers relative to the tensile loading axis, promoting shear-dominated failure rather than fiber tension. Furthermore, the relatively low drying temperature of 45°C may be insufficient to fully remove hygroscopic moisture from PA6, potentially leaving residual water that acts as a plasticizer or generates voids during high-temperature printing. Dominant Factor: While the carbon fiber content establishes a higher baseline strength compared to unreinforced polymer, the final UTS behavior is dominantly governed by the processing-induced microstructure; specifically, the ±45° fiber orientation and amorphous matrix structure significantly limit the efficiency of axial load transfer to the reinforcement, preventing the composite from realizing the full theoretical strength potential of the carbon fibers."
    },
    "analysis_without_hierarchical_structure": {
      "descriptive_text": "The material system comprises a polyamide 6 matrix derived from caprolactam monomers, reinforced with 15 wt% discontinuous carbon fiber. Specimens were manufactured using fused deposition modeling on a Markforged Mark Two system, utilizing a nozzle temperature of 275°C and a layer thickness of 0.1 mm. To ensure processing stability, the filaments underwent drying for 8 hours at 45°C prior to fabrication, and the internal raster orientation was configured at ±45°. Mechanical characterization was performed via tensile testing at a strain rate of 6.7e-4 /s using an MTS 819 apparatus to determine the ultimate tensile strength.",
      "reasoning_analysis": "Increasing Factors: The incorporation of 15 wt% discontinuous carbon fiber into the polyamide 6 matrix provides significant reinforcement through load transfer mechanisms, inherently raising the ultimate tensile strength compared to the neat polymer. Additionally, the polyamide backbone facilitates intermolecular hydrogen bonding, which enhances cohesive energy density and resistance to deformation. The pre-processing drying step aims to reduce moisture content, mitigating hydrolytic degradation during extrusion and preventing moisture-induced plasticization that would otherwise lower strength. Decreasing Factors: The fused deposition modeling (FDM) process introduces inter-layer voids and weak interfacial bonding between raster lines, creating stress concentration sites that predispose the sample to premature failure. Specifically, the ±45° raster orientation misaligns the primary reinforcement and polymer chains relative to the tensile load axis, forcing failure through shear mechanisms rather than axial tension. Furthermore, the drying temperature of 45°C may be insufficient to fully remove bound water from the hygroscopic polyamide, potentially leaving residual moisture that acts as a plasticizer, while the mechanical chopping of fibers during printing reduces their aspect ratio and reinforcement efficiency. Dominant Factor: While the carbon fiber reinforcement establishes a higher strength baseline than the neat matrix, the processing-induced microstructural anisotropy, specifically the ±45° raster orientation combined with inherent inter-layer weakness in FDM fabrication, is the dominant factor limiting the ultimate tensile strength. This geometric constraint prevents the full realization of the composite's theoretical load-bearing capacity, dictating a failure mode governed by layer delamination and shear rather than fiber rupture."
    }
  },
  {
    "doi": null,
    "title": "Creep behaviour of a parallel-lay aramid rope",
    "year": 1991,
    "chemical_composition": {
      "repeat_unit_psmiles": "[*]Nc1ccc(cc1)NC(=O)c2ccc(C(=O)N[*])cc2",
      "monomers": [
        {
          "name": "1,4-diaminobenzene",
          "smiles": "Nc1ccc(N)cc1",
          "ratio_value": null,
          "ratio_unit": null
        },
        {
          "name": "terephthaloyl chloride",
          "smiles": "ClC(=O)c1ccc(C(=O)Cl)cc1",
          "ratio_value": null,
          "ratio_unit": null
        }
      ],
      "additives": [
        {
          "name": "Polymeric sheath",
          "type": "coating",
          "amount_value": null,
          "amount_unit": null
        }
      ],
      "is_homopolymer": false
    },
    "processing_history": "Tensile tests were carried out in an Amsler hydraulic machine at a loading rate of 7 kN min-1. Specimens were 1.5 m long. Manufactured by Linear Composites Ltd.",
    "hierarchical_structure": "Parallel-lay aramid rope. Core of parallel and continuous Kevlar 49 yarns encased by a polymeric sheath. Cross-sectional area of the yarn in the core of 15.28 mm².",
    "properties": {
      "UTS": {
        "value": [
          2205
        ],
        "unit": "MPa"
      }
    },
    "analysis_with_hierarchical_structure": {
      "descriptive_text": "The sample comprises a parallel-lay aramid rope manufactured by Linear Composites Ltd., consisting of a core of parallel and continuous Kevlar 49 yarns with a cross-sectional area of 15.28 mm² encased by a polymeric sheath. The core material is synthesized from 1,4-diaminobenzene and terephthaloyl chloride monomers. Mechanical characterization was performed using an Amsler hydraulic machine on 1.5 m long specimens at a loading rate of 7 kN min-1 to evaluate tensile properties.",
      "reasoning_analysis": "Increasing Factors: The rigid rod-like conformation of the poly(p-phenylene terephthalamide) chains, facilitated by aromatic rings and interchain hydrogen bonding, provides exceptional intrinsic axial strength. Furthermore, the hierarchical structure consisting of continuous Kevlar 49 yarns aligned parallel to the loading direction ensures optimal stress transfer along the covalent backbone, while the high loading rate during testing may suppress viscoelastic failure mechanisms. Decreasing Factors: The substantial specimen length of 1.5 m increases the statistical probability of critical flaw presence according to weakest-link theory, which can lower the measured UTS compared to shorter fibers. Additionally, the polymeric sheath coating may not share the load efficiently with the core, and any minor misalignment of yarns within the parallel-lay rope structure could introduce shear stresses that precipitate premature failure. Dominant Factor: The highly oriented, continuous nature of the aramid filaments within the core dominates the mechanical response, establishing a high baseline UTS characteristic of Kevlar 49, although the macroscopic scale of the rope introduces statistical variability that prevents the realization of theoretical single-crystal strength."
    },
    "analysis_without_hierarchical_structure": {
      "descriptive_text": "The sample comprises a poly(p-phenylene terephthalamide) backbone derived from the condensation of 1,4-diaminobenzene and terephthaloyl chloride monomers. Incorporated within the material architecture is a polymeric sheath coating, and the specimens were manufactured by Linear Composites Ltd. Ultimate tensile strength evaluation was conducted using an Amsler hydraulic machine at a loading rate of 7 kN min-1 on specimens measuring 1.5 m in length.",
      "reasoning_analysis": "Increasing Factors: The para-substituted aromatic polyamide composition creates a rigid rod-like molecular backbone that promotes high crystallinity and extensive interchain hydrogen bonding, fundamentally enhancing axial load-bearing capacity. The polymeric sheath additive may also serve to protect the core fibers from surface abrasion and environmental stress cracking, preserving structural integrity during handling. Decreasing Factors: The specified specimen length of 1.5 m increases the statistical probability of encountering critical flaws or defects according to Weibull statistics, which typically depresses the measured strength relative to shorter gauge lengths. Additionally, the manufacturing context suggests a twisted or braided rope architecture, where fiber misalignment and inter-fiber friction reduce the efficiency of axial load transfer compared to a single aligned filament. Dominant Factor: Although the intrinsic chemical rigidity of the aramid backbone establishes a high theoretical strength potential, the macroscopic structural configuration and specimen scaling effects associated with the 1.5 m length and composite manufacturing process qualitatively dominate the final behavior, limiting the measured UTS to structural efficiency bounds rather than molecular limits."
    }
  },
  {
    "doi": "10.1007/s12206-023-2306-4",
    "title": "Printing orientation influence on tensile strength of PA12 specimens obtained by SLS",
    "year": 2023,
    "chemical_composition": {
      "repeat_unit_psmiles": "[*]NC(=O)CCCCCCCCCCC[*]",
      "monomers": [
        {
          "name": "12-Aminododecanoic acid",
          "smiles": "NCCCCCCCCCCCC(=O)O",
          "ratio_value": null,
          "ratio_unit": null
        }
      ],
      "additives": [],
      "is_homopolymer": true
    },
    "processing_history": "SLS fabrication using Formlabs Fuse 1 machine, powder layer thickness 110 μm, laser power 63-70 W, working temperature 180 °C. Vertical (V) printing orientation (on edge, along z-axis, edge parallel to powder bed base surface). Post-processing: cleaning excess grain, sandblasting with compressed air and silicon carbide abrasives. UTS measured by tensile testing at room temperature (23 °C), speed 1 mm/min, ISO 527-2:2012 standard, Shimadzu AGS-X universal testing machine with 100 kN load cell.",
    "hierarchical_structure": "Anisotropic structure due to layer-by-layer SLS process. V-oriented specimens showed higher elastic modulus and smaller UTS scatter compared to H specimens. Sintering process assumed more effective due to uniform laser beam trajectory.",
    "properties": {
      "UTS": {
        "value": [
          44.9
        ],
        "unit": "MPa"
      }
    },
    "analysis_with_hierarchical_structure": {
      "descriptive_text": "The sample comprises a polyamide 12 homopolymer derived from 12-aminododecanoic acid monomers, fabricated using selective laser sintering on a Formlabs Fuse 1 machine with a powder layer thickness of 110 μm, laser power between 63 and 70 W, and a working temperature of 180 °C. Specimens were printed in a vertical orientation along the z-axis and underwent post-processing cleaning and sandblasting with silicon carbide abrasives prior to tensile testing at room temperature according to ISO 527-2:2012 standards. The resulting material possesses an anisotropic hierarchical structure inherent to the layer-by-layer additive manufacturing process, where the vertical orientation is associated with a higher elastic modulus and reduced property scatter due to a more effective sintering trajectory.",
      "reasoning_analysis": "Increasing Factors: The presence of amide linkages within the polymer backbone enables interchain hydrogen bonding, which provides significant cohesive energy density and enhances load transfer between chains. Additionally, the specific vertical printing orientation utilized in the processing history is noted to facilitate a more uniform laser beam trajectory and effective sintering, which improves interlayer fusion and reduces structural variability compared to horizontal orientations. Decreasing Factors: The chemical structure features a long methylene sequence between amide groups, which reduces the density of hydrogen bonds relative to shorter-chain polyamides, potentially limiting intrinsic crystalline strength. Furthermore, the selective laser sintering process inherently introduces micro-voids and anisotropic interfaces between powder layers that act as stress concentrators, while the sandblasting post-processing may introduce surface micro-defects that serve as initiation sites for fracture. Dominant Factor: The processing-induced structural anisotropy and interlayer bonding quality dominate the final UTS behavior, as the mechanical integrity of additively manufactured polyamides is primarily constrained by the fusion quality between sintered layers rather than the intrinsic strength of the bulk polymer chemistry, despite the optimization provided by the vertical print orientation."
    },
    "analysis_without_hierarchical_structure": {
      "descriptive_text": "The sample comprises a polyamide 12 homopolymer synthesized from 12-aminododecanoic acid monomers without additional additives. Fabrication was executed via selective laser sintering using a Formlabs Fuse 1 system, utilizing a powder layer thickness of 110 μm, laser power between 63 and 70 W, and a working temperature of 180 °C. Specimens were produced in a vertical orientation along the z-axis, followed by post-processing cleaning to remove excess grain and sandblasting with silicon carbide abrasives. Ultimate tensile strength was evaluated via tensile testing at 23 °C with a crosshead speed of 1 mm/min in accordance with ISO 527-2:2012 standards using a Shimadzu AGS-X universal testing machine.",
      "reasoning_analysis": "Increasing Factors: The chemical composition features amide linkages capable of forming intermolecular hydrogen bonds, which provide cohesive strength between polymer chains. Additionally, the semi-crystalline nature of polyamide 12, developed during the cooling phase of the sintering process at a working temperature of 180 °C, contributes to structural rigidity and load-bearing capacity. Decreasing Factors: The selective laser sintering process inherently introduces micro-voids and porosity that reduce the effective load-bearing cross-sectional area. Crucially, the vertical printing orientation aligns the tensile load perpendicular to the printed layers, stressing the weaker inter-layer bonds rather than the continuous polymer chains. Furthermore, sandblasting with silicon carbide abrasives may introduce surface micro-defects acting as stress concentrators, and the long methylene sequences in the monomer structure result in a lower hydrogen bonding density compared to shorter-chain polyamides. Dominant Factor: The processing-induced anisotropy resulting from the vertical z-axis orientation combined with the intrinsic porosity of the sintering process qualitatively dominates the final UTS behavior, as inter-layer adhesion failure typically occurs at lower stresses than the intrinsic failure of the bulk polyamide material."
    }
  },
  {
    "doi": null,
    "title": "Post-Process Effects of Isothermal Annealing and Initially Applied Static Uniaxial Loading on the Ultimate Tensile Strength of Fused Filament Fabrication Parts",
    "year": 2020,
    "chemical_composition": {
      "repeat_unit_psmiles": null,
      "monomers": [
        {
          "name": "Acrylonitrile",
          "smiles": "C=CC#N",
          "ratio_value": null,
          "ratio_unit": null
        },
        {
          "name": "Butadiene",
          "smiles": "C=CC=C",
          "ratio_value": null,
          "ratio_unit": null
        },
        {
          "name": "Styrene",
          "smiles": "C=CC1=CC=CC=C1",
          "ratio_value": null,
          "ratio_unit": null
        }
      ],
      "additives": [],
      "is_homopolymer": false
    },
    "processing_history": "Fused Filament Fabrication (FFF) using Polyprinter 229, 0.35 mm nozzle, 230 °C nozzle temp, 110 °C bed temp, 100% infill, 0° raster angle. Isothermal annealing at 160 °C for 3 h (1 h equilibrium + 2 h annealing) in oven with initial static uniaxial load (0.00, 0.11, 0.34, or 0.56 N-m). Cooled at room temperature. UTS measured by tensile testing on Shimadzu Universal Testing Machine, 5 mm/min displacement control, 1 kN load cell.",
    "hierarchical_structure": "Elongated voids completely disappear. Larger circular voids formed owing to migration and coalescence of smaller voids. Bond length increases significantly. Failure zone where most voids are present owing to coalescence. Crazing or whitening of specimen cross section occurs before failure.",
    "properties": {
      "UTS": {
        "value": [
          34.22
        ],
        "unit": "MPa"
      }
    },
    "analysis_with_hierarchical_structure": {
      "descriptive_text": "The sample comprises an Acrylonitrile Butadiene Styrene (ABS) terpolymer fabricated via Fused Filament Fabrication (FFF) using a Polyprinter 229 system equipped with a 0.35 mm nozzle operated at 230 °C and a heated bed at 110 °C, utilizing 100% infill density and a 0° raster angle. Post-fabrication, the specimens underwent isothermal annealing at 160 °C for 3 hours under varying initial static uniaxial loads before cooling to room temperature. Hierarchical structural analysis indicates that while elongated voids were eliminated, larger circular voids emerged due to the migration and coalescence of smaller voids, accompanied by a significant increase in inter-filament bond length. Mechanical characterization via tensile testing on a Shimadzu Universal Testing Machine at a displacement rate of 5 mm/min reveals failure zones concentrated where void coalescence is most prevalent, preceded by visible crazing or whitening of the specimen cross-section.",
      "reasoning_analysis": "Increasing Factors: The 0° raster angle aligns the printed filaments parallel to the loading direction, maximizing the contribution of the polymer backbone stiffness to the ultimate tensile strength. Additionally, the isothermal annealing at 160 °C, which exceeds the glass transition temperature of ABS, promotes inter-layer diffusion and healing, evidenced by the significant increase in bond length, thereby enhancing interfacial cohesion and load transfer between printed roads. The acrylonitrile component within the terpolymer further contributes to intrinsic strength through polar interactions and chain stiffness. Decreasing Factors: The formation of larger circular voids via coalescence during the annealing process acts as stress concentrators that reduce the effective load-bearing cross-sectional area and initiate premature failure. The butadiene rubber phase, while improving toughness, inherently lowers the yield strength and ultimate tensile strength compared to rigid styrene-acrylonitrile matrices. Furthermore, the observed crazing and whitening prior to failure indicate micro-void formation and localized plastic deformation that dissipates energy but limits the maximum stress capacity. Dominant Factor: The annealing-induced inter-layer healing and 0° raster alignment qualitatively dominate the final UTS behavior by shifting the failure mechanism from weak inter-layer delamination to bulk fracture; however, the ultimate magnitude of the UTS is capped by the coalesced void structure which serves as the primary site for failure initiation within the consolidated bulk material."
    },
    "analysis_without_hierarchical_structure": {
      "descriptive_text": "The sample comprises an Acrylonitrile Butadiene Styrene (ABS) terpolymer derived from acrylonitrile, butadiene, and styrene monomers. Specimens were manufactured via Fused Filament Fabrication (FFF) using a Polyprinter 229 with a 0.35 mm nozzle, setting the nozzle temperature to 230 °C and the bed temperature to 110 °C with 100% infill density and a 0° raster angle. Post-fabrication, the samples underwent isothermal annealing at 160 °C for 3 hours, consisting of 1 hour for equilibrium and 2 hours for annealing, while subjected to an initial static uniaxial load ranging from 0.00 to 0.56 N-m. Following cooling to room temperature, the Ultimate Tensile Strength was evaluated using tensile testing on a Shimadzu Universal Testing Machine under displacement control at 5 mm/min with a 1 kN load cell.",
