Repository: hhtrick/HHT-code

# HHT training framework

This directory contains model training, embedding precomputation, inference, article-level baselines and the curated datasets. All commands below assume that the working directory is `train_code/`.

## 3. Datasets and fixed partitions

Each main dataset is a JSON array at `dataset/{property}/{property}.json`. Entries contain source metadata, `chemical_composition`, `processing_history`, `hierarchical_structure`, `properties`, and two generated-analysis objects. Targets are stored as `properties[property]["value"]`; source metadata and target values are not predictive input fields.

| Property | Train | Validation | Test | Total |
|---|---:|---:|---:|---:|

File: train_code/dataset/UTS/UTS.json (part 115 of 292)
[
      "reasoning_analysis": "Increasing Factors: The acrylonitrile component provides strong dipole-dipole interactions that enhance intermolecular cohesion and intrinsic strength. The 0° raster angle aligns the printed filaments parallel to the tensile loading direction, optimizing load transfer along the polymer chains. Furthermore, isothermal annealing at 160 °C, which is above the glass transition temperature of ABS, facilitates chain diffusion across inter-layer interfaces, healing voids and improving inter-layer bonding strength. The application of static load during annealing may induce molecular orientation along the stress axis, further reinforcing the material in the loading direction. Decreasing Factors: The butadiene rubber phase, while beneficial for toughness, introduces compliant domains that typically reduce the ultimate tensile strength compared to rigid SAN copolymers. The FFF process inherently creates micro-voids between raster lines and layers compared to bulk molding techniques, which act as stress concentration sites. Additionally, cooling to room temperature after annealing may reintroduce minor thermal residual stresses if the cooling rate is not strictly controlled. Dominant Factor: The thermal annealing above the glass transition temperature combined with the 0° raster alignment qualitatively dominates the UTS behavior. The healing of inter-layer bonds addresses the primary mechanical weakness in FFF-printed parts, significantly enhancing structural integrity beyond the baseline limitations imposed by the rubber phase or processing-induced porosity."
    }
  },
  {
    "doi": null,
    "title": "Strain rate dependence of 3D printed continuous fiber reinforced composites",
    "year": null,
    "chemical_composition": {
      "repeat_unit_psmiles": "[*]NC(=O)CCCCC[*]",
      "monomers": [
        {
          "name": "Caprolactam",
          "smiles": "O=C1CCCCN1",
          "ratio_value": null,
          "ratio_unit": null
        }
      ],
      "additives": [
        {
          "name": "Discontinuous Carbon Fiber",
          "type": "filler",
          "amount_value": 15,
          "amount_unit": "wt%"
        }
      ],
      "is_homopolymer": false
    },
    "processing_history": "FDM printed using Markforged Mark Two. Nozzle temps: Onyx 275°C. Filaments dried 8h at 45°C. Layer thickness 0.1 mm. Onyx orientation ±45°. UTS measured by tensile testing at strain rate 1 /s using MTS 819.",
    "hierarchical_structure": "Neat Onyx matrix. Amorphous PA6 with aligned discontinuous carbon fibers.",
    "properties": {
      "UTS": {
        "value": [
          39.12
        ],
        "unit": "MPa"
      }
    },
    "analysis_with_hierarchical_structure": {
      "descriptive_text": "The sample comprises a Polyamide 6 (PA6) matrix derived from Caprolactam monomers, reinforced with 15 wt% discontinuous carbon fibers. Processed via Fused Deposition Modeling using a Markforged Mark Two system, the filaments were dried for 8 hours at 45°C and extruded at a nozzle temperature of 275°C with a layer thickness of 0.1 mm. The resulting structure features an amorphous PA6 matrix with aligned discontinuous carbon fibers oriented at ±45°, and mechanical properties were evaluated via tensile testing at a strain rate of 1/s using an MTS 819 system.",
      "reasoning_analysis": "Increasing Factors: The incorporation of 15 wt% discontinuous carbon fibers significantly enhances load-bearing capacity compared to the neat polymer, utilizing the high intrinsic strength of the filler. Additionally, the drying history removes moisture that could plasticize the PA6 matrix or cause hydrolytic degradation, thereby preserving the strength of the hydrogen bonding network within the polymer backbone. Decreasing Factors: The amorphous nature of the PA6 matrix, resulting from rapid cooling during FDM processing, lacks the reinforcing crystalline domains typical of bulk Nylon 6, reducing matrix yield strength. Furthermore, the ±45° fiber orientation relative to the loading axis limits efficient axial stress transfer and introduces shear stress concentrations, while the layer-by-layer fabrication method inherently creates inter-layer interfaces that act as potential weakness points. Dominant Factor: The high intrinsic strength of the carbon fibers establishes an elevated strength baseline relative to the neat polymer matrix; however, the processing-induced ±45° orientation and the amorphous nature of the matrix are the dominant factors limiting the ultimate tensile strength by preventing optimal axial load transfer and reducing matrix cohesion compared to crystalline counterparts."
    },
    "analysis_without_hierarchical_structure": {
      "descriptive_text": "The material system comprises a Polyamide 6 matrix derived from Caprolactam monomers, reinforced with 15 wt% discontinuous carbon fiber. Processing was conducted via Fused Deposition Modeling using a Markforged Mark Two printer with Onyx filament, which was preconditioned by drying for 8 hours at 45°C. The fabrication parameters included a nozzle temperature of 275°C and a layer thickness of 0.1 mm, with a specific filament orientation of ±45°. Mechanical characterization involved tensile testing performed on an MTS 819 system at a strain rate of 1 s⁻¹ to determine the ultimate tensile strength.",
      "reasoning_analysis": "Increasing Factors: The incorporation of 15 wt% discontinuous carbon fibers provides significant reinforcement through load transfer mechanisms, substantially elevating the UTS compared to the neat Polyamide 6 matrix. Additionally, the hydrogen bonding capability of the polyamide backbone contributes to intrinsic cohesive strength, while the pre-printing drying protocol removes absorbed moisture, preventing plasticization and ensuring optimal matrix stiffness. Decreasing Factors: The ±45° filament orientation misaligns the high-strength carbon fibers relative to the uniaxial tensile load, forcing failure through shear mechanisms at the fiber-matrix interface rather than fiber rupture, which significantly reduces the realized UTS compared to 0° orientation. Furthermore, the FDM process inherently introduces interlayer voids and anisotropic weaknesses, and the discontinuous nature of the fibers creates stress concentrations at fiber ends that can initiate premature failure. Dominant Factor: The reinforcement provided by the carbon fiber filler is the dominant factor establishing a high baseline UTS relative to unreinforced polymers; however, the specific ±45° processing orientation qualitatively limits the magnitude of this enhancement by dictating a shear-dominated failure mode rather than utilizing the full tensile capacity of the fibers."
    }
  },
  {
    "doi": null,
    "title": "Impact of process parameters and heat treatment on fused filament fabricated PLA and PLA-CF",
    "year": 2022,
    "chemical_composition": {
      "repeat_unit_psmiles": "[*]OC(C)C(=O)[*]",
      "monomers": [
        {
          "name": "Lactic Acid",
          "smiles": "CC(O)C(=O)O",
          "ratio_value": null,
          "ratio_unit": null
        }
      ],
      "additives": [
        {
          "name": "Carbon fiber",
          "type": "filler",
          "amount_value": 20,
          "amount_unit": "wt%"
        }
      ],
      "is_homopolymer": false
    },
    "processing_history": "FFF printing (fully solid specimen). Annealing at 155 °C for 240 min. UTS measured by Shimadzu AG-X plus (10 kN) UTM, ASTM D638 Type IV.",
    "hierarchical_structure": "Semi-crystalline structure after annealing.",
    "properties": {
      "UTS": {
        "value": [
          34.73
        ],
        "unit": "MPa"
      }
    },
    "analysis_with_hierarchical_structure": {
      "descriptive_text": "The sample consists of a poly(lactic acid) based composite reinforced with 20 wt% carbon fiber filler. Specimens were manufactured via fused filament fabrication to yield fully solid parts, subsequently subjected to annealing at 155 °C for 240 minutes to develop a semi-crystalline hierarchical structure. Mechanical characterization was performed using a Shimadzu AG-X plus universal testing machine with a 10 kN load cell following ASTM D638 Type IV protocols to determine the ultimate tensile strength.",
      "reasoning_analysis": "Increasing Factors: The inclusion of 20 wt% carbon fiber acts as a high-strength reinforcement phase, facilitating efficient load transfer from the matrix to the filler and significantly elevating the ultimate tensile strength. Moreover, the thermal annealing history promotes crystallization within the polymer matrix, forming semi-crystalline domains that restrict chain mobility and enhance resistance to deformation. Decreasing Factors: The fused filament fabrication process inherently introduces inter-layer boundaries and potential micro-voids, which serve as stress concentration sites that can initiate failure at lower loads compared to isotropic manufacturing methods. Additionally, the increased crystallinity from annealing may reduce ductility, potentially leading to brittle fracture behavior that limits the measured strength. Dominant Factor: The reinforcement provided by the carbon fiber combined with the structural stabilization from annealing-induced crystallinity qualitatively dominates the mechanical response, resulting in a net increase in ultimate tensile strength that outweighs the structural defects introduced by the additive manufacturing process."
    },
    "analysis_without_hierarchical_structure": {
      "descriptive_text": "The material system is a poly(lactic acid) based composite reinforced with 20 wt% carbon fiber filler. Fully solid specimens were fabricated using Fused Filament Fabrication (FFF) printing technology and subsequently subjected to thermal annealing at 155 °C for 240 minutes to optimize thermal history and crystallinity. Ultimate tensile strength was evaluated using a Shimadzu AG-X plus universal testing machine equipped with a 10 kN load cell, following the ASTM D638 Type IV standard protocol.",
      "reasoning_analysis": "Increasing Factors: The incorporation of 20 wt% carbon fiber provides significant reinforcement through load transfer mechanisms, where the high stiffness and strength of the fibers bear the majority of the applied stress, thereby enhancing the composite's load-bearing capacity. Furthermore, the annealing process at 155 °C promotes increased crystallinity within the poly(lactic acid) matrix and facilitates polymer chain diffusion across printed layer interfaces, which strengthens inter-layer bonding and reduces void content. Decreasing Factors: The Fused Filament Fabrication process inherently introduces anisotropy and potential weak points at the raster boundaries where layer adhesion may remain imperfect despite annealing. Additionally, the rigid carbon fibers can act as stress concentrators within the matrix, potentially initiating premature failure if the fiber-matrix interfacial adhesion is insufficient or if fiber agglomeration occurs. Dominant Factor: The synergistic effect of the high-modulus carbon fiber reinforcement and the microstructural healing induced by the prolonged annealing treatment qualitatively dominates the final UTS behavior, as these factors collectively mitigate the intrinsic weaknesses associated with additive manufacturing layering and provide a robust load-bearing network that exceeds the baseline strength of the neat printed polymer."
    }
  },
  {
    "doi": null,
    "title": "Creep behaviour of a parallel-lay aramid rope",
    "year": 1991,
    "chemical_composition": {
      "repeat_unit_psmiles": "[*]Nc1ccc(cc1)NC(=O)c2ccc(C(=O)N[*])cc2",
      "monomers": [
        {
          "name": "1,4-diaminobenzene",
          "smiles": "Nc1ccc(N)cc1",
          "ratio_value": null,
          "ratio_unit": null
        },
        {
          "name": "terephthaloyl chloride",
          "smiles": "ClC(=O)c1ccc(C(=O)Cl)cc1",
          "ratio_value": null,
          "ratio_unit": null
        }
      ],
      "additives": [
        {
          "name": "Polymeric sheath",
          "type": "coating",
          "amount_value": null,
          "amount_unit": null
        }
      ],
      "is_homopolymer": false
    },
    "processing_history": "Tensile tests were carried out in an Amsler hydraulic machine at a loading rate of 7 kN min-1. Specimens were 1.5 m long. Manufactured by Linear Composites Ltd.",
    "hierarchical_structure": "Parallel-lay aramid rope. Core of parallel and continuous Kevlar 49 yarns encased by a polymeric sheath. Cross-sectional area of the yarn in the core of 15.28 mm².",
    "properties": {
      "UTS": {
        "value": [
          2243
        ],
        "unit": "MPa"
      }
    },
    "analysis_with_hierarchical_structure": {
      "descriptive_text": "The sample comprises a parallel-lay aramid rope manufactured by Linear Composites Ltd., consisting of a core of parallel and continuous Kevlar 49 yarns with a cross-sectional area of 15.28 mm² encased by a polymeric sheath. The aramid fibers are chemically composed of poly(p-phenylene terephthalamide) derived from 1,4-diaminobenzene and terephthaloyl chloride monomers. Mechanical evaluation was conducted on 1.5 m long specimens using an Amsler hydraulic machine at a loading rate of 7 kN min-1.",
      "reasoning_analysis": "Increasing Factors: The rigid rod-like backbone formed by aromatic rings and amide linkages in the 1,4-diaminobenzene and terephthaloyl chloride derived repeat units provides high intrinsic chain stiffness. This is complemented by strong interchain hydrogen bonding and the highly oriented, parallel arrangement of continuous Kevlar 49 yarns within the core, which maximizes load bearing capacity along the tensile axis. Decreasing Factors: The substantial specimen length of 1.5 m increases the statistical probability of encountering critical flaws within the fiber bundle according to Weibull statistics, potentially lowering the measured UTS compared to shorter gauge lengths. Additionally, the parallel-lay rope architecture may introduce slight load imbalances between individual yarns compared to a single filament, and the polymeric sheath adds non-load-bearing mass that does not contribute to the core strength. Dominant Factor: The highly oriented crystalline morphology and rigid molecular chemistry of the Kevlar 49 core fundamentally establish a high baseline strength that qualitatively dominates the final UTS behavior, outweighing the statistical weakening effects introduced by the long specimen length and macroscopic rope architecture."
    },
    "analysis_without_hierarchical_structure": {
      "descriptive_text": "The polymer sample is composed of poly(p-phenylene terephthalamide), synthesized from the condensation of 1,4-diaminobenzene and terephthaloyl chloride monomers. The material incorporates a polymeric sheath coating and was manufactured by Linear Composites Ltd. For mechanical evaluation, tensile tests were conducted on 1.5 m long specimens using an Amsler hydraulic machine at a loading rate of 7 kN min-1.",
      "reasoning_analysis": "Increasing Factors: The poly(p-phenylene terephthalamide) backbone consists of rigid rod-like chains with para-oriented phenylene rings, facilitating high crystallinity and extensive interchain hydrogen bonding, which fundamentally maximizes load-bearing capacity. The manufacturing context implies high drawing ratios, aligning these rigid chains along the stress axis to fully exploit the covalent bond strength. Additionally, the polymeric sheath may protect the core fibers from surface abrasion and environmental stress cracking, preserving intrinsic strength. Decreasing Factors: The use of long specimens (1.5 m) for tensile testing increases the statistical probability of encountering critical flaws or defects within the gauge length according to weakest-link theory, which can result in a lower measured UTS compared to shorter gauge lengths. Furthermore, if the polymeric sheath has poor adhesion to the core, it could introduce stress concentrations. Dominant Factor: The exceptional intrinsic strength derived from the rigid rod molecular architecture and high chain orientation of the aramid polymer dominates the mechanical behavior. While specimen length introduces statistical variability, the fundamental covalent bonding and supramolecular ordering inherent to the PPTA structure ensure that the material exhibits high UTS relative to conventional flexible-chain polymers."
    }
  },
  {
    "doi": null,
    "title": "Strain rate dependence of 3D printed continuous fiber reinforced composites",
    "year": null,
    "chemical_composition": {
      "repeat_unit_psmiles": "[*]NC(=O)CCCCC[*]",
      "monomers": [
        {
          "name": "Caprolactam",
          "smiles": "O=C1CCCCN1",
          "ratio_value": null,
          "ratio_unit": null
        }
      ],
      "additives": [
        {
          "name": "Discontinuous Carbon Fiber",
          "type": "filler",
          "amount_value": 15,
          "amount_unit": "wt%"
        }
      ],
      "is_homopolymer": false
    },
    "processing_history": "FDM printed using Markforged Mark Two. Nozzle temps: Onyx 275°C. Filaments dried 8h at 45°C. Layer thickness 0.1 mm. Onyx orientation ±45°. UTS measured by tensile testing at strain rate 100 /s using Instron VHS 8800.",
    "hierarchical_structure": "Neat Onyx matrix. Amorphous PA6 with aligned discontinuous carbon fibers.",
    "properties": {
      "UTS": {
        "value": [
          38.89
        ],
        "unit": "MPa"
      }
    },
    "analysis_with_hierarchical_structure": {
      "descriptive_text": "The sample comprises a Polyamide 6 (PA6) matrix reinforced with 15 wt% discontinuous carbon fibers, commercially known as Onyx. This composite was fabricated via Fused Deposition Modeling (FDM) using a Markforged Mark Two system, where filaments were dried for 8 hours at 45°C and extruded at a nozzle temperature of 275°C with a layer thickness of 0.1 mm. The resulting hierarchical structure consists of an amorphous PA6 phase containing aligned discontinuous carbon fibers deposited with a ±45° raster orientation. Ultimate tensile strength was evaluated using an Instron VHS 8800 system at a high strain rate of 100 s^-1.",
      "reasoning_analysis": "Increasing Factors: The incorporation of 15 wt% discontinuous carbon fibers provides significant load-bearing capacity and stiffness reinforcement compared to the neat polymer matrix. Additionally, the preconditioning drying step removes absorbed moisture, preventing hydrolytic degradation and eliminating moisture-induced plasticization which would otherwise lower strength. The high strain rate testing condition (100 s^-1) also contributes to an elevated measured UTS due to the viscoelastic nature of the polymer matrix, which restricts chain relaxation times during deformation. Decreasing Factors: The FDM processing history introduces inter-layer voids and weaker bonding compared to traditional compression molding, creating potential failure initiation sites. The ±45° raster orientation misaligns the fibers relative to the primary loading axis, significantly reducing the efficiency of stress transfer compared to 0° alignment. Furthermore, the specified amorphous structure of the PA6 matrix lacks the strengthening contribution of crystalline domains typically found in semi-crystalline PA6, and the discontinuous nature of the fibers limits load transfer efficiency compared to continuous filaments. Dominant Factor: While the carbon fiber reinforcement establishes a higher strength baseline than neat PA6, the processing-induced anisotropy, specifically the off-axis ±45° raster orientation and inter-layer bonding limitations inherent to the FDM history, qualitatively dominates the final UTS behavior by restricting the full utilization of the fiber reinforcement potential along the loading direction."
    },
    "analysis_without_hierarchical_structure": {
      "descriptive_text": "The material system consists of a polycaprolactam (Nylon 6) matrix reinforced with 15 wt% discontinuous carbon fibers. Specimens were fabricated using fused deposition modeling (FDM) on a Markforged Mark Two printer, utilizing Onyx filament dried for 8 hours at 45°C prior to processing. The printing protocol employed a nozzle temperature of 275°C and a layer thickness of 0.1 mm, with a raster orientation set to ±45° relative to the loading axis. Ultimate tensile strength was subsequently evaluated using an Instron VHS 8800 system at a high strain rate of 100 s⁻¹.",
      "reasoning_analysis": "Increasing Factors: The incorporation of 15 wt% discontinuous carbon fibers provides significant reinforcement through load transfer mechanisms, while the polyamide 6 matrix contributes intrinsic strength via interchain hydrogen bonding. Furthermore, the pre-processing drying cycle mitigates moisture-induced plasticization, and the high strain rate testing condition induces viscoelastic stiffening, both acting to elevate the measured UTS. Decreasing Factors: The fused deposition modeling process inherently introduces inter-raster voids and weak interlayer bonding compared to compression molding, creating stress concentration sites. Crucially, the ±45° raster orientation misaligns the reinforcing fibers and polymer beads relative to the tensile load axis, promoting shear-driven failure modes rather than fiber rupture. Dominant Factor: The processing-induced anisotropy, specifically the ±45° raster orientation, qualitatively dominates the final UTS behavior. While the carbon fibers and high strain rate provide strengthening mechanisms, the misalignment prevents efficient load transfer to the high-strength fibers, forcing the failure to be governed by the weaker matrix shear strength and interlayer adhesion rather than the intrinsic strength of the composite constituents."
    }
  },
  {
    "doi": null,
    "title": "Strain rate dependence of 3D printed continuous fiber reinforced composites",
    "year": null,
    "chemical_composition": {
      "repeat_unit_psmiles": "[*]NC(=O)CCCCC[*]",
      "monomers": [
        {
          "name": "Caprolactam",
          "smiles": "O=C1CCCCN1",
          "ratio_value": null,
          "ratio_unit": null
        }
      ],
      "additives": [
        {
          "name": "Glass Fiber",
          "type": "filler",
          "amount_value": 45.0,
          "amount_unit": "vol%"
        }
      ],
      "is_homopolymer": false
    },
    "processing_history": "FDM printed using Markforged Mark Two. Nozzle temps: Fiber 255°C. Filaments dried 8h at 45°C. Layer thickness 1 mm. Unidirectional fiber orientation. UTS measured by tensile testing at strain rate 6.7e-4 /s using MTS 819.",
    "hierarchical_structure": "Neat Glass Fiber Filament (GFF). Dry glass fibers embedded in PA6 sizing.",
    "properties": {
      "UTS": {
        "value": [
          746.01
        ],
        "unit": "MPa"
      }
    },
    "analysis_with_hierarchical_structure": {
      "descriptive_text": "This composite material consists of a polyamide 6 (PA6) matrix derived from caprolactam monomers, reinforced with 45 vol% glass fiber filler. The hierarchical structure is defined as neat glass fiber filaments with dry glass fibers embedded in PA6 sizing. Processing was executed via fused deposition modeling using a Markforged Mark Two system, featuring a nozzle temperature of 255°C, a layer thickness of 1 mm, and unidirectional fiber orientation. Prior to fabrication, the filaments underwent drying for 8 hours at 45°C, and the ultimate tensile strength was characterized by tensile testing at a strain rate of 6.7e-4 /s using an MTS 819 apparatus.",
      "reasoning_analysis": "Increasing Factors: The incorporation of 45 vol% glass fibers provides a high-modulus, high-strength reinforcement phase that significantly enhances load-bearing capacity compared to the neat PA6 matrix. The unidirectional fiber orientation aligns the continuous fibers with the tensile loading axis, maximizing stress transfer efficiency according to the rule of mixtures. Furthermore, the presence of PA6 sizing on the glass fibers improves interfacial adhesion between the filler and matrix, while the pre-print drying protocol aims to reduce moisture-induced plasticization and hydrolytic degradation. Decreasing Factors: The FDM processing history inherently introduces inter-layer voids and potential lack of fusion between raster lines, which act as stress concentrators and reduce the effective cross-sectional area available for load bearing. The relatively large layer thickness of 1 mm may exacerbate these void defects compared to conventional composite manufacturing techniques. Additionally, the semi-crystalline PA6 matrix remains the weaker phase, and failure may initiate through matrix yielding or interfacial debonding if shear stresses exceed the interface strength. Dominant Factor: The continuous unidirectional glass fiber reinforcement at a high volume fraction qualitatively dominates the UTS behavior. Despite the processing-induced defects typical of additive manufacturing, the alignment of high-strength fibers along the loading direction dictates the ultimate failure stress, shifting the failure mechanism from matrix-dominated yielding to fiber fracture, thereby resulting in a UTS substantially higher than that of unreinforced printed PA6."
    },
    "analysis_without_hierarchical_structure": {
      "descriptive_text": "The sample comprises a polyamide 6 matrix derived from caprolactam monomers, reinforced with 45.0 vol% glass fiber filler. It was fabricated using fused deposition modeling on a Markforged Mark Two system, where filaments were dried for 8 hours at 45°C prior to extrusion at a nozzle temperature of 255°C. The printing parameters included a layer thickness of 1 mm with unidirectional fiber orientation, and the ultimate tensile strength was evaluated via tensile testing at a strain rate of 6.7e-4 /s using an MTS 819 instrument.",
      "reasoning_analysis": "Increasing Factors: The high volume fraction of glass fibers (45.0 vol%) provides substantial reinforcement by carrying the majority of the applied load, while the unidirectional orientation aligns the fibers with the tensile axis to maximize strength efficiency. The drying process removes moisture from the hygroscopic polyamide matrix, preserving intermolecular hydrogen bonding and preventing plasticization that would weaken the matrix. Decreasing Factors: The fused deposition modeling process introduces interlayer voids and potential weak interfaces between printed rasters, which act as stress concentrators and reduce the effective load-bearing cross-section. The relatively large layer thickness of 1 mm may further limit interlayer diffusion and bonding strength compared to finer resolution processing. Dominant Factor: The mechanical contribution of the high-loading unidirectional glass fibers qualitatively dominates the UTS behavior, as the fiber strength significantly exceeds that of the polymer matrix and overrides the weakening effects of processing-induced microvoids typical of additive manufacturing."
    }
  },
  {
    "doi": null,
    "title": "Creep behaviour of a parallel-lay aramid rope",
    "year": 1991,
    "chemical_composition": {
      "repeat_unit_psmiles": "[*]Nc1ccc(cc1)NC(=O)c2ccc(C(=O)N[*])cc2",
      "monomers": [
        {
          "name": "1,4-diaminobenzene",
          "smiles": "Nc1ccc(N)cc1",
          "ratio_value": null,
          "ratio_unit": null
        },
        {
          "name": "terephthaloyl chloride",
          "smiles": "ClC(=O)c1ccc(C(=O)Cl)cc1",
          "ratio_value": null,
          "ratio_unit": null
        }
      ],
      "additives": [
        {
          "name": "Polymeric sheath",
          "type": "coating",
          "amount_value": null,
          "amount_unit": null
        }
      ],
      "is_homopolymer": false
    },
    "processing_history": "Tensile tests were carried out in an Amsler hydraulic machine at a loading rate of 7 kN min-1. Specimens were 1.5 m long. Manufactured by Linear Composites Ltd.",
    "hierarchical_structure": "Parallel-lay aramid rope. Core of parallel and continuous Kevlar 49 yarns encased by a polymeric sheath. Cross-sectional area of the yarn in the core of 15.28 mm².",
    "properties": {
      "UTS": {
        "value": [
          2195
        ],
        "unit": "MPa"
      }
    },
    "analysis_with_hierarchical_structure": {
      "descriptive_text": "The sample consists of a parallel-lay aramid rope manufactured by Linear Composites Ltd., featuring a core of parallel and continuous Kevlar 49 yarns with a core yarn cross-sectional area of 15.28 mm² encased by a polymeric sheath. Chemically, the reinforcing component is poly(p-phenylene terephthalamide) derived from 1,4-diaminobenzene and terephthaloyl chloride monomers. Mechanical characterization was performed on 1.5 m long specimens using an Amsler hydraulic machine at a loading rate of 7 kN min-1.",
      "reasoning_analysis": "Increasing Factors: The rigid-rod molecular architecture of the poly(p-phenylene terephthalamide) backbone, characterized by aromatic rings and amide linkages, promotes extensive interchain hydrogen bonding and high crystallinity, which intrinsically maximizes axial strength. Additionally, the parallel-lay hierarchical structure ensures that the continuous Kevlar 49 yarns are highly oriented along the loading axis, optimizing load transfer efficiency. Decreasing Factors: The extensive specimen length of 1.5 m increases the probability of critical flaw inclusion based on weakest-link statistics, which may lower the observed strength relative to shorter samples. Furthermore, the polymeric sheath coating may act as a non-load-bearing component that dilutes the effective stress capacity or introduces interfacial stress concentrations between the core and the coating. Dominant Factor: The highly oriented, crystalline microfibrillar structure of the Kevlar 49 core qualitatively dominates the tensile behavior, as the intrinsic strength of the aligned rigid-rod polymer chains outweighs the statistical reductions caused by specimen size or the presence of the protective sheath."
    },
    "analysis_without_hierarchical_structure": {
      "descriptive_text": "The polymer sample consists of a polyamide derived from the condensation of 1,4-diaminobenzene and terephthaloyl chloride, forming a rigid aromatic backbone characteristic of aramid materials. The structure incorporates a polymeric sheath coating. Manufactured by Linear Composites Ltd., the specimens were prepared with a length of 1.5 m and evaluated via tensile tests on an Amsler hydraulic machine operating at a loading rate of 7 kN min-1.",
      "reasoning_analysis": "Increasing Factors: The chemical composition features para-linked aromatic rings and amide groups that facilitate strong intermolecular hydrogen bonding and chain rigidity, significantly enhancing load-bearing capacity and intrinsic strength. Additionally, the application of a polymeric sheath may protect the surface from environmental damage or handling defects, preserving the structural integrity during testing. The manufacturing by Linear Composites Ltd. implies a process likely optimized for molecular orientation, which further aligns chains to maximize strength. Decreasing Factors: The specified specimen length of 1.5 m is substantial compared to standard gauge lengths, increasing the statistical probability of encountering critical flaws or defects within the volume according to Weibull statistics, which can reduce the measured UTS. Furthermore, if the polymeric sheath adhesion is imperfect, it could introduce stress concentrations or interfacial slippage. Dominant Factor: The intrinsic molecular rigidity and dense hydrogen bonding network of the aramid backbone qualitatively dominate the UTS behavior, establishing a high strength potential that outweighs the statistical reduction caused by specimen length, although the realized strength is contingent upon the quality of the manufacturing orientation."
    }
  },
  {
    "doi": null,
    "title": "Creep behaviour of a parallel-lay aramid rope",
    "year": 1991,
    "chemical_composition": {
      "repeat_unit_psmiles": "[*]Nc1ccc(cc1)NC(=O)c2ccc(C(=O)N[*])cc2",
      "monomers": [
        {
          "name": "1,4-diaminobenzene",
          "smiles": "Nc1ccc(N)cc1",
          "ratio_value": null,
          "ratio_unit": null
        },
        {
          "name": "terephthaloyl chloride",
          "smiles": "ClC(=O)c1ccc(C(=O)Cl)cc1",
          "ratio_value": null,
          "ratio_unit": null
        }
      ],
      "additives": [
        {
          "name": "Polymeric sheath",
          "type": "coating",
          "amount_value": null,
          "amount_unit": null
        }
      ],
      "is_homopolymer": false
    },
    "processing_history": "Tensile tests were carried out in an Amsler hydraulic machine at a loading rate of 7 kN min-1. Specimens were 1.5 m long. Manufactured by Linear Composites Ltd.",
    "hierarchical_structure": "Parallel-lay aramid rope. Core of parallel and continuous Kevlar 49 yarns encased by a polymeric sheath. Cross-sectional area of the yarn in the core of 15.28 mm².",
    "properties": {
      "UTS": {
        "value": [
          2118
        ],
        "unit": "MPa"
      }
    },
    "analysis_with_hierarchical_structure": {
      "descriptive_text": "The sample is a parallel-lay aramid rope comprising a core of parallel and continuous Kevlar 49 yarns encased by a polymeric sheath coating. The core material is chemically constituted by the polycondensation of 1,4-diaminobenzene and terephthaloyl chloride, resulting in a rigid-rod polyamide structure. Manufactured by Linear Composites Ltd., the specimens were prepared with a length of 1.5 m and a core yarn cross-sectional area of 15.28 mm². Ultimate tensile strength characterization was performed using an Amsler hydraulic machine at a loading rate of 7 kN min-1.",
      "reasoning_analysis": "Increasing Factors: The chemical composition based on 1,4-diaminobenzene and terephthaloyl chloride forms a rigid-rod polyamide backbone with extensive interchain hydrogen bonding and pi-pi stacking, which intrinsically provides high resistance to chain scission and slip. The hierarchical structure of parallel-lay continuous Kevlar 49 yarns ensures maximal molecular orientation along the tensile axis, allowing the covalent bonds of the polymer backbone to bear the majority of the applied load efficiently. Additionally, the polymeric sheath may provide environmental protection that preserves the integrity of the core yarns during handling prior to testing. Decreasing Factors: The relatively long specimen length of 1.5 m increases the statistical probability of encountering critical flaws or defects within the yarn structure according to weakest-link theory, which can prematurely initiate failure compared to shorter gauge lengths. Furthermore, any misalignment between the parallel yarns or stress concentrations at the interface between the core and the polymeric sheath coating could lead to localized stress intensification that reduces the overall measured strength. Dominant Factor: The highly oriented, rigid-rod molecular structure of the Kevlar 49 core qualitatively dominates the UTS behavior. While specimen length introduces statistical variability, the intrinsic strength derived from the extended chain conformation and strong intermolecular interactions in the parallel-lay configuration establishes a fundamentally high tensile strength baseline characteristic of high-performance aramid fibers."
    },
    "analysis_without_hierarchical_structure": {
      "descriptive_text": "The polymer sample comprises a polyamide synthesized from 1,4-diaminobenzene and terephthaloyl chloride monomers, resulting in a rigid aromatic backbone structure. The material includes a polymeric sheath coating and was manufactured by Linear Composites Ltd. For mechanical characterization, tensile tests were conducted on an Amsler hydraulic machine at a loading rate of 7 kN min-1 using specimens with a length of 1.5 m.",
      "reasoning_analysis": "Increasing Factors: The para-oriented aromatic polyamide backbone provides exceptional chain rigidity and facilitates dense interchain hydrogen bonding, which significantly enhances axial load transfer and resistance to plastic deformation. The polymeric sheath may also contribute by protecting the structural core from surface defects and environmental degradation during handling. Decreasing Factors: The substantial specimen length of 1.5 m increases the statistical probability of encountering critical flaws within the gauge volume, potentially reducing the measured strength according to weakest-link theory. Furthermore, any mechanical mismatch between the core material and the polymeric sheath could create stress concentrations at the interface during loading. Dominant Factor: The intrinsic mechanical robustness derived from the rigid aromatic backbone and extensive hydrogen bonding network qualitatively dominates the UTS behavior, establishing a high-strength baseline that defines the material class, although the large specimen geometry imposes a statistical constraint on the maximum realized strength."
    }
  },
  {
    "doi": null,
    "title": "Synergistic Effects of Carbon Fillers on Tensile and Impact Properties in Nylon 6,6 and Polycarbonate Based Resins",
    "year": 2004,
    "chemical_composition": {
      "repeat_unit_psmiles": "[*]NCCCCCCNC(=O)CCCCC(=O)[*]",
      "monomers": [
        {
          "name": "Hexamethylenediamine",
          "smiles": "NCCCCCCN",
          "ratio_value": null,
          "ratio_unit": null
        },
        {
          "name": "Adipic Acid",
          "smiles": "OC(=O)CCCCC(=O)O",
          "ratio_value": null,
          "ratio_unit": null
        }
      ],
      "additives": [],
      "is_homopolymer": false
    },
    "processing_history": "Dried in indirect heated dehumidifying drying oven. Extruded using American Leistritz Extruder Corporation Model ZSE 27. Injection molded using Niigata model NE85UA4 into 3.2 mm thick ASTM Type I tensile bars. UTS measured by tensile testing at 5 mm/min crosshead rate, ASTM D638, Instru-Met Sintech machine. Nylon 6,6 tested dry as molded (DAM). Batch: Original.",
    "hierarchical_structure": "Amorphous/Crystalline semicrystalline nylon 6,6 matrix. No fillers.",
    "properties": {
      "UTS": {
        "value": [
          86.67
        ],
        "unit": "MPa"
      }
    },
    "analysis_with_hierarchical_structure": {
      "descriptive_text": "The sample comprises a neat semicrystalline polyamide 6,6 matrix derived from the condensation of hexamethylenediamine and adipic acid monomers. Preparation involved drying the resin in an indirect heated dehumidifying oven followed by extrusion using a Leistritz ZSE 27 model system. The material was subsequently injection molded on a Niigata NE85UA4 apparatus into 3.2 mm thick ASTM Type I tensile bars. Mechanical evaluation was conducted under dry as molded conditions using an Instru-Met Sintech machine at a crosshead rate of 5 mm/min in compliance with ASTM D638.",
