Repository: hhtrick/HHT-code

# HHT training framework

This directory contains model training, embedding precomputation, inference, article-level baselines and the curated datasets. All commands below assume that the working directory is `train_code/`.

## 3. Datasets and fixed partitions

Each main dataset is a JSON array at `dataset/{property}/{property}.json`. Entries contain source metadata, `chemical_composition`, `processing_history`, `hierarchical_structure`, `properties`, and two generated-analysis objects. Targets are stored as `properties[property]["value"]`; source metadata and target values are not predictive input fields.

| Property | Train | Validation | Test | Total |
|---|---:|---:|---:|---:|

File: train_code/dataset/UTS/UTS.json (part 117 of 292)
[
      "reasoning_analysis": "Increasing Factors: The incorporation of 26.59 vol% Kevlar fibers serves as the primary strengthening mechanism, where the high intrinsic tensile strength and modulus of the aramid fibers facilitate efficient load transfer away from the polyamide 6 matrix. Additionally, the unidirectional fiber orientation aligns the reinforcement with the loading axis, maximizing the composite's load-bearing capacity, while the hydrogen bonding network within the polyamide matrix provides cohesive strength. The drying step, although mild, aims to reduce moisture-induced plasticization which would otherwise weaken intermolecular forces. Decreasing Factors: The fused deposition modeling process inherently introduces micro-voids and porosity between raster lines and layers, reducing the effective load-bearing cross-sectional area and acting as stress concentration sites. The relatively low drying temperature of 45°C may be insufficient to fully remove absorbed moisture from the hygroscopic polyamide 6, potentially leaving residual water to act as a plasticizer that lowers matrix yield strength. Furthermore, the substantial 1 mm layer thickness may compromise interlayer diffusion and bonding quality, introducing weak planes susceptible to delamination. Dominant Factor: Despite the processing-induced defects and potential residual moisture, the presence of unidirectionally aligned Kevlar fibers qualitatively dominates the mechanical response. The fibers bear the majority of the applied load, rendering the ultimate tensile strength primarily dependent on the fiber volume fraction and alignment rather than the matrix properties or interlayer bonding limitations."
    }
  },
  {
    "doi": "10.1002/polb.20232",
    "title": "Blends of a Thermotropic Liquid-Crystalline Polymer and a Poly(butylene terephthalate)/Organoclay Nanocomposite",
    "year": 2004,
    "chemical_composition": {
      "repeat_unit_psmiles": null,
      "monomers": [
        {
          "name": "1,4-butanediol",
          "smiles": "OCCCCO",
          "ratio_value": null,
          "ratio_unit": null
        },
        {
          "name": "Terephthalic acid",
          "smiles": "OC(=O)c1ccc(C(=O)O)cc1",
          "ratio_value": null,
          "ratio_unit": null
        },
        {
          "name": "Phenylhydroquinone",
          "smiles": "Oc1ccc(O)cc1-c2ccccc2",
          "ratio_value": null,
          "ratio_unit": null
        },
        {
          "name": "2-bromoterephthalic acid",
          "smiles": "OC(=O)c1cc(Br)c(C(=O)O)cc1",
          "ratio_value": null,
          "ratio_unit": null
        }
      ],
      "additives": [
        {
          "name": "Organically modified montmorillonite (NCT)",
          "type": "filler",
          "amount_value": 2,
          "amount_unit": "wt% (in PBT matrix)"
        }
      ],
      "is_homopolymer": false
    },
    "processing_history": "Blend of 8 wt% TLCP and 92 wt% PBT-NCT. Melt-blended at 250 °C for 30 min. Extruded into fibers at 255 °C. Draw ratio (DR) = 1. Tensile properties determined with Instron 5564 at crosshead speed 20 mm/min, specimen length 5 cm.",
    "hierarchical_structure": "Nanocomposite with intercalated/exfoliated clay and dispersed TLCP domains.",
    "properties": {
      "UTS": {
        "value": [
          63
        ],
        "unit": "MPa"
      }
    },
    "analysis_with_hierarchical_structure": {
      "descriptive_text": "The sample consists of a polymer blend nanocomposite comprising a poly(butylene terephthalate) (PBT) matrix reinforced with organically modified montmorillonite (NCT) clay and dispersed thermotropic liquid crystalline polymer (TLCP) domains. The TLCP phase is derived from phenylhydroquinone and 2-bromoterephthalic acid monomers, blended at 8 wt% with a PBT matrix containing 2 wt% NCT filler. The material was prepared by melt-blending at 250 °C for 30 minutes, followed by extrusion into fibers at 255 °C with a draw ratio of 1. The resulting hierarchical structure features intercalated or exfoliated clay platelets within the matrix alongside dispersed TLCP domains, and tensile properties were evaluated using an Instron 5564 at a crosshead speed of 20 mm/min.",
      "reasoning_analysis": "Increasing Factors: The incorporation of rigid TLCP domains synthesized from aromatic and halogenated monomers provides significant reinforcement through their high intrinsic modulus and strength, acting as in-situ fibers within the blend. Additionally, the organically modified montmorillonite (NCT) filler enhances UTS via load transfer mechanisms and restriction of polymer chain mobility within the intercalated or exfoliated clay galleries. Decreasing Factors: The processing history specifies a draw ratio of 1, indicating a lack of post-extrusion orientation which prevents the alignment of PBT chains along the stress axis, thereby limiting crystallinity development and maximum tensile strength. Furthermore, potential stress concentrations may arise at the interfaces between the TLCP domains, clay platelets, and the PBT matrix if adhesion is not optimized. Dominant Factor: The reinforcement efficiency of the dispersed TLCP domains and nanoclay platelets qualitatively dominates the final UTS behavior. While the absence of drawing limits chain orientation, the high intrinsic strength of the TLCP phase and the load-transfer capability of the intercalated clay provide the primary load-bearing mechanism, resulting in a UTS governed by the composite morphology rather than matrix chain alignment."
    },
    "analysis_without_hierarchical_structure": {
      "descriptive_text": "The sample comprises a multiphase blend consisting of 8 wt% thermotropic liquid crystalline polymer (TLCP) dispersed within a 92 wt% poly(butylene terephthalate) (PBT) matrix containing 2 wt% organically modified montmorillonite (NCT). The TLCP phase is synthesized from phenylhydroquinone and 2-bromoterephthalic acid, while the PBT matrix is derived from 1,4-butanediol and terephthalic acid. Processing involved melt-blending the components at 250 °C for 30 minutes, followed by extrusion into fibers at 255 °C with a draw ratio of 1. Tensile properties were evaluated using an Instron 5564 universal testing machine at a crosshead speed of 20 mm/min with a specimen length of 5 cm.",
      "reasoning_analysis": "Increasing Factors: The incorporation of rigid TLCP domains and high-aspect-ratio NCT nanoclay platelets within the semi-crystalline PBT matrix introduces significant reinforcement mechanisms, where the rigid phases bear load and restrict polymer chain mobility. The melt-blending process facilitates the dispersion of these reinforcing agents, potentially creating a percolated network that enhances stress transfer across the matrix. Decreasing Factors: The draw ratio of 1 indicates that the extruded fibers underwent no post-extrusion drawing, resulting in a lack of molecular orientation along the fiber axis which severely limits the alignment of polymer chains and TLCP fibrils required for maximum tensile strength. Additionally, potential interfacial incompatibility between the organic modifiers on the nanoclay and the polymer matrix could create stress concentration points that initiate premature failure. Dominant Factor: The reinforcing architecture created by the TLCP and NCT additives serves as the dominant factor determining the enhanced load-bearing capacity relative to the base polymer, despite the processing history limiting molecular orientation; thus, the composite morphology dictates the failure mechanics more than chain alignment."
    }
  },
  {
    "doi": null,
    "title": "Strain rate dependence of 3D printed continuous fiber reinforced composites",
    "year": null,
    "chemical_composition": {
      "repeat_unit_psmiles": "[*]NC(=O)CCCCC[*]",
      "monomers": [
        {
          "name": "Caprolactam",
          "smiles": "O=C1CCCCN1",
          "ratio_value": null,
          "ratio_unit": null
        }
      ],
      "additives": [
        {
          "name": "Continuous Carbon Fiber",
          "type": "filler",
          "amount_value": 21,
          "amount_unit": "vol%"
        },
        {
          "name": "Discontinuous Carbon Fiber",
          "type": "filler",
          "amount_value": 15,
          "amount_unit": "wt%"
        }
      ],
      "is_homopolymer": false
    },
    "processing_history": "FDM printed using Markforged Mark Two. Nozzle temps: Onyx 275°C, Fiber 255°C. Filaments dried 8h at 45°C. Layer thickness: Onyx 0.1 mm, CFF 0.125 mm. Fiber orientation 0°, Onyx ±45°. UTS measured by tensile testing at strain rate 1 /s using MTS 819.",
    "hierarchical_structure": "Continuous Carbon Fiber Reinforced Onyx. Fiber volume fraction 21%. Group-alternating stacking sequence.",
    "properties": {
      "UTS": {
        "value": [
          311.49
        ],
        "unit": "MPa"
      }
    },
    "analysis_with_hierarchical_structure": {
      "descriptive_text": "The sample comprises a polyamide 6 matrix synthesized from caprolactam, engineered as a hybrid composite reinforced with both discontinuous and continuous carbon fibers. The material system integrates an Onyx matrix containing 15 wt% discontinuous carbon fiber, further strengthened by 21 vol% continuous carbon fiber arranged in a group-alternating stacking sequence. Fabrication was achieved via fused deposition modeling using a Markforged Mark Two system, where filaments were preconditioned by drying for 8 hours at 45°C. Printing parameters included nozzle temperatures of 275°C for the Onyx and 255°C for the continuous fiber, with respective layer thicknesses of 0.1 mm and 0.125 mm. The resulting hierarchical structure features a continuous fiber orientation of 0° surrounded by Onyx regions oriented at ±45°, and the ultimate tensile strength was evaluated using an MTS 819 system at a strain rate of 1/s.",
      "reasoning_analysis": "Increasing Factors: The inclusion of 21 vol% continuous carbon fiber aligned at 0° relative to the loading axis provides a high-modulus load-bearing network that substantially elevates the ultimate tensile strength compared to the unreinforced polymer. The Onyx matrix itself is reinforced with 15 wt% discontinuous carbon fiber, which enhances the matrix stiffness and strength beyond that of neat polyamide 6. Additionally, the drying protocol of 8 hours at 45°C reduces moisture content, minimizing hydrolytic degradation during extrusion and limiting void formation from water vaporization, thus supporting better interlayer cohesion. Decreasing Factors: The fused deposition modeling process inherently generates interlayer voids and relies on diffusion bonding between raster lines, which creates planes of weakness perpendicular to the build direction that can initiate failure under tension. The ±45° orientation of the Onyx matrix regions reduces the efficiency of axial load transfer compared to a unidirectional matrix alignment. Furthermore, the rapid thermal history of FDM may lead to incomplete crystallization of the polyamide 6 and suboptimal fiber-matrix wetting, potentially compromising interfacial shear strength. Dominant Factor: The alignment of the continuous carbon fibers parallel to the tensile axis qualitatively dominates the mechanical response. While matrix properties and processing defects impose upper bounds on efficiency, the failure mechanism is primarily governed by the fracture of the continuous fiber reinforcement, making the fiber volume fraction and orientation the decisive factors for the ultimate tensile strength."
    },
    "analysis_without_hierarchical_structure": {
      "descriptive_text": "The sample comprises a polyamide 6 matrix reinforced with a hybrid filler system consisting of 21 vol% continuous carbon fiber and 15 wt% discontinuous carbon fiber. Specimens were fabricated via fused deposition modeling using a Markforged Mark Two printer, wherein the filaments were preconditioned by drying for 8 hours at 45°C to remove moisture. The printing parameters included nozzle temperatures of 275°C for the Onyx matrix and 255°C for the fiber deposition, with layer thicknesses maintained at 0.1 mm and 0.125 mm respectively. The internal architecture featured a fiber orientation of 0° aligned with the loading axis while the Onyx matrix was deposited at ±45°, and the ultimate tensile strength was characterized via tensile testing at a strain rate of 1 per second using an MTS 819 system.",
      "reasoning_analysis": "Increasing Factors: The incorporation of 21 vol% continuous carbon fiber aligned at 0° relative to the loading axis serves as the primary mechanism for enhancing UTS, as the high modulus and strength of the fibers bear the majority of the applied load. Additionally, the 15 wt% discontinuous carbon fiber reinforces the polyamide 6 matrix between continuous filaments, while the pre-print drying protocol mitigates moisture-induced plasticization of the amide groups, preserving the intrinsic strength of the polymer backbone. Decreasing Factors: The additive manufacturing process inherently introduces micro-voids between deposited rasters and layers, which act as stress concentrators and reduce the effective load-bearing cross-sectional area. Furthermore, the ±45° orientation of the Onyx matrix surrounding the continuous fiber may limit efficient shear stress transfer between the matrix and the continuous fibers if interfacial adhesion is suboptimal, and the elevated nozzle temperatures pose a risk of thermal-oxidative degradation of the polyamide chains. Dominant Factor: The alignment and volume fraction of the continuous carbon fiber dominate the mechanical response. Despite the microstructural defects typical of FDM processing, the load-bearing capacity of the continuous fibers aligned with the tensile axis qualitatively overshadows the matrix limitations and processing-induced weaknesses, dictating a significantly higher UTS compared to the unreinforced polymer."
    }
  },
  {
    "doi": null,
    "title": "Creep behaviour of a parallel-lay aramid rope",
    "year": 1991,
    "chemical_composition": {
      "repeat_unit_psmiles": "[*]Nc1ccc(cc1)NC(=O)c2ccc(C(=O)N[*])cc2",
      "monomers": [
        {
          "name": "1,4-diaminobenzene",
          "smiles": "Nc1ccc(N)cc1",
          "ratio_value": null,
          "ratio_unit": null
        },
        {
          "name": "terephthaloyl chloride",
          "smiles": "ClC(=O)c1ccc(C(=O)Cl)cc1",
          "ratio_value": null,
          "ratio_unit": null
        }
      ],
      "additives": [
        {
          "name": "Polymeric sheath",
          "type": "coating",
          "amount_value": null,
          "amount_unit": null
        }
      ],
      "is_homopolymer": false
    },
    "processing_history": "Tensile tests were carried out in an Amsler hydraulic machine at a loading rate of 7 kN min-1. Specimens were 1.5 m long. Manufactured by Linear Composites Ltd.",
    "hierarchical_structure": "Parallel-lay aramid rope. Core of parallel and continuous Kevlar 49 yarns encased by a polymeric sheath. Cross-sectional area of the yarn in the core of 15.28 mm².",
    "properties": {
      "UTS": {
        "value": [
          2195
        ],
        "unit": "MPa"
      }
    },
    "analysis_with_hierarchical_structure": {
      "descriptive_text": "The sample is a parallel-lay aramid rope manufactured by Linear Composites Ltd, featuring a core of parallel and continuous Kevlar 49 yarns with a cross-sectional area of 15.28 mm² encased by a polymeric sheath. Chemically, the core is derived from the condensation of 1,4-diaminobenzene and terephthaloyl chloride, forming a poly(p-phenylene terephthalamide) backbone. Tensile characterization was performed on 1.5 m long specimens using an Amsler hydraulic machine at a loading rate of 7 kN min-1.",
      "reasoning_analysis": "Increasing Factors: The rigid rod-like backbone formed by the aromatic monomers facilitates high chain stiffness and strong interchain hydrogen bonding, significantly enhancing load-bearing capacity. The continuous nature of the Kevlar 49 yarns within the parallel-lay structure ensures high molecular orientation along the stress axis, maximizing the contribution of covalent bonds to strength. Decreasing Factors: The extensive specimen length of 1.5 m increases the probability of critical flaws existing within the gauge length according to weakest-link statistics, potentially lowering the measured strength. Additionally, the polymeric sheath may create interfacial stress concentrations due to modulus mismatch, and any helical geometry in the rope lay could introduce shear components that reduce effective axial strength. Dominant Factor: The highly oriented crystalline morphology of the continuous Kevlar 49 core qualitatively dominates the behavior, providing a high baseline strength that outweighs the statistical reduction caused by specimen length and interfacial effects."
    },
    "analysis_without_hierarchical_structure": {
      "descriptive_text": "The polymer sample comprises a poly(p-phenylene terephthalamide) backbone synthesized from the condensation of 1,4-diaminobenzene and terephthaloyl chloride monomers. This aromatic polyamide structure is encapsulated by a polymeric sheath coating. Manufactured by Linear Composites Ltd., the material was fashioned into specimens with a length of 1.5 m for mechanical characterization. Ultimate tensile strength was evaluated via tensile tests carried out on an Amsler hydraulic machine operating at a loading rate of 7 kN min-1.",
      "reasoning_analysis": "Increasing Factors: The chemical composition consists of rigid aromatic rings linked by amide groups, forming a rigid-rod polymer architecture that facilitates high crystallinity and chain orientation, intrinsically driving the UTS higher. Furthermore, strong interchain hydrogen bonding between the amide linkages enhances load transfer efficiency across the polymer matrix, while the polymeric sheath coating likely protects the surface from abrasion-induced defects that could initiate failure. Decreasing Factors: The processing history specifies a specimen length of 1.5 m, which is relatively long for tensile characterization of high-performance polymers; according to weakest-link theory, this increased volume raises the statistical probability of encountering a critical flaw, thereby potentially depressing the measured UTS compared to shorter gauge lengths. Dominant Factor: The intrinsic structural rigidity and strong intermolecular interactions provided by the aromatic polyamide backbone qualitatively dominate the final UTS behavior, establishing a high-strength baseline that persists despite the statistical reduction expected from the extended specimen length."
    }
  },
  {
    "doi": null,
    "title": "Synergistic Effects of Carbon Fillers on Tensile and Impact Properties in Nylon 6,6 and Polycarbonate Based Resins",
    "year": 2004,
    "chemical_composition": {
      "repeat_unit_psmiles": "[*]NCCCCCCNC(=O)CCCCC(=O)[*]",
      "monomers": [
        {
          "name": "Hexamethylenediamine",
          "smiles": "NCCCCCCN",
          "ratio_value": null,
          "ratio_unit": null
        },
        {
          "name": "Adipic Acid",
          "smiles": "OC(=O)CCCCC(=O)O",
          "ratio_value": null,
          "ratio_unit": null
        }
      ],
      "additives": [
        {
          "name": "Ketjenblack EC-600 JD",
          "type": "filler",
          "amount_value": 5,
          "amount_unit": "wt%"
        }
      ],
      "is_homopolymer": false
    },
    "processing_history": "Dried in indirect heated dehumidifying drying oven. Extruded using American Leistritz Extruder Corporation Model ZSE 27. Injection molded using Niigata model NE85UA4 into 3.2 mm thick ASTM Type I tensile bars. UTS measured by tensile testing at 5 mm/min crosshead rate, ASTM D638, Instru-Met Sintech machine. Nylon 6,6 tested dry as molded (DAM). Batch: Replicate.",
    "hierarchical_structure": "Semicrystalline nylon 6,6 matrix with 5 wt% carbon black filler.",
    "properties": {
      "UTS": {
        "value": [
          64.67
        ],
        "unit": "MPa"
      }
    },
    "analysis_with_hierarchical_structure": {
      "descriptive_text": "The sample consists of a semicrystalline nylon 6,6 matrix synthesized from hexamethylenediamine and adipic acid monomers, compounded with 5 wt% Ketjenblack EC-600 JD carbon black filler. Prior to shaping, the material was dried in an indirect heated dehumidifying drying oven to remove moisture. The composite was subsequently extruded using an American Leistritz Extruder Corporation Model ZSE 27 and injection molded using a Niigata model NE85UA4 into 3.2 mm thick ASTM Type I tensile bars. Ultimate tensile strength was characterized via tensile testing at a crosshead rate of 5 mm/min according to ASTM D638 standards using an Instru-Met Sintech machine, with samples tested in the dry as molded condition.",
      "reasoning_analysis": "Increasing Factors: The presence of amide linkages in the nylon 6,6 backbone facilitates extensive intermolecular hydrogen bonding, creating a robust physical network that significantly enhances load-bearing capacity. The semicrystalline nature of the matrix provides rigid crystalline domains that act as physical crosslinks, resisting deformation. Additionally, the incorporation of 5 wt% Ketjenblack EC-600 JD carbon black filler serves as a reinforcing phase that can improve stress transfer within the composite, provided dispersion is adequate. The processing history includes drying in a dehumidifying oven and testing in the dry as molded state, which eliminates moisture-induced plasticization that would otherwise severely depress tensile strength. Decreasing Factors: The introduction of particulate filler can create stress concentration points, particularly if agglomeration occurs during extrusion and injection molding, potentially initiating premature failure. The injection molding process itself may induce residual thermal stresses or anisotropic orientation that could reduce strength in directions transverse to flow, although the ASTM Type I bar geometry standardizes this. Furthermore, the absence of post-molding annealing might result in a less perfected crystalline structure compared to heat-treated samples, limiting the maximum potential strength of the semicrystalline domains. Dominant Factor: The intrinsic mechanical integrity of the semicrystalline nylon 6,6 matrix, governed by the density of hydrogen bonds and the degree of crystallinity, qualitatively dominates the UTS behavior. While the carbon black filler offers reinforcement and the drying process prevents plasticization, the fundamental strength arises from the polymer backbone's ability to form a coherent, hydrogen-bonded crystalline network, making the matrix properties the primary determinant of the ultimate tensile strength."
    },
    "analysis_without_hierarchical_structure": {
      "descriptive_text": "The polymer sample consists of a polyamide 6,6 matrix synthesized from hexamethylenediamine and adipic acid monomers, compounded with 5 wt% Ketjenblack EC-600 JD carbon black filler. Prior to processing, the material was dried in an indirect heated dehumidifying drying oven. The composite was subsequently extruded using a Leistritz Model ZSE 27 extruder and injection molded into 3.2 mm thick ASTM Type I tensile bars using a Niigata Model NE85UA4 machine. Mechanical characterization was performed on the dry as molded specimens via tensile testing at a crosshead rate of 5 mm/min in accordance with ASTM D638 standards using an Instru-Met Sintech apparatus.",
      "reasoning_analysis": "Increasing Factors: The polyamide 6,6 backbone facilitates strong intermolecular hydrogen bonding between amide groups, promoting semi-crystalline domain formation which inherently enhances tensile strength. The inclusion of 5 wt% Ketjenblack EC-600 JD carbon black acts as a rigid particulate filler that can reinforce the matrix through load transfer mechanisms, provided dispersion is adequate. Furthermore, the processing history specifies drying in a dehumidifying oven and testing in the dry as molded (DAM) condition; this minimizes hydrolytic degradation during extrusion and eliminates moisture-induced plasticization, thereby preserving molecular weight and maximizing yield strength. Decreasing Factors: The introduction of particulate fillers inherently risks creating stress concentration points within the polymer matrix, particularly if the carbon black agglomerates during extrusion or injection molding, which could initiate premature failure. Additionally, the presence of filler particles may disrupt the crystallization kinetics of the nylon matrix during the cooling phase of injection molding, potentially reducing the overall degree of crystallinity compared to the neat polymer. Dominant Factor: The intrinsic mechanical integrity of the semi-crystalline polyamide 6,6 matrix, stabilized by the rigorous drying protocol and maintained in the dry as molded state, qualitatively dominates the UTS behavior. While the carbon black offers reinforcement, the prevention of hydrolytic chain scission and the absence of moisture plasticization are the critical determinants that allow the material to exhibit its maximum theoretical tensile strength relative to conditioned or undried counterparts."
    }
  },
  {
    "doi": null,
    "title": "Synergistic Effects of Carbon Fillers on Tensile and Impact Properties in Nylon 6,6 and Polycarbonate Based Resins",
    "year": 2004,
    "chemical_composition": {
      "repeat_unit_psmiles": "[*]NCCCCCCNC(=O)CCCCC(=O)[*]",
      "monomers": [
        {
          "name": "Hexamethylenediamine",
          "smiles": "NCCCCCCN",
          "ratio_value": null,
          "ratio_unit": null
        },
        {
          "name": "Adipic Acid",
          "smiles": "OC(=O)CCCCC(=O)O",
          "ratio_value": null,
          "ratio_unit": null
        }
      ],
      "additives": [
        {
          "name": "Thermocarb TC-300 Specialty Graphite",
          "type": "filler",
          "amount_value": 30,
          "amount_unit": "wt%"
        }
      ],
      "is_homopolymer": false
    },
    "processing_history": "Dried in indirect heated dehumidifying drying oven. Extruded using American Leistritz Extruder Corporation Model ZSE 27. Injection molded using Niigata model NE85UA4 into 3.2 mm thick ASTM Type I tensile bars. UTS measured by tensile testing at 5 mm/min crosshead rate, ASTM D638, Instru-Met Sintech machine. Nylon 6,6 tested dry as molded (DAM). Batch: Original.",
    "hierarchical_structure": "Semicrystalline nylon 6,6 matrix with 30 wt% synthetic graphite filler.",
    "properties": {
      "UTS": {
        "value": [
          61.15
        ],
        "unit": "MPa"
      }
    },
    "analysis_with_hierarchical_structure": {
      "descriptive_text": "This material system comprises a semicrystalline nylon 6,6 matrix synthesized from hexamethylenediamine and adipic acid monomers, reinforced with 30 wt% Thermocarb TC-300 specialty graphite filler. The composite was processed by drying in an indirect heated dehumidifying oven, followed by extrusion using an American Leistritz Extruder Corporation Model ZSE 27, and finally injection molded into 3.2 mm thick ASTM Type I tensile bars using a Niigata model NE85UA4. The hierarchical structure is defined by the semicrystalline polymer matrix dispersed with synthetic graphite, and the ultimate tensile strength was characterized via tensile testing at a 5 mm/min crosshead rate according to ASTM D638 on an Instru-Met Sintech machine, with the specimen tested in the dry as molded condition.",
      "reasoning_analysis": "Increasing Factors: The nylon 6,6 backbone features strong intermolecular hydrogen bonding between amide groups, which significantly enhances interchain cohesion and resistance to deformation. The semicrystalline structure acts as physical crosslinks, restricting chain slippage and increasing load-bearing capacity. Furthermore, the injection molding process induces molecular and filler orientation along the flow direction, aligning the load-bearing chains and graphite platelets with the stress axis. The dry as molded condition ensures the absence of moisture, preventing water molecules from acting as plasticizers that would otherwise disrupt hydrogen bonding and lower strength. Additionally, the dehumidifying drying step prior to extrusion mitigates hydrolytic degradation, preserving molecular weight and intrinsic strength. Decreasing Factors: The incorporation of 30 wt% graphite filler reduces the effective cross-sectional area of the load-bearing polymer matrix. While graphite can reinforce, the particles may act as stress concentration sites, particularly if interfacial adhesion between the hydrophobic graphite and the polar nylon matrix is insufficient, potentially initiating premature failure. The lubricious nature of graphite may also facilitate interfacial slip under high stress. Dominant Factor: The inherent mechanical integrity of the semicrystalline nylon 6,6 matrix, stabilized by the dry as molded condition and strong hydrogen bonding network, qualitatively dominates the UTS behavior. While the high filler loading introduces stress concentration risks, the preservation of matrix molecular weight through proper drying and the reinforcement provided by oriented crystallites and filler alignment generally sustain high tensile strength relative to amorphous or moisture-conditioned counterparts."
    },
    "analysis_without_hierarchical_structure": {
      "descriptive_text": "The sample comprises a polyamide 6,6 matrix synthesized from hexamethylenediamine and adipic acid monomers, compounded with 30 wt% Thermocarb TC-300 specialty graphite filler. The material was preconditioned in an indirect heated dehumidifying drying oven to eliminate moisture prior to extrusion using an American Leistritz Extruder Corporation Model ZSE 27. Subsequently, the composite was injection molded into 3.2 mm thick ASTM Type I tensile bars using a Niigata model NE85UA4 machine. Mechanical characterization was performed via tensile testing at a crosshead rate of 5 mm/min in accordance with ASTM D638 on an Instru-Met Sintech machine, with specimens evaluated in the dry as molded condition.",
      "reasoning_analysis": "Increasing Factors: The polyamide 6,6 backbone facilitates strong intermolecular hydrogen bonding and semi-crystalline domain formation, providing a robust matrix foundation for load transfer. The processing history specifies a dry as molded condition, ensuring that moisture-induced plasticization of the amide groups is avoided, thereby maintaining maximum matrix stiffness and strength. Additionally, the injection molding process induces molecular orientation along the flow direction, which can enhance tensile strength parallel to the mold fill direction. Decreasing Factors: The incorporation of 30 wt% specialty graphite filler introduces a high volume fraction of particulate matter that reduces the effective load-bearing cross-sectional area of the polymer matrix. Graphite particles typically act as stress concentrators within the continuum, creating sites for crack initiation and propagation under tensile load. Furthermore, unless specifically surface-treated for strong adhesion, the interface between the graphite filler and the polyamide matrix may represent a weakness where debonding occurs prior to matrix failure. Dominant Factor: The high loading of particulate graphite filler qualitatively dominates the final UTS behavior by fundamentally altering the failure mechanism from ductile matrix yielding to brittle failure initiated at filler interfaces. While the dry processing history preserves the intrinsic strength of the polyamide matrix, the stress concentration effects inherent to the 30 wt% filler content impose a ceiling on the ultimate tensile strength that is typically lower than that of the unfilled, oriented polymer."
    }
  },
  {
    "doi": null,
    "title": "Strain rate dependence of 3D printed continuous fiber reinforced composites",
    "year": null,
    "chemical_composition": {
      "repeat_unit_psmiles": "[*]NC(=O)CCCCC[*]",
      "monomers": [
        {
          "name": "Caprolactam",
          "smiles": "O=C1CCCCN1",
          "ratio_value": null,
          "ratio_unit": null
        }
      ],
      "additives": [
        {
          "name": "Continuous Carbon Fiber",
          "type": "filler",
          "amount_value": 21,
          "amount_unit": "vol%"
        },
        {
          "name": "Discontinuous Carbon Fiber",
          "type": "filler",
          "amount_value": 15,
          "amount_unit": "wt%"
        }
      ],
      "is_homopolymer": false
    },
    "processing_history": "FDM printed using Markforged Mark Two. Nozzle temps: Onyx 275°C, Fiber 255°C. Filaments dried 8h at 45°C. Layer thickness: Onyx 0.1 mm, CFF 0.125 mm. Fiber orientation 0°, Onyx ±45°. UTS measured by tensile testing at strain rate 6.7e-4 /s using MTS 819.",
    "hierarchical_structure": "Continuous Carbon Fiber Reinforced Onyx. Fiber volume fraction 21%. Group-alternating stacking sequence.",
    "properties": {
      "UTS": {
        "value": [
          274.35
        ],
        "unit": "MPa"
      }
    },
    "analysis_with_hierarchical_structure": {
      "descriptive_text": "The sample is a hierarchical composite based on a polycaprolactam matrix reinforced with both 15 wt% discontinuous carbon fiber and 21 vol% continuous carbon fiber. Fabricated via fused deposition modeling on a Markforged Mark Two system, the filaments were dried for 8 hours at 45°C before extrusion at nozzle temperatures of 275°C for the Onyx matrix and 255°C for the continuous fiber. The structure features a group-alternating stacking sequence with layer thicknesses of 0.1 mm for the matrix and 0.125 mm for the continuous fiber, arranged with the continuous fibers oriented at 0° and the Onyx layers at ±45°. Ultimate Tensile Strength was evaluated using tensile testing at a strain rate of 6.7e-4 /s on an MTS 819 system.",
      "reasoning_analysis": "Increasing Factors: The incorporation of 21 vol% continuous carbon fiber provides a high-modulus load-bearing network that significantly enhances axial strength, particularly due to the 0° fiber orientation which aligns the reinforcement with the primary tensile load path. Additionally, the preconditioning of filaments via drying at 45°C for 8 hours reduces moisture content, minimizing void formation and preventing hydrolytic degradation of the polycaprolactam matrix during high-temperature extrusion. The presence of 15 wt% discontinuous carbon fiber within the matrix further contributes to reinforcement by restricting matrix deformation and improving stiffness. Decreasing Factors: The fused deposition modeling process inherently introduces inter-layer voids and weak interfacial bonding between raster lines compared to consolidated composites, which acts as stress concentration sites and reduces the effective load transfer efficiency. Furthermore, the ±45° orientation of the Onyx matrix layers is less efficient for axial load bearing compared to a 0° orientation, limiting the matrix contribution to the overall strength. Potential weak interfacial adhesion between the hydrophobic carbon fibers and the polyamide matrix may also limit stress transfer efficiency. Dominant Factor: The continuous carbon fiber reinforcement oriented at 0° qualitatively dominates the Ultimate Tensile Strength behavior. Despite the processing-induced anisotropy and matrix limitations inherent to FDM, the high specific strength of the continuous fibers aligned with the loading direction dictates the failure mechanism, rendering the composite behavior fiber-dominated rather than matrix-dominated."
    },
    "analysis_without_hierarchical_structure": {
      "descriptive_text": "This composite sample features a polyamide 6 matrix derived from caprolactam, reinforced with a hybrid filler system consisting of 21 vol% continuous carbon fiber and 15 wt% discontinuous carbon fiber. The specimens were manufactured via fused deposition modeling using a Markforged Mark Two system, where both Onyx and continuous fiber filaments were dried for 8 hours at 45°C prior to printing. Processing parameters included nozzle temperatures of 275°C for the matrix and 255°C for the fiber, with layer thicknesses of 0.1 mm and 0.125 mm respectively, resulting in a structure where continuous fibers were oriented at 0° along the loading axis and the matrix strands were deposited at ±45°. The ultimate tensile strength was characterized using an MTS 819 system at a strain rate of 6.7e-4 /s.",
      "reasoning_analysis": "Increasing Factors: The incorporation of 21 vol% continuous carbon fiber oriented at 0° relative to the loading direction provides a direct load path along the high-strength fiber axis, significantly enhancing the composite's load-bearing capacity compared to the neat polymer. Additionally, the 15 wt% discontinuous carbon fiber reinforces the polyamide 6 matrix, while the preconditioning drying step removes absorbed moisture, preventing plasticization of the amide groups and preserving the intermolecular hydrogen bonding strength essential for matrix integrity. Decreasing Factors: The fused deposition modeling processing history introduces inherent anisotropy and potential interlayer voids, which act as stress concentrators and reduce the effective cross-sectional area available for load transfer. Furthermore, the ±45° orientation of the Onyx matrix strands is suboptimal for uniaxial tensile loading compared to the fiber direction, and the interface between the printed roads may exhibit weaker cohesion than bulk consolidated material, limiting stress transfer efficiency between the matrix and the continuous fibers. Dominant Factor: The axial alignment of the continuous carbon fiber network serves as the dominant structural feature governing the high tensile strength, effectively superseding the contributions of the discontinuous fiber matrix; however, the efficiency of this reinforcement is qualitatively regulated by the interlayer adhesion quality dictated by the FDM thermal history, making the processing-induced microstructural defects the critical limiting factor relative to traditional composite manufacturing methods."
    }
  },
  {
    "doi": null,
    "title": "Synergistic Effects of Carbon Fillers on Tensile and Impact Properties in Nylon 6,6 and Polycarbonate Based Resins",
    "year": 2004,
    "chemical_composition": {
      "repeat_unit_psmiles": "[*]NCCCCCCNC(=O)CCCCC(=O)[*]",
      "monomers": [
        {
          "name": "Hexamethylenediamine",
          "smiles": "NCCCCCCN",
          "ratio_value": null,
          "ratio_unit": null
        },
        {
          "name": "Adipic Acid",
          "smiles": "OC(=O)CCCCC(=O)O",
          "ratio_value": null,
          "ratio_unit": null
        }
      ],
      "additives": [
        {
          "name": "Ketjenblack EC-600 JD",
          "type": "filler",
          "amount_value": 5,
          "amount_unit": "wt%"
        }
      ],
      "is_homopolymer": false
    },
    "processing_history": "Dried in indirect heated dehumidifying drying oven. Extruded using American Leistritz Extruder Corporation Model ZSE 27. Injection molded using Niigata model NE85UA4 into 3.2 mm thick ASTM Type I tensile bars. UTS measured by tensile testing at 5 mm/min crosshead rate, ASTM D638, Instru-Met Sintech machine. Nylon 6,6 tested dry as molded (DAM). Batch: Original.",
    "hierarchical_structure": "Semicrystalline nylon 6,6 matrix with 5 wt% carbon black filler.",
    "properties": {
      "UTS": {
        "value": [
          65.55
        ],
