Repository: hhtrick/HHT-code

# HHT training framework

This directory contains model training, embedding precomputation, inference, article-level baselines and the curated datasets. All commands below assume that the working directory is `train_code/`.

## 3. Datasets and fixed partitions

Each main dataset is a JSON array at `dataset/{property}/{property}.json`. Entries contain source metadata, `chemical_composition`, `processing_history`, `hierarchical_structure`, `properties`, and two generated-analysis objects. Targets are stored as `properties[property]["value"]`; source metadata and target values are not predictive input fields.

| Property | Train | Validation | Test | Total |
|---|---:|---:|---:|---:|

File: train_code/dataset/UTS/UTS.json (part 120 of 292)
[
    "hierarchical_structure": "Continuous Carbon Fiber Reinforced Onyx. Fiber volume fraction 34%. Group-alternating stacking sequence.",
    "properties": {
      "UTS": {
        "value": [
          467.97
        ],
        "unit": "MPa"
      }
    },
    "analysis_with_hierarchical_structure": {
      "descriptive_text": "The sample comprises a polyamide 6 matrix derived from caprolactam monomers, engineered as a composite material reinforced with 15 wt% discontinuous carbon fiber and 34 vol% continuous carbon fiber. Fabricated using fused deposition modeling on a Markforged Mark Two system, the filaments were preconditioned by drying for 8 hours at 45°C prior to extrusion at nozzle temperatures of 275°C for the Onyx matrix and 255°C for the continuous fiber. The resulting hierarchical structure exhibits a group-alternating stacking sequence with layer thicknesses of 0.1 mm for the Onyx and 0.125 mm for the continuous fiber, featuring a fiber orientation of 0° for the continuous reinforcement and ±45° for the Onyx matrix layers. Mechanical characterization was performed via tensile testing at a strain rate of 1/s using an MTS 819 system to determine the ultimate tensile strength.",
      "reasoning_analysis": "Increasing Factors: The inclusion of 34 vol% continuous carbon fiber oriented at 0° relative to the loading axis provides substantial load-bearing capacity due to the high intrinsic strength and modulus of the carbon filaments, significantly enhancing the composite UTS compared to the neat polymer. The presence of 15 wt% discontinuous carbon fiber within the Onyx matrix further reinforces the polymer phase, improving matrix stiffness and strength. Additionally, the drying process prior to printing reduces moisture content, mitigating hydrolytic degradation of the polyamide chains and minimizing void formation caused by vaporization during extrusion. Decreasing Factors: The fused deposition modeling process inherently introduces inter-layer porosity and anisotropic weak points between deposited roads, which can act as stress concentrators and initiate premature failure. The ±45° orientation of the Onyx matrix layers contributes less to axial load bearing compared to the 0° continuous fibers, limiting the efficiency of the matrix contribution. Furthermore, insufficient interfacial adhesion between the hydrophobic carbon fibers and the polyamide matrix could lead to fiber pull-out rather than fiber fracture, reducing the realized strength. Dominant Factor: The high volume fraction of continuous carbon fiber aligned with the tensile loading direction qualitatively dominates the UTS behavior, as the majority of the applied stress is transferred to the high-strength fibers. However, the final UTS is critically constrained by the inter-layer bonding quality inherent to the FDM processing history, meaning the interface integrity and print fidelity determine the extent to which the theoretical fiber strength is realized."
    },
    "analysis_without_hierarchical_structure": {
      "descriptive_text": "The sample comprises a polyamide 6 matrix derived from caprolactam, reinforced with a hybrid filler system consisting of 34 vol% continuous carbon fiber and 15 wt% discontinuous carbon fiber. This composite was fabricated via fused deposition modeling using a Markforged Mark Two printer, with nozzle temperatures set to 275°C for the Onyx matrix material and 255°C for the continuous fiber filament. Prior to processing, the filaments underwent drying for 8 hours at 45°C. The printing parameters specified a layer thickness of 0.1 mm for the Onyx matrix and 0.125 mm for the continuous fiber, with a fiber orientation strategy of 0° for the continuous reinforcement and ±45° for the Onyx matrix. Ultimate tensile strength was determined through tensile testing at a strain rate of 1 s⁻¹ using an MTS 819 system.",
      "reasoning_analysis": "Increasing Factors: The inclusion of 34 vol% continuous carbon fiber aligned at 0° relative to the loading direction provides a highly efficient load-bearing pathway, significantly enhancing stress transfer compared to the neat polymer. The secondary reinforcement of 15 wt% discontinuous carbon fiber within the polyamide 6 matrix further stiffens the matrix phase, while the pre-print drying cycle minimizes moisture-induced plasticization and void formation. Decreasing Factors: The fused deposition modeling process inherently introduces inter-layer porosity and anisotropic weak points at raster boundaries which act as stress concentrators, potentially limiting the ultimate tensile strength compared to consolidated composites. Additionally, the ±45° orientation of the Onyx matrix layers is less efficient for axial load bearing than a 0° alignment, and rapid thermal cycling during printing may restrict optimal matrix crystallinity. Dominant Factor: The continuous carbon fiber reinforcement aligned parallel to the stress axis qualitatively dominates the mechanical response. Despite the microstructural defects associated with additive manufacturing, the high aspect ratio and intrinsic strength of the continuous fibers govern the failure mechanism, overshadowing the limitations imposed by matrix anisotropy and inter-layer bonding weaknesses."
    }
  },
  {
    "doi": "10.1039/c4ta00166d",
    "title": "Derivatized cardo-polyetherketone anion exchange membranes for all-vanadium redox flow batteries†",
    "year": 2014,
    "chemical_composition": {
      "repeat_unit_psmiles": null,
      "monomers": [
        {
          "name": "Cardo-polyetherketone",
          "smiles": null,
          "ratio_value": null,
          "ratio_unit": null
        }
      ],
      "additives": [
        {
          "name": "Trimethylamine",
          "type": "reactant",
          "amount_value": null,
          "amount_unit": null
        },
        {
          "name": "Sodium sulfate",
          "type": "ion exchange salt",
          "amount_value": 1,
          "amount_unit": "M"
        }
      ],
      "is_homopolymer": false
    },
    "processing_history": "Chloromethylated PEK-C reacted with trimethylamine in DMF at 30 °C. Cast on glass plate at 70 °C. Ion exchanged in 1 M Na2SO4. Exposed to 1.5 M VO2+ in 3 M H2SO4 at 30 °C for 14 days. Tensile testing at 50 °C, 50% RH, equilibrated 60 min, stretching rate 0.5 MPa min-1 until failure.",
    "hierarchical_structure": "Amorphous matrix with ion-containing domains.",
    "properties": {
      "UTS": {
        "value": [
          19
        ],
        "unit": "MPa"
      }
    },
    "analysis_with_hierarchical_structure": {
      "descriptive_text": "The sample consists of a functionalized Cardo-polyetherketone derivative exhibiting an amorphous matrix with dispersed ion-containing domains. Synthesis involved the reaction of chloromethylated PEK-C with trimethylamine in DMF at 30 °C, followed by film casting on a glass plate at 70 °C. The material was subsequently ion exchanged in 1 M sodium sulfate and subjected to aggressive conditioning via exposure to 1.5 M VO2+ in 3 M H2SO4 at 30 °C for 14 days. Mechanical characterization was performed via tensile testing at 50 °C and 50% relative humidity after a 60-minute equilibration, utilizing a stretching rate of 0.5 MPa min-1 until failure.",
      "reasoning_analysis": "Increasing Factors: The inherent rigidity of the Cardo-polyetherketone backbone, characterized by bulky cardo groups and aromatic linkages, provides a high baseline mechanical strength and resistance to chain deformation. Additionally, the formation of ion-containing domains within the amorphous matrix acts as physical crosslinks through ionic clustering, which can reinforce the polymer network and impede chain slippage under load. Decreasing Factors: The extensive exposure to 1.5 M VO2+ in 3 M H2SO4 for 14 days introduces significant risk of oxidative and acidic degradation, potentially causing chain scission that critically undermines molecular integrity. Furthermore, the tensile testing conditions at 50 °C and 50% relative humidity promote thermal activation of chain segments and moisture-induced plasticization of the ionic groups, respectively, both of which reduce the stress required for failure. Dominant Factor: While the rigid backbone and ionic crosslinking provide intrinsic reinforcement, the dominant influence on the final UTS for this specific sample is likely the chemical and environmental history; the prolonged exposure to harsh oxidizing acid conditions combined with elevated temperature testing suggests that degradation-induced defects and plasticization effects qualitatively outweigh the reinforcing contributions of the pristine backbone structure."
    },
    "analysis_without_hierarchical_structure": {
      "descriptive_text": "The sample comprises a functionalized Cardo-polyetherketone membrane prepared by reacting chloromethylated PEK-C with trimethylamine in dimethylformamide at 30 °C. The resulting solution was cast on a glass plate at 70 °C and subsequently subjected to ion exchange in 1 M sodium sulfate. To evaluate chemical stability, the film was exposed to 1.5 M VO2+ in 3 M H2SO4 at 30 °C for 14 days prior to mechanical characterization. Tensile testing was conducted at 50 °C and 50% relative humidity following a 60-minute equilibration, utilizing a stretching rate of 0.5 MPa min-1 until failure.",
      "reasoning_analysis": "Increasing Factors: The inherent structural rigidity of the Cardo-polyetherketone backbone, characterized by bulky cardo groups and aromatic ketone linkages, provides a robust foundation for mechanical integrity. Additionally, the reaction with trimethylamine introduces quaternary ammonium groups, which may form ionic clusters acting as physical crosslinks within the polymer matrix, potentially enhancing cohesion and resistance to deformation. Decreasing Factors: The processing history involves exposure to a highly aggressive environment consisting of 1.5 M VO2+ in 3 M H2SO4 for 14 days, which poses a significant risk of oxidative degradation and acid-catalyzed hydrolysis leading to polymer chain scission. Furthermore, the presence of ionic groups combined with testing at 50 °C and 50% relative humidity introduces plasticization effects through water uptake and increased thermal chain mobility, both of which reduce the stress required for failure. Dominant Factor: While the rigid backbone and ionic crosslinking offer intrinsic strength, the dominant factor governing the final UTS is the extensive chemical exposure to vanadium ions and strong acid. The likely resulting reduction in molecular weight due to oxidative chain scission qualitatively outweighs the reinforcing effects of the polymer architecture, leading to a compromised mechanical state relative to the pristine material."
    }
  },
  {
    "doi": null,
    "title": "Synergistic Effects of Carbon Fillers on Tensile and Impact Properties in Nylon 6,6 and Polycarbonate Based Resins",
    "year": 2004,
    "chemical_composition": {
      "repeat_unit_psmiles": "[*]NCCCCCCNC(=O)CCCCC(=O)[*]",
      "monomers": [
        {
          "name": "Hexamethylenediamine",
          "smiles": "NCCCCCCN",
          "ratio_value": null,
          "ratio_unit": null
        },
        {
          "name": "Adipic Acid",
          "smiles": "OC(=O)CCCCC(=O)O",
          "ratio_value": null,
          "ratio_unit": null
        }
      ],
      "additives": [
        {
          "name": "ThermalGraph DKD X",
          "type": "filler",
          "amount_value": 20,
          "amount_unit": "wt%"
        }
      ],
      "is_homopolymer": false
    },
    "processing_history": "Dried in indirect heated dehumidifying drying oven. Extruded using American Leistritz Extruder Corporation Model ZSE 27. Injection molded using Niigata model NE85UA4 into 3.2 mm thick ASTM Type I tensile bars. UTS measured by tensile testing at 5 mm/min crosshead rate, ASTM D638, Instru-Met Sintech machine. Nylon 6,6 tested dry as molded (DAM). Batch: Replicate.",
    "hierarchical_structure": "Semicrystalline nylon 6,6 matrix with 20 wt% carbon fiber filler.",
    "properties": {
      "UTS": {
        "value": [
          95.45
        ],
        "unit": "MPa"
      }
    },
    "analysis_with_hierarchical_structure": {
      "descriptive_text": "The sample comprises a semicrystalline nylon 6,6 matrix synthesized from hexamethylenediamine and adipic acid monomers, reinforced with 20 wt% ThermalGraph DKD X filler. Processing involved drying in an indirect heated dehumidifying oven, extrusion via a Leistritz ZSE 27 system, and injection molding into 3.2 mm thick ASTM Type I tensile bars using a Niigata NE85UA4 machine. The hierarchical structure is characterized as a semicrystalline nylon 6,6 matrix with 20 wt% carbon fiber filler. Ultimate tensile strength was measured by tensile testing at a 5 mm/min crosshead rate according to ASTM D638 on an Instru-Met Sintech machine, with specimens evaluated in the dry as molded condition.",
      "reasoning_analysis": "Increasing Factors: The nylon 6,6 matrix possesses strong interchain hydrogen bonding between amide groups, promoting semicrystallinity and high intrinsic cohesive strength. The incorporation of 20 wt% rigid carbon-based filler significantly enhances load-bearing capacity through stress transfer mechanisms. Furthermore, testing in the dry as molded condition preserves these hydrogen bonds by avoiding moisture-induced plasticization of the amorphous regions. Decreasing Factors: The severe shear history during extrusion and injection molding may reduce the aspect ratio of the filler particles, diminishing their reinforcement efficiency compared to pristine fibers. Additionally, without explicit mention of coupling agents, potential weak interfaces between the hydrophobic filler and polar matrix could act as stress concentration sites initiating premature failure. Dominant Factor: The composite reinforcement effect provided by the 20 wt% rigid filler within the high-strength semicrystalline polyamide matrix qualitatively dominates the mechanical response, significantly elevating the UTS relative to the neat polymer despite potential processing-induced fiber attrition."
    },
    "analysis_without_hierarchical_structure": {
      "descriptive_text": "The sample consists of a polyamide matrix synthesized from hexamethylenediamine and adipic acid monomers, reinforced with 20 wt% ThermalGraph DKD X filler. The material was dried in an indirect heated dehumidifying drying oven prior to extrusion using a Leistritz Model ZSE 27 system. Subsequent injection molding was performed using a Niigata Model NE85UA4 machine to produce 3.2 mm thick ASTM Type I tensile bars. Ultimate tensile strength was measured via tensile testing at a 5 mm/min crosshead rate according to ASTM D638 on an Instru-Met Sintech machine, with specimens evaluated in the dry as molded condition.",
      "reasoning_analysis": "Increasing Factors: The polyamide backbone derived from hexamethylenediamine and adipic acid facilitates strong intermolecular hydrogen bonding, which significantly enhances cohesive energy density and load-bearing capacity. Furthermore, the incorporation of 20 wt% ThermalGraph DKD X filler introduces rigid reinforcement phases that can bear stress, while the dehumidifying drying process removes absorbed moisture, preventing plasticization of the amorphous regions and maintaining high matrix stiffness. Decreasing Factors: The addition of filler particles may act as stress concentrators if the interfacial adhesion between the graphite-based filler and the polyamide matrix is insufficient, potentially initiating premature failure. Additionally, the presence of filler can disrupt the crystallization kinetics of the Nylon 6,6 matrix during cooling, possibly reducing the overall crystallinity compared to a neat polymer, which might lower the intrinsic strength of the matrix phase. Dominant Factor: The removal of moisture via the dehumidifying drying process and the subsequent testing in the dry as molded condition qualitatively dominates the UTS behavior, as water acts as a potent plasticizer in polyamides; this effect, combined with the load-transfer capability of the 20 wt% rigid filler, ensures a maximized tensile strength relative to conditioned or unfilled counterparts."
    }
  },
  {
    "doi": "10.1002/cjce.24562",
    "title": "Mechanical properties of thermoplastic polymers in fused filament fabrication (FFF)",
    "year": 2022,
    "chemical_composition": {
      "repeat_unit_psmiles": "[*]OC(C)C(=O)[*]",
      "monomers": [
        {
          "name": "Lactic acid",
          "smiles": "CC(O)C(=O)O",
          "ratio_value": null,
          "ratio_unit": null
        }
      ],
      "additives": [],
      "is_homopolymer": true
    },
    "processing_history": "FFF 3D printing using Machina Mk2. ASTM D638-14 Type 1 tensile bars. Infill 100%, Grid pattern, 0.2 mm layer height. Nozzle diameter 0.4 mm. Nozzle temp 220 °C, Bed temp 60 °C. Stored at 23 °C, 50% RH for 24 h. Tensile testing on Instron 3366, 5 mm/min crosshead speed, 10 kN load cell.",
    "hierarchical_structure": "Semi-crystalline. Natural colour.",
    "properties": {
      "UTS": {
        "value": [
          51.7
        ],
        "unit": "MPa"
      }
    },
    "analysis_with_hierarchical_structure": {
      "descriptive_text": "The sample consists of a semi-crystalline poly(lactic acid) homopolymer in its natural color. Tensile specimens were fabricated according to ASTM D638-14 Type 1 standards using fused filament fabrication on a Machina Mk2 printer with a 0.4 mm nozzle diameter and 0.2 mm layer height. The processing parameters included a nozzle temperature of 220 °C, a bed temperature of 60 °C, and a 100% infill density arranged in a grid pattern. Following fabrication, the specimens were conditioned at 23 °C and 50% relative humidity for 24 hours prior to tensile testing on an Instron 3366 universal testing machine at a crosshead speed of 5 mm/min using a 10 kN load cell.",
      "reasoning_analysis": "Increasing Factors: The semi-crystalline hierarchical structure provides significant reinforcement as crystalline domains act as physical crosslinks within the amorphous matrix, enhancing load transfer capability and intrinsic strength. Additionally, the 100% infill density minimizes macroscopic voids within the specimen volume, and the inherent stiffness of the poly(lactic acid) backbone contributes to a robust baseline resistance to deformation. Decreasing Factors: The fused filament fabrication process introduces structural anisotropy and potentially weak interlayer bonding compared to isotropic bulk manufacturing methods, creating preferential failure planes along the z-axis. The grid infill pattern may induce stress concentrations at intersection points, and conditioning at 50% relative humidity allows for moisture absorption which can plasticize the amorphous regions or promote hydrolytic degradation, thereby reducing intermolecular forces and cohesive strength. Dominant Factor: The interlayer bonding quality dictated by the fused filament fabrication processing history qualitatively dominates the final UTS behavior. While the semi-crystalline structure establishes the intrinsic material potential, the mechanical integrity of additively manufactured thermoplastics is primarily constrained by the diffusion and weld strength between deposited roads, which serves as the critical limitation on stress transfer efficiency relative to bulk counterparts."
    },
    "analysis_without_hierarchical_structure": {
      "descriptive_text": "The sample comprises a poly(lactic acid) homopolymer fabricated into ASTM D638-14 Type 1 tensile bars via fused filament fabrication (FFF) 3D printing using a Machina Mk2 system. The processing parameters included a 0.4 mm nozzle diameter operated at 220 °C with a heated bed at 60 °C, utilizing a 100% infill density with a grid pattern and 0.2 mm layer height. Following fabrication, the specimens were conditioned at 23 °C and 50% relative humidity for 24 hours before mechanical characterization on an Instron 3366 universal testing machine using a 10 kN load cell at a crosshead speed of 5 mm/min.",
      "reasoning_analysis": "Increasing Factors: The chemical composition features polar ester linkages within the poly(lactic acid) backbone that facilitate strong dipole-dipole interactions, enhancing intermolecular cohesion and intrinsic strength. Additionally, the processing history specifies a 100% infill density which minimizes macroscopic voids, and a bed temperature of 60 °C which is near the glass transition temperature, promoting inter-layer diffusion and potential cold crystallization that can reinforce the material structure. Decreasing Factors: The fused filament fabrication process inherently introduces anisotropy where inter-layer bonding strength is typically lower than intra-layer strength due to incomplete polymer diffusion across filament boundaries, creating potential failure initiation sites. Furthermore, the conditioning history at 50% relative humidity may lead to moisture absorption by the hygroscopic polymer, acting as a plasticizer that increases free volume or causing hydrolytic degradation of the ester bonds, both of which can reduce load-bearing capacity. The absence of reinforcing additives also limits composite strengthening mechanisms. Dominant Factor: The structural discontinuities arising from the inter-layer bonding efficiency inherent to the FFF processing history qualitatively dominate the UTS behavior. While the chemical composition provides a strong baseline and the 100% infill reduces voids, the mechanical integrity is ultimately constrained by the weld quality between printed rasters, which typically represents the weakest link in the load path compared to bulk molded equivalents."
    }
  },
  {
    "doi": null,
    "title": "Synergistic Effects of Carbon Fillers on Tensile and Impact Properties in Nylon 6,6 and Polycarbonate Based Resins",
    "year": 2004,
    "chemical_composition": {
      "repeat_unit_psmiles": "[*]NCCCCCCNC(=O)CCCCC(=O)[*]",
      "monomers": [
        {
          "name": "Hexamethylenediamine",
          "smiles": "NCCCCCCN",
          "ratio_value": null,
          "ratio_unit": null
        },
        {
          "name": "Adipic Acid",
          "smiles": "OC(=O)CCCCC(=O)O",
          "ratio_value": null,
          "ratio_unit": null
        }
      ],
      "additives": [
        {
          "name": "Thermocarb TC-300 Specialty Graphite",
          "type": "filler",
          "amount_value": 30,
          "amount_unit": "wt%"
        }
      ],
      "is_homopolymer": false
    },
    "processing_history": "Dried in indirect heated dehumidifying drying oven. Extruded using American Leistritz Extruder Corporation Model ZSE 27. Injection molded using Niigata model NE85UA4 into 3.2 mm thick ASTM Type I tensile bars. UTS measured by tensile testing at 5 mm/min crosshead rate, ASTM D638, Instru-Met Sintech machine. Nylon 6,6 tested dry as molded (DAM). Batch: Replicate.",
    "hierarchical_structure": "Semicrystalline nylon 6,6 matrix with 30 wt% synthetic graphite filler.",
    "properties": {
      "UTS": {
        "value": [
          62.86
        ],
        "unit": "MPa"
      }
    },
    "analysis_with_hierarchical_structure": {
      "descriptive_text": "The sample consists of a semicrystalline nylon 6,6 matrix synthesized from hexamethylenediamine and adipic acid monomers, reinforced with 30 wt% Thermocarb TC-300 specialty graphite filler. Prior to compounding, the material was dried in an indirect heated dehumidifying oven, then extruded using a Leistritz ZSE 27 model extruder. The composite was subsequently injection molded into 3.2 mm thick ASTM Type I tensile bars using a Niigata NE85UA4 machine. Mechanical characterization was performed on dry-as-molded specimens via tensile testing at a crosshead rate of 5 mm/min in accordance with ASTM D638 standards using an Instru-Met Sintech machine.",
      "reasoning_analysis": "Increasing Factors: The polyamide 6,6 backbone features strong intermolecular hydrogen bonding between amide groups, which significantly enhances cohesive energy density and load transfer between chains. The semicrystalline structure acts as physical crosslinks, reinforcing the matrix, while the dry-as-molded processing condition ensures no moisture-induced plasticization occurs, preserving the matrix stiffness and strength. Additionally, the injection molding history likely induces molecular orientation in the skin layer of the tensile bars, aligning chains along the stress axis to further support load bearing. Decreasing Factors: The incorporation of 30 wt% Thermocarb TC-300 graphite filler reduces the effective cross-sectional area of the load-bearing polymer matrix. Unlike high-aspect-ratio reinforcing fibers, particulate graphite can act as a stress concentrator, initiating cracks under tensile load. Furthermore, if interfacial adhesion between the hydrophobic graphite and the polar nylon matrix is insufficient without a coupling agent, debonding may occur prematurely, reducing the composite's ultimate strength. Dominant Factor: The intrinsic strength provided by the hydrogen-bonded semicrystalline nylon matrix in the dry state establishes the fundamental load-bearing capability; however, the high concentration of graphite filler qualitatively dominates the failure behavior by introducing stress concentration sites that limit the ultimate tensile strength relative to neat nylon 6,6, shifting the failure mode from ductile matrix yielding to brittle filler-induced fracture."
    },
    "analysis_without_hierarchical_structure": {
      "descriptive_text": "The sample comprises a polyamide 6,6 matrix synthesized from hexamethylenediamine and adipic acid monomers, compounded with 30 wt% Thermocarb TC-300 specialty graphite filler. Prior to processing, the material was dried in an indirect heated dehumidifying drying oven to mitigate moisture absorption. The composite was subsequently extruded using a Leistritz ZSE 27 extruder and injection molded into 3.2 mm thick ASTM Type I tensile bars using a Niigata NE85UA4 machine. Ultimate tensile strength was evaluated via tensile testing at a crosshead rate of 5 mm/min according to ASTM D638 standards on an Instru-Met Sintech machine, with the specimens tested in the dry as molded condition.",
      "reasoning_analysis": "Increasing Factors: The polyamide 6,6 backbone features strong intermolecular hydrogen bonding between amide groups, which promotes high crystallinity and cohesive energy density, intrinsically driving the UTS higher. Additionally, the dry as molded (DAM) processing condition ensures the absence of absorbed moisture, preventing plasticization of the amorphous regions that would otherwise lower the yield stress, while injection molding induces molecular orientation in the skin layer that enhances strength along the flow direction. Decreasing Factors: The incorporation of 30 wt% particulate graphite filler introduces potential stress concentration points at the filler-matrix interface, which can initiate premature failure under tensile load. Unlike fibrous reinforcements, lamellar graphite particles may not effectively transfer load if interfacial adhesion is weak, potentially reducing the effective load-bearing cross-section of the polymer matrix and acting as defects within the continuous phase. Dominant Factor: The intrinsic cohesive strength of the semi-crystalline polyamide 6,6 matrix, preserved by the rigorous drying and DAM testing condition, serves as the primary determinant of the UTS. While the filler loading modifies the failure mechanics and stiffness, the fundamental load-bearing capacity is dominated by the hydrogen-bonded network of the polymer backbone in the absence of plasticizing moisture, establishing the baseline mechanical performance upon which the filler effects are superimposed."
    }
  },
  {
    "doi": null,
    "title": "Strain rate dependence of 3D printed continuous fiber reinforced composites",
    "year": null,
    "chemical_composition": {
      "repeat_unit_psmiles": "[*]NC(=O)CCCCC[*]",
      "monomers": [
        {
          "name": "Caprolactam",
          "smiles": "O=C1CCCCN1",
          "ratio_value": null,
          "ratio_unit": null
        }
      ],
      "additives": [
        {
          "name": "Continuous Carbon Fiber",
          "type": "filler",
          "amount_value": 34,
          "amount_unit": "vol%"
        },
        {
          "name": "Discontinuous Carbon Fiber",
          "type": "filler",
          "amount_value": 15,
          "amount_unit": "wt%"
        }
      ],
      "is_homopolymer": false
    },
    "processing_history": "FDM printed using Markforged Mark Two. Nozzle temps: Onyx 275°C, Fiber 255°C. Filaments dried 8h at 45°C. Layer thickness: Onyx 0.1 mm, CFF 0.125 mm. Fiber orientation 0°, Onyx ±45°. UTS measured by tensile testing at strain rate 100 /s using Instron VHS 8800.",
    "hierarchical_structure": "Continuous Carbon Fiber Reinforced Onyx. Fiber volume fraction 34%. Group-alternating stacking sequence.",
    "properties": {
      "UTS": {
        "value": [
          513.63
        ],
        "unit": "MPa"
      }
    },
    "analysis_with_hierarchical_structure": {
      "descriptive_text": "The material system is a hybrid composite consisting of a polycaprolactam (Nylon 6) matrix reinforced with both discontinuous carbon fibers embedded within the Onyx matrix filaments and continuous carbon fibers. Fabricated via Fused Deposition Modeling using a Markforged Mark Two system, the sample features a group-alternating stacking sequence with a continuous fiber volume fraction of 34%. Processing parameters included filament drying for 8 hours at 45°C, nozzle temperatures of 275°C for the matrix and 255°C for the fiber, and layer thicknesses of 0.1 mm and 0.125 mm respectively. The architectural design incorporates a 0° orientation for the continuous reinforcement and a ±45° orientation for the Onyx matrix layers, with mechanical characterization performed via high-speed tensile testing at a strain rate of 100 s⁻¹.",
      "reasoning_analysis": "Increasing Factors: The alignment of continuous carbon fibers at 0° relative to the loading axis provides a primary load-bearing pathway that significantly enhances the Ultimate Tensile Strength (UTS) compared to the neat polymer. The high continuous fiber volume fraction of 34% further amplifies this reinforcement effect, while the discontinuous carbon fibers within the Onyx matrix improve the intrinsic strength and stiffness of the matrix regions between continuous fibers. Additionally, the preconditioning drying process reduces moisture content, minimizing void formation during printing and preventing hydrolytic degradation, and the high strain rate of 100 s⁻¹ induces viscoelastic strain-rate hardening in the polyamide matrix. Decreasing Factors: The additive manufacturing process inherently introduces interlayer interfaces that are typically weaker than the bulk material due to incomplete diffusion across raster lines, creating potential failure planes perpendicular to the build direction. The ±45° orientation of the Onyx matrix layers is less efficient for axial load transfer compared to a 0° alignment, and the rapid cooling inherent to FDM may result in residual stresses or suboptimal fiber-matrix interfacial adhesion compared to traditional composite consolidation methods. Dominant Factor: The continuous carbon fiber reinforcement aligned parallel to the tensile axis is the dominant factor governing the UTS behavior, as the high-modulus fibers carry the majority of the applied load, effectively bypassing the weaker matrix and interlayer bonds, although the absolute strength is ultimately capped by the interfacial shear strength and defect density characteristic of the FDM process."
    },
    "analysis_without_hierarchical_structure": {
      "descriptive_text": "The sample comprises a polyamide 6 matrix synthesized from caprolactam monomers, reinforced with a hybrid filler system consisting of 34 vol% continuous carbon fiber and 15 wt% discontinuous carbon fiber. This composite was fabricated via fused deposition modeling using a Markforged Mark Two system, where filaments were dried for 8 hours at 45°C prior to extrusion. Printing parameters included nozzle temperatures of 275°C for the Onyx matrix and 255°C for the fiber, with layer thicknesses of 0.1 mm and 0.125 mm respectively. The resulting architecture featured a continuous fiber orientation of 0° and an Onyx matrix orientation of ±45°, with ultimate tensile strength characterized using an Instron VHS 8800 at a strain rate of 100 /s.",
      "reasoning_analysis": "Increasing Factors: The alignment of 34 vol% continuous carbon fiber at 0° relative to the loading direction provides a highly efficient load-bearing pathway, significantly enhancing strength through fiber-dominated mechanics. Additionally, the hybrid inclusion of discontinuous carbon fiber reinforces the matrix regions between continuous fiber layers, while the high strain rate of 100 /s during testing induces viscoelastic stiffening in the polyamide matrix, qualitatively elevating the stress required for failure. Decreasing Factors: The fused deposition modeling process inherently introduces inter-layer voids and reduced diffusion bonding compared to consolidation methods like compression molding, creating stress concentrators that limit maximum strength. Furthermore, the drying temperature of 45°C may be insufficient to fully remove bound moisture from the hygroscopic polyamide 6, risking residual plasticization or void formation during high-temperature extrusion. Dominant Factor: The presence and axial alignment of the continuous carbon fiber reinforcement qualitatively dominate the UTS behavior, as the high-modulus fibers carry the majority of the applied load, overshadowing the limitations imposed by matrix defects or processing-induced anisotropy."
    }
  },
  {
    "doi": null,
    "title": "Synergistic Effects of Carbon Fillers on Tensile and Impact Properties in Nylon 6,6 and Polycarbonate Based Resins",
    "year": 2004,
    "chemical_composition": {
      "repeat_unit_psmiles": "[*]NCCCCCCNC(=O)CCCCC(=O)[*]",
      "monomers": [
        {
          "name": "Hexamethylenediamine",
          "smiles": "NCCCCCCN",
          "ratio_value": null,
          "ratio_unit": null
        },
        {
          "name": "Adipic Acid",
          "smiles": "OC(=O)CCCCC(=O)O",
          "ratio_value": null,
          "ratio_unit": null
        }
      ],
      "additives": [
        {
          "name": "Ketjenblack EC-600 JD",
          "type": "filler",
          "amount_value": 5,
          "amount_unit": "wt%"
        },
        {
          "name": "ThermalGraph DKD X",
          "type": "filler",
          "amount_value": 20,
          "amount_unit": "wt%"
        }
      ],
      "is_homopolymer": false
    },
    "processing_history": "Dried in indirect heated dehumidifying drying oven. Extruded using American Leistritz Extruder Corporation Model ZSE 27. Injection molded using Niigata model NE85UA4 into 3.2 mm thick ASTM Type I tensile bars. UTS measured by tensile testing at 5 mm/min crosshead rate, ASTM D638, Instru-Met Sintech machine. Nylon 6,6 tested dry as molded (DAM). Batch: Original.",
    "hierarchical_structure": "Semicrystalline nylon 6,6 matrix with 5 wt% carbon black and 20 wt% carbon fiber fillers.",
    "properties": {
      "UTS": {
        "value": [
          87.12
        ],
        "unit": "MPa"
      }
    },
    "analysis_with_hierarchical_structure": {
      "descriptive_text": "The sample comprises a semicrystalline nylon 6,6 matrix synthesized from hexamethylenediamine and adipic acid monomers, reinforced with 5 wt% Ketjenblack EC-600 JD carbon black and 20 wt% ThermalGraph DKD X carbon fiber fillers. The material was dried in an indirect heated dehumidifying oven prior to extrusion using a Leistritz ZSE 27 extruder, followed by injection molding into 3.2 mm thick ASTM Type I tensile bars using a Niigata NE85UA4 machine. Mechanical characterization was performed via tensile testing at a crosshead rate of 5 mm/min according to ASTM D638 standards on an Instru-Met Sintech machine, with specimens evaluated in the dry as molded condition.",
      "reasoning_analysis": "Increasing Factors: The incorporation of 20 wt% carbon fiber fillers provides substantial reinforcement through efficient load transfer mechanisms, allowing the high-modulus fibers to bear the majority of the applied stress. Additionally, the semicrystalline nature of the nylon 6,6 matrix enhances cohesive strength via hydrogen bonding and crystalline domains, while the drying process removes moisture that would otherwise plasticize the polyamide chains and reduce intermolecular forces. The injection molding processing history likely induces fiber orientation along the flow direction, aligning the reinforcement with the tensile axis to maximize strength. Decreasing Factors: The total filler loading of 25 wt% introduces potential stress concentration points at the polymer-filler interfaces, which can serve as initiation sites for premature failure if interfacial adhesion is compromised. Furthermore, the high shear forces encountered during extrusion and injection molding may reduce the aspect ratio of the carbon fibers through breakage, diminishing their theoretical reinforcement efficiency. The presence of carbon black particles may also act as defect sites if dispersion is not uniform within the matrix. Dominant Factor: The reinforcement effect provided by the 20 wt% carbon fiber content qualitatively dominates the UTS behavior. While the matrix crystallinity and moisture content establish the baseline mechanical properties, the high intrinsic strength and aspect ratio of the oriented carbon fibers dictate the ultimate load-bearing capacity of the composite system."
    },
    "analysis_without_hierarchical_structure": {
      "descriptive_text": "The sample comprises a polyamide 6,6 matrix synthesized from hexamethylenediamine and adipic acid monomers, compounded with a hybrid filler system containing 5 wt% Ketjenblack EC-600 JD and 20 wt% ThermalGraph DKD X. The material was preconditioned in an indirect heated dehumidifying drying oven before being extruded using a Leistritz ZSE 27 extruder and injection molded into 3.2 mm thick ASTM Type I tensile bars using a Niigata NE85UA4 machine. Ultimate tensile strength was determined through tensile testing at a 5 mm/min crosshead rate according to ASTM D638 on dry as molded specimens.",
