Repository: hhtrick/HHT-code

# HHT training framework

This directory contains model training, embedding precomputation, inference, article-level baselines and the curated datasets. All commands below assume that the working directory is `train_code/`.

## 3. Datasets and fixed partitions

Each main dataset is a JSON array at `dataset/{property}/{property}.json`. Entries contain source metadata, `chemical_composition`, `processing_history`, `hierarchical_structure`, `properties`, and two generated-analysis objects. Targets are stored as `properties[property]["value"]`; source metadata and target values are not predictive input fields.

| Property | Train | Validation | Test | Total |
|---|---:|---:|---:|---:|

File: train_code/dataset/UTS/UTS.json (part 121 of 292)
[
      "reasoning_analysis": "Increasing Factors: The polyamide 6,6 backbone possesses strong intermolecular hydrogen bonding which inherently enhances cohesive energy density and load-bearing capacity. The dry as molded processing condition prevents moisture absorption, thereby avoiding plasticization of the amorphous regions and preserving the stiffness of the matrix. Furthermore, the inclusion of rigid carbon black and graphite fillers provides reinforcement through stress transfer mechanisms, while the injection molding process induces polymer chain and filler alignment along the flow direction, potentially increasing strength in the testing axis. Decreasing Factors: The total filler loading of 25 wt% reduces the volume fraction of the ductile polymer matrix available to bear load, which can limit overall toughness and strength if the interface is weak. Additionally, high filler concentrations increase the risk of particle agglomeration acting as stress concentration points that initiate premature failure, and the lack of explicit compatibilizers may hinder optimal interfacial adhesion between the hydrophobic fillers and the polar polyamide. Dominant Factor: The preservation of the matrix integrity via the dry as molded condition is the dominant factor, as the absence of water maintains the critical hydrogen bonding network required for effective stress transfer to the rigid filler network, outweighing the potential detrimental effects of stress concentrations introduced by the high filler loading."
    }
  },
  {
    "doi": null,
    "title": "Synergistic Effects of Carbon Fillers on Tensile and Impact Properties in Nylon 6,6 and Polycarbonate Based Resins",
    "year": 2004,
    "chemical_composition": {
      "repeat_unit_psmiles": "[*]NCCCCCCNC(=O)CCCCC(=O)[*]",
      "monomers": [
        {
          "name": "Hexamethylenediamine",
          "smiles": "NCCCCCCN",
          "ratio_value": null,
          "ratio_unit": null
        },
        {
          "name": "Adipic Acid",
          "smiles": "OC(=O)CCCCC(=O)O",
          "ratio_value": null,
          "ratio_unit": null
        }
      ],
      "additives": [
        {
          "name": "Ketjenblack EC-600 JD",
          "type": "filler",
          "amount_value": 5,
          "amount_unit": "wt%"
        },
        {
          "name": "Thermocarb TC-300 Specialty Graphite",
          "type": "filler",
          "amount_value": 30,
          "amount_unit": "wt%"
        }
      ],
      "is_homopolymer": false
    },
    "processing_history": "Dried in indirect heated dehumidifying drying oven. Extruded using American Leistritz Extruder Corporation Model ZSE 27. Injection molded using Niigata model NE85UA4 into 3.2 mm thick ASTM Type I tensile bars. UTS measured by tensile testing at 5 mm/min crosshead rate, ASTM D638, Instru-Met Sintech machine. Nylon 6,6 tested dry as molded (DAM). Batch: Original.",
    "hierarchical_structure": "Semicrystalline nylon 6,6 matrix with 5 wt% carbon black and 30 wt% synthetic graphite fillers.",
    "properties": {
      "UTS": {
        "value": [
          62.97
        ],
        "unit": "MPa"
      }
    },
    "analysis_with_hierarchical_structure": {
      "descriptive_text": "This material comprises a semicrystalline nylon 6,6 matrix synthesized from hexamethylenediamine and adipic acid monomers, reinforced with a hybrid filler system consisting of 5 wt% Ketjenblack EC-600 JD carbon black and 30 wt% Thermocarb TC-300 specialty graphite. The composite was prepared by drying the raw material in an indirect heated dehumidifying oven, followed by extrusion using a Leistritz ZSE 27 model and injection molding into 3.2 mm thick ASTM Type I tensile bars via a Niigata NE85UA4 machine. Mechanical characterization was performed on dry as molded specimens using an Instru-Met Sintech machine at a crosshead rate of 5 mm/min in accordance with ASTM D638 standards.",
      "reasoning_analysis": "Increasing Factors: The semicrystalline morphology of the nylon 6,6 matrix facilitates strong intermolecular hydrogen bonding between amide groups, providing a robust intrinsic load-bearing network. Additionally, the processing history includes drying in a dehumidifying oven prior to extrusion, which mitigates hydrolytic degradation and prevents water-induced plasticization, thereby preserving the matrix strength. The injection molding process may also induce molecular orientation along the flow direction, potentially enhancing tensile strength parallel to the test axis. Decreasing Factors: The incorporation of a high total loading of rigid particulate fillers (35 wt% combined carbon black and graphite) reduces the effective cross-sectional area of the polymer matrix available for load transfer. Furthermore, these particulate fillers act as stress concentrators within the matrix, and without explicit mention of coupling agents, the filler-matrix interface may serve as initiation sites for microvoids and cracks under tensile load. Agglomeration of the nanoscale carbon black with the synthetic graphite could further exacerbate defect density. Dominant Factor: While the hydrogen-bonded semicrystalline matrix establishes a high baseline strength, the high volume fraction of rigid particulate fillers qualitatively dominates the failure mechanics. The stress concentration effects at the numerous filler-matrix interfaces likely constrain the ultimate tensile strength relative to the theoretical capacity of the neat polymer, making interfacial adhesion and dispersion quality the critical determinants of the final UTS."
    },
    "analysis_without_hierarchical_structure": {
      "descriptive_text": "The material comprises a polyamide 6,6 matrix synthesized from hexamethylenediamine and adipic acid monomers, compounded with 5 wt% Ketjenblack EC-600 JD carbon black and 30 wt% Thermocarb TC-300 specialty graphite fillers. Prior to processing, the composite was dried in an indirect heated dehumidifying drying oven, then extruded using an American Leistritz Extruder Corporation Model ZSE 27. The material was injection molded using a Niigata model NE85UA4 machine into 3.2 mm thick ASTM Type I tensile bars. Ultimate tensile strength was determined by tensile testing at a 5 mm/min crosshead rate according to ASTM D638 on an Instru-Met Sintech machine, with specimens evaluated in the dry as molded condition.",
      "reasoning_analysis": "Increasing Factors: The polyamide 6,6 backbone provides inherent mechanical integrity through extensive interchain hydrogen bonding and semi-crystalline morphology. The dry as molded processing condition ensures minimal moisture content, preventing water-induced plasticization that would otherwise depress yield strength. Additionally, the graphite filler may act as a nucleating agent, potentially increasing the degree of crystallinity within the matrix, which contributes to higher strength. Decreasing Factors: The substantial total filler loading of 35 wt% significantly reduces the volume fraction of the load-bearing polymer matrix. The interface between the rigid graphite and carbon black particles and the polymer matrix acts as a site for stress concentration, which can initiate premature failure. Furthermore, high filler content can impede the plastic deformation and necking mechanisms typically observed in unfilled nylon, leading to more brittle failure modes. Dominant Factor: The high volume fraction of rigid fillers qualitatively dominates the final UTS behavior. While the DAM condition preserves the intrinsic strength of the polyamide matrix, the mechanical response is primarily governed by the filler-matrix interaction and the reduced matrix continuity, which restricts the polymer's ability to dissipate energy through plastic flow, thereby setting the upper limit for tensile strength in this composite system."
    }
  },
  {
    "doi": "10.1002/cjce.24562",
    "title": "Mechanical properties of thermoplastic polymers in fused filament fabrication (FFF)",
    "year": 2022,
    "chemical_composition": {
      "repeat_unit_psmiles": "[*]OC(C)C(=O)[*]",
      "monomers": [
        {
          "name": "Lactic acid",
          "smiles": "CC(O)C(=O)O",
          "ratio_value": null,
          "ratio_unit": null
        }
      ],
      "additives": [],
      "is_homopolymer": true
    },
    "processing_history": "FFF 3D printing using Machina Mk2. ASTM D638-14 Type 1 tensile bars. Infill 100%, Grid pattern, 0.2 mm layer height. Nozzle diameter 0.4 mm. Nozzle temp 220 °C, Bed temp 60 °C. Stored at 23 °C, 50% RH for 24 h. Tensile testing on Instron 3366, 5 mm/min crosshead speed, 10 kN load cell.",
    "hierarchical_structure": "Semi-crystalline. White colour.",
    "properties": {
      "UTS": {
        "value": [
          43.5
        ],
        "unit": "MPa"
      }
    },
    "analysis_with_hierarchical_structure": {
      "descriptive_text": "The sample comprises a semi-crystalline poly(lactic acid) homopolymer characterized by a white appearance. Tensile specimens conforming to ASTM D638-14 Type 1 geometry were fabricated via fused filament fabrication (FFF) 3D printing using a Machina Mk2 system. The processing parameters included a 100% infill density with a grid pattern, a 0.2 mm layer height, and a 0.4 mm nozzle diameter, utilizing nozzle and bed temperatures of 220 °C and 60 °C, respectively. Post-fabrication, the specimens were conditioned at 23 °C and 50% relative humidity for 24 hours before mechanical evaluation on an Instron 3366 universal testing machine at a crosshead speed of 5 mm/min equipped with a 10 kN load cell.",
      "reasoning_analysis": "Increasing Factors: The semi-crystalline hierarchical structure indicated by the white coloration suggests the formation of crystalline lamellae, which act as physical crosslinks to reinforce the polymer matrix and restrict chain slippage under load, thereby enhancing UTS. Additionally, the high nozzle temperature of 220 °C promotes improved polymer chain diffusion across raster roads, strengthening inter-layer bonding, while the 100% infill density ensures maximal material continuity along the load path. Decreasing Factors: The fused filament fabrication processing history inherently introduces anisotropy and potential voids at inter-layer interfaces, which serve as stress concentration points and typically reduce UTS compared to isotropic bulk materials. Furthermore, conditioning at 50% relative humidity may lead to moisture absorption, where water molecules act as plasticizers to increase free volume and reduce intermolecular forces, potentially lowering the yield strength and UTS. Dominant Factor: The processing history associated with FFF 3D printing qualitatively dominates the final UTS behavior, as the integrity of the inter-layer bonds and the presence of processing-induced micro-voids fundamentally limit the load-bearing capacity, preventing the realization of the theoretical strength provided by the semi-crystalline polymer backbone."
    },
    "analysis_without_hierarchical_structure": {
      "descriptive_text": "The sample consists of a poly(lactic acid) homopolymer fabricated into ASTM D638-14 Type 1 tensile bars using Fused Filament Fabrication 3D printing on a Machina Mk2 system. The printing parameters included a 100% infill density with a grid pattern, a layer height of 0.2 mm, and a nozzle diameter of 0.4 mm, with the nozzle and bed temperatures maintained at 220 °C and 60 °C, respectively. Following fabrication, the specimens were conditioned at 23 °C and 50% relative humidity for 24 hours prior to tensile testing on an Instron 3366 universal testing machine using a 10 kN load cell at a crosshead speed of 5 mm/min.",
      "reasoning_analysis": "Increasing Factors: The poly(lactic acid) homopolymer backbone possesses strong dipole-dipole interactions from ester linkages, providing robust intrinsic cohesive strength. The processing history utilizes a 100% infill density, which maximizes the effective load-bearing cross-sectional area, while the elevated nozzle temperature of 220 °C facilitates enhanced polymer chain diffusion and entanglement across deposited roads, strengthening inter-layer adhesion. Decreasing Factors: The Fused Filament Fabrication method inherently introduces structural anisotropy, where inter-layer boundaries act as potential sites for crack initiation and propagation under tensile load, typically yielding lower UTS compared to isotropic bulk molding. Furthermore, the conditioning step at 50% relative humidity allows for moisture uptake in the hygroscopic PLA matrix, which may act as a plasticizer to reduce intermolecular friction or induce hydrolytic chain scission, thereby diminishing the ultimate load-bearing capacity. Dominant Factor: The structural integrity of the inter-layer interfaces formed during extrusion qualitatively dominates the UTS behavior. Despite the high infill and favorable thermal processing parameters that promote bonding, the inherent discontinuity between printed layers remains the critical limitation, rendering the sample more susceptible to delamination-induced failure than bulk cohesive failure, thus capping the UTS below that of non-additively manufactured equivalents."
    }
  },
  {
    "doi": "10.1039/c4ta00166d",
    "title": "Derivatized cardo-polyetherketone anion exchange membranes for all-vanadium redox flow batteries†",
    "year": 2014,
    "chemical_composition": {
      "repeat_unit_psmiles": null,
      "monomers": [
        {
          "name": "Cardo-polyetherketone",
          "smiles": null,
          "ratio_value": null,
          "ratio_unit": null
        }
      ],
      "additives": [
        {
          "name": "Trimethylamine",
          "type": "reactant",
          "amount_value": null,
          "amount_unit": null
        },
        {
          "name": "Sodium sulfate",
          "type": "ion exchange salt",
          "amount_value": 1,
          "amount_unit": "M"
        }
      ],
      "is_homopolymer": false
    },
    "processing_history": "Chloromethylated PEK-C reacted with trimethylamine in DMF at 30 °C. Cast on glass plate at 70 °C. Ion exchanged in 1 M Na2SO4. Exposed to 1.5 M VO2+ in 3 M H2SO4 at 30 °C for 60 days. Tensile testing at 50 °C, 50% RH, equilibrated 60 min, stretching rate 0.5 MPa min-1 until failure.",
    "hierarchical_structure": "Amorphous matrix with ion-containing domains.",
    "properties": {
      "UTS": {
        "value": [
          12
        ],
        "unit": "MPa"
      }
    },
    "analysis_with_hierarchical_structure": {
      "descriptive_text": "The sample consists of a chemically modified Cardo-polyetherketone (PEK-C) backbone functionalized via reaction with trimethylamine in DMF at 30 °C following chloromethylation. The resulting material was cast on a glass plate at 70 °C and subjected to ion exchange in 1 M sodium sulfate solution. Prior to mechanical characterization, the film was exposed to 1.5 M VO2+ in 3 M H2SO4 at 30 °C for 60 days to simulate operational aging. The hierarchical structure is defined as an amorphous matrix containing ion-containing domains. Tensile properties were evaluated at 50 °C and 50% relative humidity after a 60-minute equilibration period, utilizing a stretching rate of 0.5 MPa min-1 until failure.",
      "reasoning_analysis": "Increasing Factors: The inherent rigidity of the Cardo-polyetherketone backbone provides high structural integrity and resistance to deformation. Furthermore, the presence of ion-containing domains within the amorphous matrix acts as physical crosslinks through ionic aggregation, which reinforces the polymer network and enhances load-bearing capacity. Decreasing Factors: The prolonged exposure to a harsh oxidative environment consisting of 1.5 M VO2+ and 3 M H2SO4 likely induces chemical degradation such as chain scission or functional group loss, compromising mechanical integrity. Additionally, the tensile testing conditions of 50 °C and 50% relative humidity introduce thermal energy and moisture plasticization, which increase chain mobility and reduce yield strength compared to ambient dry conditions. Dominant Factor: While the aggressive chemical history and testing environment impose significant stress on the material, the intrinsic thermal and mechanical stability of the Cardo-PEK backbone combined with the reinforcing effect of the ionic domains qualitatively dominates the final UTS behavior, allowing the material to retain structural coherence despite the degradative processing history."
    },
    "analysis_without_hierarchical_structure": {
      "descriptive_text": "The sample comprises a functionalized Cardo-polyetherketone system derived from chloromethylated PEK-C reacted with trimethylamine in dimethylformamide at 30 °C. The material was cast into a film on a glass plate at 70 °C and subsequently underwent ion exchange in a 1 M sodium sulfate solution. To assess durability, the film was exposed to 1.5 M VO2+ in 3 M H2SO4 at 30 °C for 60 days prior to mechanical evaluation. Tensile properties were determined at 50 °C and 50% relative humidity following a 60-minute equilibration, utilizing a stretching rate of 0.5 MPa min-1 until failure.",
      "reasoning_analysis": "Increasing Factors: The inherent structural rigidity of the Cardo-polyetherketone backbone, characterized by bulky cardo groups and aromatic linkages, provides a robust foundation for mechanical strength. Additionally, the quaternization with trimethylamine introduces ionic functionalities that can form physical crosslinks via ionic clustering, potentially enhancing the modulus and resistance to deformation. Decreasing Factors: The prolonged exposure to 1.5 M VO2+ in 3 M H2SO4 for 60 days presents a severe oxidative and acidic environment likely to induce polymer chain scission and chemical degradation of the backbone. Furthermore, the testing conditions involving 50 °C and 50% relative humidity introduce thermal energy and moisture plasticization, which increase segmental mobility and free volume, thereby reducing the stress required for failure. Dominant Factor: While the ionic clustering and rigid backbone offer intrinsic reinforcement, the dominant factor is the chemical degradation resulting from the aggressive oxidizing acid exposure. The cumulative effect of chain scission qualitatively overrides the reinforcing mechanisms, leading to a net reduction in load-bearing capacity compared to the undegraded functionalized polymer."
    }
  },
  {
    "doi": null,
    "title": "Strain rate dependence of 3D printed continuous fiber reinforced composites",
    "year": null,
    "chemical_composition": {
      "repeat_unit_psmiles": "[*]NC(=O)CCCCC[*]",
      "monomers": [
        {
          "name": "Caprolactam",
          "smiles": "O=C1CCCCN1",
          "ratio_value": null,
          "ratio_unit": null
        }
      ],
      "additives": [
        {
          "name": "Continuous Carbon Fiber",
          "type": "filler",
          "amount_value": 42,
          "amount_unit": "vol%"
        },
        {
          "name": "Discontinuous Carbon Fiber",
          "type": "filler",
          "amount_value": 15,
          "amount_unit": "wt%"
        }
      ],
      "is_homopolymer": false
    },
    "processing_history": "FDM printed using Markforged Mark Two. Nozzle temps: Onyx 275°C, Fiber 255°C. Filaments dried 8h at 45°C. Layer thickness: Onyx 0.1 mm, CFF 0.125 mm. Fiber orientation 0°, Onyx ±45°. UTS measured by tensile testing at strain rate 1 /s using MTS 819.",
    "hierarchical_structure": "Continuous Carbon Fiber Reinforced Onyx. Fiber volume fraction 42%. Group-alternating stacking sequence.",
    "properties": {
      "UTS": {
        "value": [
          533.96
        ],
        "unit": "MPa"
      }
    },
    "analysis_with_hierarchical_structure": {
      "descriptive_text": "The sample comprises a polyamide 6 matrix derived from caprolactam monomers, reinforced with a dual-phase filler system consisting of 15 wt% discontinuous carbon fibers and 42 vol% continuous carbon fibers. Fabricated via fused deposition modeling on a Markforged Mark Two system, the filaments were dried for 8 hours at 45°C prior to extrusion at nozzle temperatures of 275°C for the matrix and 255°C for the continuous fiber. The resulting hierarchical structure exhibits a group-alternating stacking sequence with layer thicknesses of 0.1 mm for the matrix and 0.125 mm for the reinforcement, arranged with a 0° fiber orientation embedded within a ±45° matrix layout, and the ultimate tensile strength was evaluated using tensile testing at a strain rate of 1 s⁻¹ on an MTS 819 system.",
      "reasoning_analysis": "Increasing Factors: The inclusion of 42 vol% continuous carbon fibers aligned at 0° relative to the loading axis provides a high-modulus load-bearing pathway that significantly enhances stress transfer capabilities. Additionally, the 15 wt% discontinuous carbon fibers within the polyamide matrix reinforce the polymer phase, while the 8-hour drying protocol at 45°C minimizes moisture content, preventing hydrolytic degradation and plasticization that would otherwise weaken the interface. Decreasing Factors: The fused deposition modeling processing history inherently introduces inter-layer voids and anisotropic bonding weaknesses compared to traditional consolidation methods, which can act as stress concentrators and limit transverse load transfer. Furthermore, the rapid cooling rates during printing may restrict matrix crystallinity, and the ±45° orientation of the Onyx matrix layers contributes less to axial strength compared to the continuous fibers. Dominant Factor: The high volume fraction of continuous carbon fibers oriented parallel to the tensile axis qualitatively dominates the mechanical response, overriding the inherent weaknesses of the additively manufactured matrix; thus, the composite behavior is governed primarily by the fiber properties rather than the polymer matrix or inter-layer bonding defects."
    },
    "analysis_without_hierarchical_structure": {
      "descriptive_text": "This composite material features a polyamide 6 matrix reinforced with a hybrid filler system consisting of 42 vol% continuous carbon fiber and 15 wt% discontinuous carbon fiber. Fabrication was achieved via fused deposition modeling using a Markforged Mark Two system, with nozzle temperatures set to 275°C for the Onyx matrix and 255°C for the fiber deposition. Prior to processing, filaments were dried for 8 hours at 45°C to remove moisture. The printed structure features a layer thickness of 0.1 mm for the matrix and 0.125 mm for the continuous fiber, with the continuous fibers oriented at 0° and the matrix infill at ±45°. Mechanical characterization was performed via tensile testing at a strain rate of 1/s using an MTS 819 system.",
      "reasoning_analysis": "Increasing Factors: The presence of 42 vol% continuous carbon fiber aligned at 0° relative to the tensile axis provides substantial load-bearing capacity, as the high-strength fibers carry the majority of the applied stress. The addition of 15 wt% discontinuous carbon fiber further reinforces the polyamide matrix, while the pre-processing drying cycle reduces moisture content, preventing plasticization and enhancing interfacial adhesion between the fiber and the Nylon 6 matrix. Decreasing Factors: The fused deposition modeling process inherently introduces interlayer voids and raster gaps that act as stress concentrators, potentially initiating premature failure. Additionally, the anisotropic nature of the print, specifically the ±45° matrix infill orientation compared to the 0° fiber orientation, creates regions of weakness where load transfer relies on the weaker polymer matrix rather than the continuous reinforcement. Dominant Factor: The high volume fraction and axial alignment of the continuous carbon fiber qualitatively dominate the UTS behavior. While processing defects and matrix anisotropy introduce limitations, the mechanical performance is primarily governed by the rule of mixtures associated with the continuous fiber reinforcement, rendering the fiber strength and orientation the decisive factors over matrix properties or interlayer bonding quality."
    }
  },
  {
    "doi": "10.1039/c4ta00166d",
    "title": "Derivatized cardo-polyetherketone anion exchange membranes for all-vanadium redox flow batteries†",
    "year": 2014,
    "chemical_composition": {
      "repeat_unit_psmiles": null,
      "monomers": [
        {
          "name": "Cardo-polyetherketone",
          "smiles": null,
          "ratio_value": null,
          "ratio_unit": null
        }
      ],
      "additives": [
        {
          "name": "Trimethylamine",
          "type": "reactant",
          "amount_value": null,
          "amount_unit": null
        },
        {
          "name": "Sodium sulfate",
          "type": "ion exchange salt",
          "amount_value": 1,
          "amount_unit": "M"
        }
      ],
      "is_homopolymer": false
    },
    "processing_history": "Chloromethylated PEK-C reacted with trimethylamine in DMF at 30 °C. Cast on glass plate at 70 °C. Ion exchanged in 1 M Na2SO4. Exposed to 1.5 M VO2+ in 3 M H2SO4 at 30 °C for 7 days. Tensile testing at 50 °C, 50% RH, equilibrated 60 min, stretching rate 0.5 MPa min-1 until failure.",
    "hierarchical_structure": "Amorphous matrix with ion-containing domains.",
    "properties": {
      "UTS": {
        "value": [
          18
        ],
        "unit": "MPa"
      }
    },
    "analysis_with_hierarchical_structure": {
      "descriptive_text": "The sample consists of a functionalized Cardo-polyetherketone (PEK-C) derivative featuring an amorphous matrix with distinct ion-containing domains. The material was synthesized by reacting chloromethylated PEK-C with trimethylamine in dimethylformamide (DMF) at 30 °C, followed by casting onto a glass plate at 70 °C. Subsequent processing involved ion exchange in 1 M sodium sulfate and exposure to 1.5 M VO2+ in 3 M H2SO4 at 30 °C for seven days to simulate operational conditions. Mechanical characterization was performed via tensile testing at 50 °C and 50% relative humidity following a 60-minute equilibration period, with a stretching rate of 0.5 MPa min-1 until failure.",
      "reasoning_analysis": "Increasing Factors: The incorporation of bulky cardo groups into the polyetherketone backbone introduces significant steric hindrance and chain rigidity, which intrinsically enhances load-bearing capacity and resistance to deformation. Furthermore, the formation of ion-containing domains through quaternization and subsequent ion exchange creates ionic clusters that act as physical crosslinks within the amorphous matrix, reinforcing the structure and improving stress transfer between polymer chains. Decreasing Factors: The processing history involves exposure to harsh conditions, specifically 1.5 M VO2+ in 3 M H2SO4 for seven days, which risks oxidative degradation and hydrolytic chain scission, thereby reducing molecular integrity. Additionally, the tensile testing conditions (50 °C, 50% RH) following equilibration imply significant moisture and acid uptake, which acts as a plasticizer to increase free volume and chain mobility, lowering the yield strength. The heterogeneous distribution of ionic domains may also serve as stress concentrators initiating premature failure. Dominant Factor: The intrinsic rigidity of the Cardo-polyetherketone backbone combined with the reinforcing effect of ionic physical crosslinks qualitatively dominates the final UTS behavior. While the harsh chemical exposure and moisture plasticization introduce degradative and softening effects, the robust structural framework provided by the cardo groups and ionic clustering is the primary determinant allowing the material to maintain mechanical integrity under the specified testing conditions."
    },
    "analysis_without_hierarchical_structure": {
      "descriptive_text": "The sample comprises a functionalized Cardo-polyetherketone derivative prepared by reacting chloromethylated PEK-C with trimethylamine in dimethylformamide at 30 °C. The resulting material was cast onto a glass plate at 70 °C and subsequently subjected to ion exchange in 1 M sodium sulfate. Following fabrication, the film was exposed to 1.5 M VO2+ in 3 M H2SO4 at 30 °C for 7 days to evaluate stability under oxidative acidic conditions. Mechanical properties were assessed via tensile testing at 50 °C and 50% relative humidity after a 60-minute equilibration period, using a stretching rate of 0.5 MPa min-1 until failure.",
      "reasoning_analysis": "Increasing Factors: The rigid Cardo groups within the polyetherketone backbone impose significant steric hindrance, restricting chain mobility and enhancing intrinsic mechanical strength. Furthermore, the reaction with trimethylamine introduces quaternary ammonium groups that form ionic clusters, acting as physical crosslinks that reinforce the polymer matrix. Decreasing Factors: The extended exposure to 3 M H2SO4 and 1.5 M VO2+ introduces potential oxidative and hydrolytic degradation pathways that may cause chain scission and reduce molecular weight. Additionally, testing at 50 °C and 50% RH introduces thermal energy and moisture plasticization, which increases free volume and segmental mobility, thereby lowering the stress required for failure. Dominant Factor: The structural integrity provided by the rigid Cardo backbone and the reinforcing effect of the ionic crosslinks qualitatively dominate the mechanical response, sustaining the material's load-bearing capacity despite the plasticizing effects of the testing environment and the harsh chemical aging history."
    }
  },
  {
    "doi": null,
    "title": "Strain rate dependence of 3D printed continuous fiber reinforced composites",
    "year": null,
    "chemical_composition": {
      "repeat_unit_psmiles": "[*]NC(=O)CCCCC[*]",
      "monomers": [
        {
          "name": "Caprolactam",
          "smiles": "O=C1CCCCN1",
          "ratio_value": null,
          "ratio_unit": null
        }
      ],
      "additives": [
        {
          "name": "Continuous Carbon Fiber",
          "type": "filler",
          "amount_value": 42,
          "amount_unit": "vol%"
        },
        {
          "name": "Discontinuous Carbon Fiber",
          "type": "filler",
          "amount_value": 15,
          "amount_unit": "wt%"
        }
      ],
      "is_homopolymer": false
    },
    "processing_history": "FDM printed using Markforged Mark Two. Nozzle temps: Onyx 275°C, Fiber 255°C. Filaments dried 8h at 45°C. Layer thickness: Onyx 0.1 mm, CFF 0.125 mm. Fiber orientation 0°, Onyx ±45°. UTS measured by tensile testing at strain rate 6.7e-4 /s using MTS 819.",
    "hierarchical_structure": "Continuous Carbon Fiber Reinforced Onyx. Fiber volume fraction 42%. Group-alternating stacking sequence.",
    "properties": {
      "UTS": {
        "value": [
          440.85
        ],
        "unit": "MPa"
      }
    },
    "analysis_with_hierarchical_structure": {
      "descriptive_text": "The sample comprises a caprolactam-derived polyamide matrix reinforced with a hybrid filler system consisting of 42 vol% continuous carbon fiber and 15 wt% discontinuous carbon fiber. Fabricated via fused deposition modeling on a Markforged Mark Two system, the material was processed using nozzle temperatures of 275°C for the matrix and 255°C for the fiber, following an 8-hour drying period at 45°C. The resulting hierarchical structure exhibits a group-alternating stacking sequence with layer thicknesses of 0.1 mm for the matrix and 0.125 mm for the continuous fiber, featuring a 0° fiber orientation embedded within a ±45° matrix deposition pattern. Mechanical evaluation was conducted through tensile testing at a strain rate of 6.7e-4 /s using an MTS 819 apparatus.",
      "reasoning_analysis": "Increasing Factors: The alignment of 42 vol% continuous carbon fiber along the 0° loading axis provides a high-modulus load-bearing network that significantly elevates the ultimate tensile strength compared to the neat polymer matrix. Additionally, the inclusion of 15 wt% discontinuous carbon fiber reinforces the polyamide matrix itself, while the pre-processing drying step mitigates moisture-induced plasticization, preserving the cohesive strength of the polymer chains. Decreasing Factors: The additive manufacturing process inherently introduces inter-layer voids and limited polymer chain diffusion across raster lines, creating weak interfaces susceptible to delamination under tensile load. Furthermore, the stiffness mismatch between the 0° continuous fibers and the ±45° oriented matrix layers can induce stress concentrations at the interface, potentially facilitating premature failure initiation. Dominant Factor: The high volume fraction of continuous carbon fiber oriented parallel to the stress axis qualitatively dominates the mechanical behavior. Despite the anisotropic weaknesses introduced by the layered manufacturing process, the efficiency of load transfer to the continuous reinforcement dictates the final ultimate tensile strength, overriding the limitations of the matrix and interfacial bonding."
    },
    "analysis_without_hierarchical_structure": {
      "descriptive_text": "The sample comprises a polyamide 6 matrix reinforced with a hybrid filler system consisting of 42 vol% continuous carbon fiber and 15 wt% discontinuous carbon fiber. Fabrication was performed via fused deposition modeling using a Markforged Mark Two printer, with nozzle temperatures set to 275°C for the Onyx matrix and 255°C for the fiber deposition. Prior to processing, the filaments were dried for 8 hours at 45°C. The printed architecture features a layer thickness of 0.1 mm for the Onyx matrix and 0.125 mm for the continuous fiber, with the continuous fibers oriented at 0° and the Onyx infill at ±45°. Ultimate tensile strength was characterized using an MTS 819 system at a strain rate of 6.7e-4 /s.",
      "reasoning_analysis": "Increasing Factors: The incorporation of 42 vol% continuous carbon fiber aligned at 0° provides a primary load-bearing pathway that significantly enhances load transfer efficiency along the tensile axis, while the semicrystalline polyamide 6 matrix contributes intermolecular hydrogen bonding that supports stress distribution. Additionally, the 15 wt% discontinuous carbon fibers within the Onyx matrix offer secondary reinforcement and crack bridging capabilities that further bolster the composite integrity. Decreasing Factors: The fused deposition modeling process inherently introduces inter-layer voids and anisotropic weaknesses due to incomplete fusion between raster lines, which act as stress concentrators and reduce effective load-bearing cross-section. Furthermore, the drying protocol of 45°C for 8 hours may be insufficient to fully remove moisture from the hygroscopic polyamide matrix prior to high-temperature extrusion at 275°C, potentially leading to steam-induced voids or hydrolytic degradation that compromises interfacial bonding. Dominant Factor: The architectural alignment of the continuous carbon fiber along the tensile axis qualitatively dominates the UTS behavior by dictating a fiber-controlled failure mode rather than a matrix-controlled one; nevertheless, the additive manufacturing processing history imposes a ceiling on this potential by introducing inter-layer defects that prevent the full realization of the fiber's intrinsic strength."
    }
  },
  {
    "doi": "10.1039/c4ta00166d",
    "title": "Derivatized cardo-polyetherketone anion exchange membranes for all-vanadium redox flow batteries†",
    "year": 2014,
    "chemical_composition": {
      "repeat_unit_psmiles": null,
      "monomers": [
        {
          "name": "Cardo-polyetherketone",
          "smiles": null,
          "ratio_value": null,
          "ratio_unit": null
        }
      ],
      "additives": [
        {
          "name": "Trimethylamine",
          "type": "reactant",
          "amount_value": null,
          "amount_unit": null
        },
        {
          "name": "Sodium sulfate",
          "type": "ion exchange salt",
          "amount_value": 1,
          "amount_unit": "M"
        }
      ],
      "is_homopolymer": false
    },
    "processing_history": "Chloromethylated PEK-C reacted with trimethylamine in DMF at 30 °C. Cast on glass plate at 70 °C. Ion exchanged in 1 M Na2SO4. Exposed to 1.5 M VO2+ in 3 M H2SO4 at 30 °C for 30 days. Tensile testing at 50 °C, 50% RH, equilibrated 60 min, stretching rate 0.5 MPa min-1 until failure.",
    "hierarchical_structure": "Amorphous matrix with ion-containing domains.",
    "properties": {
      "UTS": {
        "value": [
          21
        ],
        "unit": "MPa"
      }
    },
    "analysis_with_hierarchical_structure": {
      "descriptive_text": "The sample comprises a functionalized Cardo-polyetherketone system where chloromethylated PEK-C was reacted with trimethylamine in dimethylformamide at 30 °C. The material was cast onto a glass plate at 70 °C, followed by ion exchange in 1 M sodium sulfate solution. Subsequently, the film underwent prolonged exposure to 1.5 M VO2+ in 3 M H2SO4 at 30 °C for 30 days. Hierarchical characterization indicates an amorphous matrix featuring distinct ion-containing domains. Mechanical properties were evaluated via tensile testing at 50 °C and 50% relative humidity after a 60-minute equilibration, utilizing a stretching rate of 0.5 MPa min-1 until failure.",
      "reasoning_analysis": "Increasing Factors: The inherent rigidity of the Cardo-polyetherketone backbone, attributed to the bulky cardo groups and aromatic ketone linkages, restricts chain mobility and provides a high baseline mechanical strength. Furthermore, the reaction with trimethylamine and subsequent ion exchange creates ion-containing domains within the amorphous matrix; these ionic aggregates act as physical crosslinks that reinforce the polymer network and resist deformation under tensile load. Decreasing Factors: The extensive 30-day exposure to 3 M H2SO4 and oxidizing VO2+ ions introduces significant plasticization due to acid and water uptake, while potentially inducing chemical degradation or chain scission within the functionalized groups. Additionally, the tensile testing conditions of 50 °C and 50% relative humidity provide sufficient thermal energy and moisture to enhance segmental chain mobility, thereby reducing the stress required for failure compared to dry or ambient conditions. Dominant Factor: The presence of ion-containing domains acts as the dominant factor governing the UTS behavior, as the physical crosslinking provided by the ionic aggregates is essential for maintaining structural integrity in this functionalized system; however, the qualitative magnitude of the UTS is significantly capped by the plasticizing and degradative effects of the harsh acidic exposure and elevated testing environment."
    },
    "analysis_without_hierarchical_structure": {
      "descriptive_text": "The sample comprises a functionalized Cardo-polyetherketone derivative prepared by reacting chloromethylated PEK-C with trimethylamine in dimethylformamide at 30 °C. The resulting solution was cast onto a glass plate at 70 °C and subsequently underwent ion exchange in 1 M sodium sulfate. To evaluate stability, the film was exposed to 1.5 M VO2+ in 3 M H2SO4 at 30 °C for 30 days prior to mechanical characterization. Tensile testing was conducted at 50 °C and 50% relative humidity following 60 minutes of equilibration, using a stretching rate of 0.5 MPa min-1 until failure.",
