Repository: hhtrick/HHT-code

# HHT training framework

This directory contains model training, embedding precomputation, inference, article-level baselines and the curated datasets. All commands below assume that the working directory is `train_code/`.

## 3. Datasets and fixed partitions

Each main dataset is a JSON array at `dataset/{property}/{property}.json`. Entries contain source metadata, `chemical_composition`, `processing_history`, `hierarchical_structure`, `properties`, and two generated-analysis objects. Targets are stored as `properties[property]["value"]`; source metadata and target values are not predictive input fields.

| Property | Train | Validation | Test | Total |
|---|---:|---:|---:|---:|

File: train_code/dataset/UTS/UTS.json (part 122 of 292)
[
      "reasoning_analysis": "Increasing Factors: The inherent rigidity of the Cardo-polyetherketone aromatic backbone restricts segmental motion and provides high cohesive energy, intrinsically driving the UTS upward. Additionally, the formation of quaternary ammonium groups during the reaction with trimethylamine may introduce ionic clustering that acts as physical crosslinks, further reinforcing the polymer matrix. Decreasing Factors: The processing history includes prolonged exposure to 3 M H2SO4 and oxidizing VO2+ ions for 30 days, which promotes oxidative degradation and acid hydrolysis leading to chain scission and reduced molecular weight. Furthermore, the testing conditions of 50 °C and 50% relative humidity introduce thermal energy and moisture absorption, acting as plasticizers that increase free volume and diminish intermolecular forces. Dominant Factor: Although the rigid backbone and ionic interactions provide structural reinforcement, the aggressive chemical aging environment involving strong acid and oxidizing species is the dominant factor qualitatively determining the final UTS, as the cumulative effect of oxidative chain scission fundamentally compromises the continuity of the load-bearing polymer chains more significantly than the intrinsic strength factors can maintain in this specific aged state."
    }
  },
  {
    "doi": "10.1039/c4ta00166d",
    "title": "Derivatized cardo-polyetherketone anion exchange membranes for all-vanadium redox flow batteries†",
    "year": 2014,
    "chemical_composition": {
      "repeat_unit_psmiles": null,
      "monomers": [
        {
          "name": "Cardo-polyetherketone",
          "smiles": null,
          "ratio_value": null,
          "ratio_unit": null
        }
      ],
      "additives": [
        {
          "name": "Trimethylamine",
          "type": "reactant",
          "amount_value": null,
          "amount_unit": null
        },
        {
          "name": "Sodium sulfate",
          "type": "ion exchange salt",
          "amount_value": 1,
          "amount_unit": "M"
        }
      ],
      "is_homopolymer": false
    },
    "processing_history": "Chloromethylated PEK-C reacted with trimethylamine in DMF at 30 °C. Cast on glass plate at 70 °C. Ion exchanged in 1 M Na2SO4. Operated in VRFB for 100 hours (20 cycles) at 30 mA cm-2, 25 °C. Tensile testing at 50 °C, 50% RH, equilibrated 60 min, stretching rate 0.5 MPa min-1 until failure.",
    "hierarchical_structure": "Amorphous matrix with ion-containing domains, surface oxidation observed.",
    "properties": {
      "UTS": {
        "value": [
          9
        ],
        "unit": "MPa"
      }
    },
    "analysis_with_hierarchical_structure": {
      "descriptive_text": "The sample consists of a functionalized Cardo-polyetherketone (PEK-C) matrix where chloromethylated groups were reacted with trimethylamine in DMF at 30 °C, followed by casting on a glass plate at 70 °C and ion exchange in 1 M sodium sulfate. This material, characterized by an amorphous matrix containing ion-containing domains and observed surface oxidation, was subjected to operational cycling in a vanadium redox flow battery for 100 hours across 20 cycles at 25 °C prior to mechanical evaluation. Ultimate tensile strength was determined via tensile testing conducted at 50 °C and 50% relative humidity following a 60-minute equilibration period, with a stretching rate of 0.5 MPa min-1 until failure.",
      "reasoning_analysis": "Increasing Factors: The inherent rigidity of the Cardo-polyetherketone backbone provides a strong structural foundation. The formation of ion-containing domains following quaternization and ion exchange can act as physical crosslinks through ionic clustering, potentially enhancing load transfer within the amorphous matrix. Decreasing Factors: The observed surface oxidation and operational history in a vanadium redox flow battery suggest chemical degradation and chain scission, which critically compromise mechanical integrity. Additionally, testing at 50% relative humidity allows moisture absorption, which plasticizes the ionomeric structure, while the elevated testing temperature of 50 °C increases chain mobility, both significantly reducing the ultimate tensile strength. Dominant Factor: While the rigid backbone and ionic clustering offer intrinsic reinforcement, the cumulative effects of oxidative degradation from battery cycling and environmental plasticization due to humidity and temperature are the dominant factors, qualitatively leading to a reduction in UTS compared to the pristine, unfunctionalized polymer."
    },
    "analysis_without_hierarchical_structure": {
      "descriptive_text": "The sample comprises a functionalized Cardo-polyetherketone system prepared by reacting chloromethylated PEK-C with trimethylamine in dimethylformamide at 30 °C. The resulting solution was cast onto a glass plate at 70 °C and subsequently treated via ion exchange in a 1 M sodium sulfate solution. Prior to mechanical evaluation, the membrane was subjected to operational cycling in a vanadium redox flow battery for 100 hours over 20 cycles at a current density of 30 mA cm-2 and 25 °C. Tensile properties were assessed at 50 °C and 50% relative humidity following a 60-minute equilibration period, applying a stretching rate of 0.5 MPa min-1 until failure.",
      "reasoning_analysis": "Increasing Factors: The inherent rigidity of the Cardo-polyetherketone backbone, characterized by bulky cardo groups, restricts chain mobility and provides a high baseline mechanical strength. Furthermore, the chemical modification introducing quaternary ammonium groups and the subsequent ion exchange with divalent sulfate ions facilitate ionic clustering, which acts as physical crosslinks to reinforce the polymer matrix and enhance load transfer. Decreasing Factors: The testing conditions involving 50 °C and 50% relative humidity promote water absorption within the hydrophilic ionic domains, leading to significant plasticization that reduces intermolecular friction and yield strength. Additionally, the 100-hour operation in a vanadium redox flow battery exposes the material to electrochemical stress and acidic environments, potentially causing chemical degradation, chain scission, or microstructural damage that compromises structural integrity. Dominant Factor: Although the rigid backbone and ionic crosslinks provide intrinsic reinforcement, the dominant factor influencing the final UTS is the combined effect of hygrothermal conditioning and operational aging, as the plasticization from moisture uptake and potential electrochemical degradation fundamentally soften the matrix and limit the material's load-bearing capacity relative to its pristine dry state."
    }
  },
  {
    "doi": null,
    "title": "Synergistic Effects of Carbon Fillers on Tensile and Impact Properties in Nylon 6,6 and Polycarbonate Based Resins",
    "year": 2004,
    "chemical_composition": {
      "repeat_unit_psmiles": "[*]NCCCCCCNC(=O)CCCCC(=O)[*]",
      "monomers": [
        {
          "name": "Hexamethylenediamine",
          "smiles": "NCCCCCCN",
          "ratio_value": null,
          "ratio_unit": null
        },
        {
          "name": "Adipic Acid",
          "smiles": "OC(=O)CCCCC(=O)O",
          "ratio_value": null,
          "ratio_unit": null
        }
      ],
      "additives": [
        {
          "name": "Ketjenblack EC-600 JD",
          "type": "filler",
          "amount_value": 5,
          "amount_unit": "wt%"
        },
        {
          "name": "Thermocarb TC-300 Specialty Graphite",
          "type": "filler",
          "amount_value": 30,
          "amount_unit": "wt%"
        }
      ],
      "is_homopolymer": false
    },
    "processing_history": "Dried in indirect heated dehumidifying drying oven. Extruded using American Leistritz Extruder Corporation Model ZSE 27. Injection molded using Niigata model NE85UA4 into 3.2 mm thick ASTM Type I tensile bars. UTS measured by tensile testing at 5 mm/min crosshead rate, ASTM D638, Instru-Met Sintech machine. Nylon 6,6 tested dry as molded (DAM). Batch: Replicate.",
    "hierarchical_structure": "Semicrystalline nylon 6,6 matrix with 5 wt% carbon black and 30 wt% synthetic graphite fillers.",
    "properties": {
      "UTS": {
        "value": [
          63.13
        ],
        "unit": "MPa"
      }
    },
    "analysis_with_hierarchical_structure": {
      "descriptive_text": "The sample consists of a semicrystalline nylon 6,6 matrix synthesized from hexamethylenediamine and adipic acid monomers, reinforced with a hybrid filler system comprising 5 wt% Ketjenblack EC-600 JD carbon black and 30 wt% Thermocarb TC-300 specialty graphite. Prior to compounding, the material was dried in an indirect heated dehumidifying oven, then extruded using a Leistritz ZSE 27 extruder and injection molded on a Niigata NE85UA4 machine into 3.2 mm thick ASTM Type I tensile bars. The ultimate tensile strength was evaluated on dry as molded (DAM) specimens via tensile testing at a crosshead rate of 5 mm/min in accordance with ASTM D638 using an Instru-Met Sintech machine.",
      "reasoning_analysis": "Increasing Factors: The nylon 6,6 matrix possesses strong intermolecular hydrogen bonding between amide groups, promoting semicrystallinity and high cohesive energy density which intrinsically supports high tensile strength. The incorporation of 35 wt% total rigid fillers (carbon black and specialty graphite) restricts polymer chain mobility and can carry load directly, while the dehumidifying drying process prevents hydrolytic degradation during extrusion, preserving molecular weight and matrix integrity. Decreasing Factors: The high volume fraction of fillers reduces the effective load-bearing cross-sectional area of the polymer matrix and may act as stress concentrators, particularly if interfacial adhesion between the graphite platelets and the nylon matrix is suboptimal, potentially initiating premature failure. Additionally, the high shear rates during injection molding can induce residual thermal stresses and flow-induced orientation that may create mechanical anisotropy, while the rigid filler network might hinder stress dissipation mechanisms inherent to the neat polymer. Dominant Factor: The intrinsic strength of the semicrystalline hydrogen-bonded nylon 6,6 matrix serves as the primary load-bearing phase, but the high loading of rigid graphite fillers qualitatively dominates the mechanical behavior by significantly restricting chain mobility and reinforcing the composite, assuming the dehumidifying drying process successfully preserved molecular weight and interfacial integrity during extrusion and molding."
    },
    "analysis_without_hierarchical_structure": {
      "descriptive_text": "The sample consists of a polyamide matrix synthesized from hexamethylenediamine and adipic acid monomers, compounded with a hybrid filler system comprising 5 wt% Ketjenblack EC-600 JD carbon black and 30 wt% Thermocarb TC-300 specialty graphite. Prior to processing, the material was dried in an indirect heated dehumidifying oven to remove moisture. The composite was subsequently extruded using a Leistritz ZSE 27 twin-screw extruder and injection molded into 3.2 mm thick ASTM Type I tensile bars using a Niigata NE85UA4 machine. Ultimate tensile strength measurements were conducted on dry-as-molded specimens via tensile testing at a crosshead rate of 5 mm/min in accordance with ASTM D638 standards using an Instru-Met Sintech apparatus.",
      "reasoning_analysis": "Increasing Factors: The polyamide backbone provides intrinsic strength through extensive interchain hydrogen bonding and semi-crystalline morphology. The incorporation of rigid fillers, specifically graphite and carbon black, can enhance load-bearing capacity through stress transfer mechanisms, while the dehumidifying drying process prevents hydrolytic degradation of the polymer chains during extrusion. Furthermore, testing in the dry-as-molded condition eliminates moisture-induced plasticization, maintaining the matrix in a high-strength state. Decreasing Factors: The high total filler loading of 35 wt% significantly reduces the effective cross-sectional area of the load-bearing polymer matrix. Additionally, the interface between the rigid fillers and the polymer matrix acts as a potential site for stress concentration and crack initiation, particularly if interfacial adhesion is suboptimal without specified coupling agents. The restriction of polymer chain mobility by the high filler content may also limit plastic deformation, promoting brittle failure. Dominant Factor: The high total filler loading of 35 wt% qualitatively dominates the UTS behavior by reducing the effective load-bearing polymer cross-section and introducing stress concentration points at the filler-matrix interface; although the Dry-as-Molded processing condition preserves the intrinsic strength of the matrix by preventing moisture plasticization, the mechanical response is ultimately governed by the composite nature established by the substantial graphite and carbon black content."
    }
  },
  {
    "doi": "10.1002/cjce.24562",
    "title": "Mechanical properties of thermoplastic polymers in fused filament fabrication (FFF)",
    "year": 2022,
    "chemical_composition": {
      "repeat_unit_psmiles": "[*]OC(C)C(=O)[*]",
      "monomers": [
        {
          "name": "Lactic acid",
          "smiles": "CC(O)C(=O)O",
          "ratio_value": null,
          "ratio_unit": null
        }
      ],
      "additives": [],
      "is_homopolymer": true
    },
    "processing_history": "FFF 3D printing using Machina Mk2. ASTM D638-14 Type 1 tensile bars. Infill 100%, Grid pattern, 0.2 mm layer height. Nozzle diameter 0.4 mm. Nozzle temp 220 °C, Bed temp 60 °C. Stored at 23 °C, 50% RH for 24 h. Tensile testing on Instron 3366, 5 mm/min crosshead speed, 10 kN load cell.",
    "hierarchical_structure": "Semi-crystalline. Orange colour.",
    "properties": {
      "UTS": {
        "value": [
          47.8
        ],
        "unit": "MPa"
      }
    },
    "analysis_with_hierarchical_structure": {
      "descriptive_text": "The sample comprises a semi-crystalline poly(lactic acid) homopolymer exhibiting an orange coloration. Tensile specimens conforming to ASTM D638-14 Type 1 geometry were fabricated via fused filament fabrication using a Machina Mk2 system with a 0.4 mm nozzle diameter and 0.2 mm layer height. The processing parameters included a nozzle temperature of 220 °C, a bed temperature of 60 °C, and a 100% infill density arranged in a grid pattern. Prior to mechanical characterization, the printed bars were conditioned at 23 °C and 50% relative humidity for 24 hours, followed by tensile testing on an Instron 3366 universal testing machine equipped with a 10 kN load cell at a crosshead speed of 5 mm/min.",
      "reasoning_analysis": "Increasing Factors: The semi-crystalline hierarchical structure provides physical crosslinking points via crystallites that restrict chain mobility and reinforce the amorphous matrix, inherently enhancing load-bearing capacity. Additionally, the 100% infill density minimizes macroscopic voids within the bulk material, and the elevated bed temperature of 60 °C promotes polymer chain diffusion across layer interfaces and encourages crystallization, both of which support higher strength. Decreasing Factors: The fused filament fabrication process introduces inherent anisotropy where inter-layer bonding strength is typically inferior to intra-layer cohesion, creating potential failure planes perpendicular to the build direction. Furthermore, conditioning at 50% relative humidity allows moisture absorption, which can act as a plasticizer or induce hydrolytic degradation of the ester linkages, reducing molecular integrity. The presence of pigment responsible for the orange coloration may also introduce microscopic stress concentrators. Dominant Factor: While the semi-crystalline morphology and high infill density provide intrinsic strengthening, the mechanical performance is qualitatively dominated by the processing-induced inter-layer interfaces and the environmental conditioning; the weakness of the weld lines between printed roads combined with potential moisture-induced plasticization or hydrolysis likely limits the ultimate tensile strength relative to bulk, dry, isotropic counterparts."
    },
    "analysis_without_hierarchical_structure": {
      "descriptive_text": "The sample comprises a polylactic acid (PLA) homopolymer derived from lactic acid monomers without additional additives. Tensile specimens were fabricated via Fused Filament Fabrication (FFF) 3D printing using a Machina Mk2 system to meet ASTM D638-14 Type 1 geometry standards. The printing process utilized a 100% infill density with a grid pattern, a 0.2 mm layer height, and a 0.4 mm nozzle diameter, with thermal settings maintained at 220 °C for the nozzle and 60 °C for the build bed. Following fabrication, the specimens were conditioned at 23 °C and 50% relative humidity for 24 hours prior to tensile testing on an Instron 3366 universal testing machine at a crosshead speed of 5 mm/min using a 10 kN load cell.",
      "reasoning_analysis": "Increasing Factors: The chemical composition features ester linkages within the PLA backbone that facilitate strong intermolecular dipole-dipole interactions, inherently supporting load transfer and contributing to higher UTS. The processing history further supports strength retention through the use of 100% infill density, which minimizes macroscopic voids and maximizes the effective load-bearing cross-sectional area, while the elevated nozzle temperature of 220 °C promotes polymer chain diffusion across raster roads to enhance interlayer bonding. Decreasing Factors: The FFF manufacturing method inherently introduces anisotropy and potential weak interfaces between deposited layers compared to bulk molding techniques, which can serve as initiation sites for failure under tensile load. Additionally, conditioning the hygroscopic PLA at 50% relative humidity may allow moisture absorption, where water molecules could act as plasticizers increasing free volume or initiate hydrolytic degradation of ester bonds, thereby reducing cohesive strength. Dominant Factor: The quality of interlayer bonding and the inherent anisotropy imposed by the layer-by-layer FFF processing history qualitatively dominate the final UTS behavior. While the 100% infill and high nozzle temperature optimize the print quality, the mechanical integrity is ultimately limited by the weld lines between raster roads rather than the intrinsic strength of the bulk PLA homopolymer, making the processing-induced microstructure the critical determinant of tensile performance."
    }
  },
  {
    "doi": "10.1002/cjce.24562",
    "title": "Mechanical properties of thermoplastic polymers in fused filament fabrication (FFF)",
    "year": 2022,
    "chemical_composition": {
      "repeat_unit_psmiles": "[*]OC(C)C(=O)[*]",
      "monomers": [
        {
          "name": "Lactic acid",
          "smiles": "CC(O)C(=O)O",
          "ratio_value": null,
          "ratio_unit": null
        }
      ],
      "additives": [],
      "is_homopolymer": true
    },
    "processing_history": "FFF 3D printing using Machina Mk2. ASTM D638-14 Type 1 tensile bars. Infill 100%, Grid pattern, 0.2 mm layer height. Nozzle diameter 0.4 mm. Nozzle temp 220 °C, Bed temp 60 °C. Stored at 23 °C, 50% RH for 24 h. Tensile testing on Instron 3366, 5 mm/min crosshead speed, 10 kN load cell.",
    "hierarchical_structure": "Semi-crystalline. White colour.",
    "properties": {
      "UTS": {
        "value": [
          47.3
        ],
        "unit": "MPa"
      }
    },
    "analysis_with_hierarchical_structure": {
      "descriptive_text": "The sample comprises a semi-crystalline poly(lactic acid) homopolymer characterized by a white appearance. Tensile specimens were fabricated according to ASTM D638-14 Type 1 standards using fused filament fabrication 3D printing on a Machina Mk2 system. The printing parameters included a 100% infill density with a grid pattern, a layer height of 0.2 mm, and a nozzle diameter of 0.4 mm, with nozzle and bed temperatures set at 220 °C and 60 °C, respectively. Following fabrication, the specimens were conditioned at 23 °C and 50% relative humidity for 24 hours prior to tensile testing on an Instron 3366 universal testing machine equipped with a 10 kN load cell at a crosshead speed of 5 mm/min.",
      "reasoning_analysis": "Increasing Factors: The semi-crystalline hierarchical structure contributes positively to the UTS, as crystalline lamellae act as physical crosslinks that reinforce the amorphous matrix and facilitate stress transfer. Additionally, the use of 100% infill density during fabrication maximizes the effective load-bearing cross-sectional area, minimizing structural voids associated with lower infill patterns. The homopolymer composition ensures consistent intermolecular interactions without the interference of incompatible additives. Decreasing Factors: The fused filament fabrication processing history introduces inherent anisotropy and inter-layer interfaces where polymer diffusion may be incomplete, creating planes of weakness susceptible to delamination under tensile load. The grid infill pattern may induce stress concentrations at raster intersections depending on the loading orientation. Furthermore, storage at 50% relative humidity allows for moisture absorption, which can plasticize the amorphous regions or initiate minor hydrolytic degradation of the ester linkages, potentially reducing cohesive strength. Dominant Factor: While the semi-crystalline structure provides intrinsic reinforcement, the quality of inter-layer bonding dictated by the FFF processing history is the dominant factor. The mechanical integrity of additively manufactured thermoplastics is typically limited by the interfacial strength between deposited roads rather than the bulk material strength, meaning the processing-induced microstructural discontinuities likely constrain the UTS more significantly than the compositional or crystalline attributes enhance it."
    },
    "analysis_without_hierarchical_structure": {
      "descriptive_text": "The sample comprises a poly(lactic acid) homopolymer fabricated into ASTM D638-14 Type 1 tensile bars via fused filament fabrication on a Machina Mk2 system. The printing protocol employed a 0.4 mm nozzle at 220 °C with a 0.2 mm layer height and 100% grid infill on a 60 °C bed, followed by conditioning at 23 °C and 50% relative humidity for 24 hours. Mechanical characterization was performed using an Instron 3366 universal testing machine with a 10 kN load cell at a crosshead speed of 5 mm/min to determine the ultimate tensile strength.",
      "reasoning_analysis": "Increasing Factors: The intrinsic stiffness of the poly(lactic acid) backbone, derived from the ester linkages and methyl side groups, provides a solid baseline for tensile strength, while the 100% infill density maximizes the effective load-bearing cross-sectional area. Furthermore, the elevated nozzle temperature of 220 °C promotes enhanced polymer chain diffusion and entanglement across deposited roads, improving inter-layer adhesion compared to lower temperature processing. Decreasing Factors: The fused filament fabrication process inherently introduces micro-voids and anisotropic interfaces between layers that act as stress concentrators, typically reducing strength relative to isotropic bulk molding. Additionally, storage at 50% relative humidity may lead to moisture absorption, which can plasticize the matrix or induce hydrolytic chain scission, thereby reducing cohesive strength, and the absence of toughening additives leaves the material susceptible to brittle failure. Dominant Factor: The processing-induced microstructural integrity, specifically the quality of inter-layer bonding and the presence of printing-induced voids, qualitatively dominates the ultimate tensile strength behavior, as failure in additively manufactured polymers typically initiates at these processing-defined discontinuities rather than within the bulk polymer matrix itself."
    }
  },
  {
    "doi": null,
    "title": "Strain rate dependence of 3D printed continuous fiber reinforced composites",
    "year": null,
    "chemical_composition": {
      "repeat_unit_psmiles": "[*]NC(=O)CCCCC[*]",
      "monomers": [
        {
          "name": "Caprolactam",
          "smiles": "O=C1CCCCN1",
          "ratio_value": null,
          "ratio_unit": null
        }
      ],
      "additives": [
        {
          "name": "Continuous Carbon Fiber",
          "type": "filler",
          "amount_value": 42,
          "amount_unit": "vol%"
        },
        {
          "name": "Discontinuous Carbon Fiber",
          "type": "filler",
          "amount_value": 15,
          "amount_unit": "wt%"
        }
      ],
      "is_homopolymer": false
    },
    "processing_history": "FDM printed using Markforged Mark Two. Nozzle temps: Onyx 275°C, Fiber 255°C. Filaments dried 8h at 45°C. Layer thickness: Onyx 0.1 mm, CFF 0.125 mm. Fiber orientation 0°, Onyx ±45°. UTS measured by tensile testing at strain rate 100 /s using Instron VHS 8800.",
    "hierarchical_structure": "Continuous Carbon Fiber Reinforced Onyx. Fiber volume fraction 42%. Group-alternating stacking sequence.",
    "properties": {
      "UTS": {
        "value": [
          575.55
        ],
        "unit": "MPa"
      }
    },
    "analysis_with_hierarchical_structure": {
      "descriptive_text": "The sample comprises a polycaprolactam (Nylon 6) matrix reinforced with a hybrid filler system consisting of 42 vol% continuous carbon fiber and 15 wt% discontinuous carbon fiber. This composite was fabricated via fused deposition modeling using a Markforged Mark Two system, where filaments were dried for 8 hours at 45°C prior to extrusion at nozzle temperatures of 275°C for the Onyx matrix and 255°C for the fiber. The resulting hierarchical structure exhibits a group-alternating stacking sequence with a continuous fiber volume fraction of 42%, featuring 0° orientation for the continuous fibers and ±45° orientation for the Onyx layers with respective thicknesses of 0.125 mm and 0.1 mm. Mechanical characterization was performed using an Instron VHS 8800 to measure ultimate tensile strength at a high strain rate of 100 s⁻¹.",
      "reasoning_analysis": "Increasing Factors: The inclusion of 42 vol% continuous carbon fiber aligned at 0° provides a highly efficient load-bearing network that significantly elevates strength compared to the neat polymer, while the 15 wt% discontinuous carbon fiber within the Onyx matrix offers secondary reinforcement. The polycaprolactam matrix contributes intrinsic cohesive strength through intermolecular hydrogen bonding, and the pre-print drying protocol minimizes moisture-induced plasticization and hydrolytic degradation. Additionally, the high strain rate of 100 s⁻¹ utilized during testing induces viscoelastic strain-hardening, qualitatively increasing the measured resistance to failure. Decreasing Factors: The additive manufacturing processing history inherently introduces interlayer voids and weak interfacial bonding between raster lines, which act as stress concentrators and reduce effective load-bearing cross-sections. The ±45° orientation of the Onyx matrix layers creates anisotropy that may limit the matrix contribution to axial strength when loaded along the 0° fiber direction. Furthermore, potential imperfect wetting or interfacial adhesion between the hydrophobic carbon fibers and the polar Nylon matrix at high loading fractions could restrict stress transfer efficiency, and the high fiber content may exacerbate processing-induced porosity. Dominant Factor: The continuous carbon fiber reinforcement aligned with the loading direction qualitatively dominates the ultimate tensile strength behavior. Despite the microstructural defects inherent to the fused deposition modeling process and the off-axis matrix orientation, the high modulus and strength of the continuous fibers at 42 vol% dictate the macroscopic failure limit, rendering the composite performance fiber-dominated rather than matrix-dominated."
    },
    "analysis_without_hierarchical_structure": {
      "descriptive_text": "The sample comprises a polyamide 6 matrix reinforced with a hybrid filler system consisting of 42 vol% continuous carbon fiber and 15 wt% discontinuous carbon fiber. This composite was fabricated via fused deposition modeling using a Markforged Mark Two system, where filaments were dried for 8 hours at 45°C prior to printing. The printing process utilized nozzle temperatures of 275°C for the matrix and 255°C for the continuous fiber infusion, with layer thicknesses set to 0.1 mm and 0.125 mm respectively. The resulting architecture features continuous fiber orientation at 0° embedded within a matrix printed at ±45°, and the ultimate tensile strength was evaluated using an Instron VHS 8800 at a strain rate of 100 /s.",
      "reasoning_analysis": "Increasing Factors: The primary driver for enhanced strength is the high volume fraction of continuous carbon fiber aligned at 0°, which efficiently bears axial loads superior to the polymer matrix. The inclusion of discontinuous carbon fiber within the matrix further reinforces the inter-fiber regions, while the high strain rate testing condition induces viscoelastic stiffening in the polyamide, typically elevating the observed yield and failure stresses. Decreasing Factors: The fused deposition modeling process inherently introduces inter-layer voids and anisotropic bonding weaknesses between raster lines compared to traditional compression molding, which can act as stress concentrators initiating premature failure. Additionally, the relatively low drying temperature of 45°C may be insufficient to fully remove moisture from the hygroscopic polyamide, potentially leading to residual plasticization or void formation during high-temperature extrusion. Dominant Factor: The alignment and high loading of the continuous carbon fiber represent the dominant factor governing the ultimate tensile strength. Despite the processing-induced limitations of additive manufacturing and potential moisture content, the mechanical contribution of the continuous fibers oriented along the load axis overwhelmingly dictates the composite's strength performance relative to the unreinforced matrix."
    }
  },
  {
    "doi": null,
    "title": "Strain rate dependence of 3D printed continuous fiber reinforced composites",
    "year": null,
    "chemical_composition": {
      "repeat_unit_psmiles": "[*]NC(=O)CCCCC[*]",
      "monomers": [
        {
          "name": "Caprolactam",
          "smiles": "O=C1CCCCN1",
          "ratio_value": null,
          "ratio_unit": null
        }
      ],
      "additives": [
        {
          "name": "Continuous Glass Fiber",
          "type": "filler",
          "amount_value": 21,
          "amount_unit": "vol%"
        },
        {
          "name": "Discontinuous Carbon Fiber",
          "type": "filler",
          "amount_value": 15,
          "amount_unit": "wt%"
        }
      ],
      "is_homopolymer": false
    },
    "processing_history": "FDM printed using Markforged Mark Two. Nozzle temps: Onyx 275°C, Fiber 255°C. Filaments dried 8h at 45°C. Layer thickness: Onyx 0.1 mm, GFF 0.1 mm. Fiber orientation 0°, Onyx ±45°. UTS measured by tensile testing at strain rate 6.7e-4 /s using MTS 819.",
    "hierarchical_structure": "Continuous Glass Fiber Reinforced Onyx. Fiber volume fraction 21%. Group-alternating stacking sequence.",
    "properties": {
      "UTS": {
        "value": [
          232.46
        ],
        "unit": "MPa"
      }
    },
    "analysis_with_hierarchical_structure": {
      "descriptive_text": "The sample comprises a hybrid composite system based on a Polyamide 6 matrix synthesized from Caprolactam, which is internally reinforced with 15 wt% discontinuous carbon fiber to form the Onyx base material. This matrix is further reinforced with 21 vol% continuous glass fiber, fabricated via Fused Deposition Modeling on a Markforged Mark Two platform. Prior to extrusion, filaments were dried for 8 hours at 45°C to minimize moisture content, with printing executed at nozzle temperatures of 275°C for the Onyx and 255°C for the fiber reinforcement. The resulting hierarchical structure features a group-alternating stacking sequence with a layer thickness of 0.1 mm, where the continuous glass fibers are oriented at 0° and the Onyx matrix layers are oriented at ±45°. Mechanical evaluation was conducted using an MTS 819 system via tensile testing at a strain rate of 6.7e-4 /s.",
      "reasoning_analysis": "Increasing Factors: The inclusion of 21 vol% continuous glass fiber provides a high-modulus load-bearing network that significantly elevates the UTS compared to the unreinforced polymer. The 0° orientation of these continuous fibers aligns them with the tensile loading axis, maximizing stress transfer efficiency along the fiber length. Additionally, the 15 wt% discontinuous carbon fiber within the Onyx matrix reinforces the polymer phase itself, while the 8-hour drying protocol reduces moisture-induced voids and hydrolytic degradation, thereby enhancing matrix integrity and interlayer bonding strength. Decreasing Factors: The Fused Deposition Modeling process inherently generates inter-raster and inter-layer voids that act as stress concentrators and reduce the effective load-bearing cross-section. The ±45° orientation of the Onyx matrix layers limits the matrix contribution to axial strength relative to a 0° alignment, relying more on shear mechanisms. Furthermore, potential weak interfacial adhesion between the hydrophilic glass fibers and the polyamide matrix, or between printed layers in the z-direction, could facilitate premature debonding or delamination under load. Dominant Factor: The continuous glass fiber reinforcement oriented at 0° qualitatively dominates the UTS behavior. Despite the processing-induced defects inherent to FDM and the sub-optimal matrix orientation, the continuous fibers carry the majority of the applied axial load in this configuration. Consequently, the ultimate tensile strength is governed primarily by the fiber volume fraction and alignment rather than the matrix properties or processing artifacts."
    },
    "analysis_without_hierarchical_structure": {
      "descriptive_text": "The sample comprises a polyamide 6 matrix reinforced with a hybrid filler system consisting of 15 wt% discontinuous carbon fiber and 21 vol% continuous glass fiber. Specimens were fabricated via fused deposition modeling using a Markforged Mark Two printer, where the Onyx filament containing the discontinuous carbon fiber was extruded at 275°C and the continuous glass fiber filament at 255°C. Prior to printing, filaments underwent drying for 8 hours at 45°C. The resulting structure featured a layer thickness of 0.1 mm for both materials, with the continuous glass fiber oriented at 0° and the Onyx matrix infill oriented at ±45°. Ultimate tensile strength was evaluated via tensile testing on an MTS 819 system at a strain rate of 6.7e-4 /s.",
      "reasoning_analysis": "Increasing Factors: The inclusion of 21 vol% continuous glass fiber aligned at 0° relative to the loading direction provides a high-stiffness load-bearing network that significantly elevates the composite strength through efficient stress transfer along the fiber axis. Additionally, the 15 wt% discontinuous carbon fiber within the polyamide 6 matrix reinforces the polymer phase, enhancing the integrity of the regions between continuous fibers. Decreasing Factors: The fused deposition modeling process inherently introduces inter-layer voids and anisotropy, which act as stress concentration sites and reduce the effective cross-sectional area available for load bearing. Furthermore, the drying temperature of 45°C may be insufficient to fully remove bound moisture from the hygroscopic polyamide 6 matrix, potentially leaving residual water that plasticizes the polymer and weakens intermolecular hydrogen bonding. Dominant Factor: The continuous glass fiber reinforcement aligned with the tensile axis qualitatively dominates the ultimate tensile strength behavior, as the high strength of the continuous phase governs the failure limit despite the potential reductions in matrix performance caused by porosity or residual moisture."
    }
  },
  {
    "doi": "10.1002/cjce.24562",
    "title": "Mechanical properties of thermoplastic polymers in fused filament fabrication (FFF)",
    "year": 2022,
    "chemical_composition": {
      "repeat_unit_psmiles": "[*]OC(C)C(=O)[*]",
      "monomers": [
        {
          "name": "Lactic acid",
          "smiles": "CC(O)C(=O)O",
          "ratio_value": null,
          "ratio_unit": null
        }
      ],
      "additives": [],
      "is_homopolymer": true
    },
    "processing_history": "FFF 3D printing using Machina Mk2. ASTM D638-14 Type 1 tensile bars. Infill 100%, Grid pattern, 0.2 mm layer height. Nozzle diameter 0.4 mm. Nozzle temp 220 °C, Bed temp 60 °C. Stored at 23 °C, 50% RH for 24 h. Tensile testing on Instron 3366, 5 mm/min crosshead speed, 10 kN load cell.",
    "hierarchical_structure": "Semi-crystalline. Black colour.",
    "properties": {
      "UTS": {
        "value": [
          51.8
        ],
        "unit": "MPa"
      }
    },
    "analysis_with_hierarchical_structure": {
      "descriptive_text": "The sample comprises a semi-crystalline poly(lactic acid) homopolymer characterized by a black coloration. Tensile specimens were fabricated via Fused Filament Fabrication (FFF) using a Machina Mk2 system to meet ASTM D638-14 Type 1 geometry standards. The processing protocol utilized a 100% infill density with a grid pattern, a 0.2 mm layer height, and a 0.4 mm nozzle diameter, with nozzle and bed temperatures maintained at 220 °C and 60 °C, respectively. Following printing, the specimens were conditioned at 23 °C and 50% relative humidity for 24 hours. Mechanical characterization was performed on an Instron 3366 universal testing machine using a 10 kN load cell at a crosshead speed of 5 mm/min to determine the ultimate tensile strength.",
