Repository: hhtrick/HHT-code

# HHT training framework

This directory contains model training, embedding precomputation, inference, article-level baselines and the curated datasets. All commands below assume that the working directory is `train_code/`.

## 3. Datasets and fixed partitions

Each main dataset is a JSON array at `dataset/{property}/{property}.json`. Entries contain source metadata, `chemical_composition`, `processing_history`, `hierarchical_structure`, `properties`, and two generated-analysis objects. Targets are stored as `properties[property]["value"]`; source metadata and target values are not predictive input fields.

| Property | Train | Validation | Test | Total |
|---|---:|---:|---:|---:|

File: train_code/dataset/UTS/UTS.json (part 123 of 292)
[
      "reasoning_analysis": "Increasing Factors: The semi-crystalline hierarchical structure significantly enhances UTS as crystalline domains act as physical crosslinks and reinforcement within the amorphous matrix, restricting chain slippage under load. Additionally, the 100% infill density minimizes macro-voids, maximizing the load-bearing cross-sectional area, while the 60 °C bed temperature promotes in-situ crystallization during deposition, further stiffening the material. Decreasing Factors: The FFF processing history introduces inherent anisotropy where inter-layer bonding strength is typically lower than intra-layer cohesion, creating preferential failure planes perpendicular to the build direction. The grid infill pattern introduces stress concentrations at strand intersections which can initiate cracks. The elevated nozzle temperature of 220 °C risks thermal degradation of the ester linkages in the PLA backbone, potentially reducing molecular weight and strength. Furthermore, conditioning at 50% RH may lead to moisture absorption, causing plasticization of the amorphous regions or hydrolytic degradation of the polymer chains. Dominant Factor: The processing history associated with FFF fabrication qualitatively dominates the final UTS behavior; while the semi-crystalline structure provides a robust baseline strength, the inter-layer adhesion quality and potential thermal degradation induced by the additive manufacturing process impose the primary limitation on mechanical performance, typically resulting in lower UTS values compared to bulk molded equivalents due to anisotropic failure modes."
    },
    "analysis_without_hierarchical_structure": {
      "descriptive_text": "The sample consists of a neat poly(lactic acid) homopolymer fabricated into ASTM D638-14 Type 1 tensile bars using Fused Filament Fabrication on a Machina Mk2 system. The printing process utilized a 0.4 mm nozzle at 220 °C with a heated bed at 60 °C, employing a 100% infill density with a grid pattern and 0.2 mm layer height. Following fabrication, the specimens were conditioned at 23 °C and 50% relative humidity for 24 hours prior to tensile characterization on an Instron 3366 universal testing machine at a crosshead speed of 5 mm/min using a 10 kN load cell.",
      "reasoning_analysis": "Increasing Factors: The poly(lactic acid) backbone contains polar ester groups that enable dipole-dipole interactions, establishing a baseline cohesive energy density conducive to load transfer. The processing history specifies a 100% infill density, which reduces macroscopic void volume compared to sparse infill patterns, and the elevated nozzle temperature of 220 °C promotes melt fluidity to enhance diffusion between adjacent filament roads. Decreasing Factors: The layer-by-layer deposition inherent to Fused Filament Fabrication creates inter-layer interfaces where chain diffusion is often incomplete, resulting in weld lines that act as stress concentrators and planes of weakness relative to bulk material. Furthermore, conditioning at 50% relative humidity may induce moisture absorption in the hygroscopic polymer matrix, where water molecules act as plasticizers to increase free volume and reduce intermolecular friction, potentially lowering the stress required for failure. Dominant Factor: The quality of inter-layer adhesion dictated by the FFF processing history qualitatively dominates the UTS behavior. While the intrinsic chemistry provides structural integrity, the mechanical continuity is fundamentally limited by the anisotropic nature of the printed raster and the strength of the weld lines between layers, which typically governs failure initiation more significantly than the bulk polymer properties or moderate environmental conditioning."
    }
  },
  {
    "doi": null,
    "title": "Synergistic Effects of Carbon Fillers on Tensile and Impact Properties in Nylon 6,6 and Polycarbonate Based Resins",
    "year": 2004,
    "chemical_composition": {
      "repeat_unit_psmiles": "[*]NCCCCCCNC(=O)CCCCC(=O)[*]",
      "monomers": [
        {
          "name": "Hexamethylenediamine",
          "smiles": "NCCCCCCN",
          "ratio_value": null,
          "ratio_unit": null
        },
        {
          "name": "Adipic Acid",
          "smiles": "OC(=O)CCCCC(=O)O",
          "ratio_value": null,
          "ratio_unit": null
        }
      ],
      "additives": [
        {
          "name": "Thermocarb TC-300 Specialty Graphite",
          "type": "filler",
          "amount_value": 30,
          "amount_unit": "wt%"
        },
        {
          "name": "ThermalGraph DKD X",
          "type": "filler",
          "amount_value": 20,
          "amount_unit": "wt%"
        }
      ],
      "is_homopolymer": false
    },
    "processing_history": "Dried in indirect heated dehumidifying drying oven. Extruded using American Leistritz Extruder Corporation Model ZSE 27. Injection molded using Niigata model NE85UA4 into 3.2 mm thick ASTM Type I tensile bars. UTS measured by tensile testing at 5 mm/min crosshead rate, ASTM D638, Instru-Met Sintech machine. Nylon 6,6 tested dry as molded (DAM). Batch: Original.",
    "hierarchical_structure": "Semicrystalline nylon 6,6 matrix with 30 wt% synthetic graphite and 20 wt% carbon fiber fillers.",
    "properties": {
      "UTS": {
        "value": [
          80.94
        ],
        "unit": "MPa"
      }
    },
    "analysis_with_hierarchical_structure": {
      "descriptive_text": "The material is a semicrystalline polyamide 6,6 composite synthesized from hexamethylenediamine and adipic acid monomers, reinforced with a hybrid filler system consisting of 30 wt% Thermocarb TC-300 Specialty Graphite and 20 wt% ThermalGraph DKD X carbon fiber fillers. Processing involved drying in an indirect heated dehumidifying oven, followed by extrusion using a Leistritz ZSE 27 model and injection molding into 3.2 mm thick ASTM Type I tensile bars via a Niigata NE85UA4 machine. The ultimate tensile strength was characterized on dry-as-molded specimens using tensile testing at a 5 mm/min crosshead rate according to ASTM D638 on an Instru-Met Sintech machine.",
      "reasoning_analysis": "Increasing Factors: The semicrystalline nature of the nylon 6,6 matrix provides substantial intermolecular hydrogen bonding and crystalline domains that resist deformation, inherently driving the UTS higher. Additionally, the processing history involving injection molding induces shear flow that aligns the 20 wt% carbon fiber fillers along the tensile axis, enhancing load transfer efficiency, while the dry-as-molded condition ensures the absence of moisture-induced plasticization of the amorphous phase. Decreasing Factors: The high total filler loading of 50 wt% significantly reduces the volume fraction of the load-bearing polymer matrix, potentially limiting the ultimate stress capacity. Furthermore, the 30 wt% graphite filler consists of platelet-like structures that may act as stress concentrators or initiate delamination under tension, and the lack of specified coupling agents suggests potential interfacial weakness between the hydrophobic fillers and the polar polyamide matrix. Dominant Factor: The reinforcing contribution of the aligned carbon fibers combined with the intrinsic strength of the semicrystalline hydrogen-bonded matrix qualitatively dominates the mechanical response, establishing a high-strength baseline, although the high volume fraction of particulate graphite imposes a limiting factor on the ultimate failure strain and stress compared to a pure fiber-reinforced system."
    },
    "analysis_without_hierarchical_structure": {
      "descriptive_text": "The sample comprises a polyamide 6,6 matrix synthesized from hexamethylenediamine and adipic acid monomers, compounded with 30 wt% Thermocarb TC-300 Specialty Graphite and 20 wt% ThermalGraph DKD X fillers. The material was dried in an indirect heated dehumidifying oven prior to extrusion on a Leistritz ZSE 27 system and injection molded using a Niigata NE85UA4 machine into 3.2 mm thick ASTM Type I tensile bars. Ultimate tensile strength was determined via tensile testing at a 5 mm/min crosshead rate according to ASTM D638 on an Instru-Met Sintech machine, with specimens evaluated in the dry as molded condition.",
      "reasoning_analysis": "Increasing Factors: The polyamide 6,6 backbone features strong intermolecular hydrogen bonding and semi-crystalline morphology, which inherently supports high load-bearing capacity. The dry as molded processing condition eliminates moisture-induced plasticization, preserving the stiffness and strength of the polymer matrix. Additionally, the shear forces during injection molding may induce orientation of the graphite particles along the flow direction, potentially enhancing load transfer in the axis of testing. Decreasing Factors: The total filler loading of 50 wt% significantly reduces the volume fraction of the continuous polymer phase available to bear stress. Graphite particles, lacking the high aspect ratio of structural fibers, act as stress concentration sites that can initiate premature failure, and the lubricious nature of graphite may facilitate interlayer slip rather than effective reinforcement. Furthermore, the absence of specified coupling agents suggests potential weak interfacial adhesion between the polar nylon matrix and non-polar graphite fillers. Dominant Factor: The high concentration of graphite filler qualitatively dominates the mechanical behavior by disrupting the continuity of the strong polyamide matrix. While the dry condition and polymer chemistry provide a robust baseline, the stress concentration effects and reduced matrix volume fraction imposed by the 50 wt% filler loading are the primary determinants limiting the ultimate tensile strength relative to the intrinsic capacity of the neat polymer."
    }
  },
  {
    "doi": "10.1002/cjce.24562",
    "title": "Mechanical properties of thermoplastic polymers in fused filament fabrication (FFF)",
    "year": 2022,
    "chemical_composition": {
      "repeat_unit_psmiles": null,
      "monomers": [
        {
          "name": "Lactic acid",
          "smiles": "CC(O)C(=O)O",
          "ratio_value": null,
          "ratio_unit": null
        },
        {
          "name": "Polyhydroxyalkanoates",
          "smiles": null,
          "ratio_value": null,
          "ratio_unit": null
        }
      ],
      "additives": [],
      "is_homopolymer": false
    },
    "processing_history": "FFF 3D printing using Machina Mk2. ASTM D638-14 Type 1 tensile bars. Infill 100%, Grid pattern, 0.2 mm layer height. Nozzle diameter 0.4 mm. Nozzle temp 220 °C, Bed temp 60 °C. Stored at 23 °C, 50% RH for 24 h. Tensile testing on Instron 3366, 5 mm/min crosshead speed, 10 kN load cell.",
    "hierarchical_structure": "Blend. White colour.",
    "properties": {
      "UTS": {
        "value": [
          32.8
        ],
        "unit": "MPa"
      }
    },
    "analysis_with_hierarchical_structure": {
      "descriptive_text": "The sample is a white blend composed of lactic acid-derived units and polyhydroxyalkanoates (PHAs). Specimens were fabricated as ASTM D638-14 Type 1 tensile bars using fused filament fabrication (FFF) 3D printing on a Machina Mk2 system. The printing parameters included a 100% infill density with a grid pattern, a layer height of 0.2 mm, and a nozzle diameter of 0.4 mm, operated at a nozzle temperature of 220 °C and a bed temperature of 60 °C. Following fabrication, the samples were conditioned at 23 °C and 50% relative humidity for 24 hours prior to tensile testing on an Instron 3366 universal testing machine at a crosshead speed of 5 mm/min using a 10 kN load cell.",
      "reasoning_analysis": "Increasing Factors: The use of 100% infill density ensures a maximal load-bearing cross-sectional area without internal voids, while the elevated nozzle temperature of 220 °C facilitates enhanced polymer chain diffusion across deposited roads, strengthening the inter-layer bonding. The intrinsic stiffness of the lactic acid segments contributes to the baseline load-bearing capacity of the matrix. Decreasing Factors: The fused filament fabrication process inherently introduces structural anisotropy, where inter-layer adhesion is typically weaker than intra-layer strength, creating preferential failure planes. Additionally, the binary blend of lactic acid and polyhydroxyalkanoates may exhibit phase separation in the absence of explicit compatibilizers, generating stress concentrators at domain interfaces that hinder effective stress transfer. Furthermore, conditioning at 50% relative humidity poses a risk of moisture absorption, which can plasticize the matrix or induce hydrolytic degradation of ester linkages, thereby reducing cohesive strength. Dominant Factor: While the chemical composition provides the intrinsic material potential, the processing-induced inter-layer bonding quality inherent to the FFF method qualitatively dominates the UTS behavior. The mechanical integrity is primarily limited by the strength of the interfaces between printed layers rather than the bulk strength of the polymer blend itself, making the thermal history during deposition the critical determinant of final performance."
    },
    "analysis_without_hierarchical_structure": {
      "descriptive_text": "The sample comprises a copolymer system consisting of lactic acid and polyhydroxyalkanoate components. Tensile specimens were fabricated via fused filament fabrication (FFF) 3D printing using a Machina Mk2 printer to meet ASTM D638-14 Type 1 standards. The printing parameters included a 100% infill density with a grid pattern, a layer height of 0.2 mm, and a nozzle diameter of 0.4 mm, with processing temperatures set at 220 °C for the nozzle and 60 °C for the build bed. Following fabrication, the specimens were conditioned at 23 °C and 50% relative humidity for 24 hours prior to tensile testing on an Instron 3366 universal testing machine using a 10 kN load cell at a crosshead speed of 5 mm/min.",
      "reasoning_analysis": "Increasing Factors: The utilization of 100% infill density during the fused filament fabrication process minimizes internal macro-voids, thereby maximizing the effective load-bearing cross-sectional area available to resist tensile stress. Additionally, the lactic acid segments within the copolymer backbone contribute rigid structural elements that inherently support higher stress transfer compared to purely aliphatic chains. Decreasing Factors: The layer-by-layer nature of the 3D printing process introduces structural anisotropy, where inter-layer bonding strength is typically inferior to intra-layer cohesion, creating potential failure planes perpendicular to the load direction. Furthermore, conditioning at 50% relative humidity facilitates moisture absorption into the hydrophilic ester linkages of the copolymer, acting as a plasticizer that increases free volume and reduces intermolecular friction, while the copolymerization with polyhydroxyalkanoates may disrupt the crystallinity of the polylactic acid segments compared to a pure homopolymer. Dominant Factor: The structural anisotropy and inter-layer adhesion limitations inherent to the FFF processing history represent the dominant factor governing the ultimate tensile strength. While the material composition provides a baseline mechanical integrity, the mechanical performance of 3D printed parts is fundamentally constrained by the weld lines between deposited roads, which usually dictate the ultimate failure stress more significantly than the bulk polymer properties or moderate environmental conditioning."
    }
  },
  {
    "doi": null,
    "title": "Synergistic Effects of Carbon Fillers on Tensile and Impact Properties in Nylon 6,6 and Polycarbonate Based Resins",
    "year": 2004,
    "chemical_composition": {
      "repeat_unit_psmiles": "[*]NCCCCCCNC(=O)CCCCC(=O)[*]",
      "monomers": [
        {
          "name": "Hexamethylenediamine",
          "smiles": "NCCCCCCN",
          "ratio_value": null,
          "ratio_unit": null
        },
        {
          "name": "Adipic Acid",
          "smiles": "OC(=O)CCCCC(=O)O",
          "ratio_value": null,
          "ratio_unit": null
        }
      ],
      "additives": [
        {
          "name": "Ketjenblack EC-600 JD",
          "type": "filler",
          "amount_value": 5,
          "amount_unit": "wt%"
        },
        {
          "name": "ThermalGraph DKD X",
          "type": "filler",
          "amount_value": 20,
          "amount_unit": "wt%"
        }
      ],
      "is_homopolymer": false
    },
    "processing_history": "Dried in indirect heated dehumidifying drying oven. Extruded using American Leistritz Extruder Corporation Model ZSE 27. Injection molded using Niigata model NE85UA4 into 3.2 mm thick ASTM Type I tensile bars. UTS measured by tensile testing at 5 mm/min crosshead rate, ASTM D638, Instru-Met Sintech machine. Nylon 6,6 tested dry as molded (DAM). Batch: Replicate.",
    "hierarchical_structure": "Semicrystalline nylon 6,6 matrix with 5 wt% carbon black and 20 wt% carbon fiber fillers.",
    "properties": {
      "UTS": {
        "value": [
          88.18
        ],
        "unit": "MPa"
      }
    },
    "analysis_with_hierarchical_structure": {
      "descriptive_text": "The sample comprises a semicrystalline nylon 6,6 matrix synthesized from hexamethylenediamine and adipic acid monomers, reinforced with a hybrid filler system containing 5 wt% Ketjenblack EC-600 JD carbon black and 20 wt% ThermalGraph DKD X carbon fiber. Following drying in an indirect heated dehumidifying oven, the composite was extruded using a Leistritz ZSE 27 system and injection molded into 3.2 mm thick ASTM Type I tensile bars via a Niigata NE85UA4 machine. Mechanical characterization was performed under dry as molded conditions using an Instru-Met Sintech apparatus at a crosshead rate of 5 mm/min in compliance with ASTM D638.",
      "reasoning_analysis": "Increasing Factors: The polyamide 6,6 backbone enables extensive intermolecular hydrogen bonding, which increases cohesive energy and resistance to chain slippage, while the semicrystalline morphology provides rigid domains that enhance load-bearing capacity. The addition of 20 wt% carbon fiber introduces high-aspect-ratio reinforcement that facilitates efficient stress transfer from the matrix to the filler, significantly boosting strength, particularly when fibers align with the tensile axis during injection molding. Furthermore, the 5 wt% carbon black provides secondary reinforcement, and the dry as molded processing condition prevents moisture-induced plasticization, preserving the intrinsic stiffness and strength of the nylon matrix. Decreasing Factors: The presence of rigid particulate and fibrous fillers introduces potential stress concentration sites at the filler-matrix interfaces, which may serve as initiation points for microvoids or cracks under tensile load if interfacial adhesion is imperfect. Additionally, the high-shear stresses encountered during extrusion and injection molding could induce mechanical degradation of the polymer chains, potentially reducing the molecular weight and thereby lowering the intrinsic tensile strength of the matrix. Dominant Factor: The substantial reinforcement effect from the 20 wt% carbon fiber loading, combined with the high intrinsic strength of the dry semicrystalline nylon 6,6 matrix, qualitatively dominates the mechanical behavior, driving the UTS significantly higher than that of the neat polymer despite the potential for interfacial stress concentrations or minor processing-induced chain scission."
    },
    "analysis_without_hierarchical_structure": {
      "descriptive_text": "The sample comprises a polyamide matrix synthesized from hexamethylenediamine and adipic acid monomers, compounded with 5 wt% Ketjenblack EC-600 JD and 20 wt% ThermalGraph DKD X fillers. Prior to processing, the material was dried in an indirect heated dehumidifying drying oven to ensure moisture removal. The composite was subsequently extruded using an American Leistritz Extruder Corporation Model ZSE 27 and injection molded using a Niigata model NE85UA4 into 3.2 mm thick ASTM Type I tensile bars. Ultimate tensile strength was evaluated via tensile testing at a 5 mm/min crosshead rate according to ASTM D638 standards using an Instru-Met Sintech machine, with the specimens tested in the dry as molded condition.",
      "reasoning_analysis": "Increasing Factors: The polyamide 6,6 backbone features strong interchain hydrogen bonding which significantly enhances cohesive energy density and load-bearing capacity. The processing history includes a critical drying step in a dehumidifying oven, which removes absorbed moisture that would otherwise act as a plasticizer and reduce intermolecular forces, thereby maximizing the intrinsic strength of the matrix. Furthermore, the injection molding process induces molecular orientation along the flow direction, which can align polymer chains and filler platelets to better resist tensile loads along the test axis. Decreasing Factors: The incorporation of a high total loading of rigid carbonaceous fillers (25 wt% combined) introduces significant stress concentration points within the matrix, particularly if interfacial adhesion between the polyamide and the fillers is limited by the absence of coupling agents. The high surface area Ketjenblack particles are prone to agglomeration, which can act as initiation sites for microcracks, and the presence of rigid fillers may disrupt the crystallization kinetics of the polyamide, potentially reducing the crystalline fraction that contributes to mechanical strength. Dominant Factor: While the dried matrix and hydrogen bonding provide a robust baseline for strength, the high concentration of rigid fillers creates a composite morphology where stress transfer efficiency at the filler-matrix interface qualitatively dominates the final UTS behavior; specifically, the stress concentration effects induced by the 25 wt% filler loading likely limit the ultimate failure stress relative to a neat, dried polyamide sample despite the benefits of the drying process."
    }
  },
  {
    "doi": null,
    "title": "Strain rate dependence of 3D printed continuous fiber reinforced composites",
    "year": null,
    "chemical_composition": {
      "repeat_unit_psmiles": "[*]NC(=O)CCCCC[*]",
      "monomers": [
        {
          "name": "Caprolactam",
          "smiles": "O=C1CCCCN1",
          "ratio_value": null,
          "ratio_unit": null
        }
      ],
      "additives": [
        {
          "name": "Continuous Glass Fiber",
          "type": "filler",
          "amount_value": 21,
          "amount_unit": "vol%"
        },
        {
          "name": "Discontinuous Carbon Fiber",
          "type": "filler",
          "amount_value": 15,
          "amount_unit": "wt%"
        }
      ],
      "is_homopolymer": false
    },
    "processing_history": "FDM printed using Markforged Mark Two. Nozzle temps: Onyx 275°C, Fiber 255°C. Filaments dried 8h at 45°C. Layer thickness: Onyx 0.1 mm, GFF 0.1 mm. Fiber orientation 0°, Onyx ±45°. UTS measured by tensile testing at strain rate 100 /s using Instron VHS 8800.",
    "hierarchical_structure": "Continuous Glass Fiber Reinforced Onyx. Fiber volume fraction 21%. Group-alternating stacking sequence.",
    "properties": {
      "UTS": {
        "value": [
          287.31
        ],
        "unit": "MPa"
      }
    },
    "analysis_with_hierarchical_structure": {
      "descriptive_text": "The sample comprises a polycaprolactam matrix reinforced with a hybrid filler system consisting of 21 vol% continuous glass fiber and 15 wt% discontinuous carbon fiber, configured as Continuous Glass Fiber Reinforced Onyx. Fabrication was achieved via fused deposition modeling using a Markforged Mark Two system, wherein filaments were dried for 8 hours at 45°C prior to extrusion at nozzle temperatures of 275°C for the Onyx and 255°C for the fiber. The resulting hierarchical structure exhibits a group-alternating stacking sequence with a uniform layer thickness of 0.1 mm, featuring continuous glass fibers oriented at 0° and Onyx layers oriented at ±45°. Mechanical characterization involved tensile testing at a high strain rate of 100 s⁻¹ using an Instron VHS 8800 to determine the ultimate tensile strength.",
      "reasoning_analysis": "Increasing Factors: The inclusion of 21 vol% continuous glass fiber oriented at 0° relative to the loading axis provides a primary load-bearing pathway that significantly enhances load transfer efficiency compared to the neat matrix. Additionally, the discontinuous carbon fiber within the Onyx matrix reinforces the polymer phase, while the pre-print drying process mitigates moisture-induced plasticization and hydrolysis, preserving the intrinsic strength of the polycaprolactam. The high strain rate testing condition also contributes to increased UTS due to the viscoelastic nature of the polymer, which restricts chain relaxation times during deformation. Decreasing Factors: The fused deposition modeling process inherently introduces interlayer voids and anisotropic interfacial bonding weaknesses between printed roads, which act as stress concentrators and potential failure initiation sites. Furthermore, the ±45° orientation of the Onyx matrix layers is less efficient for axial load bearing compared to a 0° alignment, and the interface between the continuous fiber and the printed matrix may suffer from incomplete wetting or adhesion issues typical of additive manufacturing. Dominant Factor: The alignment of the continuous glass fibers along the loading direction is the dominant factor governing the ultimate tensile strength, as the high-modulus fibers carry the majority of the applied stress. While the FDM processing history introduces structural defects that limit the theoretical maximum strength, the continuous reinforcement architecture qualitatively overrides the matrix limitations and discontinuous filler contributions, establishing the fiber alignment as the primary determinant of the material's tensile performance."
    },
    "analysis_without_hierarchical_structure": {
      "descriptive_text": "The sample comprises a polycaprolactam (Nylon 6) matrix reinforced with a hybrid filler system consisting of 21 vol% continuous glass fiber and 15 wt% discontinuous carbon fiber. This composite was fabricated via fused deposition modeling using a Markforged Mark Two system, where filaments were preconditioned by drying for 8 hours at 45°C. Printing parameters included nozzle temperatures of 275°C for the Onyx matrix and 255°C for the fiber deposition, with a uniform layer thickness of 0.1 mm. The internal architecture was configured with a 0° orientation for the continuous glass fiber and a ±45° orientation for the Onyx layers. Ultimate tensile strength was evaluated using an Instron VHS 8800 system at a high strain rate of 100 s⁻¹.",
      "reasoning_analysis": "Increasing Factors: The incorporation of 21 vol% continuous glass fiber aligned at 0° provides a direct load-bearing pathway that significantly enhances stress transfer efficiency compared to the matrix alone. Additionally, the 15 wt% discontinuous carbon fiber within the Onyx matrix reinforces the inter-fiber regions, while the high strain rate testing condition induces viscoelastic stiffening, qualitatively increasing the measured yield and ultimate strength. The pre-processing drying step mitigates moisture-induced plasticization and hydrolytic degradation, preserving the intrinsic strength of the polyamide matrix. Decreasing Factors: The fused deposition modeling process inherently introduces interlayer voids and potential weak interfaces between raster lines, which can act as stress concentrators and reduce the effective load-bearing cross-section. Furthermore, the ±45° orientation of the Onyx matrix layers is less efficient for axial load bearing compared to a 0° alignment, and poor fiber-matrix interfacial adhesion could lead to premature debonding. Dominant Factor: The continuous glass fiber reinforcement aligned at 0° qualitatively dominates the UTS behavior, as the high-modulus fibers carry the majority of the applied load, overriding the limitations imposed by the matrix orientation and processing-induced porosity."
    }
  },
  {
    "doi": "10.1039/c4ta00166d",
    "title": "Derivatized cardo-polyetherketone anion exchange membranes for all-vanadium redox flow batteries†",
    "year": 2014,
    "chemical_composition": {
      "repeat_unit_psmiles": null,
      "monomers": [
        {
          "name": "Nafion",
          "smiles": null,
          "ratio_value": null,
          "ratio_unit": null
        }
      ],
      "additives": [],
      "is_homopolymer": false
    },
    "processing_history": "Commercial Nafion 212 membrane. Tensile testing at 50 °C, 50% RH, equilibrated 60 min, stretching rate 0.5 MPa min-1 until failure.",
    "hierarchical_structure": "Amorphous matrix with ionic domains.",
    "properties": {
      "UTS": {
        "value": [
          14
        ],
        "unit": "MPa"
      }
    },
    "analysis_with_hierarchical_structure": {
      "descriptive_text": "The sample consists of a commercial Nafion 212 membrane, characterized as a copolymer with a hierarchical structure comprising an amorphous matrix reinforced by ionic domains. The material was subjected to tensile testing at 50 °C and 50% relative humidity following a 60-minute equilibration period, with a loading rate of 0.5 MPa min-1 applied until failure.",
      "reasoning_analysis": "Increasing Factors: The hierarchical structure featuring ionic domains acts as physical crosslinks within the amorphous matrix, significantly restricting polymer chain mobility and enhancing load transfer capabilities. Additionally, the perfluorinated backbone provides inherent chemical stability and bond strength that supports high mechanical integrity. Decreasing Factors: The testing conditions involve 50% relative humidity, where absorbed water molecules plasticize the ionic clusters, weakening the physical crosslinking efficiency and reducing intermolecular forces. Furthermore, the elevated testing temperature of 50 °C increases segmental mobility and free volume compared to ambient conditions, facilitating chain slippage under load. Dominant Factor: The percolated network of ionic aggregates serves as the primary load-bearing mechanism, qualitatively dominating the UTS by providing structural integrity that persists despite the softening effects of humidity and temperature, though the absolute magnitude is modulated by these environmental conditions."
    },
    "analysis_without_hierarchical_structure": {
      "descriptive_text": "The material investigated is a commercial Nafion 212 membrane, identified as a perfluorosulfonic acid ionomer copolymer devoid of external additives. Mechanical characterization was conducted via tensile testing at 50 °C and 50% relative humidity following a 60-minute equilibration period, with the sample subjected to a stretching rate of 0.5 MPa min-1 until failure.",
      "reasoning_analysis": "Increasing Factors: The perfluorinated backbone containing strong carbon-fluorine bonds provides high intrinsic chain stiffness and chemical stability, while the semi-crystalline morphology offers significant resistance to deformation. Furthermore, the presence of sulfonic acid groups facilitates the formation of ionic clusters that act as physical crosslinks, reinforcing the polymer matrix and enhancing load transfer capabilities. Decreasing Factors: The testing environment specified in the processing history includes 50% relative humidity, where absorbed water molecules act as a plasticizer within the ionic domains, swelling the clusters and reducing the efficiency of the physical crosslinking network. Additionally, the testing temperature of 50 °C increases segmental chain mobility compared to ambient conditions, potentially lowering the yield stress and ultimate strength. Dominant Factor: While the robust fluorocarbon backbone establishes a high baseline mechanical integrity, the hygroscopic nature of the ionomer means the hydration level during testing is the dominant dynamic factor; the plasticization of ionic aggregates by moisture qualitatively reduces the UTS relative to a fully dry state, governing the final mechanical performance under these specific equilibrated conditions."
    }
  },
  {
    "doi": null,
    "title": "Strain rate dependence of 3D printed continuous fiber reinforced composites",
    "year": null,
    "chemical_composition": {
      "repeat_unit_psmiles": "[*]NC(=O)CCCCC[*]",
      "monomers": [
        {
          "name": "Caprolactam",
          "smiles": "O=C1CCCCN1",
          "ratio_value": null,
          "ratio_unit": null
        }
      ],
      "additives": [
        {
          "name": "Continuous Glass Fiber",
          "type": "filler",
          "amount_value": 34,
          "amount_unit": "vol%"
        },
        {
          "name": "Discontinuous Carbon Fiber",
          "type": "filler",
          "amount_value": 15,
          "amount_unit": "wt%"
        }
      ],
      "is_homopolymer": false
    },
    "processing_history": "FDM printed using Markforged Mark Two. Nozzle temps: Onyx 275°C, Fiber 255°C. Filaments dried 8h at 45°C. Layer thickness: Onyx 0.1 mm, GFF 0.1 mm. Fiber orientation 0°, Onyx ±45°. UTS measured by tensile testing at strain rate 6.7e-4 /s using MTS 819.",
    "hierarchical_structure": "Continuous Glass Fiber Reinforced Onyx. Fiber volume fraction 34%. Group-alternating stacking sequence.",
    "properties": {
      "UTS": {
        "value": [
          338.39
        ],
        "unit": "MPa"
      }
    },
    "analysis_with_hierarchical_structure": {
      "descriptive_text": "This sample comprises a hybrid composite material featuring a polyamide 6 matrix derived from caprolactam monomers, commercially formulated as Onyx and intrinsically reinforced with 15 wt% discontinuous carbon fiber. This matrix system is further strengthened by the incorporation of 34 vol% continuous glass fiber, creating a multi-scale reinforcement architecture. Fabrication was achieved via fused deposition modeling using a Markforged Mark Two system, where filaments were dried for 8 hours at 45°C prior to extrusion at nozzle temperatures of 275°C for the Onyx and 255°C for the fiber. The resulting hierarchical structure exhibits a group-alternating stacking sequence with a layer thickness of 0.1 mm, wherein the continuous glass fibers are oriented at 0° and the Onyx matrix layers are oriented at ±45°. Mechanical characterization was performed via tensile testing at a strain rate of 6.7e-4 /s using an MTS 819 system to determine the ultimate tensile strength.",
      "reasoning_analysis": "Increasing Factors: The inclusion of 34 vol% continuous glass fibers oriented at 0° relative to the loading axis provides substantial load-bearing capacity through efficient stress transfer along the high-strength fiber backbone. Additionally, the discontinuous carbon fibers within the Onyx matrix reinforce the polyamide 6 phase beyond the capabilities of neat nylon, while the pre-processing drying cycle minimizes hydrolytic chain scission during high-temperature extrusion, preserving molecular weight and intrinsic strength. Decreasing Factors: The fused deposition modeling process inherently introduces inter-layer voids and weak interfacial diffusion between printed roads, which act as stress concentrators and reduce the effective load-bearing cross-section. Furthermore, the ±45° orientation of the matrix layers limits the matrix contribution to axial strength compared to a unidirectional alignment, and potential mismatches in thermal expansion coefficients between the glass and carbon fibers may induce residual stresses. Dominant Factor: The continuous glass fiber reinforcement aligned parallel to the tensile axis qualitatively dominates the ultimate tensile strength behavior. Despite the anisotropic weaknesses introduced by the additive manufacturing process and the matrix orientation, the high volume fraction and axial alignment of the continuous fibers override the matrix limitations, dictating a strength profile governed primarily by the fiber phase rather than the polyamide matrix or processing defects."
    },
    "analysis_without_hierarchical_structure": {
      "descriptive_text": "The sample comprises a polyamide 6 matrix synthesized from caprolactam, reinforced with a hybrid filler system consisting of 34 vol% continuous glass fiber and 15 wt% discontinuous carbon fiber. Fabrication was achieved via fused deposition modeling on a Markforged Mark Two system, where filaments were dried for 8 hours at 45°C prior to printing. The process utilized nozzle temperatures of 275°C for the Onyx matrix and 255°C for the fiber deposition, with both layers set to 0.1 mm thickness. The resulting architecture featured 0° continuous fiber orientation and ±45° Onyx matrix orientation, with ultimate tensile strength characterized using an MTS 819 system at a strain rate of 6.7e-4 /s.",
      "reasoning_analysis": "Increasing Factors: The inclusion of 34 vol% continuous glass fiber aligned at 0° provides a direct load-bearing network that significantly elevates strength beyond the matrix capability. The 15 wt% discontinuous carbon fiber reinforces the polyamide matrix, enhancing interlaminar shear strength and stress transfer efficiency. Furthermore, the drying procedure minimizes moisture-induced plasticization and voids, preserving interfacial integrity. Decreasing Factors: The additive manufacturing process introduces inter-raster voids and anisotropic weaknesses inherent to layer-by-layer deposition, reducing effective load-bearing cross-sections. The ±45° matrix orientation is less efficient for axial loading compared to 0°, and potential incomplete impregnation during printing may limit fiber-matrix adhesion. Dominant Factor: The continuous glass fiber reinforcement aligned at 0° qualitatively dominates the UTS behavior. In continuous fiber-reinforced thermoplastics, the fiber phase governs ultimate strength via the rule of mixtures, overriding matrix limitations or processing-induced defects associated with the fused deposition modeling technique."
    }
  },
  {
    "doi": "10.1002/cjce.24562",
    "title": "Mechanical properties of thermoplastic polymers in fused filament fabrication (FFF)",
    "year": 2022,
    "chemical_composition": {
      "repeat_unit_psmiles": null,
      "monomers": [
        {
          "name": "Lactic acid",
          "smiles": "CC(O)C(=O)O",
          "ratio_value": null,
          "ratio_unit": null
        },
        {
          "name": "Polyhydroxyalkanoates",
          "smiles": null,
          "ratio_value": null,
          "ratio_unit": null
        }
      ],
      "additives": [],
      "is_homopolymer": false
    },
    "processing_history": "FFF 3D printing using Machina Mk2. ASTM D638-14 Type 1 tensile bars. Infill 100%, Grid pattern, 0.2 mm layer height. Nozzle diameter 0.4 mm. Nozzle temp 220 °C, Bed temp 60 °C. Stored at 23 °C, 50% RH for 24 h. Tensile testing on Instron 3366, 5 mm/min crosshead speed, 10 kN load cell.",
    "hierarchical_structure": "Blend. Green colour.",
    "properties": {
      "UTS": {
        "value": [
          48.6
        ],
        "unit": "MPa"
      }
    },
    "analysis_with_hierarchical_structure": {
