Repository: hhtrick/HHT-code

# HHT training framework

This directory contains model training, embedding precomputation, inference, article-level baselines and the curated datasets. All commands below assume that the working directory is `train_code/`.

## 3. Datasets and fixed partitions

Each main dataset is a JSON array at `dataset/{property}/{property}.json`. Entries contain source metadata, `chemical_composition`, `processing_history`, `hierarchical_structure`, `properties`, and two generated-analysis objects. Targets are stored as `properties[property]["value"]`; source metadata and target values are not predictive input fields.

| Property | Train | Validation | Test | Total |
|---|---:|---:|---:|---:|

File: train_code/dataset/UTS/UTS.json (part 124 of 292)
[
      "descriptive_text": "The material is a green-colored polymer blend comprising lactic acid-derived units and polyhydroxyalkanoates. Tensile specimens were fabricated via fused filament fabrication (FFF) 3D printing using a Machina Mk2 system to produce ASTM D638-14 Type 1 bars with a 100% infill density in a grid pattern, utilizing a 0.4 mm nozzle diameter and 0.2 mm layer height. The printing process employed a nozzle temperature of 220 °C and a bed temperature of 60 °C, followed by conditioning at 23 °C and 50% relative humidity for 24 hours prior to mechanical characterization on an Instron 3366 universal testing machine equipped with a 10 kN load cell at a crosshead speed of 5 mm/min.",
      "reasoning_analysis": "Increasing Factors: The inclusion of lactic acid-derived units (polylactic acid) provides a rigid backbone with high inherent strength compared to many aliphatic polyesters, establishing a robust baseline for tensile load bearing. Additionally, the processing history specifies a 100% infill density, which maximizes the effective load-bearing cross-sectional area compared to partial infill structures, and the heated bed at 60 °C promotes inter-layer diffusion and bonding during deposition. Decreasing Factors: The fused filament fabrication process inherently introduces anisotropy and weak inter-layer boundaries that act as stress concentrators, significantly reducing ultimate tensile strength relative to isotropic bulk materials. Furthermore, the blend morphology between polylactic acid and polyhydroxyalkanoates likely exhibits phase separation without specified compatibilizers, creating weak interfaces that facilitate crack propagation. The conditioning at 50% relative humidity may also allow moisture absorption in these hygroscopic polyesters, leading to plasticization or hydrolytic degradation that diminishes cohesive strength. Dominant Factor: The processing history associated with fused filament fabrication is the dominant factor, as the mechanical integrity of 3D-printed parts is primarily limited by inter-layer adhesion strength and print-induced porosity, which qualitatively overrides the intrinsic strength contributions of the polymer blend composition."
    },
    "analysis_without_hierarchical_structure": {
      "descriptive_text": "The sample comprises a copolymer system derived from lactic acid and polyhydroxyalkanoates. Tensile bars conforming to ASTM D638-14 Type 1 specifications were manufactured using fused filament fabrication on a Machina Mk2 printer. The processing parameters utilized a 0.4 mm nozzle diameter with a nozzle temperature of 220 °C and a bed temperature of 60 °C, depositing material at a 0.2 mm layer height with 100% infill density in a grid pattern. Following fabrication, the specimens were conditioned at 23 °C and 50% relative humidity for 24 hours before undergoing tensile testing on an Instron 3366 machine with a 10 kN load cell at a crosshead speed of 5 mm/min.",
      "reasoning_analysis": "Increasing Factors: The utilization of 100% infill density ensures maximum material continuity within the specimen volume, reducing the presence of macroscopic voids that would otherwise act as stress concentrators. Additionally, the inherent chemical structure of the polyester backbone, formed from lactic acid and polyhydroxyalkanoate units, supports strong intermolecular dipole interactions and potential crystalline domains that contribute to intrinsic cohesive strength. Decreasing Factors: The layer-by-layer nature of fused filament fabrication introduces inter-layer interfaces where polymer chain diffusion may be incomplete, creating planes of weakness that significantly limit load transfer efficiency compared to isotropic bulk materials. Moreover, the conditioning environment of 50% relative humidity permits moisture absorption into the hygroscopic polyester matrix, which acts as a plasticizer to increase free volume and decrease intermolecular friction, thereby reducing stiffness and strength. Dominant Factor: The processing-induced microstructural anisotropy, specifically the quality of inter-layer bonding inherent to the FFF technique, qualitatively dominates the final UTS behavior. While the copolymer composition establishes the theoretical strength ceiling, the mechanical performance is fundamentally constrained by the weak interfaces between printed layers, making the additive manufacturing history the primary determinant of the observed tensile properties."
    }
  },
  {
    "doi": null,
    "title": "Synergistic Effects of Carbon Fillers on Tensile and Impact Properties in Nylon 6,6 and Polycarbonate Based Resins",
    "year": 2004,
    "chemical_composition": {
      "repeat_unit_psmiles": "[*]NCCCCCCNC(=O)CCCCC(=O)[*]",
      "monomers": [
        {
          "name": "Hexamethylenediamine",
          "smiles": "NCCCCCCN",
          "ratio_value": null,
          "ratio_unit": null
        },
        {
          "name": "Adipic Acid",
          "smiles": "OC(=O)CCCCC(=O)O",
          "ratio_value": null,
          "ratio_unit": null
        }
      ],
      "additives": [
        {
          "name": "Ketjenblack EC-600 JD",
          "type": "filler",
          "amount_value": 5,
          "amount_unit": "wt%"
        },
        {
          "name": "Thermocarb TC-300 Specialty Graphite",
          "type": "filler",
          "amount_value": 30,
          "amount_unit": "wt%"
        },
        {
          "name": "ThermalGraph DKD X",
          "type": "filler",
          "amount_value": 20,
          "amount_unit": "wt%"
        }
      ],
      "is_homopolymer": false
    },
    "processing_history": "Dried in indirect heated dehumidifying drying oven. Extruded using American Leistritz Extruder Corporation Model ZSE 27. Injection molded using Niigata model NE85UA4 into 3.2 mm thick ASTM Type I tensile bars. UTS measured by tensile testing at 5 mm/min crosshead rate, ASTM D638, Instru-Met Sintech machine. Nylon 6,6 tested dry as molded (DAM). Batch: Replicate.",
    "hierarchical_structure": "Semicrystalline nylon 6,6 matrix with 5 wt% carbon black, 30 wt% synthetic graphite, and 20 wt% carbon fiber fillers.",
    "properties": {
      "UTS": {
        "value": [
          75.9
        ],
        "unit": "MPa"
      }
    },
    "analysis_with_hierarchical_structure": {
      "descriptive_text": "The sample comprises a semicrystalline nylon 6,6 matrix synthesized from hexamethylenediamine and adipic acid monomers, reinforced with a high total loading of carbonaceous fillers consisting of 5 wt% Ketjenblack EC-600 JD carbon black, 30 wt% Thermocarb TC-300 synthetic graphite, and 20 wt% ThermalGraph DKD X carbon fiber. The material was processed by drying in an indirect heated dehumidifying oven, followed by extrusion using a Leistritz ZSE 27 compounder and injection molding into 3.2 mm thick ASTM Type I tensile bars via a Niigata NE85UA4 machine. Ultimate tensile strength was characterized on dry as molded specimens using an Instru-Met Sintech machine at a crosshead rate of 5 mm/min according to ASTM D638 standards.",
      "reasoning_analysis": "Increasing Factors: The semicrystalline nature of the nylon 6,6 matrix facilitates strong interchain hydrogen bonding and tight packing, which inherently supports higher load-bearing capacity. The inclusion of 20 wt% carbon fiber provides significant reinforcement through stress transfer along the fiber axis, particularly if oriented during injection molding. Additionally, the dry as molded processing condition ensures the removal of absorbed moisture, preventing water-induced plasticization that would otherwise soften the polyamide matrix and reduce strength. Decreasing Factors: The extremely high total filler content of 55 wt% significantly reduces the volume fraction of the continuous polymer matrix available to bear load, potentially leading to premature failure. The presence of particulate fillers like carbon black and graphite at high concentrations can act as stress concentration sites, and insufficient interfacial adhesion between the hydrophobic carbon fillers and the polar nylon matrix may limit stress transfer efficiency. Furthermore, shear forces during extrusion and molding may reduce the aspect ratio of the carbon fibers, diminishing their reinforcement potential. Dominant Factor: The reinforcement mechanism provided by the 20 wt% carbon fibers within the stiff, moisture-free semicrystalline matrix qualitatively dominates the mechanical response, likely driving the UTS higher than that of the neat polymer, although this enhancement is modulated by the substantial dilution of the matrix phase and potential interfacial limitations imposed by the high total filler loading."
    },
    "analysis_without_hierarchical_structure": {
      "descriptive_text": "The sample comprises a polyamide 6,6 matrix synthesized from hexamethylenediamine and adipic acid monomers, compounded with a hybrid filler system consisting of 5 wt% Ketjenblack EC-600 JD, 30 wt% Thermocarb TC-300 Specialty Graphite, and 20 wt% ThermalGraph DKD X. The material was preconditioned in an indirect heated dehumidifying drying oven prior to extrusion using an American Leistritz Extruder Corporation Model ZSE 27. Subsequent injection molding was performed using a Niigata model NE85UA4 to produce 3.2 mm thick ASTM Type I tensile bars. Ultimate tensile strength was determined via tensile testing at a 5 mm/min crosshead rate in accordance with ASTM D638 on an Instru-Met Sintech machine, with specimens evaluated in the dry as molded condition.",
      "reasoning_analysis": "Increasing Factors: The polyamide 6,6 backbone possesses strong intermolecular hydrogen bonding which provides a high intrinsic baseline strength. The processing history includes drying in a dehumidifying oven and testing in the dry as molded condition, which eliminates moisture-induced plasticization and prevents hydrolytic degradation, thereby preserving the matrix integrity. Additionally, the shear forces during extrusion and injection molding may induce orientation of the polymer chains and graphitic platelets in the flow direction, potentially enhancing load-bearing capacity along the tensile axis. Decreasing Factors: The total filler loading is extremely high at 55 wt%, which significantly reduces the volume fraction of the continuous load-bearing polymer matrix. The incorporation of rigid graphitic fillers and carbon black without explicitly mentioned coupling agents may lead to poor interfacial adhesion between the polar polyamide and non-polar carbonaceous fillers, creating stress concentration sites that initiate premature failure. Furthermore, agglomeration of the conductive fillers at such high concentrations can act as defects that compromise structural continuity. Dominant Factor: While the dry processing conditions and intrinsic strength of the nylon matrix support higher strength, the volumetric dilution of the matrix and the high density of filler-matrix interfaces caused by the 55 wt% filler loading qualitatively dominate the mechanical response. This high filler content likely restricts the matrix's ability to yield and transfer stress effectively, leading to a UTS behavior governed more by the composite interface quality and reduced matrix continuity than by the intrinsic strength of the neat polymer."
    }
  },
  {
    "doi": "10.1002/cjce.24562",
    "title": "Mechanical properties of thermoplastic polymers in fused filament fabrication (FFF)",
    "year": 2022,
    "chemical_composition": {
      "repeat_unit_psmiles": "[*]OC(C)C(=O)[*]",
      "monomers": [
        {
          "name": "Lactic acid",
          "smiles": "CC(O)C(=O)O",
          "ratio_value": null,
          "ratio_unit": null
        }
      ],
      "additives": [],
      "is_homopolymer": true
    },
    "processing_history": "FFF 3D printing using Machina Mk2. ASTM D638-14 Type 1 tensile bars. Infill 100%, Grid pattern, 0.2 mm layer height. Nozzle diameter 0.4 mm. Nozzle temp 220 °C, Bed temp 60 °C. Stored at 23 °C, 50% RH for 24 h. Tensile testing on Instron 3366, 5 mm/min crosshead speed, 10 kN load cell.",
    "hierarchical_structure": "Modified PLA. Blue colour.",
    "properties": {
      "UTS": {
        "value": [
          30.7
        ],
        "unit": "MPa"
      }
    },
    "analysis_with_hierarchical_structure": {
      "descriptive_text": "The sample consists of a modified poly(lactic acid) homopolymer characterized by a blue coloration. Tensile specimens were fabricated via fused filament fabrication 3D printing using a Machina Mk2 system to meet ASTM D638-14 Type 1 standards. The processing parameters included a 0.4 mm nozzle diameter operated at 220 °C with a heated bed maintained at 60 °C, utilizing a 100% infill density with a grid pattern and 0.2 mm layer height. Following fabrication, the specimens were conditioned at 23 °C and 50% relative humidity for 24 hours prior to mechanical evaluation on an Instron 3366 universal testing machine at a crosshead speed of 5 mm/min using a 10 kN load cell.",
      "reasoning_analysis": "Increasing Factors: The 100% infill density maximizes the load-bearing cross-sectional area within the specimen, minimizing macroscopic voids compared to partial infill strategies. The heated bed temperature of 60 °C approximates the glass transition temperature of PLA, promoting inter-layer chain diffusion and reducing residual thermal stresses during solidification. Additionally, the hierarchical designation as Modified PLA suggests formulation adjustments that may enhance intrinsic chain cohesion or crystallinity relative to standard virgin polymer. Decreasing Factors: The additive manufacturing process inherently introduces structural anisotropy, where inter-layer bonding interfaces act as stress concentrators and preferential failure sites under tensile load compared to isotropic molded parts. The inclusion of blue colorant implies pigment additives which may disrupt polymer packing or act as initiation sites for crazing. Furthermore, exposure to 50% relative humidity during conditioning allows moisture absorption; given the hygroscopic nature of PLA, this absorbed water can plasticize the matrix reducing intermolecular friction or indicate potential hydrolytic degradation of the ester backbone if residual moisture was present during high-temperature extrusion. Dominant Factor: The inter-layer adhesion quality resulting from the FFF thermal history is the dominant factor governing UTS. While the modified chemical composition establishes the theoretical strength ceiling, the mechanical performance of 3D printed polymers is primarily constrained by the diffusion efficiency between deposited roads; without post-print annealing, these weak interfaces dictate the failure stress, overriding the intrinsic strength of the bulk polymer matrix."
    },
    "analysis_without_hierarchical_structure": {
      "descriptive_text": "The sample comprises a poly(lactic acid) homopolymer derived from lactic acid monomers. Tensile specimens conforming to ASTM D638-14 Type 1 geometry were fabricated using fused filament fabrication 3D printing on a Machina Mk2 system. The processing parameters included a nozzle temperature of 220 °C, a bed temperature of 60 °C, a nozzle diameter of 0.4 mm, and a layer height of 0.2 mm, with a 100% infill density arranged in a grid pattern. Prior to mechanical characterization, the printed bars were conditioned at 23 °C and 50% relative humidity for 24 hours. Ultimate tensile strength was evaluated using an Instron 3366 universal testing machine equipped with a 10 kN load cell at a crosshead speed of 5 mm/min.",
      "reasoning_analysis": "Increasing Factors: The utilization of 100% infill density maximizes the effective load-bearing cross-sectional area by minimizing internal voids within the raster paths, while the heated bed temperature of 60 °C approximates the glass transition temperature of poly(lactic acid) to promote polymer chain inter-diffusion across layer interfaces and potentially enhance crystallinity, thereby strengthening interlayer adhesion. Decreasing Factors: The fused filament fabrication process inherently introduces structural anisotropy where interlayer bonding relies on limited chain entanglement rather than continuous covalent connectivity, creating potential weak planes for failure, and conditioning at 50% relative humidity allows moisture absorption which can act as a plasticizer to reduce yield stress or facilitate hydrolytic degradation of ester linkages during high-temperature extrusion. Dominant Factor: The process-induced anisotropy inherent to the layer-by-layer deposition method qualitatively dominates the UTS behavior, as the mechanical integrity of the interlayer interfaces remains the critical limitation relative to isotropic bulk polymer specimens despite the mitigating effects of high infill density and thermal processing."
    }
  },
  {
    "doi": null,
    "title": "Synergistic Effects of Carbon Fillers on Tensile and Impact Properties in Nylon 6,6 and Polycarbonate Based Resins",
    "year": 2004,
    "chemical_composition": {
      "repeat_unit_psmiles": "[*]NCCCCCCNC(=O)CCCCC(=O)[*]",
      "monomers": [
        {
          "name": "Hexamethylenediamine",
          "smiles": "NCCCCCCN",
          "ratio_value": null,
          "ratio_unit": null
        },
        {
          "name": "Adipic Acid",
          "smiles": "OC(=O)CCCCC(=O)O",
          "ratio_value": null,
          "ratio_unit": null
        }
      ],
      "additives": [
        {
          "name": "Ketjenblack EC-600 JD",
          "type": "filler",
          "amount_value": 5,
          "amount_unit": "wt%"
        },
        {
          "name": "Thermocarb TC-300 Specialty Graphite",
          "type": "filler",
          "amount_value": 30,
          "amount_unit": "wt%"
        },
        {
          "name": "ThermalGraph DKD X",
          "type": "filler",
          "amount_value": 20,
          "amount_unit": "wt%"
        }
      ],
      "is_homopolymer": false
    },
    "processing_history": "Dried in indirect heated dehumidifying drying oven. Extruded using American Leistritz Extruder Corporation Model ZSE 27. Injection molded using Niigata model NE85UA4 into 3.2 mm thick ASTM Type I tensile bars. UTS measured by tensile testing at 5 mm/min crosshead rate, ASTM D638, Instru-Met Sintech machine. Nylon 6,6 tested dry as molded (DAM). Batch: Original.",
    "hierarchical_structure": "Semicrystalline nylon 6,6 matrix with 5 wt% carbon black, 30 wt% synthetic graphite, and 20 wt% carbon fiber fillers.",
    "properties": {
      "UTS": {
        "value": [
          74.19
        ],
        "unit": "MPa"
      }
    },
    "analysis_with_hierarchical_structure": {
      "descriptive_text": "The sample comprises a semicrystalline nylon 6,6 matrix synthesized from hexamethylenediamine and adipic acid monomers, compounded with a hybrid filler system consisting of 5 wt% Ketjenblack EC-600 JD carbon black, 30 wt% Thermocarb TC-300 synthetic graphite, and 20 wt% ThermalGraph DKD X carbon fibers. Processing involved drying in an indirect heated dehumidifying oven, extrusion via a Leistritz ZSE 27, and injection molding into 3.2 mm ASTM Type I tensile bars using a Niigata NE85UA4 unit. The ultimate tensile strength was characterized under dry-as-molded conditions according to ASTM D638 at a crosshead rate of 5 mm/min.",
      "reasoning_analysis": "Increasing Factors: The semicrystalline nature of the nylon 6,6 matrix provides intrinsic strength through interchain hydrogen bonding and crystalline domains. The inclusion of 20 wt% carbon fibers offers significant reinforcement via load transfer mechanisms, particularly when oriented along the stress axis due to injection molding flow. Additionally, testing in the dry-as-molded state eliminates moisture-induced plasticization, preserving the matrix's yield strength. Decreasing Factors: The extremely high total filler loading of 55 wt% significantly reduces the volume fraction of the load-bearing polymer matrix, leading to matrix discontinuity. The substantial 30 wt% content of synthetic graphite particles acts as stress concentrators and potential slip planes, which can initiate premature failure compared to fibrous reinforcement. Furthermore, agglomeration risks among the multiple filler types may create defect sites that compromise structural integrity. Dominant Factor: While the carbon fibers and dry condition positively influence strength, the dominant factor governing the UTS is likely the high volume fraction of particulate fillers (graphite and carbon black) relative to the fibrous content, which restricts effective stress transfer through the matrix and introduces significant stress concentrations that limit the ultimate load-bearing capacity."
    },
    "analysis_without_hierarchical_structure": {
      "descriptive_text": "The sample comprises a polyamide 6,6 matrix synthesized from hexamethylenediamine and adipic acid monomers, compounded with a hybrid filler system consisting of 5 wt% Ketjenblack EC-600 JD, 30 wt% Thermocarb TC-300 Specialty Graphite, and 20 wt% ThermalGraph DKD X. The material was processed by drying in an indirect heated dehumidifying oven, followed by extrusion on a Leistritz ZSE 27 model and injection molding into 3.2 mm thick ASTM Type I tensile bars using a Niigata NE85UA4 machine. Ultimate tensile strength was characterized via tensile testing at a 5 mm/min crosshead rate according to ASTM D638 on an Instru-Met Sintech machine, with specimens evaluated in the dry as molded condition.",
      "reasoning_analysis": "Increasing Factors: The polyamide 6,6 backbone provides substantial intrinsic strength due to strong intermolecular hydrogen bonding and semi-crystalline morphology. The incorporation of rigid carbon-based fillers, specifically graphite and carbon black, generally enhances load-bearing capacity through reinforcement mechanisms, while the injection molding process induces molecular and filler orientation along the flow direction that aligns with the tensile axis. Additionally, testing in the dry as molded condition prevents moisture-induced plasticization, preserving the stiffness and strength of the nylon matrix. Decreasing Factors: The extremely high total filler loading of 55 wt% significantly reduces the volume fraction of the continuous polymer matrix available to dissipate energy and bear load. At this concentration, filler agglomeration is highly probable, creating stress concentration sites that facilitate crack initiation, and the lack of explicitly stated coupling agents may limit interfacial adhesion, reducing stress transfer efficiency between the hydrophobic carbon fillers and the polar polyamide matrix. Dominant Factor: The high filler content qualitatively dominates the final UTS behavior by shifting the failure mechanism from matrix yielding to filler-matrix debonding or filler fracture. While the fillers provide stiffness, the excessive loading compromises matrix continuity and introduces significant stress concentrations, likely limiting the ultimate tensile strength relative to the theoretical potential of the reinforced system despite the intrinsic strength of the nylon backbone."
    }
  },
  {
    "doi": "10.1002/cjce.24562",
    "title": "Mechanical properties of thermoplastic polymers in fused filament fabrication (FFF)",
    "year": 2022,
    "chemical_composition": {
      "repeat_unit_psmiles": "[*]OC(C)C(=O)[*]",
      "monomers": [
        {
          "name": "Lactic acid",
          "smiles": "CC(O)C(=O)O",
          "ratio_value": null,
          "ratio_unit": null
        }
      ],
      "additives": [],
      "is_homopolymer": true
    },
    "processing_history": "FFF 3D printing using Machina Mk2. ASTM D638-14 Type 1 tensile bars. Infill 100%, Grid pattern, 0.2 mm layer height. Nozzle diameter 0.4 mm. Nozzle temp 220 °C, Bed temp 60 °C. Stored at 23 °C, 50% RH for 24 h. Tensile testing on Instron 3366, 5 mm/min crosshead speed, 10 kN load cell.",
    "hierarchical_structure": "Modified PLA. Blue colour.",
    "properties": {
      "UTS": {
        "value": [
          53.3
        ],
        "unit": "MPa"
      }
    },
    "analysis_with_hierarchical_structure": {
      "descriptive_text": "The sample comprises a blue-colored, modified poly(lactic acid) (PLA) homopolymer fabricated into ASTM D638-14 Type 1 tensile bars via fused filament fabrication (FFF) 3D printing using a Machina Mk2 system. The processing parameters included a 0.4 mm nozzle diameter, 0.2 mm layer height, and a grid infill pattern at 100% density, with nozzle and bed temperatures set to 220 °C and 60 °C, respectively. Following printing, the specimens were conditioned at 23 °C and 50% relative humidity for 24 hours before mechanical evaluation. Tensile testing was performed on an Instron 3366 universal testing machine equipped with a 10 kN load cell at a crosshead speed of 5 mm/min to determine the ultimate tensile strength.",
      "reasoning_analysis": "Increasing Factors: The utilization of 100% infill density maximizes the effective load-bearing cross-sectional area, minimizing macro-voids that typically compromise mechanical integrity in additive manufactured parts. Additionally, the bed temperature of 60 °C approaches the glass transition temperature of PLA, promoting enhanced polymer chain diffusion and entanglement across layer interfaces, which strengthens inter-layer bonding. Decreasing Factors: The inherent anisotropy of FFF processing creates weak interfacial planes between deposited raster roads where stress concentration can initiate failure, typically resulting in lower strength compared to isotropic bulk materials. Furthermore, conditioning at 50% relative humidity allows for moisture absorption; since PLA is hygroscopic, absorbed water can act as a plasticizer to reduce intermolecular forces or induce hydrolytic chain scission, both of which degrade tensile strength. The presence of colorants implied by the blue appearance may also introduce microscopic stress concentrators if not perfectly dispersed. Dominant Factor: The inter-layer adhesion quality dictated by the FFF thermal history and the potential plasticization or degradation from environmental moisture exposure are the dominant factors, likely constraining the ultimate tensile strength below that of pristine, injection-molded PLA bulk material."
    },
    "analysis_without_hierarchical_structure": {
      "descriptive_text": "The sample consists of a poly(lactic acid) homopolymer derived from lactic acid monomers. Tensile specimens were fabricated via fused filament fabrication 3D printing using a Machina Mk2 system, adhering to ASTM D638-14 Type 1 geometry. The printing parameters included a 100% infill density with a grid pattern, a layer height of 0.2 mm, and a nozzle diameter of 0.4 mm, with the nozzle and bed temperatures maintained at 220 °C and 60 °C, respectively. Prior to mechanical characterization, the printed bars were conditioned at 23 °C and 50% relative humidity for 24 hours, and ultimate tensile strength was evaluated using an Instron 3366 universal testing machine at a crosshead speed of 5 mm/min with a 10 kN load cell.",
      "reasoning_analysis": "Increasing Factors: The chemical composition features polar ester linkages within the poly(lactic acid) backbone that enable strong intermolecular dipole-dipole interactions, enhancing cohesive energy density and intrinsic resistance to deformation. Regarding processing, the elevated nozzle temperature of 220 °C facilitates improved polymer chain diffusion across filament boundaries, strengthening inter-layer adhesion, while the 100% infill density ensures maximum material continuity within the gauge length. Decreasing Factors: The fused filament fabrication method inherently introduces micro-voids and structural anisotropy due to the discrete layer-by-layer deposition, creating potential weak planes that reduce effective load-bearing capacity. Furthermore, the conditioning history at 50% relative humidity allows for moisture absorption; water molecules can act as plasticizers within the polymer matrix, increasing free volume and reducing intermolecular friction, which qualitatively depresses the ultimate tensile strength. Dominant Factor: Although the intrinsic cohesive strength of the poly(lactic acid) ester backbone establishes a competent baseline, the processing-induced microstructure serves as the dominant factor. The inherent anisotropy and inter-layer interfaces characteristic of fused filament fabrication create stress concentrators that typically dictate failure initiation, meaning the ultimate tensile strength is constrained more by the additive manufacturing morphology than by the theoretical strength of the bulk polymer material."
    }
  },
  {
    "doi": null,
    "title": "Synergistic Effects of Carbon Fillers on Tensile and Impact Properties in Nylon 6,6 and Polycarbonate Based Resins",
    "year": 2004,
    "chemical_composition": {
      "repeat_unit_psmiles": "[*]OC(C)(C)c1ccc(OC(=O)Oc2ccc(C(C)(C)O[*])cc2)cc1",
      "monomers": [
        {
          "name": "Bisphenol A",
          "smiles": "CC(C)(c1ccc(O)cc1)c2ccc(O)cc2",
          "ratio_value": null,
          "ratio_unit": null
        }
      ],
      "additives": [],
      "is_homopolymer": true
    },
    "processing_history": "Dried in indirect heated dehumidifying drying oven. Extruded using American Leistritz Extruder Corporation Model ZSE 27. Injection molded using Niigata model NE85UA4 into 3.2 mm thick ASTM Type I tensile bars. UTS measured by tensile testing at 5 mm/min crosshead rate, ASTM D638, Instru-Met Sintech machine. Polycarbonate conditioned at 50% RH for 24 hours at 23°C prior to testing. Batch: Replicate.",
    "hierarchical_structure": "Amorphous polycarbonate matrix. No fillers.",
    "properties": {
      "UTS": {
        "value": [
          60.51
        ],
        "unit": "MPa"
      }
    },
    "analysis_with_hierarchical_structure": {
      "descriptive_text": "The sample comprises an amorphous polycarbonate homopolymer synthesized from Bisphenol A monomers, characterized by a neat matrix without filler additives. Processing commenced with drying in an indirect heated dehumidifying oven, followed by extrusion using a Leistritz ZSE 27 system and injection molding into 3.2 mm thick ASTM Type I tensile bars via a Niigata NE85UA4 machine. Prior to mechanical evaluation, the specimens underwent conditioning at 50% relative humidity and 23°C for 24 hours, and Ultimate Tensile Strength was assessed using tensile testing at a 5 mm/min crosshead rate according to ASTM D638 on an Instru-Met Sintech machine.",
      "reasoning_analysis": "Increasing Factors: The presence of bulky phenyl groups within the Bisphenol A repeating units imposes significant steric hindrance and chain stiffness, while the polar carbonate linkages facilitate strong intermolecular interactions, both intrinsically driving the UTS higher. Additionally, the processing history involving drying in a dehumidifying oven prior to extrusion and injection molding minimizes hydrolytic degradation, preserving molecular weight and preventing a reduction in mechanical integrity. Decreasing Factors: The amorphous hierarchical structure lacks the reinforcing effect of crystalline domains found in semi-crystalline polymers, which inherently limits the maximum achievable strength. Furthermore, the conditioning history at 50% relative humidity allows for moisture absorption, which acts as a plasticizer to increase free volume and chain mobility, thereby qualitatively reducing the UTS compared to a bone-dry state. Dominant Factor: The intrinsic rigidity provided by the Bisphenol A polycarbonate backbone establishes a high baseline strength that qualitatively dominates the final UTS behavior; however, this is critically dependent on the drying step in the processing history to prevent molecular weight loss, which would otherwise negate the benefits of the stiff backbone."
    },
    "analysis_without_hierarchical_structure": {
      "descriptive_text": "The sample comprises a Bisphenol A polycarbonate homopolymer. The material was initially dried in an indirect heated dehumidifying drying oven to remove moisture prior to thermal processing. It was subsequently extruded using an American Leistritz Extruder Corporation Model ZSE 27 and injection molded using a Niigata model NE85UA4 into 3.2 mm thick ASTM Type I tensile bars. Prior to mechanical evaluation, the polycarbonate specimens were conditioned at 50% relative humidity for 24 hours at 23°C. The ultimate tensile strength was determined by tensile testing at a crosshead rate of 5 mm/min in accordance with ASTM D638 using an Instru-Met Sintech machine.",
      "reasoning_analysis": "Increasing Factors: The inherent chemical composition features rigid aromatic rings within the Bisphenol A repeat units, which restrict chain mobility and provide high intrinsic stiffness and strength to the polymer backbone. Additionally, the processing history specifies drying in a dehumidifying oven, which prevents hydrolytic degradation during extrusion and molding, thereby preserving the molecular weight critical for maintaining high tensile strength. The injection molding process may also induce molecular orientation along the flow direction, potentially enhancing strength along the tensile axis. Decreasing Factors: The conditioning history exposes the sample to 50% relative humidity, allowing moisture absorption which acts as a plasticizer to increase free volume and reduce intermolecular forces, thereby lowering the yield stress and UTS compared to a completely dry state. Furthermore, the absence of reinforcing additives means the material lacks the composite strengthening effects found in filled systems, and residual stresses from injection molding could act as potential sites for premature failure. Dominant Factor: The dominant factor is the intrinsic structural rigidity of the Bisphenol A backbone coupled with the preservation of high molecular weight achieved through the dehumidifying drying process; these elements establish the fundamental load-bearing capacity of the neat polymer, outweighing the modest softening effect introduced by the equilibrium moisture content during conditioning."
    }
  },
  {
    "doi": "10.1002/cjce.24562",
    "title": "Mechanical properties of thermoplastic polymers in fused filament fabrication (FFF)",
    "year": 2022,
    "chemical_composition": {
      "repeat_unit_psmiles": null,
      "monomers": [
        {
          "name": "Acrylonitrile",
          "smiles": "C=CC#N",
          "ratio_value": null,
          "ratio_unit": null
        },
        {
          "name": "Butadiene",
          "smiles": "C=CC=C",
          "ratio_value": null,
          "ratio_unit": null
        },
        {
          "name": "Styrene",
          "smiles": "C=CC1=CC=CC=C1",
          "ratio_value": null,
          "ratio_unit": null
        }
      ],
      "additives": [],
      "is_homopolymer": false
    },
    "processing_history": "FFF 3D printing using Machina Mk2. ASTM D638-14 Type 1 tensile bars. Infill 100%, Grid pattern, 0.2 mm layer height. Nozzle diameter 0.4 mm. Nozzle temp 250 °C, Bed temp 100 °C. Stored at 23 °C, 50% RH for 24 h. Tensile testing on Instron 3366, 5 mm/min crosshead speed, 10 kN load cell.",
    "hierarchical_structure": "Amorphous. Black colour.",
    "properties": {
      "UTS": {
        "value": [
          33.6
        ],
        "unit": "MPa"
      }
    },
    "analysis_with_hierarchical_structure": {
      "descriptive_text": "The sample comprises an amorphous black terpolymer synthesized from acrylonitrile, butadiene, and styrene monomers. Tensile specimens conforming to ASTM D638-14 Type 1 geometry were fabricated via Fused Filament Fabrication (FFF) 3D printing using a Machina Mk2 system. The processing parameters included a 100% grid infill pattern with a 0.2 mm layer height and a 0.4 mm nozzle diameter, operated at a nozzle temperature of 250 °C and a bed temperature of 100 °C. Following fabrication, the specimens were conditioned at 23 °C and 50% relative humidity for 24 hours before undergoing tensile testing on an Instron 3366 universal testing machine at a crosshead speed of 5 mm/min with a 10 kN load cell.",
      "reasoning_analysis": "Increasing Factors: The presence of acrylonitrile units introduces polar nitrile groups that enhance intermolecular dipole-dipole interactions, thereby increasing cohesive energy density and intrinsic strength. Additionally, the styrene component provides backbone rigidity, while the processing history utilizing a 100% infill density minimizes macroscopic voids, and the elevated bed temperature of 100 °C promotes polymer chain diffusion across layer interfaces, improving inter-layer bonding strength. Decreasing Factors: The butadiene phase forms rubbery domains within the matrix which, while improving toughness, reduces the effective load-bearing cross-sectional area and lowers the yield strength compared to a rigid SAN matrix. Furthermore, the FFF processing history inherently introduces anisotropy where inter-layer boundaries act as potential failure initiation sites weaker than the bulk material, and the amorphous hierarchical structure lacks crystalline lamellae that could otherwise reinforce the material against tensile loads. Dominant Factor: The processing-induced anisotropy from the FFF fabrication method is the dominant factor qualitatively governing the UTS; despite the intrinsic strength contributions from the acrylonitrile and styrene components, the mechanical integrity is ultimately limited by the inter-layer bonding quality and the stress concentrations at the grid infill interfaces, which typically result in lower UTS values compared to isotropic, injection-molded counterparts of the same chemical composition."
    },
    "analysis_without_hierarchical_structure": {
      "descriptive_text": "The sample comprises an Acrylonitrile Butadiene Styrene (ABS) terpolymer fabricated via Fused Filament Fabrication (FFF) 3D printing using a Machina Mk2 system. ASTM D638-14 Type 1 tensile bars were produced with a 100% infill density utilizing a grid pattern, a layer height of 0.2 mm, and a 0.4 mm nozzle diameter. The printing process employed a nozzle temperature of 250 °C and a bed temperature of 100 °C. Following fabrication, the specimens were conditioned at 23 °C and 50% relative humidity for 24 hours prior to tensile testing on an Instron 3366 universal testing machine at a crosshead speed of 5 mm/min using a 10 kN load cell.",
