Repository: hhtrick/HHT-code

# HHT training framework

This directory contains model training, embedding precomputation, inference, article-level baselines and the curated datasets. All commands below assume that the working directory is `train_code/`.

## 3. Datasets and fixed partitions

Each main dataset is a JSON array at `dataset/{property}/{property}.json`. Entries contain source metadata, `chemical_composition`, `processing_history`, `hierarchical_structure`, `properties`, and two generated-analysis objects. Targets are stored as `properties[property]["value"]`; source metadata and target values are not predictive input fields.

| Property | Train | Validation | Test | Total |
|---|---:|---:|---:|---:|

File: train_code/dataset/UTS/UTS.json (part 125 of 292)
[
      "reasoning_analysis": "Increasing Factors: The chemical composition combines acrylonitrile and styrene monomers, which provide a rigid SAN matrix that inherently supports higher tensile strength compared to pure polybutadiene. The processing history specifies a 100% infill density, ensuring maximum material deposition within the gauge length, while the elevated bed temperature of 100 °C facilitates polymer chain diffusion across layer interfaces, enhancing inter-layer bonding strength. Decreasing Factors: The inclusion of butadiene introduces a rubbery phase that improves toughness but inherently reduces the ultimate tensile strength relative to a rigid homopolymer due to the lower modulus of the elastomeric domains. Additionally, the FFF manufacturing method introduces intrinsic micro-voids between raster lines and anisotropy, creating stress concentrators that weaken the structure compared to isotropic processing methods like injection molding. Dominant Factor: The processing-induced inter-layer bonding quality inherent to FFF 3D printing qualitatively dominates the final UTS behavior. While the ABS composition provides a robust baseline, the mechanical integrity of the printed part is fundamentally limited by the strength of the interfaces between deposited filaments rather than the bulk material strength, making the thermal history during printing the critical determinant of tensile performance."
    }
  },
  {
    "doi": null,
    "title": "Strain rate dependence of 3D printed continuous fiber reinforced composites",
    "year": null,
    "chemical_composition": {
      "repeat_unit_psmiles": "[*]NC(=O)CCCCC[*]",
      "monomers": [
        {
          "name": "Caprolactam",
          "smiles": "O=C1CCCCN1",
          "ratio_value": null,
          "ratio_unit": null
        }
      ],
      "additives": [
        {
          "name": "Continuous Glass Fiber",
          "type": "filler",
          "amount_value": 34,
          "amount_unit": "vol%"
        },
        {
          "name": "Discontinuous Carbon Fiber",
          "type": "filler",
          "amount_value": 15,
          "amount_unit": "wt%"
        }
      ],
      "is_homopolymer": false
    },
    "processing_history": "FDM printed using Markforged Mark Two. Nozzle temps: Onyx 275°C, Fiber 255°C. Filaments dried 8h at 45°C. Layer thickness: Onyx 0.1 mm, GFF 0.1 mm. Fiber orientation 0°, Onyx ±45°. UTS measured by tensile testing at strain rate 1 /s using MTS 819.",
    "hierarchical_structure": "Continuous Glass Fiber Reinforced Onyx. Fiber volume fraction 34%. Group-alternating stacking sequence.",
    "properties": {
      "UTS": {
        "value": [
          435.12
        ],
        "unit": "MPa"
      }
    },
    "analysis_with_hierarchical_structure": {
      "descriptive_text": "The sample comprises a polycaprolactam (Nylon 6) matrix, designated as Onyx, reinforced with a hybrid filler system consisting of 34 vol% continuous glass fiber and 15 wt% discontinuous carbon fiber. Fabricated via fused deposition modeling using a Markforged Mark Two system, the material underwent filament drying for 8 hours at 45°C prior to extrusion at nozzle temperatures of 275°C for the Onyx matrix and 255°C for the fiber reinforcement. The resulting hierarchical structure exhibits a group-alternating stacking sequence with 0.1 mm layer thicknesses for both constituents, featuring a continuous fiber orientation of 0° and an Onyx matrix orientation of ±45°. Mechanical characterization was performed via tensile testing at a strain rate of 1/s using an MTS 819 system to determine the ultimate tensile strength.",
      "reasoning_analysis": "Increasing Factors: The incorporation of 34 vol% continuous glass fiber aligned at 0° relative to the loading direction provides a primary load-bearing pathway that significantly enhances load transfer efficiency compared to the neat polymer matrix. Additionally, the 15 wt% discontinuous carbon fiber within the Onyx matrix reinforces the polymer phase itself, while the pre-processing drying step mitigates moisture-induced plasticization and hydrolytic degradation, preserving the intrinsic strength of the polyamide backbone. Decreasing Factors: The fused deposition modeling processing history inherently introduces inter-layer voids and anisotropic weaknesses, particularly at the interfaces between the 0.1 mm layers, which can act as stress concentrators and reduce the effective load-bearing cross-section. Furthermore, the ±45° orientation of the Onyx matrix surrounding the continuous fibers may induce shear stresses during axial loading, and imperfect interfacial adhesion between the hydrophilic glass fibers and the polymer matrix could lead to premature debonding or fiber pull-out rather than fiber fracture. Dominant Factor: The continuous glass fiber reinforcement aligned parallel to the tensile axis qualitatively dominates the ultimate tensile strength behavior, as the high modulus and strength of the glass fibers bear the majority of the applied stress, overshadowing the limitations imposed by the matrix properties and FDM-induced microstructural defects."
    },
    "analysis_without_hierarchical_structure": {
      "descriptive_text": "The sample comprises a polyamide 6-based Onyx matrix reinforced with a hybrid filler system consisting of 34 vol% continuous glass fiber and 15 wt% discontinuous carbon fiber. Fabricated using fused deposition modeling on a Markforged Mark Two printer, the filaments were dried for 8 hours at 45°C prior to processing to minimize moisture content. The printing process utilized nozzle temperatures of 275°C for the Onyx matrix and 255°C for the fiber reinforcement with a layer thickness of 0.1 mm for both materials. The resulting composite architecture features a 0° orientation for the continuous glass fiber and a ±45° orientation for the Onyx matrix, and the ultimate tensile strength was evaluated via tensile testing at a strain rate of 1/s using an MTS 819 system.",
      "reasoning_analysis": "Increasing Factors: The primary driver for enhanced ultimate tensile strength is the inclusion of 34 vol% continuous glass fiber aligned at 0°, which allows for efficient load transfer along the polymer backbone and fiber axis during tensile loading. The hybrid addition of 15 wt% discontinuous carbon fiber within the Onyx matrix provides secondary reinforcement and crack bridging capabilities, while the inherent hydrogen bonding of the polyamide 6 matrix contributes to baseline toughness. Furthermore, the pre-processing drying history at 45°C for 8 hours reduces the likelihood of moisture-induced voids and hydrolytic degradation, preserving the integrity of the matrix-filler interface. Decreasing Factors: The fused deposition modeling processing history inherently introduces inter-layer porosity and anisotropic weaknesses compared to traditional compression molding, which can act as stress concentrators and initiate premature failure. The ±45° orientation of the Onyx matrix is less efficient for uniaxial tension compared to the 0° fiber alignment, potentially leading to earlier matrix yielding or shear failure between fiber bundles. Additionally, the high nozzle temperature of 275°C approaches the upper thermal limit for polyamide 6, carrying a risk of minor thermal degradation that could reduce molecular weight and intrinsic matrix strength. Dominant Factor: The alignment of the continuous glass fiber at 0° relative to the loading direction is the dominant factor governing the ultimate tensile strength behavior. While processing-induced voids and matrix orientation impose limitations, the continuous phase carries the majority of the applied load, establishing a high strength baseline that qualitatively outweighs the detrimental effects of the additive manufacturing process and matrix anisotropy."
    }
  },
  {
    "doi": "10.1002/cjce.24562",
    "title": "Mechanical properties of thermoplastic polymers in fused filament fabrication (FFF)",
    "year": 2022,
    "chemical_composition": {
      "repeat_unit_psmiles": "[*]OC(C)C(=O)[*]",
      "monomers": [
        {
          "name": "Lactic acid",
          "smiles": "CC(O)C(=O)O",
          "ratio_value": null,
          "ratio_unit": null
        }
      ],
      "additives": [],
      "is_homopolymer": true
    },
    "processing_history": "FFF 3D printing using Machina Mk2. ASTM D638-14 Type 1 tensile bars. Infill 100%, Grid pattern, 0.2 mm layer height. Nozzle diameter 0.4 mm. Nozzle temp 220 °C, Bed temp 60 °C. Stored at 23 °C, 50% RH for 24 h. Tensile testing on Instron 3366, 5 mm/min crosshead speed, 10 kN load cell.",
    "hierarchical_structure": "Modified PLA. Natural colour.",
    "properties": {
      "UTS": {
        "value": [
          42.7
        ],
        "unit": "MPa"
      }
    },
    "analysis_with_hierarchical_structure": {
      "descriptive_text": "The sample comprises a poly(lactic acid) homopolymer derived from lactic acid monomers, described structurally as a modified PLA variant with natural coloration. Tensile specimens conforming to ASTM D638-14 Type 1 geometry were fabricated via fused filament fabrication (FFF) 3D printing using a Machina Mk2 system. The processing parameters included a 0.4 mm nozzle diameter operating at 220 °C, a heated bed maintained at 60 °C, and a 0.2 mm layer height with a grid infill pattern at 100% density. Following fabrication, the specimens were conditioned at 23 °C and 50% relative humidity for 24 hours before mechanical evaluation on an Instron 3366 universal testing machine equipped with a 10 kN load cell at a crosshead speed of 5 mm/min.",
      "reasoning_analysis": "Increasing Factors: The use of 100% infill density minimizes macroscopic voids within the bulk material, maximizing the load-bearing cross-sectional area. Additionally, the heated bed temperature of 60 °C approaches the glass transition temperature of PLA, which promotes polymer chain diffusion and entanglement across deposited roads, thereby enhancing inter-layer adhesion strength. The inherent stiffness of the lactic acid backbone due to the methyl side groups also provides a robust baseline for load transfer. Decreasing Factors: The fused filament fabrication process inherently introduces anisotropy, where the interfaces between printed layers act as stress concentrators and potential failure initiation sites, typically reducing UTS compared to isotropic manufacturing methods. Furthermore, conditioning the sample at 50% relative humidity allows for moisture absorption; water molecules can act as plasticizers within the polyester matrix, reducing intermolecular forces and lowering yield strength. The homopolymer nature without specific toughening additives may also limit ductility, leading to brittle failure before high tensile loads are sustained. Dominant Factor: The quality of inter-layer bonding dictated by the FFF thermal history and the resulting anisotropic architecture qualitatively dominates the UTS behavior. While the bulk polymer chemistry provides intrinsic strength, the mechanical integrity is primarily limited by the weak interfaces between printed layers, a limitation that may be further exacerbated by the plasticizing effect of moisture absorbed during the conditioning phase."
    },
    "analysis_without_hierarchical_structure": {
      "descriptive_text": "The sample comprises a poly(lactic acid) homopolymer fabricated via fused filament fabrication (FFF) additive manufacturing using a Machina Mk2 system. ASTM D638-14 Type 1 tensile bars were produced with a 100% infill density utilizing a grid pattern, featuring a 0.2 mm layer height and a 0.4 mm nozzle diameter. The extrusion process was conducted at a nozzle temperature of 220 °C with a heated bed maintained at 60 °C. Following fabrication, the specimens were conditioned at 23 °C and 50% relative humidity for 24 hours prior to mechanical characterization on an Instron 3366 universal testing machine at a crosshead speed of 5 mm/min using a 10 kN load cell.",
      "reasoning_analysis": "Increasing Factors: The chemical composition consists of a poly(lactic acid) homopolymer, which possesses a semi-crystalline capability and ester linkages that facilitate intermolecular interactions, providing a robust baseline strength. The processing history indicates a 100% infill density, which eliminates macroscopic voids associated with lower infill patterns, ensuring maximum material continuity across the cross-section. Furthermore, the bed temperature of 60 °C approximates the glass transition temperature of PLA, promoting enhanced polymer chain diffusion and interlayer healing during deposition. Decreasing Factors: The FFF processing method inherently introduces structural anisotropy, where interlayer bonding strength is typically inferior to intralayer cohesion, creating preferential failure planes. The nozzle temperature of 220 °C exceeds typical optimal processing windows for PLA, introducing a risk of thermal degradation and chain scission that reduces molecular weight and intrinsic strength. Additionally, conditioning at 50% relative humidity allows for moisture absorption, where water molecules act as plasticizers to increase free volume and potentially induce hydrolytic degradation, both of which depress tensile strength. Dominant Factor: While the intrinsic strength of the PLA homopolymer and the 100% infill density provide a favorable foundation, the processing-induced anisotropy resulting from the layer-by-layer deposition mechanism qualitatively dominates the UTS behavior. The interlayer interfaces act as critical stress concentrators and weak links, meaning the final UTS is primarily governed by the quality of interlayer adhesion rather than the bulk properties of the monomer composition."
    }
  },
  {
    "doi": null,
    "title": "Synergistic Effects of Carbon Fillers on Tensile and Impact Properties in Nylon 6,6 and Polycarbonate Based Resins",
    "year": 2004,
    "chemical_composition": {
      "repeat_unit_psmiles": "[*]OC(C)(C)c1ccc(OC(=O)Oc2ccc(C(C)(C)O[*])cc2)cc1",
      "monomers": [
        {
          "name": "Bisphenol A",
          "smiles": "CC(C)(c1ccc(O)cc1)c2ccc(O)cc2",
          "ratio_value": null,
          "ratio_unit": null
        }
      ],
      "additives": [],
      "is_homopolymer": true
    },
    "processing_history": "Dried in indirect heated dehumidifying drying oven. Extruded using American Leistritz Extruder Corporation Model ZSE 27. Injection molded using Niigata model NE85UA4 into 3.2 mm thick ASTM Type I tensile bars. UTS measured by tensile testing at 5 mm/min crosshead rate, ASTM D638, Instru-Met Sintech machine. Polycarbonate conditioned at 50% RH for 24 hours at 23°C prior to testing. Batch: Original.",
    "hierarchical_structure": "Amorphous polycarbonate matrix. No fillers.",
    "properties": {
      "UTS": {
        "value": [
          60.61
        ],
        "unit": "MPa"
      }
    },
    "analysis_with_hierarchical_structure": {
      "descriptive_text": "The material is an amorphous polycarbonate homopolymer derived from Bisphenol A, characterized by a matrix free of fillers. Processing commenced with drying in an indirect heated dehumidifying oven, followed by extrusion using an American Leistritz Extruder Corporation Model ZSE 27. The material was subsequently injection molded using a Niigata model NE85UA4 into 3.2 mm thick ASTM Type I tensile bars. Prior to mechanical evaluation, specimens were conditioned at 50% relative humidity and 23°C for 24 hours. Ultimate Tensile Strength was measured via tensile testing at a 5 mm/min crosshead rate according to ASTM D638 on an Instru-Met Sintech machine.",
      "reasoning_analysis": "Increasing Factors: The rigid aromatic backbone of the Bisphenol A polycarbonate provides significant steric hindrance and high cohesive energy density, inherently resisting chain slippage and deformation under load. Additionally, the injection molding process induces molecular orientation along the flow direction of the tensile bars, which aligns polymer chains with the stress axis to enhance strength. The rigorous drying history prior to extrusion is critical, as it prevents hydrolytic degradation that would otherwise reduce molecular weight and compromise mechanical integrity. Decreasing Factors: The amorphous nature of the matrix lacks the reinforcing effect of crystalline domains found in semicrystalline polymers, potentially limiting yield strength. The absence of reinforcing fillers means the material relies solely on the neat polymer matrix, lacking the load-transfer capabilities of composites. Furthermore, conditioning at 50% relative humidity introduces moisture which acts as a plasticizer, increasing free volume and segmental mobility that may slightly reduce the stress required for yield and failure. Dominant Factor: The intrinsic rigidity of the polycarbonate backbone combined with the preservation of high molecular weight through proper drying qualitatively dominates the behavior, ensuring robust tensile strength characteristic of engineering thermoplastics, despite the lack of crystalline reinforcement or filler additives."
    },
    "analysis_without_hierarchical_structure": {
      "descriptive_text": "The sample comprises a polycarbonate homopolymer derived from Bisphenol A monomers. The material was initially dried in an indirect heated dehumidifying drying oven before being extruded using an American Leistritz Extruder Corporation Model ZSE 27. Subsequently, the polymer was injection molded using a Niigata model NE85UA4 to form 3.2 mm thick ASTM Type I tensile bars. Prior to mechanical evaluation, the specimens were conditioned at 50% relative humidity for 24 hours at 23°C. The Ultimate Tensile Strength was measured via tensile testing at a crosshead rate of 5 mm/min in accordance with ASTM D638 using an Instru-Met Sintech machine.",
      "reasoning_analysis": "Increasing Factors: The chemical composition consists of a rigid Bisphenol A polycarbonate backbone, where aromatic rings and carbonate linkages provide high intermolecular cohesion and structural rigidity, inherently supporting a high Ultimate Tensile Strength. The processing history includes drying in a dehumidifying oven prior to extrusion and molding, which prevents hydrolytic degradation and preserves molecular weight, thereby maintaining the chain entanglement density necessary for load bearing. Additionally, the injection molding process induces molecular orientation along the flow direction of the tensile bars, which typically enhances strength along the testing axis. Decreasing Factors: The conditioning history exposes the sample to 50% relative humidity for 24 hours before testing. Moisture absorption in polycarbonate acts as a plasticizer, increasing free volume and segmental mobility, which can reduce the yield stress and Ultimate Tensile Strength compared to a fully dry state. Furthermore, rapid cooling during injection molding may introduce residual internal stresses that could act as stress concentrators during tensile loading. Dominant Factor: The preservation of molecular integrity through the dehumidifying drying process prior to thermal processing is the dominant factor. While moisture conditioning introduces a mild plasticizing effect, the prevention of hydrolytic chain scission during extrusion and molding ensures the polymer retains its high molecular weight and entanglement network, which are the primary determinants of the Ultimate Tensile Strength in amorphous engineering thermoplastics."
    }
  },
  {
    "doi": null,
    "title": "Strain rate dependence of 3D printed continuous fiber reinforced composites",
    "year": null,
    "chemical_composition": {
      "repeat_unit_psmiles": "[*]NC(=O)CCCCC[*]",
      "monomers": [
        {
          "name": "Caprolactam",
          "smiles": "O=C1CCCCN1",
          "ratio_value": null,
          "ratio_unit": null
        }
      ],
      "additives": [
        {
          "name": "Continuous Glass Fiber",
          "type": "filler",
          "amount_value": 34,
          "amount_unit": "vol%"
        },
        {
          "name": "Discontinuous Carbon Fiber",
          "type": "filler",
          "amount_value": 15,
          "amount_unit": "wt%"
        }
      ],
      "is_homopolymer": false
    },
    "processing_history": "FDM printed using Markforged Mark Two. Nozzle temps: Onyx 275°C, Fiber 255°C. Filaments dried 8h at 45°C. Layer thickness: Onyx 0.1 mm, GFF 0.1 mm. Fiber orientation 0°, Onyx ±45°. UTS measured by tensile testing at strain rate 100 /s using Instron VHS 8800.",
    "hierarchical_structure": "Continuous Glass Fiber Reinforced Onyx. Fiber volume fraction 34%. Group-alternating stacking sequence.",
    "properties": {
      "UTS": {
        "value": [
          479.37
        ],
        "unit": "MPa"
      }
    },
    "analysis_with_hierarchical_structure": {
      "descriptive_text": "The sample comprises a Polyamide 6 matrix synthesized from Caprolactam monomers, reinforced with a hybrid filler system consisting of 34 vol% continuous glass fiber and 15 wt% discontinuous carbon fiber. This composite material was fabricated via fused deposition modeling using a Markforged Mark Two system, where filaments were preconditioned by drying for 8 hours at 45°C to mitigate moisture absorption. The printing process employed nozzle temperatures of 275°C for the Onyx matrix and 255°C for the fiber deposition, maintaining a layer thickness of 0.1 mm for both components. The resulting hierarchical structure exhibits a group-alternating stacking sequence with continuous glass fibers aligned at 0° and Onyx matrix layers oriented at ±45°. Mechanical characterization was performed via tensile testing at a high strain rate of 100 s⁻¹ using an Instron VHS 8800 to determine the ultimate tensile strength.",
      "reasoning_analysis": "Increasing Factors: The incorporation of 34 vol% continuous glass fiber aligned at 0° provides a primary load-bearing pathway that significantly enhances load transfer efficiency along the tensile axis. Additionally, the discontinuous carbon fiber within the Onyx matrix reinforces the polymer phase itself, while the polyamide backbone contributes through interchain hydrogen bonding. The high strain rate of 100 s⁻¹ utilized during testing restricts viscoelastic chain relaxation, typically resulting in higher yield and ultimate strength values compared to quasi-static conditions. Furthermore, the pre-printing drying cycle reduces moisture-induced plasticization, preserving the intrinsic stiffness of the matrix. Decreasing Factors: The additive manufacturing process inherently introduces interlayer voids and potential weak interfaces between deposited roads, which act as stress concentrators and limit the effective cross-sectional area capable of bearing load. The ±45° orientation of the Onyx matrix layers is off-axis relative to the primary loading direction, reducing the matrix contribution to axial strength compared to a 0° alignment. Additionally, potential imperfect wetting between the polymer matrix and the continuous fibers during the rapid FDM process may lead to premature interfacial debonding. Dominant Factor: The alignment and high volume fraction of the continuous glass fibers along the loading axis qualitatively dominate the ultimate tensile strength behavior, providing a magnitude of strength far exceeding that of the unreinforced matrix. However, the final realized UTS is ultimately capped by the interlayer adhesion quality inherent to the fused deposition modeling process, making the processing-induced anisotropy the critical limiting factor despite the superior reinforcement architecture."
    },
    "analysis_without_hierarchical_structure": {
      "descriptive_text": "The material system consists of a polyamide 6 matrix synthesized from caprolactam monomers, reinforced with a hybrid filler system comprising 34 vol% continuous glass fiber and 15 wt% discontinuous carbon fiber. Specimens were fabricated via fused deposition modeling using a Markforged Mark Two printer, where the Onyx matrix filament was extruded at 275°C and the fiber filament at 255°C following an 8-hour drying period at 45°C. The printed architecture featured a layer thickness of 0.1 mm for both the Onyx and glass fiber reinforced layers, with the continuous fibers aligned at 0° and the Onyx matrix layers oriented at ±45°. Ultimate tensile strength was subsequently evaluated using an Instron VHS 8800 system at a high strain rate of 100 /s.",
      "reasoning_analysis": "Increasing Factors: The alignment of 34 vol% continuous glass fiber at 0° relative to the loading axis provides a primary load-bearing pathway that significantly elevates UTS compared to the unreinforced matrix. The polyamide 6 backbone offers intrinsic cohesive strength via interchain hydrogen bonding, while the 15 wt% discontinuous carbon fiber adds secondary reinforcement and crack bridging capabilities. Furthermore, the 8-hour drying protocol reduces moisture content that would otherwise act as a plasticizer, and the high strain rate of 100 /s typically induces viscoelastic stiffening, leading to higher measured strength values. Decreasing Factors: The fused deposition modeling process inherently introduces inter-layer voids and weak interfaces between raster lines, which limits stress transfer efficiency compared to traditional compression molding. The ±45° orientation of the Onyx matrix layers may not fully utilize the matrix strength in the axial direction, and potential inconsistencies in fiber impregnation at the specified nozzle temperatures could compromise the fiber-matrix interfacial shear strength. Dominant Factor: The continuous glass fiber reinforcement aligned parallel to the tensile load is the qualitatively dominant factor. While matrix integrity and processing defects influence the failure mode, the high modulus and strength of the continuous fiber network dictate the overall UTS magnitude, making the system fiber-dominated."
    }
  },
  {
    "doi": null,
    "title": "Strain rate dependence of 3D printed continuous fiber reinforced composites",
    "year": null,
    "chemical_composition": {
      "repeat_unit_psmiles": "[*]NC(=O)CCCCC[*]",
      "monomers": [
        {
          "name": "Caprolactam",
          "smiles": "O=C1CCCCN1",
          "ratio_value": null,
          "ratio_unit": null
        }
      ],
      "additives": [
        {
          "name": "Continuous Glass Fiber",
          "type": "filler",
          "amount_value": 42,
          "amount_unit": "vol%"
        },
        {
          "name": "Discontinuous Carbon Fiber",
          "type": "filler",
          "amount_value": 15,
          "amount_unit": "wt%"
        }
      ],
      "is_homopolymer": false
    },
    "processing_history": "FDM printed using Markforged Mark Two. Nozzle temps: Onyx 275°C, Fiber 255°C. Filaments dried 8h at 45°C. Layer thickness: Onyx 0.1 mm, GFF 0.1 mm. Fiber orientation 0°, Onyx ±45°. UTS measured by tensile testing at strain rate 6.7e-4 /s using MTS 819.",
    "hierarchical_structure": "Continuous Glass Fiber Reinforced Onyx. Fiber volume fraction 42%. Group-alternating stacking sequence.",
    "properties": {
      "UTS": {
        "value": [
          383.32
        ],
        "unit": "MPa"
      }
    },
    "analysis_with_hierarchical_structure": {
      "descriptive_text": "The sample comprises a polyamide 6 matrix synthesized from caprolactam monomers, reinforced with a hybrid filler system consisting of 42 vol% continuous glass fiber and 15 wt% discontinuous carbon fiber. Fabricated via fused deposition modeling on a Markforged Mark Two system, the filaments were dried for 8 hours at 45°C prior to printing with nozzle temperatures of 275°C for the Onyx matrix and 255°C for the fiber filament. The resulting hierarchical structure exhibits a group-alternating stacking sequence with a layer thickness of 0.1 mm for both components, where the continuous glass fibers are oriented at 0° and the Onyx matrix at ±45°, yielding a continuous glass fiber reinforced Onyx composite. Ultimate tensile strength was characterized by tensile testing at a strain rate of 6.7e-4 /s using an MTS 819 system.",
      "reasoning_analysis": "Increasing Factors: The incorporation of 42 vol% continuous glass fiber oriented at 0° relative to the loading axis provides a primary load-bearing pathway that significantly enhances strength according to the rule of mixtures. Additionally, the 15 wt% discontinuous carbon fiber within the Onyx matrix reinforces the polymer phase itself, while the pre-printing drying cycle reduces moisture content, minimizing plasticization and void formation that would otherwise weaken the matrix. Decreasing Factors: The fused deposition modeling process introduces inherent anisotropy and potential interlayer voids which act as stress concentrators, limiting transverse strength and overall integrity. Furthermore, the ±45° orientation of the Onyx matrix layers is suboptimal for axial load bearing compared to the fiber direction, and interfacial adhesion limits between the distinct fiber types and the polyamide matrix may restrict efficient stress transfer. Dominant Factor: The alignment of the continuous glass fibers at 0° combined with the high fiber volume fraction qualitatively dominates the UTS behavior. Despite the processing-induced anisotropy and matrix orientation limitations, the continuous fiber phase carries the majority of the applied tensile load, establishing a strength profile characteristic of continuous fiber-reinforced composites rather than unreinforced additive manufactured polymers."
    },
    "analysis_without_hierarchical_structure": {
      "descriptive_text": "The material is a composite system consisting of a polyamide matrix derived from caprolactam, reinforced with 42 vol% continuous glass fiber and 15 wt% discontinuous carbon fiber within the Onyx matrix. Specimens were fabricated via fused deposition modeling using a Markforged Mark Two printer, with nozzle temperatures set to 275°C for the Onyx matrix and 255°C for the fiber reinforcement. Prior to printing, the filaments were dried for 8 hours at 45°C. The printed architecture utilized a layer thickness of 0.1 mm for both the Onyx and glass fiber filler layers, with a fiber orientation of 0° for the continuous glass fiber and ±45° for the Onyx matrix. Ultimate tensile strength was evaluated using tensile testing on an MTS 819 system at a strain rate of 6.7e-4 /s.",
      "reasoning_analysis": "Increasing Factors: The inclusion of 42 vol% continuous glass fiber provides a primary load-bearing framework that significantly enhances load transfer efficiency, particularly with the 0° fiber orientation aligning with the tensile axis. Additionally, the 15 wt% discontinuous carbon fiber reinforces the polyamide matrix, while the inherent hydrogen bonding within the polyamide chains contributes to baseline cohesive strength. Decreasing Factors: The fused deposition modeling process introduces inter-layer voids and anisotropy that can act as stress concentrators and reduce effective load-bearing cross-sections. Furthermore, the drying temperature of 45°C may be insufficient to fully remove absorbed moisture from the hygroscopic polyamide, potentially leading to plasticization of the matrix and hydrolytic degradation during high-temperature extrusion. Dominant Factor: The high volume fraction of continuous glass fiber oriented along the loading direction qualitatively dominates the mechanical response, establishing a reinforcement-driven strength profile that outweighs the matrix limitations and processing-induced defects typical of additive manufacturing."
    }
  },
  {
    "doi": null,
    "title": "Synergistic Effects of Carbon Fillers on Tensile and Impact Properties in Nylon 6,6 and Polycarbonate Based Resins",
    "year": 2004,
    "chemical_composition": {
      "repeat_unit_psmiles": "[*]OC(C)(C)c1ccc(OC(=O)Oc2ccc(C(C)(C)O[*])cc2)cc1",
      "monomers": [
        {
          "name": "Bisphenol A",
          "smiles": "CC(C)(c1ccc(O)cc1)c2ccc(O)cc2",
          "ratio_value": null,
          "ratio_unit": null
        }
      ],
      "additives": [
        {
          "name": "Ketjenblack EC-600 JD",
          "type": "filler",
          "amount_value": 5,
          "amount_unit": "wt%"
        }
      ],
      "is_homopolymer": true
    },
    "processing_history": "Dried in indirect heated dehumidifying drying oven. Extruded using American Leistritz Extruder Corporation Model ZSE 27. Injection molded using Niigata model NE85UA4 into 3.2 mm thick ASTM Type I tensile bars. UTS measured by tensile testing at 5 mm/min crosshead rate, ASTM D638, Instru-Met Sintech machine. Polycarbonate conditioned at 50% RH for 24 hours at 23°C prior to testing. Batch: Replicate.",
    "hierarchical_structure": "Amorphous polycarbonate matrix with 5 wt% carbon black filler.",
    "properties": {
      "UTS": {
        "value": [
          52.87
        ],
        "unit": "MPa"
      }
    },
    "analysis_with_hierarchical_structure": {
      "descriptive_text": "The sample consists of an amorphous polycarbonate matrix derived from Bisphenol A monomers, reinforced with 5 wt% Ketjenblack EC-600 JD carbon black filler. Prior to processing, the material was dried in an indirect heated dehumidifying oven, then extruded using a Leistritz ZSE 27 extruder. The composite was subsequently injection molded using a Niigata NE85UA4 machine into 3.2 mm thick ASTM Type I tensile bars. Mechanical characterization involved conditioning the specimens at 50% relative humidity for 24 hours at 23°C, followed by tensile testing at a crosshead rate of 5 mm/min according to ASTM D638 standards using an Instru-Met Sintech machine.",
      "reasoning_analysis": "Increasing Factors: The polycarbonate backbone contains bulky aromatic rings and carbonate linkages that provide inherent rigidity and high cohesive energy density, establishing a strong baseline for tensile strength. The incorporation of 5 wt% Ketjenblack carbon black filler acts as a reinforcing phase, facilitating stress transfer from the matrix to the filler particles and restricting polymer chain mobility under load. Additionally, the injection molding process induces molecular orientation in the skin layer of the tensile bars aligned with the stress direction, which typically enhances ultimate tensile strength. The use of a dehumidifying drying oven prior to extrusion mitigates hydrolytic degradation, preserving the molecular weight necessary for high strength. Decreasing Factors: The amorphous nature of the polycarbonate matrix lacks the reinforcing effect of crystalline lamellae found in semi-crystalline polymers, which can limit maximum achievable strength. There is a risk that the carbon black filler may form agglomerates at 5 wt% loading, acting as stress concentration sites that initiate premature failure. Furthermore, conditioning the samples at 50% relative humidity allows for moisture absorption, which can act as a mild plasticizer, potentially reducing intermolecular friction and lowering the yield and ultimate strength compared to a fully dry state. Dominant Factor: The dominant factor governing the UTS is the synergistic combination of the intrinsically robust polycarbonate matrix and the reinforcing effect of the carbon black filler. While moisture conditioning and amorphous structure present limiting factors, the high stiffness of the aromatic backbone combined with the load-bearing capacity of the well-dispersed filler particles and the preservation of molecular weight through proper drying qualitatively drives the UTS to higher values relative to unreinforced or degraded counterparts."
    },
    "analysis_without_hierarchical_structure": {
      "descriptive_text": "The sample comprises a Bisphenol A polycarbonate homopolymer reinforced with 5 wt% Ketjenblack EC-600 JD carbon black filler. Material preparation involved drying in an indirect heated dehumidifying drying oven, followed by extrusion using an American Leistritz Extruder Corporation Model ZSE 27. The composite was injection molded using a Niigata model NE85UA4 into 3.2 mm thick ASTM Type I tensile bars. Prior to testing, specimens were conditioned at 50% RH for 24 hours at 23°C, and UTS was measured by tensile testing at a 5 mm/min crosshead rate according to ASTM D638 on an Instru-Met Sintech machine.",
      "reasoning_analysis": "Increasing Factors: The intrinsic toughness and strength of the Bisphenol A polycarbonate backbone serve as the primary source of mechanical integrity, while the addition of 5 wt% rigid carbon black filler can enhance strength through load transfer mechanisms provided dispersion is adequate during extrusion. Crucially, the use of a dehumidifying drying oven prevents hydrolytic degradation during processing, preserving the high molecular weight required for maximum tensile performance. Decreasing Factors: Moisture absorption during the 50% RH conditioning phase acts as a plasticizer within the amorphous matrix, increasing chain mobility and free volume which tends to reduce tensile strength. Furthermore, the rigid filler particles may introduce stress concentrations that could initiate early failure if the polymer-filler interface is not optimized. Dominant Factor: The prevention of hydrolytic chain scission via rigorous drying is the dominant factor, as the preservation of the polymer's molecular weight is fundamental to the structural capacity of polycarbonate; this processing benefit ensures the material retains its inherent strength potential despite the minor softening effects of moisture conditioning or filler-induced stress concentrations."
    }
  },
  {
    "doi": null,
    "title": "Strain rate dependence of 3D printed continuous fiber reinforced composites",
    "year": null,
    "chemical_composition": {
      "repeat_unit_psmiles": "[*]NC(=O)CCCCC[*]",
      "monomers": [
        {
          "name": "Caprolactam",
          "smiles": "O=C1CCCCN1",
          "ratio_value": null,
          "ratio_unit": null
        }
      ],
      "additives": [
        {
          "name": "Continuous Glass Fiber",
          "type": "filler",
          "amount_value": 42,
          "amount_unit": "vol%"
        },
        {
          "name": "Discontinuous Carbon Fiber",
          "type": "filler",
          "amount_value": 15,
          "amount_unit": "wt%"
        }
      ],
      "is_homopolymer": false
    },
    "processing_history": "FDM printed using Markforged Mark Two. Nozzle temps: Onyx 275°C, Fiber 255°C. Filaments dried 8h at 45°C. Layer thickness: Onyx 0.1 mm, GFF 0.1 mm. Fiber orientation 0°, Onyx ±45°. UTS measured by tensile testing at strain rate 1 /s using MTS 819.",
    "hierarchical_structure": "Continuous Glass Fiber Reinforced Onyx. Fiber volume fraction 42%. Group-alternating stacking sequence.",
    "properties": {
      "UTS": {
        "value": [
          515.99
        ],
        "unit": "MPa"
      }
    },
    "analysis_with_hierarchical_structure": {
      "descriptive_text": "The sample comprises a polyamide 6 matrix reinforced with a hybrid filler system consisting of 15 wt% discontinuous carbon fiber and 42 vol% continuous glass fiber. Fabricated via fused deposition modeling using a Markforged Mark Two system, the material utilizes a group-alternating stacking sequence where continuous glass fibers are oriented at 0° and the Onyx matrix layers are oriented at ±45°. Prior to processing, filaments were dried for 8 hours at 45°C, and deposition occurred at nozzle temperatures of 275°C for the Onyx and 255°C for the fiber with a layer thickness of 0.1 mm for both. The ultimate tensile strength was characterized using an MTS 819 system at a strain rate of 1 s⁻¹.",
