Repository: hhtrick/HHT-code

# HHT training framework

This directory contains model training, embedding precomputation, inference, article-level baselines and the curated datasets. All commands below assume that the working directory is `train_code/`.

## 3. Datasets and fixed partitions

Each main dataset is a JSON array at `dataset/{property}/{property}.json`. Entries contain source metadata, `chemical_composition`, `processing_history`, `hierarchical_structure`, `properties`, and two generated-analysis objects. Targets are stored as `properties[property]["value"]`; source metadata and target values are not predictive input fields.

| Property | Train | Validation | Test | Total |
|---|---:|---:|---:|---:|

File: train_code/dataset/UTS/UTS.json (part 126 of 292)
[
      "reasoning_analysis": "Increasing Factors: The inclusion of 42 vol% continuous glass fibers aligned at 0° establishes a primary load-bearing network that significantly elevates the load-bearing capacity along the tensile axis. Additionally, the polyamide 6 matrix is intrinsically reinforced by 15 wt% discontinuous carbon fibers, which enhance the stiffness and yield strength of the matrix regions between continuous filaments. The pre-processing drying step mitigates moisture absorption, preventing water-induced plasticization of the polyamide and preserving intermolecular hydrogen bonding. Decreasing Factors: The additive manufacturing process inherently introduces interlayer voids and weaker interfacial bonding compared to traditional consolidation methods, creating stress concentration sites that can initiate failure. The ±45° orientation of the Onyx layers may induce shear stresses within the matrix-rich regions rather than pure axial loading, potentially limiting the efficiency of the matrix contribution. Furthermore, the high nozzle temperature of 275°C carries a risk of thermal degradation of the polyamide chains, which could reduce molecular weight and intrinsic matrix toughness. Dominant Factor: The high volume fraction of continuous glass fibers oriented parallel to the loading direction qualitatively dominates the mechanical response. Despite the anisotropic weaknesses and porosity inherent to the fused deposition modeling history, the continuous reinforcement phase carries the majority of the applied stress, dictating an ultimate tensile strength behavior that is governed primarily by the fiber properties rather than the matrix limitations."
    },
    "analysis_without_hierarchical_structure": {
      "descriptive_text": "The material system comprises a polyamide 6 matrix derived from caprolactam, reinforced with a hybrid filler system consisting of 42 vol% continuous glass fiber and 15 wt% discontinuous carbon fiber. Specimens were fabricated via fused deposition modeling using a Markforged Mark Two system, where the Onyx matrix filament was extruded at 275°C and the fiber filament at 255°C following an 8-hour drying period at 45°C. The printed architecture utilized a layer thickness of 0.1 mm for both the Onyx and glass fiber reinforced filaments, with continuous fibers oriented at 0° relative to the loading axis and the Onyx matrix deposited at ±45°. Ultimate tensile strength was characterized using an MTS 819 system at a strain rate of 1 s⁻¹.",
      "reasoning_analysis": "Increasing Factors: The inclusion of 42 vol% continuous glass fiber oriented at 0° aligns the primary load-bearing component with the tensile axis, significantly enhancing load transfer efficiency and maximizing the contribution of the fiber strength to the composite UTS. Additionally, the 15 wt% discontinuous carbon fiber within the polyamide matrix reinforces the matrix phase itself, improving interlaminar shear strength and stiffness relative to the neat polymer. The semi-crystalline nature of the polyamide 6 backbone provides intrinsic cohesive strength through hydrogen bonding. Decreasing Factors: The fused deposition modeling process inherently introduces inter-raster voids and limited inter-layer diffusion, creating stress concentration sites that reduce the effective load-bearing cross-section and promote premature failure. The drying protocol of 45°C may be insufficient to fully remove moisture from the hygroscopic polyamide, potentially causing void formation via steam expansion during extrusion and hydrolytic degradation that weakens the matrix and fiber-matrix interface. Dominant Factor: The structural continuity and high volume fraction of the glass fibers oriented parallel to the loading direction qualitatively dominate the UTS behavior. While processing-induced defects and matrix limitations impose an upper bound below theoretical values, the load-bearing capacity is primarily governed by the failure strength of the continuous fiber network rather than the yield strength of the polyamide matrix or inter-layer bonding alone."
    }
  },
  {
    "doi": "10.1002/cjce.24562",
    "title": "Mechanical properties of thermoplastic polymers in fused filament fabrication (FFF)",
    "year": 2022,
    "chemical_composition": {
      "repeat_unit_psmiles": null,
      "monomers": [
        {
          "name": "Acrylonitrile",
          "smiles": "C=CC#N",
          "ratio_value": null,
          "ratio_unit": null
        },
        {
          "name": "Butadiene",
          "smiles": "C=CC=C",
          "ratio_value": null,
          "ratio_unit": null
        },
        {
          "name": "Styrene",
          "smiles": "C=CC1=CC=CC=C1",
          "ratio_value": null,
          "ratio_unit": null
        }
      ],
      "additives": [],
      "is_homopolymer": false
    },
    "processing_history": "FFF 3D printing using Machina Mk2. ASTM D638-14 Type 1 tensile bars. Infill 100%, Grid pattern, 0.2 mm layer height. Nozzle diameter 0.4 mm. Nozzle temp 230 °C, Bed temp 100 °C. Stored at 23 °C, 50% RH for 24 h. Tensile testing on Instron 3366, 5 mm/min crosshead speed, 10 kN load cell.",
    "hierarchical_structure": "Amorphous. Natural colour.",
    "properties": {
      "UTS": {
        "value": [
          35.8
        ],
        "unit": "MPa"
      }
    },
    "analysis_with_hierarchical_structure": {
      "descriptive_text": "The sample comprises an amorphous Acrylonitrile Butadiene Styrene (ABS) terpolymer presented in its natural colour. Tensile specimens were fabricated via Fused Filament Fabrication (FFF) 3D printing using a Machina Mk2 system to produce ASTM D638-14 Type 1 bars. The printing parameters included a 100% infill density with a grid pattern, a layer height of 0.2 mm, and a nozzle diameter of 0.4 mm, operated at a nozzle temperature of 230 °C and a bed temperature of 100 °C. Following fabrication, the specimens were conditioned at 23 °C and 50% relative humidity for 24 hours prior to tensile testing on an Instron 3366 universal testing machine at a crosshead speed of 5 mm/min using a 10 kN load cell.",
      "reasoning_analysis": "Increasing Factors: The rigid SAN matrix formed by the acrylonitrile and styrene monomers provides inherent mechanical strength and stiffness, while the 100% infill density maximizes the material cross-section available to bear load. The high bed temperature of 100 °C during FFF processing facilitates polymer chain diffusion across layer interfaces, promoting stronger inter-layer bonding compared to lower temperature processing. Decreasing Factors: The butadiene rubber phase, although beneficial for impact toughness, introduces compliant domains that can cavitate under tension, generally reducing the ultimate tensile strength relative to the pure SAN matrix. More critically, the FFF manufacturing method inherently introduces micro-voids between raster lines and anisotropic weak points at layer interfaces where diffusion may be incomplete, significantly reducing the effective load-bearing area compared to injection-molded counterparts. The amorphous nature of the structure also precludes any strengthening contributions from crystalline domains. Dominant Factor: The processing-induced inter-layer adhesion quality and internal porosity inherent to the FFF technique qualitatively dominate the UTS behavior. Despite the robust chemical composition of ABS, the mechanical performance of 3D-printed specimens is typically limited by the weld strength between deposited filaments rather than the intrinsic strength of the bulk polymer material."
    },
    "analysis_without_hierarchical_structure": {
      "descriptive_text": "The sample comprises an Acrylonitrile Butadiene Styrene (ABS) terpolymer derived from acrylonitrile, butadiene, and styrene monomers. Tensile specimens were fabricated via Fused Filament Fabrication (FFF) 3D printing using a Machina Mk2 system to produce ASTM D638-14 Type 1 bars. The printing parameters included a 100% infill density with a grid pattern, a layer height of 0.2 mm, and a nozzle diameter of 0.4 mm, with processing temperatures set at 230 °C for the nozzle and 100 °C for the heated bed. Following fabrication, the specimens were conditioned at 23 °C and 50% relative humidity for 24 hours prior to mechanical characterization using an Instron 3366 universal testing machine at a crosshead speed of 5 mm/min with a 10 kN load cell.",
      "reasoning_analysis": "Increasing Factors: The chemical composition incorporates acrylonitrile and styrene units, which provide rigid segments and strong dipole-dipole interactions that enhance intermolecular cohesion and intrinsic tensile strength. From a processing perspective, the use of 100% infill density ensures maximum material cross-section within the gauge length, while the elevated bed temperature of 100 °C facilitates polymer chain diffusion across layer interfaces, promoting better inter-layer adhesion and thereby supporting higher load-bearing capacity. Decreasing Factors: The presence of butadiene monomers introduces a rubbery phase within the matrix, which improves toughness but inherently lowers the maximum tensile strength compared to a fully rigid thermoplastic due to the compliant nature of the polybutadiene domains. Furthermore, the FFF 3D printing process inherently creates anisotropic structures where inter-layer bonding strength is typically lower than the bulk material strength, and the grid pattern combined with discrete layer deposition introduces potential stress concentrators and voids between raster lines that can initiate premature failure. Dominant Factor: While the rigid styrene-acrylonitrile matrix provides a robust baseline for strength, the processing-induced anisotropy associated with the FFF fabrication method qualitatively dominates the final UTS behavior. The mechanical integrity relies heavily on the quality of inter-layer diffusion bonding achieved during printing, which typically represents the weakest link in the structure compared to the intrinsic strength of the bulk ABS terpolymer material."
    }
  },
  {
    "doi": "10.1002/cjce.24562",
    "title": "Mechanical properties of thermoplastic polymers in fused filament fabrication (FFF)",
    "year": 2022,
    "chemical_composition": {
      "repeat_unit_psmiles": null,
      "monomers": [
        {
          "name": "Terephthalic acid",
          "smiles": "OC(=O)c1ccc(C(=O)O)cc1",
          "ratio_value": null,
          "ratio_unit": null
        },
        {
          "name": "Ethylene glycol",
          "smiles": "OCCO",
          "ratio_value": null,
          "ratio_unit": null
        }
      ],
      "additives": [],
      "is_homopolymer": false
    },
    "processing_history": "FFF 3D printing using Machina Mk2. ASTM D638-14 Type 1 tensile bars. Infill 100%, Grid pattern, 0.2 mm layer height. Nozzle diameter 0.4 mm. Nozzle temp 240 °C, Bed temp 85 °C. Stored at 23 °C, 50% RH for 24 h. Tensile testing on Instron 3366, 5 mm/min crosshead speed, 10 kN load cell.",
    "hierarchical_structure": "Amorphous. Natural colour.",
    "properties": {
      "UTS": {
        "value": [
          38.5
        ],
        "unit": "MPa"
      }
    },
    "analysis_with_hierarchical_structure": {
      "descriptive_text": "The sample comprises a polyester synthesized from terephthalic acid and ethylene glycol monomers, exhibiting an amorphous hierarchical structure with natural coloration. Specimens were fabricated via fused filament fabrication (FFF) 3D printing using a Machina Mk2 system to produce ASTM D638-14 Type 1 tensile bars. The printing process utilized a 100% infill density with a grid pattern, a 0.2 mm layer height, and a 0.4 mm nozzle diameter, with nozzle and bed temperatures maintained at 240 °C and 85 °C, respectively. Following fabrication, the samples were conditioned at 23 °C and 50% relative humidity for 24 hours prior to tensile testing on an Instron 3366 universal testing machine at a crosshead speed of 5 mm/min using a 10 kN load cell.",
      "reasoning_analysis": "Increasing Factors: The incorporation of rigid aromatic rings from the terephthalic acid units within the polymer backbone provides inherent chain stiffness and facilitates strong intermolecular dipole-dipole interactions, establishing a robust baseline for mechanical strength. Additionally, the processing history indicates a bed temperature of 85 °C, which exceeds the typical glass transition temperature of amorphous polyester, thereby promoting enhanced polymer chain diffusion and inter-layer bonding during the fabrication process. The utilization of 100% infill density further maximizes the material volume within the specimen, minimizing large-scale macroscopic voids. Decreasing Factors: The confirmed amorphous hierarchical structure lacks the reinforcing physical crosslinks and load-bearing capacity typically provided by crystalline domains in semi-crystalline polyester variants. Furthermore, the fused filament fabrication process inherently introduces micro-voids between raster lines and potential weak inter-layer interfaces that act as stress concentrators, significantly compromising structural continuity. Exposure to 50% relative humidity during conditioning may allow moisture absorption into the hygroscopic amorphous matrix, acting as a plasticizer that reduces intermolecular friction and lowers the ultimate tensile strength. Dominant Factor: While the chemical composition provides intrinsic strength, the processing-induced structural discontinuities and the absence of crystallinity are the dominant factors. The inter-layer adhesion limitations inherent to FFF printing, compounded by the lack of crystalline reinforcement in the amorphous structure, qualitatively restrict the UTS below that of traditionally molded semi-crystalline counterparts."
    },
    "analysis_without_hierarchical_structure": {
      "descriptive_text": "The polymer sample is composed of polyethylene terephthalate derived from terephthalic acid and ethylene glycol monomers. Tensile bars conforming to ASTM D638-14 Type 1 standards were fabricated via fused filament fabrication 3D printing using a Machina Mk2 system. The printing process utilized a 0.4 mm nozzle diameter with a nozzle temperature of 240 °C and a bed temperature of 85 °C, depositing material at a 0.2 mm layer height with 100% infill density in a grid pattern. Following fabrication, the specimens were conditioned at 23 °C and 50% relative humidity for 24 hours before undergoing tensile testing on an Instron 3366 machine at a crosshead speed of 5 mm/min using a 10 kN load cell.",
      "reasoning_analysis": "Increasing Factors: The chemical composition comprises rigid aromatic rings within the polymer backbone, which restrict chain mobility and enhance intermolecular forces, intrinsically supporting higher tensile strength. Additionally, the processing history specifies a 100% infill density with a grid pattern, which maximizes the material cross-section and improves stress distribution compared to partial infill structures. Decreasing Factors: The fused filament fabrication process inherently creates inter-layer interfaces and potential micro-voids between raster lines that act as stress concentrators and weaken the material compared to isotropic bulk forms. Furthermore, conditioning at 50% relative humidity allows for moisture absorption in the hygroscopic polyester, which can plasticize the matrix and reduce intermolecular friction, thereby lowering strength. Dominant Factor: The structural anisotropy and inter-layer adhesion quality inherent to the additive manufacturing process qualitatively dominate the final mechanical behavior, as failure typically initiates at the printed interfaces rather than within the bulk polymer matrix, overriding the intrinsic strength benefits of the aromatic composition."
    }
  },
  {
    "doi": null,
    "title": "Synergistic Effects of Carbon Fillers on Tensile and Impact Properties in Nylon 6,6 and Polycarbonate Based Resins",
    "year": 2004,
    "chemical_composition": {
      "repeat_unit_psmiles": "[*]NCCCCCCNC(=O)CCCCC(=O)[*]",
      "monomers": [
        {
          "name": "Hexamethylenediamine",
          "smiles": "NCCCCCCN",
          "ratio_value": null,
          "ratio_unit": null
        },
        {
          "name": "Adipic Acid",
          "smiles": "OC(=O)CCCCC(=O)O",
          "ratio_value": null,
          "ratio_unit": null
        }
      ],
      "additives": [
        {
          "name": "Thermocarb TC-300 Specialty Graphite",
          "type": "filler",
          "amount_value": 30,
          "amount_unit": "wt%"
        },
        {
          "name": "ThermalGraph DKD X",
          "type": "filler",
          "amount_value": 20,
          "amount_unit": "wt%"
        }
      ],
      "is_homopolymer": false
    },
    "processing_history": "Dried in indirect heated dehumidifying drying oven. Extruded using American Leistritz Extruder Corporation Model ZSE 27. Injection molded using Niigata model NE85UA4 into 3.2 mm thick ASTM Type I tensile bars. UTS measured by tensile testing at 5 mm/min crosshead rate, ASTM D638, Instru-Met Sintech machine. Nylon 6,6 tested dry as molded (DAM). Batch: Replicate.",
    "hierarchical_structure": "Semicrystalline nylon 6,6 matrix with 30 wt% synthetic graphite and 20 wt% carbon fiber fillers.",
    "properties": {
      "UTS": {
        "value": [
          77.09
        ],
        "unit": "MPa"
      }
    },
    "analysis_with_hierarchical_structure": {
      "descriptive_text": "This material system consists of a semicrystalline nylon 6,6 matrix synthesized from hexamethylenediamine and adipic acid monomers, compounded with 30 wt% Thermocarb TC-300 specialty graphite and 20 wt% ThermalGraph DKD X fillers. The processing history involves drying in an indirect heated dehumidifying oven, extrusion using a Leistritz ZSE 27 model, and injection molding into 3.2 mm thick ASTM Type I tensile bars via a Niigata NE85UA4 machine. Characterization of the ultimate tensile strength was performed on dry as molded specimens using an Instru-Met Sintech machine at a 5 mm/min crosshead rate in accordance with ASTM D638, with the final hierarchical structure defined as a semicrystalline nylon 6,6 matrix containing 30 wt% synthetic graphite and 20 wt% carbon fiber fillers.",
      "reasoning_analysis": "Increasing Factors: The semicrystalline nature of the nylon 6,6 matrix provides significant strength through interchain hydrogen bonding and crystalline lamellae acting as physical crosslinks. The presence of carbon fiber fillers, as identified in the hierarchical structure, enables efficient load transfer from the matrix to the high-strength fibers, particularly when aligned along the stress axis due to injection molding flow. Additionally, the dry as molded condition ensures the absence of moisture-induced plasticization, maintaining the intrinsic stiffness and strength of the polyamide backbone. Decreasing Factors: The high total filler loading of 50 wt% substantially reduces the volume fraction of the load-bearing polymer matrix, potentially limiting the ultimate strength capacity. The synthetic graphite particles may act as stress concentrators initiating microcracks, and excessive filler content can lead to agglomeration or poor interfacial adhesion, which promotes premature debonding and failure. Dominant Factor: The reinforcing mechanism provided by the carbon fibers and the intrinsic strength of the semicrystalline nylon matrix qualitatively dominate the dilution effects of the fillers, driving the UTS higher relative to the neat polymer, although the high graphite content and total filler volume impose an upper limit on the achievable strength enhancement."
    },
    "analysis_without_hierarchical_structure": {
      "descriptive_text": "The sample comprises a polyamide 6,6 matrix synthesized from hexamethylenediamine and adipic acid monomers, reinforced with a total of 50 wt% carbon-based fillers consisting of 30 wt% Thermocarb TC-300 Specialty Graphite and 20 wt% ThermalGraph DKD X. The composite was dried in an indirect heated dehumidifying oven prior to extrusion using an American Leistritz Model ZSE 27, followed by injection molding into 3.2 mm thick ASTM Type I tensile bars using a Niigata model NE85UA4. Ultimate tensile strength was determined via tensile testing at a 5 mm/min crosshead rate according to ASTM D638 on an Instru-Met Sintech machine, with specimens evaluated in the dry as molded condition.",
      "reasoning_analysis": "Increasing Factors: The polyamide 6,6 backbone provides intrinsic strength through extensive interchain hydrogen bonding and semi-crystalline morphology, which is further preserved by the dry as molded processing condition that eliminates moisture-induced plasticization. Additionally, the injection molding process induces molecular orientation along the flow direction, and the rigid graphite fillers can contribute to load bearing if interfacial adhesion is sufficient. Decreasing Factors: The exceptionally high total filler loading of 50 wt% significantly reduces the volume fraction of the load-bearing polymer matrix and introduces numerous stress concentration points at the filler-matrix interfaces, particularly given the lack of specified coupling agents to enhance bonding between the hydrophobic graphite and the polar polyamide. Furthermore, the lubricious nature of graphite may facilitate interfacial slip rather than stress transfer. Dominant Factor: The high filler content qualitatively dominates the mechanical behavior; while the dry condition and crystalline matrix establish a strong baseline, the discontinuity in the polymer phase and the prevalence of interface defects caused by the 50 wt% filler loading typically govern the failure mechanism, limiting the ultimate tensile strength relative to the neat polymer matrix."
    }
  },
  {
    "doi": "10.1002/cjce.24562",
    "title": "Mechanical properties of thermoplastic polymers in fused filament fabrication (FFF)",
    "year": 2022,
    "chemical_composition": {
      "repeat_unit_psmiles": null,
      "monomers": [
        {
          "name": "Terephthalic acid",
          "smiles": "OC(=O)c1ccc(C(=O)O)cc1",
          "ratio_value": null,
          "ratio_unit": null
        },
        {
          "name": "Ethylene glycol",
          "smiles": "OCCO",
          "ratio_value": null,
          "ratio_unit": null
        }
      ],
      "additives": [],
      "is_homopolymer": false
    },
    "processing_history": "FFF 3D printing using Machina Mk2. ASTM D638-14 Type 1 tensile bars. Infill 100%, Grid pattern, 0.2 mm layer height. Nozzle diameter 0.4 mm. Nozzle temp 240 °C, Bed temp 85 °C. Stored at 23 °C, 50% RH for 24 h. Tensile testing on Instron 3366, 5 mm/min crosshead speed, 10 kN load cell.",
    "hierarchical_structure": "Amorphous. Blue colour.",
    "properties": {
      "UTS": {
        "value": [
          40.4
        ],
        "unit": "MPa"
      }
    },
    "analysis_with_hierarchical_structure": {
      "descriptive_text": "The sample comprises an amorphous, blue-colored polyethylene terephthalate (PET) polymer synthesized from terephthalic acid and ethylene glycol monomers. Tensile specimens conforming to ASTM D638-14 Type 1 geometry were fabricated via fused filament fabrication (FFF) 3D printing on a Machina Mk2 system, utilizing a 0.4 mm nozzle diameter and 0.2 mm layer height with a 100% infill density in a grid pattern. The processing parameters included a nozzle temperature of 240 °C and a bed temperature of 85 °C, followed by conditioning at 23 °C and 50% relative humidity for 24 hours. Mechanical characterization was performed using an Instron 3366 universal testing machine with a 10 kN load cell at a crosshead speed of 5 mm/min.",
      "reasoning_analysis": "Increasing Factors: The presence of rigid aromatic rings within the terephthalic acid units of the polymer backbone provides intrinsic chain stiffness and strong intermolecular interactions, which fundamentally supports higher tensile strength. Additionally, the processing history specifies a 100% infill density and an elevated bed temperature of 85 °C, which promotes improved inter-layer diffusion and reduces macro-voids compared to lower infill or unheated bed scenarios. Decreasing Factors: The specified amorphous hierarchical structure lacks the reinforcing effect of crystalline lamellae, which typically act as physical crosslinks to enhance load-bearing capacity in semi-crystalline PET variants. Furthermore, the FFF 3D printing process inherently introduces anisotropic weaknesses due to incomplete fusion between deposited raster lines and layers, creating potential failure planes under tensile load. The conditioning at 50% relative humidity may also allow moisture absorption, potentially plasticizing the matrix or indicating prior hydrolytic susceptibility. Dominant Factor: The processing history associated with FFF 3D printing qualitatively dominates the final UTS behavior; despite the intrinsic strength of the PET backbone, the inter-layer bonding quality and inherent porosity from the additive manufacturing process typically impose a ceiling on mechanical performance that is lower than that of traditionally molded counterparts, making the processing-induced structural discontinuities the primary limiting factor."
    },
    "analysis_without_hierarchical_structure": {
      "descriptive_text": "The polymer sample comprises polyethylene terephthalate synthesized from terephthalic acid and ethylene glycol monomers. Specimens were fabricated via fused filament fabrication 3D printing using a Machina Mk2 system to produce ASTM D638-14 Type 1 tensile bars. The printing process utilized a 0.4 mm nozzle diameter with a 0.2 mm layer height, 100% infill density in a grid pattern, a nozzle temperature of 240 °C, and a bed temperature of 85 °C. Following fabrication, the samples were conditioned at 23 °C and 50% relative humidity for 24 hours before undergoing tensile testing on an Instron 3366 machine at a crosshead speed of 5 mm/min with a 10 kN load cell.",
      "reasoning_analysis": "Increasing Factors: The intrinsic chemical structure of polyethylene terephthalate contains rigid aromatic rings that enhance chain stiffness and intermolecular interactions, providing a high baseline for tensile strength. Furthermore, the processing history specifies a 100% infill density which minimizes macroscopic voids, and a bed temperature of 85 °C that facilitates interlayer diffusion and crystallization, thereby improving cohesion between printed roads. Decreasing Factors: The additive manufacturing process inherently introduces anisotropy, where interlayer boundaries act as stress concentrators and potential failure initiation sites weaker than the bulk material. Additionally, conditioning at 50% relative humidity may allow moisture absorption in the hygroscopic polymer matrix, which can act as a plasticizer to reduce intermolecular friction or indicate potential hydrolytic degradation if the material was not adequately dried prior to extrusion. Dominant Factor: The quality of interlayer adhesion governed by the thermal processing parameters is the dominant factor; while the bulk polymer strength is high, the mechanical integrity of the 3D printed specimen is qualitatively limited by the degree of polymer chain entanglement across the layered interfaces created during fabrication."
    }
  },
  {
    "doi": null,
    "title": "Synergistic Effects of Carbon Fillers on Tensile and Impact Properties in Nylon 6,6 and Polycarbonate Based Resins",
    "year": 2004,
    "chemical_composition": {
      "repeat_unit_psmiles": "[*]OC(C)(C)c1ccc(OC(=O)Oc2ccc(C(C)(C)O[*])cc2)cc1",
      "monomers": [
        {
          "name": "Bisphenol A",
          "smiles": "CC(C)(c1ccc(O)cc1)c2ccc(O)cc2",
          "ratio_value": null,
          "ratio_unit": null
        }
      ],
      "additives": [
        {
          "name": "Ketjenblack EC-600 JD",
          "type": "filler",
          "amount_value": 5,
          "amount_unit": "wt%"
        }
      ],
      "is_homopolymer": true
    },
    "processing_history": "Dried in indirect heated dehumidifying drying oven. Extruded using American Leistritz Extruder Corporation Model ZSE 27. Injection molded using Niigata model NE85UA4 into 3.2 mm thick ASTM Type I tensile bars. UTS measured by tensile testing at 5 mm/min crosshead rate, ASTM D638, Instru-Met Sintech machine. Polycarbonate conditioned at 50% RH for 24 hours at 23°C prior to testing. Batch: Original.",
    "hierarchical_structure": "Amorphous polycarbonate matrix with 5 wt% carbon black filler.",
    "properties": {
      "UTS": {
        "value": [
          51.06
        ],
        "unit": "MPa"
      }
    },
    "analysis_with_hierarchical_structure": {
      "descriptive_text": "The sample comprises an amorphous polycarbonate homopolymer derived from Bisphenol A, reinforced with 5 wt% Ketjenblack EC-600 JD carbon black filler. The material underwent drying in an indirect heated dehumidifying oven followed by extrusion using a Leistritz ZSE 27 system and injection molding into 3.2 mm thick ASTM Type I tensile bars via a Niigata NE85UA4 machine. Prior to mechanical characterization, the specimens were conditioned at 23°C and 50% relative humidity for 24 hours, and the Ultimate Tensile Strength was determined using tensile testing at a crosshead rate of 5 mm/min in accordance with ASTM D638 standards on an Instru-Met Sintech apparatus.",
      "reasoning_analysis": "Increasing Factors: The rigid aromatic rings within the Bisphenol A polycarbonate backbone impose significant steric hindrance, restricting chain mobility and enhancing intrinsic load-bearing capacity. Additionally, the injection molding processing history induces molecular orientation along the flow direction, which aligns polymer chains with the tensile axis to improve strength, while the dehumidifying drying step prevents hydrolytic degradation that would otherwise compromise molecular weight and mechanical integrity. Decreasing Factors: The conditioning history at 50% relative humidity allows for moisture absorption, which acts as a plasticizer to reduce intermolecular friction and lower the yield stress. Furthermore, the incorporation of carbon black filler introduces potential stress concentration points if agglomeration occurs, and the interface between the hydrophobic polymer matrix and the filler surface may serve as a site for premature void formation or debonding under load. Dominant Factor: The inherent mechanical robustness of the polycarbonate matrix, preserved by rigorous drying and enhanced by processing-induced orientation, qualitatively dominates the UTS behavior, although the dispersion quality of the carbon black filler acts as a critical modifying variable that determines whether the composite achieves reinforcement or suffers from filler-induced embrittlement."
    },
    "analysis_without_hierarchical_structure": {
      "descriptive_text": "The sample comprises a Bisphenol A polycarbonate homopolymer matrix reinforced with 5 wt% Ketjenblack EC-600 JD carbon black filler. The material was preconditioned in an indirect heated dehumidifying drying oven before being extruded using a Leistritz ZSE 27 extruder and injection molded into 3.2 mm thick ASTM Type I tensile bars via a Niigata NE85UA4 machine. Prior to mechanical characterization, the specimens were conditioned at 50% relative humidity for 24 hours at 23°C, and the ultimate tensile strength was determined using an Instru-Met Sintech machine at a crosshead rate of 5 mm/min in accordance with ASTM D638.",
      "reasoning_analysis": "Increasing Factors: The bisphenol A polycarbonate backbone features bulky phenyl groups and carbonate linkages that impart inherent stiffness and strong intermolecular cohesion, establishing a robust baseline for tensile strength. The implementation of dehumidifying drying prior to processing prevents hydrolytic degradation, thereby preserving the molecular weight essential for maintaining load-bearing capacity. Additionally, the inclusion of 5 wt% Ketjenblack carbon black introduces a rigid filler phase that facilitates stress transfer and restricts polymer chain mobility under tension. Decreasing Factors: Conditioning the samples at 50% relative humidity introduces moisture into the matrix, where water molecules act as plasticizers by increasing free volume and reducing intermolecular friction, which tends to lower the ultimate tensile strength. Furthermore, potential agglomeration of the carbon black filler during extrusion or injection molding could create stress concentration sites that initiate premature failure, while residual stresses induced by the molding process may also compromise structural integrity. Dominant Factor: The intrinsic structural rigidity of the polycarbonate matrix, preserved by the critical drying step, establishes the primary load-bearing capacity and qualitatively dominates the final UTS behavior, as the matrix properties govern the bulk mechanical response more significantly than the low-loading filler; however, the reinforcing effect of the carbon black network provides secondary support that helps mitigate the strength reduction expected from moisture plasticization."
    }
  },
  {
    "doi": null,
    "title": "Strain rate dependence of 3D printed continuous fiber reinforced composites",
    "year": null,
    "chemical_composition": {
      "repeat_unit_psmiles": "[*]NC(=O)CCCCC[*]",
      "monomers": [
        {
          "name": "Caprolactam",
          "smiles": "O=C1CCCCN1",
          "ratio_value": null,
          "ratio_unit": null
        }
      ],
      "additives": [
        {
          "name": "Continuous Glass Fiber",
          "type": "filler",
          "amount_value": 42,
          "amount_unit": "vol%"
        },
        {
          "name": "Discontinuous Carbon Fiber",
          "type": "filler",
          "amount_value": 15,
          "amount_unit": "wt%"
        }
      ],
      "is_homopolymer": false
    },
    "processing_history": "FDM printed using Markforged Mark Two. Nozzle temps: Onyx 275°C, Fiber 255°C. Filaments dried 8h at 45°C. Layer thickness: Onyx 0.1 mm, GFF 0.1 mm. Fiber orientation 0°, Onyx ±45°. UTS measured by tensile testing at strain rate 100 /s using Instron VHS 8800.",
    "hierarchical_structure": "Continuous Glass Fiber Reinforced Onyx. Fiber volume fraction 42%. Group-alternating stacking sequence.",
    "properties": {
      "UTS": {
        "value": [
          591.31
        ],
        "unit": "MPa"
      }
    },
    "analysis_with_hierarchical_structure": {
      "descriptive_text": "The sample comprises a polycaprolactam (Onyx) matrix reinforced with a hybrid filler system consisting of 42 vol% continuous glass fiber and 15 wt% discontinuous carbon fiber. Fabricated via fused deposition modeling using a Markforged Mark Two system, the filaments were preconditioned by drying for 8 hours at 45°C before printing at nozzle temperatures of 275°C for the Onyx and 255°C for the fiber. The resulting hierarchical structure exhibits a group-alternating stacking sequence with a layer thickness of 0.1 mm for both materials, wherein the continuous glass fibers are oriented at 0° and the Onyx matrix layers at ±45°. Mechanical evaluation was conducted via tensile testing at a strain rate of 100 /s using an Instron VHS 8800.",
      "reasoning_analysis": "Increasing Factors: The alignment of continuous glass fibers at 0° relative to the loading axis provides a highly efficient load-bearing mechanism, significantly elevating the UTS through the rule of mixtures. The high fiber volume fraction of 42% further amplifies this reinforcement effect, while the inclusion of discontinuous carbon fiber within the Onyx matrix adds secondary stiffening and strength. Additionally, the drying protocol mitigates moisture-induced voids and hydrolytic degradation, preserving the interfacial bond strength between the matrix and fibers. Decreasing Factors: The additive manufacturing process inherently introduces inter-layer porosity and anisotropic weak points between raster lines that act as stress concentrators, limiting the theoretical maximum strength achievable by the composite. The ±45° orientation of the matrix layers reduces the polymer's contribution to axial strength compared to a uniaxial alignment, and thermal residual stresses arising from the coefficient of thermal expansion mismatch between the fibers and the polyamide matrix during cooling may promote microcracking. Dominant Factor: The continuous glass fiber reinforcement oriented parallel to the tensile load qualitatively dominates the UTS behavior; despite the microstructural defects inherent to the FDM process, the high volume fraction and axial alignment of the continuous fibers ensure that the ultimate failure is governed primarily by fiber fracture rather than matrix yielding or inter-laminar shear."
    },
    "analysis_without_hierarchical_structure": {
      "descriptive_text": "The material system comprises a polyamide 6 matrix derived from caprolactam, reinforced with a hybrid filler architecture consisting of 42 vol% continuous glass fiber and 15 wt% discontinuous carbon fiber. This composite was fabricated via fused deposition modeling using a Markforged Mark Two printer, utilizing distinct nozzle temperatures of 275°C for the matrix and 255°C for the continuous fiber deposition. Prior to extrusion, the filaments were dried for 8 hours at 45°C, and the printed structure was configured with a 0.1 mm layer thickness for both regions, aligning the continuous fibers at 0° and the matrix layers at ±45°. Ultimate tensile strength was evaluated using an Instron VHS 8800 system at a high strain rate of 100 s⁻¹.",
      "reasoning_analysis": "Increasing Factors: The incorporation of 42 vol% continuous glass fiber aligned at 0° relative to the loading axis provides the primary load-bearing mechanism, drastically enhancing the ultimate tensile strength compared to the unreinforced polymer. Additionally, the 15 wt% discontinuous carbon fiber reinforces the matrix interstitially, while the high strain rate of 100 s⁻¹ induces viscoelastic stiffening, typically resulting in elevated failure stresses due to restricted polymer chain relaxation times. Decreasing Factors: The fused deposition modeling process inherently introduces inter-layer voids and anisotropic bonding weaknesses compared to traditional consolidation methods, which can act as stress concentrators. Furthermore, the filament drying temperature of 45°C may be insufficient to fully remove absorbed moisture from the hygroscopic polyamide 6, potentially leading to residual plasticization that reduces matrix stiffness and fiber-matrix interfacial shear strength. Dominant Factor: The high volume fraction of continuous fibers oriented parallel to the tensile axis qualitatively dominates the mechanical response, establishing a high-strength regime that overshadows the matrix properties; however, the absolute magnitude is fundamentally constrained by the inter-layer adhesion quality inherent to the additive manufacturing processing history."
    }
  },
  {
    "doi": "10.1002/cjce.24562",
    "title": "Mechanical properties of thermoplastic polymers in fused filament fabrication (FFF)",
    "year": 2022,
    "chemical_composition": {
      "repeat_unit_psmiles": "[*]OC(C)C(=O)[*]",
      "monomers": [
        {
          "name": "Lactic acid",
          "smiles": "CC(O)C(=O)O",
          "ratio_value": null,
          "ratio_unit": null
        }
      ],
      "additives": [],
      "is_homopolymer": true
    },
