Repository: hhtrick/HHT-code

# HHT training framework

This directory contains model training, embedding precomputation, inference, article-level baselines and the curated datasets. All commands below assume that the working directory is `train_code/`.

## 3. Datasets and fixed partitions

Each main dataset is a JSON array at `dataset/{property}/{property}.json`. Entries contain source metadata, `chemical_composition`, `processing_history`, `hierarchical_structure`, `properties`, and two generated-analysis objects. Targets are stored as `properties[property]["value"]`; source metadata and target values are not predictive input fields.

| Property | Train | Validation | Test | Total |
|---|---:|---:|---:|---:|

File: train_code/dataset/UTS/UTS.json (part 127 of 292)
[
    "processing_history": "FFF 3D printing using Machina Mk2. ASTM D638-14 Type 1 tensile bars. Infill 100%, Grid pattern, 0.2 mm layer height. Nozzle diameter 0.4 mm. Nozzle temp 220 °C, Bed temp 60 °C. Stored at 23 °C, 50% RH for 24 h. Tensile testing on Instron 3366, 5 mm/min crosshead speed, 10 kN load cell.",
    "hierarchical_structure": "Semi-crystalline. Gold colour.",
    "properties": {
      "UTS": {
        "value": [
          45.8
        ],
        "unit": "MPa"
      }
    },
    "analysis_with_hierarchical_structure": {
      "descriptive_text": "The sample consists of a semi-crystalline poly(lactic acid) homopolymer exhibiting a gold coloration. Tensile specimens conforming to ASTM D638-14 Type 1 geometry were fabricated via Fused Filament Fabrication using a Machina Mk2 system equipped with a 0.4 mm nozzle and 0.2 mm layer height. Processing parameters included a nozzle temperature of 220 °C and a bed temperature of 60 °C, utilizing a 100% infill density with a grid pattern. Prior to mechanical evaluation on an Instron 3366 universal testing machine at a crosshead speed of 5 mm/min, the specimens were conditioned at 23 °C and 50% relative humidity for 24 hours.",
      "reasoning_analysis": "Increasing Factors: The semi-crystalline hierarchical structure facilitates ordered chain packing and strong intermolecular interactions within crystalline lamellae, intrinsically enhancing resistance to deformation. Additionally, the processing history specifies a 100% infill density which minimizes macroscopic voids, and a nozzle temperature of 220 °C which promotes polymer chain diffusion across deposited roads, thereby improving interlayer bonding strength. Decreasing Factors: The Fused Filament Fabrication method inherently introduces anisotropy, where interlayer interfaces act as potential stress concentrators and weak links compared to the intralayer bulk material. The observed gold colouration suggests possible thermal oxidation or degradation during the high-temperature extrusion process, which may reduce molecular weight and compromise mechanical integrity. Furthermore, conditioning at 50% relative humidity could allow moisture absorption, leading to potential hydrolytic degradation or plasticization of the ester linkages. Dominant Factor: While the semi-crystalline morphology provides a robust intrinsic baseline for strength, the processing-induced interlayer interfaces inherent to the FFF fabrication method qualitatively dominate the final UTS behavior by serving as the primary initiation sites for failure, limiting the achievable strength relative to isotropic bulk counterparts."
    },
    "analysis_without_hierarchical_structure": {
      "descriptive_text": "The sample consists of a poly(lactic acid) homopolymer fabricated into ASTM D638-14 Type 1 tensile bars using Fused Filament Fabrication (FFF) 3D printing on a Machina Mk2 system. The printing parameters included a 0.4 mm nozzle diameter operated at 220 °C with a heated bed maintained at 60 °C, utilizing a 100% infill density with a grid pattern and a layer height of 0.2 mm. Following fabrication, the specimens were conditioned at 23 °C and 50% relative humidity for 24 hours prior to mechanical characterization, where the ultimate tensile strength was evaluated using an Instron 3366 universal testing machine equipped with a 10 kN load cell at a crosshead speed of 5 mm/min.",
      "reasoning_analysis": "Increasing Factors: The poly(lactic acid) backbone features polar ester linkages that facilitate strong intermolecular dipole interactions, providing a robust intrinsic cohesive strength. The processing history indicates a nozzle temperature of 220 °C, which is on the higher end for PLA, promoting reduced melt viscosity and enhanced chain diffusion across layer interfaces to improve inter-layer bonding. Additionally, the 100% infill density maximizes the load-bearing cross-sectional area by eliminating macro-voids associated with partial infill structures. Decreasing Factors: The Fused Filament Fabrication process inherently introduces anisotropy and micro-voids between deposited roads, creating stress concentration sites that typically lower UTS compared to isotropic bulk molding. Furthermore, the conditioning step at 50% relative humidity allows for moisture absorption; since PLA is hygroscopic, absorbed water can act as a plasticizer or induce slight hydrolytic degradation of the ester bonds, potentially reducing intermolecular friction and overall strength. Dominant Factor: The inter-layer adhesion quality driven by the thermal processing history qualitatively dominates the UTS behavior. While the intrinsic stiffness of the PLA homopolymer establishes a high strength baseline, the mechanical integrity of FFF-printed parts is fundamentally limited by the weld strength between layers; therefore, the elevated nozzle temperature's ability to promote entanglement across these interfaces is the critical determinant that mitigates the inherent weakness caused by the additive manufacturing architecture."
    }
  },
  {
    "doi": null,
    "title": "Synergistic Effects of Carbon Fillers on Tensile and Impact Properties in Nylon 6,6 and Polycarbonate Based Resins",
    "year": 2004,
    "chemical_composition": {
      "repeat_unit_psmiles": "[*]OC(C)(C)c1ccc(OC(=O)Oc2ccc(C(C)(C)O[*])cc2)cc1",
      "monomers": [
        {
          "name": "Bisphenol A",
          "smiles": "CC(C)(c1ccc(O)cc1)c2ccc(O)cc2",
          "ratio_value": null,
          "ratio_unit": null
        }
      ],
      "additives": [
        {
          "name": "Thermocarb TC-300 Specialty Graphite",
          "type": "filler",
          "amount_value": 30,
          "amount_unit": "wt%"
        }
      ],
      "is_homopolymer": true
    },
    "processing_history": "Dried in indirect heated dehumidifying drying oven. Extruded using American Leistritz Extruder Corporation Model ZSE 27. Injection molded using Niigata model NE85UA4 into 3.2 mm thick ASTM Type I tensile bars. UTS measured by tensile testing at 5 mm/min crosshead rate, ASTM D638, Instru-Met Sintech machine. Polycarbonate conditioned at 50% RH for 24 hours at 23°C prior to testing. Batch: Replicate.",
    "hierarchical_structure": "Amorphous polycarbonate matrix with 30 wt% synthetic graphite filler.",
    "properties": {
      "UTS": {
        "value": [
          48.89
        ],
        "unit": "MPa"
      }
    },
    "analysis_with_hierarchical_structure": {
      "descriptive_text": "This material system comprises an amorphous polycarbonate homopolymer derived from Bisphenol A, reinforced with 30 wt% Thermocarb TC-300 specialty graphite filler. The processing history involved drying in an indirect heated dehumidifying oven, followed by extrusion using a Leistritz ZSE 27 system and injection molding into 3.2 mm thick ASTM Type I tensile bars via a Niigata NE85UA4 machine. Prior to mechanical characterization, the molded specimens were conditioned at 23°C and 50% relative humidity for 24 hours, with Ultimate Tensile Strength determined via tensile testing at a crosshead rate of 5 mm/min in accordance with ASTM D638 standards using an Instru-Met Sintech apparatus.",
      "reasoning_analysis": "Increasing Factors: The rigid aromatic backbone of the Bisphenol A polycarbonate matrix provides high intrinsic cohesive energy density and chain stiffness, establishing a robust baseline for load bearing. The injection molding process induces molecular orientation along the flow direction of the tensile bars, aligning polymer chains to better resist axial stress. Furthermore, the pre-processing drying step mitigates hydrolytic degradation, preserving the molecular weight and entanglement network critical for high strength. Decreasing Factors: The addition of 30 wt% Thermocarb graphite filler acts as a discontinuous particulate phase that introduces stress concentration sites within the amorphous matrix. Unlike fibrous reinforcements, graphite particles possess a low aspect ratio and limited capacity for stress transfer, while their lubricious nature and likely weak interfacial adhesion with the polycarbonate promote early void formation and crack propagation. Additionally, conditioning at 50% relative humidity allows moisture absorption, which acts as a plasticizer to increase free volume and reduce intermolecular friction, thereby lowering the yield and ultimate strength. Dominant Factor: The high loading of particulate graphite filler qualitatively dominates the mechanical response. While the polycarbonate matrix and processing orientation provide inherent strength, the significant volume fraction of non-bonded filler particles disrupts matrix continuity and serves as the primary initiation site for failure, likely resulting in a lower UTS compared to neat polycarbonate despite the optimized processing history."
    },
    "analysis_without_hierarchical_structure": {
      "descriptive_text": "The sample consists of a polycarbonate homopolymer derived from Bisphenol A, compounded with 30 wt% Thermocarb TC-300 Specialty Graphite filler. The material was dried in an indirect heated dehumidifying drying oven prior to extrusion using an American Leistritz Extruder Corporation Model ZSE 27. Subsequently, the compound was injection molded using a Niigata model NE85UA4 into 3.2 mm thick ASTM Type I tensile bars. Prior to mechanical characterization, the specimens were conditioned at 50% relative humidity for 24 hours at 23°C. Ultimate tensile strength was determined via tensile testing at a crosshead rate of 5 mm/min in accordance with ASTM D638 using an Instru-Met Sintech machine.",
      "reasoning_analysis": "Increasing Factors: The rigorous drying history in a dehumidifying oven prevents hydrolytic degradation of the polycarbonate backbone during high-temperature processing, thereby preserving molecular weight and intrinsic chain strength which supports higher UTS. Additionally, the injection molding process induces molecular orientation along the flow direction of the tensile bars, which can enhance load-bearing capacity in the direction of testing. Decreasing Factors: The incorporation of 30 wt% particulate graphite filler introduces stress concentration points within the matrix and reduces the effective load-bearing cross-sectional area of the polymer, typically leading to a reduction in UTS compared to the neat resin. Furthermore, conditioning at 50% relative humidity allows moisture absorption, where water molecules act as plasticizers that increase free volume and chain mobility, thereby softening the matrix and lowering the ultimate tensile strength. Dominant Factor: While the drying process preserves the integrity of the polymer chains, the high loading of particulate filler combined with the plasticizing effect of moisture conditioning qualitatively dominates the mechanical response, likely resulting in a UTS lower than that of a dry, neat polycarbonate sample due to the combined effects of stress concentration and matrix softening."
    }
  },
  {
    "doi": "10.1002/cjce.24562",
    "title": "Mechanical properties of thermoplastic polymers in fused filament fabrication (FFF)",
    "year": 2022,
    "chemical_composition": {
      "repeat_unit_psmiles": null,
      "monomers": [
        {
          "name": "Terephthalic acid",
          "smiles": "OC(=O)c1ccc(C(=O)O)cc1",
          "ratio_value": null,
          "ratio_unit": null
        },
        {
          "name": "Ethylene glycol",
          "smiles": "OCCO",
          "ratio_value": null,
          "ratio_unit": null
        }
      ],
      "additives": [],
      "is_homopolymer": false
    },
    "processing_history": "FFF 3D printing using Machina Mk2. ASTM D638-14 Type 1 tensile bars. Infill 100%, Grid pattern, 0.2 mm layer height. Nozzle diameter 0.4 mm. Nozzle temp 220 °C, Bed temp 80 °C. Stored at 23 °C, 50% RH for 24 h. Tensile testing on Instron 3366, 5 mm/min crosshead speed, 10 kN load cell.",
    "hierarchical_structure": "Amorphous. Red colour.",
    "properties": {
      "UTS": {
        "value": [
          35.9
        ],
        "unit": "MPa"
      }
    },
    "analysis_with_hierarchical_structure": {
      "descriptive_text": "The sample consists of a red-colored amorphous polyethylene terephthalate (PET) derived from the condensation of terephthalic acid and ethylene glycol monomers. Specimens were fabricated via fused filament fabrication (FFF) 3D printing using a Machina Mk2 system to produce ASTM D638-14 Type 1 tensile bars with a 100% grid infill pattern, 0.2 mm layer height, and 0.4 mm nozzle diameter. The printing process utilized a nozzle temperature of 220 °C and a bed temperature of 80 °C, followed by storage at 23 °C and 50% relative humidity for 24 hours prior to mechanical characterization. Tensile testing was conducted on an Instron 3366 universal testing machine equipped with a 10 kN load cell at a crosshead speed of 5 mm/min to evaluate the ultimate tensile strength.",
      "reasoning_analysis": "Increasing Factors: The intrinsic stiffness of the polyethylene terephthalate backbone, conferred by the rigid aromatic rings in the terephthalic acid units, provides a strong foundation for load bearing. The processing history utilizes a 100% infill density, which minimizes macroscopic voids compared to partial infill strategies, and the bed temperature of 80 °C approaches the glass transition temperature, promoting polymer chain diffusion and welding between deposited layers to enhance interlayer cohesion. Decreasing Factors: The hierarchical structure is specified as amorphous, lacking the reinforcing effect of crystalline domains which typically enhance strength in semi-crystalline PET. The FFF 3D printing process inherently introduces interlayer boundaries and potential micro-voids between raster lines that act as stress concentrators and failure initiation sites under tension. Additionally, storage at 50% relative humidity may allow moisture absorption, which can act as a plasticizer to reduce intermolecular forces and lower the ultimate tensile strength. Dominant Factor: The dominant factor governing the UTS is the processing-induced anisotropy and interlayer adhesion quality inherent to the FFF technique. While the aromatic backbone provides intrinsic strength, the mechanical integrity is primarily limited by the weak interlayer bonds and the absence of crystallinity, resulting in a UTS that is qualitatively lower than that of isotropic, semi-crystalline bulk PET processed via conventional methods like injection molding."
    },
    "analysis_without_hierarchical_structure": {
      "descriptive_text": "The polymer sample is derived from the condensation of terephthalic acid and ethylene glycol monomers, forming a polyester matrix without additional additives. Tensile specimens were manufactured using fused filament fabrication (FFF) 3D printing on a Machina Mk2 system, following ASTM D638-14 Type 1 geometry with a 100% grid infill pattern, 0.2 mm layer height, and 0.4 mm nozzle diameter. The extrusion process was conducted at a nozzle temperature of 220 °C with a heated bed at 80 °C. Following fabrication, the samples were conditioned at 23 °C and 50% relative humidity for 24 hours prior to mechanical evaluation on an Instron 3366 universal testing machine equipped with a 10 kN load cell operating at a 5 mm/min crosshead speed.",
      "reasoning_analysis": "Increasing Factors: The chemical composition features rigid aromatic rings from the terephthalic acid units, which restrict chain mobility and enhance intermolecular stacking interactions, inherently contributing to higher tensile strength. Additionally, the processing history specifies a 100% infill density and a bed temperature of 80 °C, which promotes interlayer diffusion and potential crystallization during printing, thereby maximizing the effective load-bearing cross-section and interface strength. Decreasing Factors: The fused filament fabrication process inherently introduces microstructural anisotropy and distinct interlayer boundaries that act as stress concentrators and potential failure initiation sites, typically resulting in lower UTS compared to isotropic manufacturing methods. Furthermore, conditioning at 50% relative humidity may lead to moisture absorption in the hygroscopic polyester matrix, which can act as a plasticizer to reduce intermolecular friction or indicate potential hydrolytic degradation if the material was not adequately dried prior to extrusion. Dominant Factor: The interlayer bonding quality dictated by the FFF processing history qualitatively dominates the final UTS behavior. While the aromatic backbone provides a high theoretical strength potential, the mechanical performance of 3D printed parts is primarily limited by the weld strength between deposited filament roads, which usually governs the failure mode under tensile loading."
    }
  },
  {
    "doi": "10.1002/cjce.24562",
    "title": "Mechanical properties of thermoplastic polymers in fused filament fabrication (FFF)",
    "year": 2022,
    "chemical_composition": {
      "repeat_unit_psmiles": null,
      "monomers": [
        {
          "name": "Terephthalic acid",
          "smiles": "OC(=O)c1ccc(C(=O)O)cc1",
          "ratio_value": null,
          "ratio_unit": null
        },
        {
          "name": "Ethylene glycol",
          "smiles": "OCCO",
          "ratio_value": null,
          "ratio_unit": null
        }
      ],
      "additives": [],
      "is_homopolymer": false
    },
    "processing_history": "FFF 3D printing using Machina Mk2. ASTM D638-14 Type 1 tensile bars. Infill 100%, Grid pattern, 0.2 mm layer height. Nozzle diameter 0.4 mm. Nozzle temp 240 °C, Bed temp 85 °C. Stored at 23 °C, 50% RH for 24 h. Tensile testing on Instron 3366, 5 mm/min crosshead speed, 10 kN load cell.",
    "hierarchical_structure": "Modified PET. Black colour.",
    "properties": {
      "UTS": {
        "value": [
          43.6
        ],
        "unit": "MPa"
      }
    },
    "analysis_with_hierarchical_structure": {
      "descriptive_text": "The material investigated is a black, modified polyethylene terephthalate (PET) derived from the condensation of terephthalic acid and ethylene glycol monomers. Tensile specimens were fabricated using Fused Filament Fabrication (FFF) 3D printing on a Machina Mk2 system, adhering to ASTM D638-14 Type 1 geometry. The printing process utilized a 0.4 mm nozzle diameter with a 0.2 mm layer height, employing a 100% infill density in a grid pattern, with nozzle and bed temperatures set at 240 °C and 85 °C, respectively. Following fabrication, the samples were conditioned at 23 °C and 50% relative humidity for 24 hours prior to mechanical characterization on an Instron 3366 universal testing machine at a crosshead speed of 5 mm/min using a 10 kN load cell.",
      "reasoning_analysis": "Increasing Factors: The aromatic rings within the terephthalic acid units provide inherent backbone rigidity and strong intermolecular interactions, establishing a high theoretical baseline for tensile strength. The processing history specifies a 100% infill density, which minimizes macroscopic voids within the bulk of the specimen compared to lower infill patterns, thereby maximizing the load-bearing cross-sectional area. Additionally, the elevated nozzle temperature of 240 °C promotes polymer chain diffusion across deposited roads, potentially enhancing interlayer adhesion. Decreasing Factors: The Fused Filament Fabrication process inherently introduces anisotropic microstructural features, where interlayer bonding interfaces act as stress concentrators and weak points relative to the bulk polymer matrix. The conditioning history at 50% relative humidity may lead to moisture absorption by the hygroscopic PET matrix, acting as a plasticizer that increases free volume and reduces intermolecular friction, thereby lowering yield and ultimate strength. Furthermore, the rapid cooling rates associated with 3D printing often limit crystallinity development compared to slow-cooled bulk samples, reducing the reinforcing effect of crystalline domains. Dominant Factor: While the chemical backbone provides intrinsic strength, the processing-induced anisotropy and interlayer adhesion quality inherent to the FFF method qualitatively dominate the final UTS behavior. The mechanical performance is likely constrained by the weak interfacial bonding between printed layers rather than the intrinsic strength of the polymer chains, especially given the potential for moisture-induced plasticization during conditioning."
    },
    "analysis_without_hierarchical_structure": {
      "descriptive_text": "The polymer sample comprises polyethylene terephthalate derived from the condensation of terephthalic acid and ethylene glycol monomers. Tensile specimens were manufactured using fused filament fabrication 3D printing on a Machina Mk2 system, producing ASTM D638-14 Type 1 bars with a 0.4 mm nozzle diameter and 0.2 mm layer height. The printing process utilized a nozzle temperature of 240 °C and a bed temperature of 85 °C with a 100% infill density in a grid pattern. Prior to mechanical characterization, the samples were conditioned at 23 °C and 50% relative humidity for 24 hours, followed by tensile testing on an Instron 3366 universal testing machine equipped with a 10 kN load cell operating at a crosshead speed of 5 mm/min.",
      "reasoning_analysis": "Increasing Factors: The chemical composition based on terephthalic acid and ethylene glycol yields a polyethylene terephthalate backbone containing rigid aromatic rings, which inherently restricts chain mobility and provides high intrinsic mechanical strength. Additionally, the processing history specifies a 100% infill density and a heated bed at 85 °C, which promotes crystallization and maximizes the load-bearing cross-sectional area, theoretically enhancing the ultimate tensile strength. Decreasing Factors: The fused filament fabrication process inherently introduces inter-layer voids and relies on diffusion bonding between deposited roads, creating potential weak planes perpendicular to the build direction that reduce strength compared to bulk molded specimens. Furthermore, the conditioning at 50% relative humidity allows for moisture absorption, where water molecules act as plasticizers within the amorphous regions, reducing intermolecular friction and lowering the stress required for failure. Dominant Factor: Although the rigid aromatic backbone establishes a high potential for strength, the dominant factor determining the final UTS behavior is the inter-layer bonding quality inherent to the FFF processing history; the presence of micro-voids and the plasticizing effect of absorbed moisture during conditioning qualitatively constrain the maximum stress the sample can sustain compared to a fully dense, dry bulk counterpart."
    }
  },
  {
    "doi": null,
    "title": "Synergistic Effects of Carbon Fillers on Tensile and Impact Properties in Nylon 6,6 and Polycarbonate Based Resins",
    "year": 2004,
    "chemical_composition": {
      "repeat_unit_psmiles": "[*]OC(C)(C)c1ccc(OC(=O)Oc2ccc(C(C)(C)O[*])cc2)cc1",
      "monomers": [
        {
          "name": "Bisphenol A",
          "smiles": "CC(C)(c1ccc(O)cc1)c2ccc(O)cc2",
          "ratio_value": null,
          "ratio_unit": null
        }
      ],
      "additives": [
        {
          "name": "ThermalGraph DKD X",
          "type": "filler",
          "amount_value": 20,
          "amount_unit": "wt%"
        }
      ],
      "is_homopolymer": true
    },
    "processing_history": "Dried in indirect heated dehumidifying drying oven. Extruded using American Leistritz Extruder Corporation Model ZSE 27. Injection molded using Niigata model NE85UA4 into 3.2 mm thick ASTM Type I tensile bars. UTS measured by tensile testing at 5 mm/min crosshead rate, ASTM D638, Instru-Met Sintech machine. Polycarbonate conditioned at 50% RH for 24 hours at 23°C prior to testing. Batch: Original.",
    "hierarchical_structure": "Amorphous polycarbonate matrix with 20 wt% carbon fiber filler.",
    "properties": {
      "UTS": {
        "value": [
          67.49
        ],
        "unit": "MPa"
      }
    },
    "analysis_with_hierarchical_structure": {
      "descriptive_text": "The sample comprises an amorphous polycarbonate homopolymer matrix derived from Bisphenol A monomers, reinforced with 20 wt% ThermalGraph DKD X carbon fiber filler. Fabrication involved drying the material in an indirect heated dehumidifying oven followed by extrusion using a Leistritz ZSE 27 system and injection molding into 3.2 mm thick ASTM Type I tensile bars via a Niigata NE85UA4 machine. Prior to mechanical characterization, the specimens were conditioned at 23°C and 50% relative humidity for 24 hours, and ultimate tensile strength was measured using an Instru-Met Sintech machine at a crosshead rate of 5 mm/min in accordance with ASTM D638 standards.",
      "reasoning_analysis": "Increasing Factors: The inclusion of 20 wt% carbon fiber filler significantly enhances load-bearing capacity through efficient stress transfer from the polycarbonate matrix to the rigid fibers, while the pre-processing drying step prevents hydrolytic degradation of the polymer backbone, preserving molecular weight and intrinsic strength. The inherent toughness of the Bisphenol A polycarbonate amorphous matrix also provides a robust baseline for mechanical performance. Decreasing Factors: The conditioning protocol at 50% relative humidity allows moisture absorption into the hygroscopic matrix, acting as a plasticizer that increases free volume and reduces intermolecular cohesive forces, potentially lowering the UTS compared to a dry state. Additionally, the injection molding process may introduce residual stresses or fiber misalignment relative to the loading axis, creating stress concentration points that could facilitate premature failure. Dominant Factor: The reinforcement mechanism provided by the 20 wt% carbon fiber filler qualitatively dominates the final UTS behavior, driving the strength significantly higher than that of the neat polymer despite the softening effects of moisture conditioning and processing-induced anisotropies."
    },
    "analysis_without_hierarchical_structure": {
      "descriptive_text": "The sample comprises a Bisphenol A polycarbonate homopolymer matrix compounded with 20 wt% ThermalGraph DKD X filler. The material underwent drying in an indirect heated dehumidifying drying oven prior to extrusion using an American Leistritz Extruder Corporation Model ZSE 27. The resulting composite was injection molded via a Niigata model NE85UA4 into 3.2 mm thick ASTM Type I tensile bars. Mechanical characterization involved conditioning the specimens at 50% relative humidity for 24 hours at 23°C, followed by tensile testing at a crosshead rate of 5 mm/min in accordance with ASTM D638 using an Instru-Met Sintech machine.",
      "reasoning_analysis": "Increasing Factors: The utilization of an indirect heated dehumidifying drying oven prior to processing effectively removes moisture, preventing hydrolytic degradation of the polycarbonate chains during extrusion and preserving the high molecular weight necessary for optimal intrinsic strength. Additionally, the rigid nature of the ThermalGraph filler particles offers potential for load transfer across the matrix, which can contribute to strength retention if interfacial adhesion is sufficient. Decreasing Factors: The addition of 20 wt% filler introduces discontinuities and stress concentration points within the polymer matrix that can serve as initiation sites for premature failure, potentially lowering the UTS relative to the neat polymer. Furthermore, the conditioning at 50% RH allows for moisture absorption into the amorphous polycarbonate, acting as a plasticizer that reduces intermolecular friction and cohesive energy density, thereby facilitating earlier yield or failure. Dominant Factor: The dominant factor influencing the UTS is the composite morphology defined by the filler loading and interfacial quality. While the drying process safeguards the matrix molecular weight, the significant volume fraction of rigid filler fundamentally alters the stress distribution and failure mechanics, making the efficiency of stress transfer between the polycarbonate matrix and the ThermalGraph particles the primary determinant of the final tensile strength behavior."
    }
  },
  {
    "doi": null,
    "title": "Strain rate dependence of 3D printed continuous fiber reinforced composites",
    "year": null,
    "chemical_composition": {
      "repeat_unit_psmiles": "[*]NC(=O)CCCCC[*]",
      "monomers": [
        {
          "name": "Caprolactam",
          "smiles": "O=C1CCCCN1",
          "ratio_value": null,
          "ratio_unit": null
        }
      ],
      "additives": [
        {
          "name": "Continuous Kevlar Fiber",
          "type": "filler",
          "amount_value": 21,
          "amount_unit": "vol%"
        },
        {
          "name": "Discontinuous Carbon Fiber",
          "type": "filler",
          "amount_value": 15,
          "amount_unit": "wt%"
        }
      ],
      "is_homopolymer": false
    },
    "processing_history": "FDM printed using Markforged Mark Two. Nozzle temps: Onyx 275°C, Fiber 255°C. Filaments dried 8h at 45°C. Layer thickness: Onyx 0.1 mm, KFF 0.1 mm. Fiber orientation 0°, Onyx ±45°. UTS measured by tensile testing at strain rate 6.7e-4 /s using MTS 819.",
    "hierarchical_structure": "Continuous Kevlar Fiber Reinforced Onyx. Fiber volume fraction 21%. Group-alternating stacking sequence.",
    "properties": {
      "UTS": {
        "value": [
          188.73
        ],
        "unit": "MPa"
      }
    },
    "analysis_with_hierarchical_structure": {
      "descriptive_text": "The sample is a continuous Kevlar fiber-reinforced Onyx composite, wherein the Onyx matrix comprises polycaprolactam derived from caprolactam monomers reinforced with 15 wt% discontinuous carbon fiber. The system further incorporates 21 vol% continuous Kevlar fiber as a secondary reinforcing phase. Fabrication was performed via fused deposition modeling using a Markforged Mark Two printer, utilizing nozzle temperatures of 275°C for the Onyx matrix and 255°C for the fiber filament, following an 8-hour drying period at 45°C to reduce moisture content. The hierarchical structure exhibits a group-alternating stacking sequence with 0.1 mm layer thicknesses for both material phases, configured with a 0° fiber orientation for the continuous Kevlar and a ±45° orientation for the Onyx infill. Mechanical characterization was conducted via tensile testing at a strain rate of 6.7e-4 /s using an MTS 819 apparatus.",
      "reasoning_analysis": "Increasing Factors: The inclusion of 21 vol% continuous Kevlar fibers oriented at 0° relative to the loading direction provides substantial load-bearing capacity through efficient stress transfer along the high-modulus fibers, significantly enhancing UTS compared to the unreinforced matrix. Additionally, the Onyx matrix itself contains 15 wt% discontinuous carbon fiber, which reinforces the polymer backbone and improves interfacial stress distribution relative to neat polycaprolactam. The preprocessing drying step at 45°C mitigates moisture-induced plasticization of the Nylon 6 matrix, preserving the inherent strength of the polyamide chains. Decreasing Factors: The fused deposition modeling (FDM) processing history inherently introduces micro-voids and potential weak inter-layer bonding zones, which act as stress concentrators and limit the ultimate load capacity compared to compression-molded equivalents. The ±45° orientation of the Onyx infill is suboptimal for uniaxial tensile loading, contributing less to axial strength than the continuous fibers. Furthermore, high nozzle temperatures (275°C) risk partial thermal degradation of the polyamide chains, potentially reducing molecular weight and intrinsic matrix strength. Dominant Factor: The continuous Kevlar fiber reinforcement oriented at 0° qualitatively dominates the UTS behavior. While the FDM processing defects and matrix orientation introduce limitations, the high specific strength and alignment of the continuous fibers allow them to bear the majority of the applied tensile load, dictating the overall failure threshold of the composite system."
    },
    "analysis_without_hierarchical_structure": {
      "descriptive_text": "The sample comprises a polyamide 6 matrix reinforced with a hybrid filler system consisting of 21 vol% continuous Kevlar fiber and 15 wt% discontinuous carbon fiber. The composite specimens were fabricated via fused deposition modeling using a Markforged Mark Two system, with nozzle temperatures maintained at 275°C for the matrix material and 255°C for the fiber deposition. Prior to printing, the filaments were dried for 8 hours at 45°C to minimize moisture content. The printed architecture utilized a layer thickness of 0.1 mm for both the matrix and Kevlar fiber layers, with the continuous fibers aligned at 0° and the matrix layers oriented at ±45°. Ultimate tensile strength was measured using an MTS 819 system at a strain rate of 6.7e-4 /s.",
      "reasoning_analysis": "Increasing Factors: The inclusion of 21 vol% continuous Kevlar fiber aligned at 0° provides a highly efficient load-bearing pathway along the tensile axis, significantly enhancing strength compared to the neat matrix. Additionally, the 15 wt% discontinuous carbon fiber reinforces the polyamide 6 matrix itself, while the inherent hydrogen bonding within the polyamide chains contributes to cohesive strength. The pre-processing drying step mitigates hydrolytic degradation during high-temperature extrusion, preserving the molecular weight and mechanical integrity of the matrix. Decreasing Factors: The fused deposition modeling process introduces inter-layer voids and anisotropy, where weak inter-layer bonding can serve as initiation sites for failure under tensile load. Furthermore, the ±45° orientation of the matrix layers is suboptimal for axial load transfer compared to a 0° orientation, reducing the matrix contribution to the overall UTS. Potential imperfect wetting between the hydrophilic Kevlar fibers and the polyamide matrix may also limit stress transfer efficiency. Dominant Factor: The continuous Kevlar fiber reinforcement aligned at 0° qualitatively dominates the final UTS behavior, as the high-strength fibers bear the majority of the applied stress, effectively overriding the mechanical limitations of the polyamide matrix and the discontinuous filler system, though the ultimate performance ceiling is constrained by the interfacial adhesion quality inherent to the additive manufacturing process."
    }
  },
  {
    "doi": null,
    "title": "Synergistic Effects of Carbon Fillers on Tensile and Impact Properties in Nylon 6,6 and Polycarbonate Based Resins",
    "year": 2004,
    "chemical_composition": {
      "repeat_unit_psmiles": "[*]OC(C)(C)c1ccc(OC(=O)Oc2ccc(C(C)(C)O[*])cc2)cc1",
      "monomers": [
        {
          "name": "Bisphenol A",
          "smiles": "CC(C)(c1ccc(O)cc1)c2ccc(O)cc2",
          "ratio_value": null,
          "ratio_unit": null
        }
      ],
      "additives": [
        {
          "name": "Thermocarb TC-300 Specialty Graphite",
          "type": "filler",
          "amount_value": 30,
          "amount_unit": "wt%"
        }
      ],
      "is_homopolymer": true
    },
    "processing_history": "Dried in indirect heated dehumidifying drying oven. Extruded using American Leistritz Extruder Corporation Model ZSE 27. Injection molded using Niigata model NE85UA4 into 3.2 mm thick ASTM Type I tensile bars. UTS measured by tensile testing at 5 mm/min crosshead rate, ASTM D638, Instru-Met Sintech machine. Polycarbonate conditioned at 50% RH for 24 hours at 23°C prior to testing. Batch: Original.",
    "hierarchical_structure": "Amorphous polycarbonate matrix with 30 wt% synthetic graphite filler.",
    "properties": {
      "UTS": {
        "value": [
          49.07
        ],
        "unit": "MPa"
      }
    },
    "analysis_with_hierarchical_structure": {
      "descriptive_text": "The sample comprises an amorphous polycarbonate homopolymer matrix derived from Bisphenol A, reinforced with 30 wt% Thermocarb TC-300 specialty graphite filler. Material preparation involved drying in an indirect heated dehumidifying oven followed by extrusion using a Leistritz ZSE 27 model extruder. The composite was injection molded into 3.2 mm thick ASTM Type I tensile bars using a Niigata NE85UA4 machine. Prior to mechanical characterization, specimens were conditioned at 50% relative humidity and 23°C for 24 hours, and Ultimate Tensile Strength was measured via tensile testing at a 5 mm/min crosshead rate according to ASTM D638 standards on an Instru-Met Sintech machine.",
      "reasoning_analysis": "Increasing Factors: The aromatic polycarbonate backbone provides inherent rigidity and high cohesive energy density, establishing a robust baseline for load bearing. The dehumidifying drying process prior to extrusion prevents hydrolytic degradation, preserving molecular weight and chain integrity essential for maintaining strength. Furthermore, the injection molding process induces molecular orientation in the skin layer along the flow direction, which can enhance tensile strength parallel to the mold flow. Decreasing Factors: The incorporation of 30 wt% graphite filler introduces significant stress concentration points within the matrix; graphite particles typically possess lower interfacial adhesion with polycarbonate compared to the cohesive strength of the neat polymer, promoting early void formation and crack initiation under load. Additionally, conditioning at 50% RH allows moisture absorption, which acts as a plasticizer to increase free volume and reduce intermolecular friction, thereby lowering the yield stress and ultimate strength. The amorphous nature of the matrix also lacks crystalline domains that could otherwise impede crack propagation. Dominant Factor: The high loading of graphite filler serves as the dominant factor governing the final UTS behavior. While the polycarbonate matrix offers a strong foundation, the discontinuity introduced by the particulate filler disrupts load transfer efficiency and creates preferential sites for failure initiation, qualitatively limiting the UTS relative to neat polycarbonate, an effect compounded by the plasticizing influence of environmental conditioning."
    },
    "analysis_without_hierarchical_structure": {
      "descriptive_text": "The sample consists of a Bisphenol A polycarbonate homopolymer matrix reinforced with 30 wt% Thermocarb TC-300 Specialty Graphite filler. Prior to processing, the material was dried in an indirect heated dehumidifying drying oven. The composite was subsequently extruded using an American Leistritz Extruder Corporation Model ZSE 27 and injection molded into 3.2 mm thick ASTM Type I tensile bars using a Niigata model NE85UA4 machine. Before mechanical characterization, the molded bars were conditioned at 50% relative humidity for 24 hours at 23°C. Ultimate tensile strength was determined via tensile testing at a crosshead rate of 5 mm/min according to ASTM D638 standards using an Instru-Met Sintech machine.",
