Repository: hhtrick/HHT-code

# HHT training framework

This directory contains model training, embedding precomputation, inference, article-level baselines and the curated datasets. All commands below assume that the working directory is `train_code/`.

## 3. Datasets and fixed partitions

Each main dataset is a JSON array at `dataset/{property}/{property}.json`. Entries contain source metadata, `chemical_composition`, `processing_history`, `hierarchical_structure`, `properties`, and two generated-analysis objects. Targets are stored as `properties[property]["value"]`; source metadata and target values are not predictive input fields.

| Property | Train | Validation | Test | Total |
|---|---:|---:|---:|---:|

File: train_code/dataset/UTS/UTS.json (part 128 of 292)
[
      "reasoning_analysis": "Increasing Factors: The processing history includes drying in a dehumidifying oven, which is critical for polycarbonate to prevent hydrolytic degradation during extrusion and molding, thereby preserving the molecular weight and intrinsic tensile strength of the matrix. Additionally, the injection molding process induces molecular orientation along the flow direction of the tensile bars, which can enhance strength along the testing axis. Decreasing Factors: The incorporation of 30 wt% graphite filler introduces rigid particulate interfaces that act as stress concentrators, potentially initiating premature failure compared to the neat polymer. Furthermore, the conditioning at 50% relative humidity allows moisture absorption, which plasticizes the polycarbonate matrix by increasing free volume and chain mobility, thereby reducing yield strength and UTS. Dominant Factor: The high loading of rigid graphite filler qualitatively dominates the final UTS behavior. While proper drying preserves the matrix integrity, the substantial volume fraction of filler fundamentally alters the load transfer mechanism and failure mode, typically limiting the ultimate tensile strength relative to the oriented neat matrix due to interfacial stress concentrations and reduced effective load-bearing polymer cross-section."
    }
  },
  {
    "doi": null,
    "title": "Strain rate dependence of 3D printed continuous fiber reinforced composites",
    "year": null,
    "chemical_composition": {
      "repeat_unit_psmiles": "[*]NC(=O)CCCCC[*]",
      "monomers": [
        {
          "name": "Caprolactam",
          "smiles": "O=C1CCCCN1",
          "ratio_value": null,
          "ratio_unit": null
        }
      ],
      "additives": [
        {
          "name": "Continuous Kevlar Fiber",
          "type": "filler",
          "amount_value": 21,
          "amount_unit": "vol%"
        },
        {
          "name": "Discontinuous Carbon Fiber",
          "type": "filler",
          "amount_value": 15,
          "amount_unit": "wt%"
        }
      ],
      "is_homopolymer": false
    },
    "processing_history": "FDM printed using Markforged Mark Two. Nozzle temps: Onyx 275°C, Fiber 255°C. Filaments dried 8h at 45°C. Layer thickness: Onyx 0.1 mm, KFF 0.1 mm. Fiber orientation 0°, Onyx ±45°. UTS measured by tensile testing at strain rate 100 /s using Instron VHS 8800.",
    "hierarchical_structure": "Continuous Kevlar Fiber Reinforced Onyx. Fiber volume fraction 21%. Group-alternating stacking sequence.",
    "properties": {
      "UTS": {
        "value": [
          243.31
        ],
        "unit": "MPa"
      }
    },
    "analysis_with_hierarchical_structure": {
      "descriptive_text": "The sample comprises a polyamide 6 matrix synthesized from caprolactam monomers, reinforced with a hybrid filler system consisting of 15 wt% discontinuous carbon fiber embedded within the matrix filaments and 21 vol% continuous Kevlar fiber. This composite structure was fabricated using fused deposition modeling on a Markforged Mark Two system, where filaments were dried for 8 hours at 45°C to minimize moisture content. Processing parameters included nozzle temperatures of 275°C for the matrix and 255°C for the fiber deposition, with a uniform layer thickness of 0.1 mm. The hierarchical architecture features a group-alternating stacking sequence with continuous Kevlar fibers oriented at 0° and the matrix layers oriented at ±45°. Ultimate tensile strength was characterized using an Instron VHS 8800 system at a high strain rate of 100 s⁻¹.",
      "reasoning_analysis": "Increasing Factors: The presence of 21 vol% continuous Kevlar fibers aligned at 0° relative to the loading direction provides a primary load-bearing mechanism that drastically enhances strength through efficient stress transfer to the high-modulus aramid fibers. The polyamide 6 matrix contributes additional cohesion via intermolecular hydrogen bonding, while the 15 wt% discontinuous carbon fiber within the Onyx matrix offers secondary reinforcement. Furthermore, the pre-printing drying process mitigates plasticization and void formation caused by moisture, and the high strain rate testing condition limits viscoelastic relaxation, typically resulting in higher observed strength values. Decreasing Factors: The additive manufacturing process inherently introduces inter-layer porosity and weak bonding between raster lines, creating stress concentrators that reduce the effective load-bearing cross-section. The ±45° orientation of the matrix layers results in off-axis loading for the matrix component, reducing its contribution to longitudinal strength. Additionally, potential thermal degradation at elevated nozzle temperatures may reduce polymer molecular weight, and imperfect interfacial adhesion between the Kevlar fibers and the polyamide matrix could lead to premature debonding. Dominant Factor: The continuous Kevlar fiber reinforcement aligned with the tensile axis qualitatively dominates the ultimate tensile strength behavior, establishing a high-strength regime that supersedes the intrinsic properties of the matrix. However, the realization of this potential is critically governed by the inter-layer bonding quality inherent to the fused deposition modeling process, which acts as the primary constraint on the final mechanical performance."
    },
    "analysis_without_hierarchical_structure": {
      "descriptive_text": "The composite sample comprises a polyamide 6 matrix synthesized from caprolactam, reinforced with a hybrid filler system of 21 vol% continuous Kevlar fiber and 15 wt% discontinuous carbon fiber. Fabrication was performed via fused deposition modeling on a Markforged Mark Two printer, employing nozzle temperatures of 275°C for the Onyx matrix and 255°C for the fiber component. Prior to printing, filaments were dried for 8 hours at 45°C to reduce moisture content. The printed geometry featured a 0.1 mm layer thickness for both Onyx and Kevlar fiber phases, with the continuous Kevlar fibers oriented at 0° and the carbon-filled Onyx matrix oriented at ±45°. Ultimate tensile strength was evaluated using an Instron VHS 8800 system at a high strain rate of 100 s⁻¹.",
      "reasoning_analysis": "Increasing Factors: The alignment of 21 vol% continuous Kevlar fiber at 0° relative to the loading direction provides a primary load-bearing mechanism that drastically enhances UTS through efficient stress transfer to the high-modulus aromatic chains. The inclusion of 15 wt% discontinuous carbon fiber reinforces the polyamide 6 matrix itself, improving interlaminar shear strength and stiffness, while the hydrogen bonding within the PA6 backbone contributes intrinsic cohesive strength. Additionally, the high strain rate testing condition (100 s⁻¹) induces viscoelastic stiffening, qualitatively elevating the measured strength, and the pre-processing drying cycle mitigates moisture-induced plasticization of the hygroscopic polyamide. Decreasing Factors: The fused deposition modeling process inherently introduces inter-layer voids and incomplete polymer diffusion between raster paths, creating stress concentration sites that promote delamination and reduce effective load transfer. The ±45° orientation of the carbon-filled matrix introduces anisotropy that may not fully align with the primary tensile axis, potentially limiting matrix contribution compared to a unidirectional layup. Furthermore, the high nozzle temperatures risk thermal degradation of the polyamide chains, reducing molecular weight, while the relatively low drying temperature (45°C) may leave residual moisture that acts as a plasticizer, depressing matrix yield strength. Dominant Factor: The qualitative UTS behavior is dominantly driven by the continuous Kevlar fiber reinforcement aligned with the tensile axis, which sets the theoretical upper limit of strength for the composite. However, the realized UTS is fundamentally constrained by the inter-layer adhesion quality and fiber-matrix interface integrity inherent to the FDM processing history, making the architectural integrity of the printed part the limiting factor against the high potential of the continuous fibers."
    }
  },
  {
    "doi": null,
    "title": "Strain rate dependence of 3D printed continuous fiber reinforced composites",
    "year": null,
    "chemical_composition": {
      "repeat_unit_psmiles": "[*]NC(=O)CCCCC[*]",
      "monomers": [
        {
          "name": "Caprolactam",
          "smiles": "O=C1CCCCN1",
          "ratio_value": null,
          "ratio_unit": null
        }
      ],
      "additives": [
        {
          "name": "Continuous Kevlar Fiber",
          "type": "filler",
          "amount_value": 34,
          "amount_unit": "vol%"
        },
        {
          "name": "Discontinuous Carbon Fiber",
          "type": "filler",
          "amount_value": 15,
          "amount_unit": "wt%"
        }
      ],
      "is_homopolymer": false
    },
    "processing_history": "FDM printed using Markforged Mark Two. Nozzle temps: Onyx 275°C, Fiber 255°C. Filaments dried 8h at 45°C. Layer thickness: Onyx 0.1 mm, KFF 0.1 mm. Fiber orientation 0°, Onyx ±45°. UTS measured by tensile testing at strain rate 1 /s using MTS 819.",
    "hierarchical_structure": "Continuous Kevlar Fiber Reinforced Onyx. Fiber volume fraction 34%. Group-alternating stacking sequence.",
    "properties": {
      "UTS": {
        "value": [
          348.38
        ],
        "unit": "MPa"
      }
    },
    "analysis_with_hierarchical_structure": {
      "descriptive_text": "The sample comprises a composite system based on a polyamide 6 matrix synthesized from caprolactam monomers, reinforced with 15 wt% discontinuous carbon fiber and 34 vol% continuous Kevlar fiber. This hierarchical structure is identified as Continuous Kevlar Fiber Reinforced Onyx featuring a group-alternating stacking sequence. Fabrication was achieved via fused deposition modeling using a Markforged Mark Two printer, where filaments were preconditioned by drying for 8 hours at 45°C. The printing process utilized nozzle temperatures of 275°C for the Onyx matrix and 255°C for the fiber deposition, with a consistent layer thickness of 0.1 mm. The internal architecture was configured with continuous Kevlar fibers aligned at 0° and Onyx matrix layers oriented at ±45°, and the mechanical properties were evaluated via tensile testing at a strain rate of 1/s using an MTS 819 system.",
      "reasoning_analysis": "Increasing Factors: The incorporation of continuous Kevlar fibers oriented at 0° relative to the loading axis provides substantial load-bearing capacity due to the high intrinsic tensile strength of the aramid fibers. The discontinuous carbon fiber within the Onyx matrix further stiffens and strengthens the polymer phase, while the pre-print drying cycle prevents hydrolytic degradation of the polyamide chains during extrusion, preserving molecular integrity. Decreasing Factors: The fused deposition modeling process inherently introduces inter-layer voids and porosity which act as stress concentrators and reduce the effective cross-sectional area. The ±45° orientation of the Onyx matrix layers limits the matrix contribution to axial strength, and thermal residual stresses generated from cooling dissimilar materials from high nozzle temperatures may compromise interfacial adhesion. Dominant Factor: The continuous Kevlar fiber reinforcement qualitatively dominates the UTS behavior, as the aligned continuous fibers carry the majority of the applied load, establishing a strength baseline significantly superior to the unreinforced matrix despite the processing-induced defects inherent to additive manufacturing."
    },
    "analysis_without_hierarchical_structure": {
      "descriptive_text": "The sample comprises a polyamide 6 matrix reinforced with a hybrid filler system consisting of 34 vol% continuous Kevlar fiber and 15 wt% discontinuous carbon fiber. Fabrication was performed via fused deposition modeling using a Markforged Mark Two printer, with extrusion temperatures set to 275°C for the Onyx matrix and 255°C for the fiber filament. Prior to processing, the filaments underwent a drying cycle of 8 hours at 45°C to minimize moisture content. The printed architecture featured a uniform layer thickness of 0.1 mm for both material phases, with the continuous Kevlar fibers aligned at 0° and the Onyx matrix layers oriented at ±45° relative to the principal axis. Ultimate tensile strength was evaluated through tensile testing at a strain rate of 1 s⁻¹ using an MTS 819 system.",
      "reasoning_analysis": "Increasing Factors: The incorporation of 34 vol% continuous Kevlar fiber oriented at 0° relative to the loading direction provides a highly efficient load-bearing pathway, leveraging the high intrinsic tensile strength of the aramid fibers to significantly elevate the composite UTS. Furthermore, the polyamide 6 matrix contributes through intermolecular hydrogen bonding which enhances cohesive strength, while the pre-processing drying step mitigates moisture-induced plasticization, thereby preserving the stiffness and yield strength of the matrix phase. The addition of 15 wt% discontinuous carbon fiber within the Onyx matrix further reinforces the interlaminar regions and restricts matrix deformation. Decreasing Factors: The fused deposition modeling process inherently introduces structural anisotropy and potential micro-voids at the interfaces between raster lines and layers, which act as stress concentrators and reduce the effective load transfer compared to traditionally consolidated laminates. The rapid thermal cycling during extrusion may limit polymer crystallinity and interlayer diffusion, weakening the matrix-dominated properties, while the ±45° orientation of the Onyx layers relative to the continuous fibers could induce shear stresses at the fiber-matrix interface during axial loading. Dominant Factor: The axial alignment of the continuous Kevlar fibers qualitatively dominates the ultimate tensile strength behavior, as the high modulus and strength of the continuous phase carry the majority of the applied load. Although the additive manufacturing process introduces defects that limit the theoretical maximum strength, the volume fraction and orientation of the continuous reinforcement establish the primary mechanical response, overriding the matrix limitations and discontinuous filler contributions."
    }
  },
  {
    "doi": "10.1002/cjce.24562",
    "title": "Mechanical properties of thermoplastic polymers in fused filament fabrication (FFF)",
    "year": 2022,
    "chemical_composition": {
      "repeat_unit_psmiles": "[*]NC(=O)CCCCCCCCCCC[*]",
      "monomers": [
        {
          "name": "Laurolactam",
          "smiles": "O=C1CCCCCCCCCN1",
          "ratio_value": null,
          "ratio_unit": null
        }
      ],
      "additives": [],
      "is_homopolymer": true
    },
    "processing_history": "FFF 3D printing using Machina Mk2. ASTM D638-14 Type 1 tensile bars. Infill 100%, Grid pattern, 0.2 mm layer height. Nozzle diameter 0.4 mm. Nozzle temp 250 °C, Bed temp 80 °C. Stored at 23 °C, 50% RH for 24 h. Tensile testing on Instron 3366, 5 mm/min crosshead speed, 10 kN load cell.",
    "hierarchical_structure": "Semi-crystalline. PA12. Natural colour.",
    "properties": {
      "UTS": {
        "value": [
          52.8
        ],
        "unit": "MPa"
      }
    },
    "analysis_with_hierarchical_structure": {
      "descriptive_text": "The sample consists of a semi-crystalline polyamide 12 (PA12) homopolymer derived from laurolactam monomers. Specimens were fabricated into ASTM D638-14 Type 1 tensile bars using Fused Filament Fabrication (FFF) 3D printing on a Machina Mk2 system with a 0.4 mm nozzle diameter. The printing parameters included a nozzle temperature of 250 °C, a bed temperature of 80 °C, a layer height of 0.2 mm, and a 100% infill density utilizing a grid pattern. Prior to mechanical characterization, the printed parts were conditioned at 23 °C and 50% relative humidity for 24 hours to equilibrate moisture content. Ultimate tensile strength was subsequently evaluated using an Instron 3366 universal testing machine equipped with a 10 kN load cell at a crosshead speed of 5 mm/min.",
      "reasoning_analysis": "Increasing Factors: The semi-crystalline hierarchical structure provides mechanical reinforcement through crystalline lamellae that act as physical crosslinks within the amorphous matrix, inherently supporting higher load-bearing capacity. Additionally, the polyamide backbone facilitates inter-chain hydrogen bonding, which enhances cohesive strength, while the processing history featuring a heated bed at 80 °C and 100% infill density promotes improved inter-layer diffusion and minimizes macroscopic porosity. Decreasing Factors: The Fused Filament Fabrication process inherently introduces anisotropic microstructural defects, such as incomplete fusion between raster lines and inter-layer voids, which act as stress concentrators and reduce effective load-bearing area. Furthermore, the conditioning history at 50% relative humidity allows for moisture absorption, where water molecules plasticize the polyamide matrix by disrupting hydrogen bonds, thereby reducing inter-chain friction and yield strength. The chemical composition of PA12, with its long methylene sequences, also results in a lower density of hydrogen bonds per unit volume compared to shorter-chain polyamides like PA6. Dominant Factor: The processing history associated with FFF 3D printing is the dominant factor limiting the UTS, as the incomplete inter-road bonding and inherent anisotropy create weak interfaces that dictate failure initiation before the bulk material strength can be fully realized, an effect that is further exacerbated by the plasticizing influence of environmental moisture conditioning."
    },
    "analysis_without_hierarchical_structure": {
      "descriptive_text": "The sample comprises a polyamide 12 homopolymer derived from laurolactam monomers. Tensile specimens were fabricated via fused filament fabrication using a Machina Mk2 system to meet ASTM D638-14 Type 1 geometry. Printing parameters included a 100% infill density with a grid pattern, 0.2 mm layer height, and 0.4 mm nozzle diameter, with nozzle and bed temperatures set to 250 °C and 80 °C, respectively. Following fabrication, the specimens were conditioned at 23 °C and 50% relative humidity for 24 hours prior to tensile testing on an Instron 3366 machine at a crosshead speed of 5 mm/min using a 10 kN load cell.",
      "reasoning_analysis": "Increasing Factors: The chemical composition features a polyamide backbone capable of forming interchain hydrogen bonds, which provides intrinsic cohesive strength and resistance to chain slippage. Additionally, the processing history specifies a 100% infill density and an elevated bed temperature of 80 °C, which minimizes internal voids and promotes polymer diffusion across deposited roads, thereby enhancing inter-layer adhesion and bulk continuity. Decreasing Factors: The fused filament fabrication process inherently creates discrete layer interfaces that act as stress concentrators and potential failure initiation sites, typically resulting in lower UTS compared to isotropic molding methods. Furthermore, the conditioning at 50% relative humidity allows for moisture absorption, where water molecules act as plasticizers that disrupt hydrogen bonding networks and increase free volume, reducing the material's yield strength and ultimate tensile capacity. The absence of reinforcing additives also limits the composite strengthening mechanisms. Dominant Factor: The structural anisotropy and inter-layer bonding limitations inherent to the FFF processing history qualitatively dominate the UTS behavior, as mechanical failure in additively manufactured thermoplastics is primarily governed by the strength of the interfaces between printed layers rather than the intrinsic strength of the bulk polymer material, although the plasticizing effect of moisture serves as a significant secondary reduction factor."
    }
  },
  {
    "doi": null,
    "title": "Impact of process parameters and heat treatment on fused filament fabricated PLA and PLA-CF",
    "year": 2022,
    "chemical_composition": {
      "repeat_unit_psmiles": "[*]OC(C)C(=O)[*]",
      "monomers": [
        {
          "name": "Lactic Acid",
          "smiles": "CC(O)C(=O)O",
          "ratio_value": null,
          "ratio_unit": null
        }
      ],
      "additives": [],
      "is_homopolymer": true
    },
    "processing_history": "FFF printing (fully solid specimen). Annealing at 65 °C for 30 min. UTS measured by Shimadzu AG-X plus (10 kN) UTM, ASTM D638 Type IV.",
    "hierarchical_structure": "Semi-crystalline structure after annealing. Crystallinity increased compared to as-printed (3.91%).",
    "properties": {
      "UTS": {
        "value": [
          31.57
        ],
        "unit": "MPa"
      }
    },
    "analysis_with_hierarchical_structure": {
      "descriptive_text": "The sample consists of a poly(lactic acid) homopolymer fabricated via fused filament fabrication (FFF) printing to produce a fully solid specimen. Following printing, the material underwent a thermal post-processing treatment involving annealing at 65 °C for 30 minutes. This thermal history induced a semi-crystalline morphology with an increase in crystallinity relative to the as-printed state of 3.91%. Mechanical characterization was performed using a Shimadzu AG-X plus universal testing machine with a 10 kN load cell in accordance with ASTM D638 Type IV standards to determine the ultimate tensile strength.",
      "reasoning_analysis": "Increasing Factors: The rigid poly(lactic acid) backbone, characterized by ester linkages and methyl side groups, provides intrinsic chain stiffness that supports load bearing. The annealing process at 65 °C promotes crystallization, creating crystalline lamellae that act as physical crosslinks and reinforcing filler within the amorphous matrix, thereby enhancing strength. Additionally, the thermal treatment facilitates polymer chain diffusion across FFF layer interfaces, improving interlayer adhesion and reducing residual thermal stresses from printing. Decreasing Factors: The fused filament fabrication process inherently introduces micro-voids and anisotropic morphologies, where interlayer bonding is typically weaker than intralayer cohesion, creating potential failure initiation sites. Furthermore, while crystallinity generally increases strength, excessive crystallization or large spherulite formation can introduce brittleness and reduce the material's ability to undergo plastic deformation prior to failure. Dominant Factor: The thermal annealing history is the dominant factor governing the final UTS behavior for this specific sample. While the FFF processing introduces structural defects, the annealing-induced increase in crystallinity and the concurrent healing of interlayer interfaces qualitatively override the as-printed limitations, establishing the semi-crystalline morphology as the primary determinant of the enhanced mechanical integrity."
    },
    "analysis_without_hierarchical_structure": {
      "descriptive_text": "The sample consists of a poly(lactic acid) homopolymer fabricated into a fully solid specimen using Fused Filament Fabrication printing. Following deposition, the specimen underwent thermal post-processing via annealing at 65 °C for 30 minutes to modify its structural characteristics. The Ultimate Tensile Strength was subsequently characterized using a Shimadzu AG-X plus universal testing machine with a 10 kN load cell in accordance with ASTM D638 Type IV standards.",
      "reasoning_analysis": "Increasing Factors: The thermal post-processing history involves annealing at 65 °C, which exceeds the glass transition temperature of poly(lactic acid), thereby facilitating chain relaxation and interlayer diffusion that heals printing-induced boundaries. Additionally, this thermal treatment promotes cold crystallization within the semi-crystalline polymer matrix, increasing the crystalline volume fraction which typically enhances stiffness and tensile strength. Decreasing Factors: The Fused Filament Fabrication method inherently introduces micro-voids and anisotropic layer interfaces that act as stress concentrators, significantly reducing the effective load-bearing cross-section compared to bulk manufacturing methods. Furthermore, the absence of reinforcing additives or fillers in the chemical composition means the material relies solely on the intrinsic strength of the polymer matrix without composite reinforcement mechanisms. Dominant Factor: The processing history, specifically the annealing treatment, dominates the final UTS behavior as it dictates the microstructural evolution; while the FFF method introduces inherent porosity, the thermal treatment determines the degree of interlayer healing and crystallinity, which ultimately controls whether failure initiates at the weak layer interfaces or within the bulk polymer matrix."
    }
  },
  {
    "doi": null,
    "title": "Strain rate dependence of 3D printed continuous fiber reinforced composites",
    "year": null,
    "chemical_composition": {
      "repeat_unit_psmiles": "[*]NC(=O)CCCCC[*]",
      "monomers": [
        {
          "name": "Caprolactam",
          "smiles": "O=C1CCCCN1",
          "ratio_value": null,
          "ratio_unit": null
        }
      ],
      "additives": [
        {
          "name": "Continuous Kevlar Fiber",
          "type": "filler",
          "amount_value": 34,
          "amount_unit": "vol%"
        },
        {
          "name": "Discontinuous Carbon Fiber",
          "type": "filler",
          "amount_value": 15,
          "amount_unit": "wt%"
        }
      ],
      "is_homopolymer": false
    },
    "processing_history": "FDM printed using Markforged Mark Two. Nozzle temps: Onyx 275°C, Fiber 255°C. Filaments dried 8h at 45°C. Layer thickness: Onyx 0.1 mm, KFF 0.1 mm. Fiber orientation 0°, Onyx ±45°. UTS measured by tensile testing at strain rate 6.7e-4 /s using MTS 819.",
    "hierarchical_structure": "Continuous Kevlar Fiber Reinforced Onyx. Fiber volume fraction 34%. Group-alternating stacking sequence.",
    "properties": {
      "UTS": {
        "value": [
          301.97
        ],
        "unit": "MPa"
      }
    },
    "analysis_with_hierarchical_structure": {
      "descriptive_text": "The sample comprises a polyamide 6 matrix derived from caprolactam monomers, formulated as a composite material reinforced with 34 vol% continuous Kevlar fiber and 15 wt% discontinuous carbon fiber. Processing was executed via fused deposition modeling using a Markforged Mark Two system, wherein filaments were dried for 8 hours at 45°C prior to extrusion at nozzle temperatures of 275°C for the matrix and 255°C for the fiber. The hierarchical structure exhibits a group-alternating stacking sequence with a layer thickness of 0.1 mm, featuring continuous Kevlar fibers oriented at 0° and the Onyx matrix layers oriented at ±45°. Ultimate tensile strength was evaluated using an MTS 819 system at a strain rate of 6.7e-4 /s.",
      "reasoning_analysis": "Increasing Factors: The inclusion of 34 vol% continuous Kevlar fibers aligned at 0° provides a primary load-bearing pathway that significantly enhances UTS through efficient stress transfer to the high-strength aromatic polyamide fibers. Additionally, the 15 wt% discontinuous carbon fiber within the Onyx matrix acts as a secondary reinforcement phase, increasing matrix stiffness, while the pre-print drying protocol mitigates moisture-induced plasticization and void formation. Decreasing Factors: The fused deposition modeling process introduces inherent microstructural defects such as inter-layer voids and incomplete polymer chain diffusion across raster lines, which act as stress concentrators. The ±45° orientation of the Onyx matrix layers limits the matrix contribution to axial strength compared to a 0° alignment, and potential weak interfacial adhesion between the fiber and matrix may lead to premature debonding. Dominant Factor: The continuous fiber reinforcement mechanism qualitatively dominates the UTS behavior. Despite the anisotropic defects introduced by the additive manufacturing process, the high volume fraction of continuous fibers aligned with the tensile axis establishes the primary failure criterion, governing the UTS principally through fiber strength rather than matrix yield or inter-layer bonding."
    },
    "analysis_without_hierarchical_structure": {
      "descriptive_text": "The sample comprises a polyamide 6 matrix reinforced with a hybrid fiber architecture consisting of 15 wt% discontinuous carbon fiber and 34 vol% continuous Kevlar fiber. Specimens were fabricated via fused deposition modeling using a Markforged Mark Two system, where the matrix filament was extruded at 275°C and the continuous fiber at 255°C. Prior to printing, filaments underwent drying for 8 hours at 45°C to mitigate moisture absorption. The printing parameters included a layer thickness of 0.1 mm for both the matrix and fiber layers, with the continuous Kevlar fibers oriented at 0° relative to the loading axis and the matrix layers oriented at ±45°. Ultimate tensile strength was evaluated via tensile testing on an MTS 819 system at a strain rate of 6.7e-4 /s.",
      "reasoning_analysis": "Increasing Factors: The incorporation of 34 vol% continuous Kevlar fiber aligned at 0° relative to the loading axis provides the primary mechanism for load bearing, leveraging the high intrinsic tensile strength and modulus of the aramid fibers. Additionally, the 15 wt% discontinuous carbon fiber within the polyamide 6 matrix reinforces the polymer phase itself, while the amide linkages in the matrix facilitate intermolecular hydrogen bonding that enhances cohesive strength. The pre-printing drying protocol minimizes moisture-induced plasticization and void formation, preserving the integrity of the fiber-matrix interface. Decreasing Factors: The additive manufacturing process via fused deposition modeling introduces inherent inter-layer porosity and weak interfacial bonding between raster lines compared to traditional consolidation methods, which acts as a stress concentration site and limits load transfer efficiency. Furthermore, the ±45° orientation of the matrix layers reduces the axial contribution of the discontinuous carbon reinforcement relative to a unidirectional alignment, and potential thermal degradation at high nozzle temperatures could slightly compromise the molecular weight of the polyamide matrix. Dominant Factor: The alignment of the continuous Kevlar fibers along the loading direction qualitatively dominates the UTS behavior. While processing-induced anisotropy and matrix limitations impose constraints, the rule of mixtures dictates that the high-strength continuous phase carries the majority of the applied stress, rendering the fiber volume fraction and orientation the decisive variables over matrix properties or printing artifacts."
    }
  },
  {
    "doi": null,
    "title": "Synergistic Effects of Carbon Fillers on Tensile and Impact Properties in Nylon 6,6 and Polycarbonate Based Resins",
    "year": 2004,
    "chemical_composition": {
      "repeat_unit_psmiles": "[*]OC(C)(C)c1ccc(OC(=O)Oc2ccc(C(C)(C)O[*])cc2)cc1",
      "monomers": [
        {
          "name": "Bisphenol A",
          "smiles": "CC(C)(c1ccc(O)cc1)c2ccc(O)cc2",
          "ratio_value": null,
          "ratio_unit": null
        }
      ],
      "additives": [
        {
          "name": "ThermalGraph DKD X",
          "type": "filler",
          "amount_value": 20,
          "amount_unit": "wt%"
        }
      ],
      "is_homopolymer": true
    },
    "processing_history": "Dried in indirect heated dehumidifying drying oven. Extruded using American Leistritz Extruder Corporation Model ZSE 27. Injection molded using Niigata model NE85UA4 into 3.2 mm thick ASTM Type I tensile bars. UTS measured by tensile testing at 5 mm/min crosshead rate, ASTM D638, Instru-Met Sintech machine. Polycarbonate conditioned at 50% RH for 24 hours at 23°C prior to testing. Batch: Replicate.",
    "hierarchical_structure": "Amorphous polycarbonate matrix with 20 wt% carbon fiber filler.",
    "properties": {
      "UTS": {
        "value": [
          67.93
        ],
        "unit": "MPa"
      }
    },
    "analysis_with_hierarchical_structure": {
      "descriptive_text": "The sample comprises an amorphous polycarbonate homopolymer matrix derived from Bisphenol A, reinforced with 20 wt% ThermalGraph DKD X carbon fiber filler. The material was processed by drying in an indirect heated dehumidifying oven, followed by extrusion using a Leistritz ZSE 27 model and injection molding into 3.2 mm thick ASTM Type I tensile bars via a Niigata NE85UA4 machine. Prior to mechanical evaluation, the specimens were conditioned at 23°C and 50% relative humidity for 24 hours, with Ultimate Tensile Strength measured by tensile testing at a 5 mm/min crosshead rate according to ASTM D638 on an Instru-Met Sintech machine.",
      "reasoning_analysis": "Increasing Factors: The incorporation of 20 wt% carbon fiber filler serves as the primary reinforcement mechanism, where the high modulus fibers carry a significant portion of the applied load, thereby enhancing the Ultimate Tensile Strength relative to the neat polymer matrix. Additionally, the pre-processing drying step mitigates hydrolytic degradation of the polycarbonate backbone and minimizes void formation, preserving the structural integrity required for high strength. The injection molding process likely induces fiber alignment along the flow direction of the tensile bars, optimizing load transfer efficiency along the stress axis. Decreasing Factors: The amorphous nature of the polycarbonate matrix lacks the crystalline domains found in semi-crystalline polymers that typically resist plastic deformation, potentially limiting the baseline strength of the matrix phase. Furthermore, conditioning at 50% relative humidity may result in moisture absorption within the hygroscopic polycarbonate, acting as a plasticizer that increases free volume and chain mobility, which can slightly depress the yield strength and UTS. Poor interfacial adhesion between the filler and matrix could also introduce stress concentration points at fiber ends. Dominant Factor: The reinforcement provided by the 20 wt% carbon fiber filler qualitatively dominates the mechanical behavior. While moisture plasticization and the amorphous matrix impose limitations, the load-bearing capacity of the rigid fiber network within the composite structure typically overrides the matrix properties, resulting in a net enhancement of UTS compared to the unreinforced polymer, assuming sufficient interfacial bonding and fiber orientation achieved during injection molding."
    },
    "analysis_without_hierarchical_structure": {
      "descriptive_text": "The sample comprises a polycarbonate homopolymer matrix derived from Bisphenol A, reinforced with 20 wt% ThermalGraph DKD X filler. The material was dried in an indirect heated dehumidifying oven prior to extrusion on a Leistritz ZSE 27 extruder and subsequently injection molded into 3.2 mm thick ASTM Type I tensile bars using a Niigata NE85UA4 unit. Before testing, the specimens were conditioned at 50% relative humidity and 23°C for 24 hours, and the ultimate tensile strength was measured via tensile testing at a 5 mm/min crosshead rate according to ASTM D638 on an Instru-Met Sintech machine.",
      "reasoning_analysis": "Increasing Factors: The polycarbonate backbone features rigid aromatic rings and carbonate linkages that restrict chain mobility and provide high intrinsic cohesive strength, while the 20 wt% rigid filler loading offers potential reinforcement through load transfer mechanisms. Additionally, the dehumidifying drying step critically preserves molecular weight by preventing hydrolytic degradation during melt processing. Decreasing Factors: Moisture absorption during the 50% relative humidity conditioning acts as a plasticizer, increasing free volume and reducing intermolecular forces, which typically depresses tensile strength. Furthermore, the high concentration of filler particles introduces stress concentration points at the matrix-filler interface that can initiate early failure under tension. Dominant Factor: The preservation of molecular weight via the dehumidifying drying process is the dominant factor, as hydrolytic chain scission during extrusion would catastrophically reduce the mechanical integrity of the polycarbonate matrix, rendering the reinforcement potential of the filler and the intrinsic strength of the backbone irrelevant; thus, the processing history ensuring matrix continuity dictates the baseline capability for load bearing."
    }
  },
  {
    "doi": "10.1002/cjce.24562",
    "title": "Mechanical properties of thermoplastic polymers in fused filament fabrication (FFF)",
    "year": 2022,
    "chemical_composition": {
      "repeat_unit_psmiles": null,
      "monomers": [
        {
          "name": "Acrylonitrile",
          "smiles": "C=CC#N",
          "ratio_value": null,
          "ratio_unit": null
        },
        {
          "name": "Styrene",
          "smiles": "C=CC1=CC=CC=C1",
          "ratio_value": null,
          "ratio_unit": null
        },
        {
          "name": "Acrylate",
          "smiles": "C=CC(=O)O",
          "ratio_value": null,
          "ratio_unit": null
        }
      ],
      "additives": [],
      "is_homopolymer": false
    },
    "processing_history": "FFF 3D printing using Machina Mk2. ASTM D638-14 Type 1 tensile bars. Infill 100%, Grid pattern, 0.2 mm layer height. Nozzle diameter 0.4 mm. Nozzle temp 250 °C, Bed temp 90 °C. Stored at 23 °C, 50% RH for 24 h. Tensile testing on Instron 3366, 5 mm/min crosshead speed, 10 kN load cell.",
    "hierarchical_structure": "Amorphous. Modified ASA. Silver colour.",
    "properties": {
      "UTS": {
        "value": [
          37.1
        ],
        "unit": "MPa"
      }
    },
    "analysis_with_hierarchical_structure": {
      "descriptive_text": "The sample comprises an amorphous, silver-colored modified acrylonitrile styrene acrylate (ASA) terpolymer synthesized from acrylonitrile, styrene, and acrylate monomers. Tensile specimens conforming to ASTM D638-14 Type 1 geometry were fabricated via fused filament fabrication (FFF) 3D printing using a Machina Mk2 system. The processing protocol utilized a 0.4 mm nozzle diameter and 0.2 mm layer height with a 100% infill density in a grid pattern, employing a nozzle temperature of 250 °C and a bed temperature of 90 °C. Post-processing, the samples were conditioned at 23 °C and 50% relative humidity for 24 hours before mechanical evaluation on an Instron 3366 universal testing machine with a 10 kN load cell at a crosshead speed of 5 mm/min.",
