Repository: hhtrick/HHT-code

# HHT training framework

This directory contains model training, embedding precomputation, inference, article-level baselines and the curated datasets. All commands below assume that the working directory is `train_code/`.

## 3. Datasets and fixed partitions

Each main dataset is a JSON array at `dataset/{property}/{property}.json`. Entries contain source metadata, `chemical_composition`, `processing_history`, `hierarchical_structure`, `properties`, and two generated-analysis objects. Targets are stored as `properties[property]["value"]`; source metadata and target values are not predictive input fields.

| Property | Train | Validation | Test | Total |
|---|---:|---:|---:|---:|

File: train_code/dataset/UTS/UTS.json (part 129 of 292)
[
      "reasoning_analysis": "Increasing Factors: The incorporation of acrylonitrile monomers introduces strong dipole-dipole interactions between nitrile groups, enhancing the cohesive energy density and intermolecular forces within the matrix. Additionally, the styrene units provide backbone rigidity through steric hindrance of the phenyl rings. From a processing standpoint, the 100% infill density minimizes macroscopic voids, while the elevated nozzle temperature of 250 °C promotes polymer chain diffusion across layer interfaces, improving inter-layer bonding strength. Decreasing Factors: The presence of the acrylate rubber phase, inherent to the ASA formulation, acts as a stress concentrator and reduces the overall cohesive strength compared to rigid SAN copolymers to achieve impact modification. The amorphous structure lacks crystalline domains that could otherwise reinforce the material. Critically, the FFF processing history introduces structural anisotropy where inter-layer weld lines possess lower chain entanglement density than the bulk material, and the grid infill pattern may induce local stress concentrations. Dominant Factor: The processing-induced anisotropy associated with the FFF fabrication method is the dominant factor limiting the UTS. Despite the optimized thermal parameters and 100% infill, the mechanical integrity is fundamentally governed by the strength of the inter-layer bonds, which typically represent the weakest link in the hierarchical structure compared to the intrinsic strength of the bulk terpolymer chemistry."
    },
    "analysis_without_hierarchical_structure": {
      "descriptive_text": "The material consists of a terpolymer synthesized from acrylonitrile, styrene, and acrylate monomers. Tensile specimens were fabricated using Fused Filament Fabrication (FFF) 3D printing on a Machina Mk2 system to meet ASTM D638-14 Type 1 geometry standards. The printing process utilized a 100% infill density with a grid pattern, a layer height of 0.2 mm, and a 0.4 mm nozzle diameter, with nozzle and bed temperatures set at 250 °C and 90 °C, respectively. Following fabrication, the samples were conditioned at 23 °C and 50% relative humidity for 24 hours prior to tensile testing on an Instron 3366 universal testing machine at a crosshead speed of 5 mm/min using a 10 kN load cell.",
      "reasoning_analysis": "Increasing Factors: The presence of acrylonitrile introduces polar nitrile groups that enhance intermolecular dipole-dipole interactions, while the styrene units provide backbone rigidity through steric hindrance of the phenyl rings, both contributing to a robust matrix capable of high load bearing. Furthermore, the processing history specifies a 100% infill density and a high nozzle temperature of 250 °C, which promotes polymer chain diffusion across raster paths and maximizes the effective load-bearing cross-sectional area. Decreasing Factors: The inclusion of acrylate monomers typically introduces a rubbery phase designed for impact modification, which inherently reduces the ultimate tensile strength compared to a rigid SAN copolymer. Additionally, the FFF 3D printing process inherently creates anisotropic microstructures with potential voids and weak inter-layer bonding interfaces that act as stress concentrators and premature failure sites under tensile load. Dominant Factor: While the chemical composition establishes a strong baseline through the rigid styrene-acrylonitrile matrix, the processing-induced microstructural anisotropy and inter-layer adhesion quality inherent to FFF fabrication qualitatively dominate the final UTS behavior, typically limiting the strength below that of isotropic bulk equivalents due to the propensity for delamination between printed layers."
    }
  },
  {
    "doi": null,
    "title": "Strain rate dependence of 3D printed continuous fiber reinforced composites",
    "year": null,
    "chemical_composition": {
      "repeat_unit_psmiles": "[*]NC(=O)CCCCC[*]",
      "monomers": [
        {
          "name": "Caprolactam",
          "smiles": "O=C1CCCCN1",
          "ratio_value": null,
          "ratio_unit": null
        }
      ],
      "additives": [
        {
          "name": "Continuous Kevlar Fiber",
          "type": "filler",
          "amount_value": 34,
          "amount_unit": "vol%"
        },
        {
          "name": "Discontinuous Carbon Fiber",
          "type": "filler",
          "amount_value": 15,
          "amount_unit": "wt%"
        }
      ],
      "is_homopolymer": false
    },
    "processing_history": "FDM printed using Markforged Mark Two. Nozzle temps: Onyx 275°C, Fiber 255°C. Filaments dried 8h at 45°C. Layer thickness: Onyx 0.1 mm, KFF 0.1 mm. Fiber orientation 0°, Onyx ±45°. UTS measured by tensile testing at strain rate 100 /s using Instron VHS 8800.",
    "hierarchical_structure": "Continuous Kevlar Fiber Reinforced Onyx. Fiber volume fraction 34%. Group-alternating stacking sequence.",
    "properties": {
      "UTS": {
        "value": [
          376.72
        ],
        "unit": "MPa"
      }
    },
    "analysis_with_hierarchical_structure": {
      "descriptive_text": "The sample comprises a polycaprolactam matrix reinforced with a hybrid filler system consisting of 34 vol% continuous Kevlar fiber and 15 wt% discontinuous carbon fiber. Fabricated via fused deposition modeling on a Markforged Mark Two system, the filaments were dried for 8 hours at 45°C prior to printing with nozzle temperatures set to 275°C for the Onyx matrix and 255°C for the fiber deposition. The resulting hierarchical structure features a group-alternating stacking sequence with a layer thickness of 0.1 mm, where continuous fibers are oriented at 0° and the matrix layers at ±45°. Mechanical characterization was performed using an Instron VHS 8800 to measure ultimate tensile strength at a strain rate of 100 s⁻¹.",
      "reasoning_analysis": "Increasing Factors: The alignment of continuous Kevlar fibers at 0° relative to the loading direction provides substantial load-bearing capacity, significantly enhancing strength compared to the unreinforced matrix. The inclusion of discontinuous carbon fibers within the polycaprolactam matrix further stiffens the polymer phase, while the pre-printing drying cycle removes moisture that would otherwise act as a plasticizer and weaken intermolecular hydrogen bonding. Additionally, the high strain rate of 100 s⁻¹ induces viscoelastic stiffening, typically resulting in elevated ultimate tensile strength values. Decreasing Factors: The fused deposition modeling process inherently introduces interlayer voids and reduced interfacial adhesion between deposited roads compared to traditional composite manufacturing, creating stress concentration sites that facilitate premature failure. The ±45° orientation of the matrix layers limits the matrix contribution to axial load bearing, and potential stiffness mismatches between the continuous Kevlar and the carbon-filled matrix may lead to micro-cracking at the interfaces. Dominant Factor: The presence of continuous fibers aligned with the tensile axis qualitatively dominates the mechanical response, providing a strength magnitude far exceeding the unreinforced polymer; however, the efficiency of this reinforcement is fundamentally capped by the interlayer bonding quality inherent to the additive manufacturing processing history, which acts as the critical limiting factor for the final ultimate tensile strength."
    },
    "analysis_without_hierarchical_structure": {
      "descriptive_text": "The sample comprises a polyamide 6 matrix synthesized from caprolactam monomers, reinforced with a hybrid filler system consisting of 34 vol% continuous Kevlar fiber and 15 wt% discontinuous carbon fiber. Fabrication was achieved via fused deposition modeling using a Markforged Mark Two printer, utilizing nozzle temperatures of 275°C for the Onyx matrix and 255°C for the fiber filament. Prior to processing, filaments underwent drying for 8 hours at 45°C. The printed structure maintained a layer thickness of 0.1 mm for both matrix and reinforcement, with the continuous Kevlar fibers aligned at 0° relative to the loading axis and the Onyx matrix layers oriented at ±45°. Mechanical characterization was performed via tensile testing on an Instron VHS 8800 at a strain rate of 100 s⁻¹ to determine the ultimate tensile strength.",
      "reasoning_analysis": "Increasing Factors: The inclusion of 34 vol% continuous Kevlar fiber oriented at 0° relative to the tensile axis provides a primary load-bearing pathway, significantly enhancing UTS through efficient stress transfer to the high-strength aromatic polyamide fibers. Additionally, the polyamide 6 matrix contributes via interchain hydrogen bonding, and the pre-printing drying protocol reduces moisture-induced plasticization and void formation, preserving matrix integrity. The high strain rate of 100 s⁻¹ during testing also induces viscoelastic stiffening, typically resulting in higher observed strength values compared to quasi-static conditions. Decreasing Factors: The fused deposition modeling process introduces inherent anisotropy, where interlayer adhesion between printed roads is often weaker than intralayer cohesion, creating potential failure initiation sites. Furthermore, the ±45° orientation of the Onyx matrix layers containing discontinuous carbon fiber is suboptimal for axial tensile loading compared to 0° alignment, limiting the contribution of the discontinuous phase. There is also a risk of thermal degradation of the polyamide matrix at the 275°C nozzle temperature, which could reduce molecular weight and inherent matrix strength. Dominant Factor: The alignment of continuous Kevlar fibers at 0° constitutes the dominant factor governing the ultimate tensile strength. While processing-induced anisotropy and matrix orientation introduce weaknesses, the high volume fraction of continuous fibers aligned with the stress axis allows the composite to bypass many matrix limitations, making the fiber reinforcement the primary determinant of the final UTS behavior."
    }
  },
  {
    "doi": null,
    "title": "Synergistic Effects of Carbon Fillers on Tensile and Impact Properties in Nylon 6,6 and Polycarbonate Based Resins",
    "year": 2004,
    "chemical_composition": {
      "repeat_unit_psmiles": "[*]OC(C)(C)c1ccc(OC(=O)Oc2ccc(C(C)(C)O[*])cc2)cc1",
      "monomers": [
        {
          "name": "Bisphenol A",
          "smiles": "CC(C)(c1ccc(O)cc1)c2ccc(O)cc2",
          "ratio_value": null,
          "ratio_unit": null
        }
      ],
      "additives": [
        {
          "name": "Ketjenblack EC-600 JD",
          "type": "filler",
          "amount_value": 5,
          "amount_unit": "wt%"
        },
        {
          "name": "Thermocarb TC-300 Specialty Graphite",
          "type": "filler",
          "amount_value": 30,
          "amount_unit": "wt%"
        }
      ],
      "is_homopolymer": true
    },
    "processing_history": "Dried in indirect heated dehumidifying drying oven. Extruded using American Leistritz Extruder Corporation Model ZSE 27. Injection molded using Niigata model NE85UA4 into 3.2 mm thick ASTM Type I tensile bars. UTS measured by tensile testing at 5 mm/min crosshead rate, ASTM D638, Instru-Met Sintech machine. Polycarbonate conditioned at 50% RH for 24 hours at 23°C prior to testing. Batch: Replicate.",
    "hierarchical_structure": "Amorphous polycarbonate matrix with 5 wt% carbon black and 30 wt% synthetic graphite fillers.",
    "properties": {
      "UTS": {
        "value": [
          50.39
        ],
        "unit": "MPa"
      }
    },
    "analysis_with_hierarchical_structure": {
      "descriptive_text": "The sample comprises an amorphous polycarbonate matrix synthesized from Bisphenol A monomers, reinforced with a hybrid filler system consisting of 5 wt% Ketjenblack EC-600 JD carbon black and 30 wt% Thermocarb TC-300 specialty graphite. The material was processed by drying in an indirect heated dehumidifying oven, followed by extrusion using a Leistritz ZSE 27 unit and injection molding into 3.2 mm thick ASTM Type I tensile bars via a Niigata NE85UA4 machine. Prior to mechanical evaluation, the polycarbonate composite was conditioned at 50% relative humidity for 24 hours at 23°C, and the ultimate tensile strength was determined using tensile testing at a 5 mm/min crosshead rate in accordance with ASTM D638 on an Instru-Met Sintech apparatus.",
      "reasoning_analysis": "Increasing Factors: The rigorous drying history in a dehumidifying oven prevents hydrolytic degradation of the polycarbonate backbone, preserving molecular weight and intrinsic chain strength. Additionally, the injection molding process induces molecular orientation and filler alignment along the flow direction, which can enhance load-bearing capacity parallel to the tensile axis. The inclusion of carbon black may also provide some reinforcement through particle-matrix interactions. Decreasing Factors: The high loading of specialty graphite (30 wt%) introduces significant stress concentration sites within the amorphous matrix, and the inherently weak interfacial adhesion between the hydrophobic graphite platelets and the polycarbonate matrix facilitates premature debonding under load. Furthermore, conditioning at 50% relative humidity allows moisture absorption, which acts as a plasticizer to reduce intermolecular friction and lower the yield stress. Dominant Factor: The high volume fraction of graphite filler combined with the likely poor interfacial adhesion dominates the mechanical response, creating pervasive stress concentrators that initiate failure before the polymer matrix can fully utilize its ductile yielding potential, thereby qualitatively limiting the ultimate tensile strength relative to the unfilled polymer capacity."
    },
    "analysis_without_hierarchical_structure": {
      "descriptive_text": "The sample comprises a Bisphenol A polycarbonate homopolymer matrix compounded with a hybrid filler system consisting of 5 wt% Ketjenblack EC-600 JD carbon black and 30 wt% Thermocarb TC-300 Specialty Graphite. Prior to processing, the material was dried in an indirect heated dehumidifying drying oven to remove moisture. The composite was subsequently extruded using an American Leistritz ZSE 27 extruder and injection molded into 3.2 mm thick ASTM Type I tensile bars using a Niigata NE85UA4 machine. Following fabrication, the specimens were conditioned at 50% relative humidity for 24 hours at 23°C, and the Ultimate Tensile Strength was determined via tensile testing at a crosshead rate of 5 mm/min in accordance with ASTM D638 on an Instru-Met Sintech machine.",
      "reasoning_analysis": "Increasing Factors: The processing history includes drying in a dehumidifying oven, which is critical for polycarbonate to prevent hydrolytic degradation of the carbonate links during extrusion and molding, thereby preserving the molecular weight and inherent matrix strength. Additionally, the injection molding process may induce orientation of the platelet-like graphite particles along the flow direction, potentially enhancing load transfer and strength parallel to the tensile axis. Decreasing Factors: The high total filler loading of 35 wt% significantly reduces the volume fraction of the load-bearing polymer matrix and introduces numerous filler-matrix interfaces that act as stress concentrators, facilitating crack initiation. Furthermore, the conditioning at 50% relative humidity allows for moisture absorption, which can plasticize the polycarbonate matrix and reduce intermolecular cohesive forces, while agglomeration of the carbon black filler could create additional defects. Dominant Factor: The high concentration of rigid fillers (35 wt%) qualitatively dominates the mechanical behavior by shifting the failure mechanism from ductile polymer yielding to brittle interfacial debonding or filler fracture, establishing a UTS ceiling that is primarily governed by the composite morphology and interfacial adhesion rather than the intrinsic strength of the preserved polycarbonate matrix."
    }
  },
  {
    "doi": null,
    "title": "Synergistic Effects of Carbon Fillers on Tensile and Impact Properties in Nylon 6,6 and Polycarbonate Based Resins",
    "year": 2004,
    "chemical_composition": {
      "repeat_unit_psmiles": "[*]OC(C)(C)c1ccc(OC(=O)Oc2ccc(C(C)(C)O[*])cc2)cc1",
      "monomers": [
        {
          "name": "Bisphenol A",
          "smiles": "CC(C)(c1ccc(O)cc1)c2ccc(O)cc2",
          "ratio_value": null,
          "ratio_unit": null
        }
      ],
      "additives": [
        {
          "name": "Ketjenblack EC-600 JD",
          "type": "filler",
          "amount_value": 5,
          "amount_unit": "wt%"
        },
        {
          "name": "Thermocarb TC-300 Specialty Graphite",
          "type": "filler",
          "amount_value": 30,
          "amount_unit": "wt%"
        }
      ],
      "is_homopolymer": true
    },
    "processing_history": "Dried in indirect heated dehumidifying drying oven. Extruded using American Leistritz Extruder Corporation Model ZSE 27. Injection molded using Niigata model NE85UA4 into 3.2 mm thick ASTM Type I tensile bars. UTS measured by tensile testing at 5 mm/min crosshead rate, ASTM D638, Instru-Met Sintech machine. Polycarbonate conditioned at 50% RH for 24 hours at 23°C prior to testing. Batch: Original.",
    "hierarchical_structure": "Amorphous polycarbonate matrix with 5 wt% carbon black and 30 wt% synthetic graphite fillers.",
    "properties": {
      "UTS": {
        "value": [
          51.33
        ],
        "unit": "MPa"
      }
    },
    "analysis_with_hierarchical_structure": {
      "descriptive_text": "This sample comprises an amorphous polycarbonate matrix derived from Bisphenol A, reinforced with a hybrid filler system consisting of 5 wt% Ketjenblack EC-600 JD carbon black and 30 wt% Thermocarb TC-300 specialty graphite. The material was processed by drying in an indirect heated dehumidifying oven followed by extrusion on a Leistritz ZSE 27 unit and injection molding into 3.2 mm thick ASTM Type I tensile bars using a Niigata NE85UA4 machine. Prior to mechanical characterization, the molded specimens were conditioned at 50% relative humidity and 23°C for 24 hours, and the ultimate tensile strength was determined via tensile testing at a crosshead rate of 5 mm/min in accordance with ASTM D638.",
      "reasoning_analysis": "Increasing Factors: The aromatic backbone of the Bisphenol A polycarbonate provides inherent rigidity and high cohesive energy density, establishing a robust baseline for tensile strength, while the injection molding process induces molecular orientation along the flow direction that can align polymer chains and anisotropic graphite platelets to enhance load-bearing capacity in the testing axis. Additionally, the rigorous drying history minimizes hydrolytic degradation during processing, preserving the molecular weight and intrinsic strength of the matrix. Decreasing Factors: The substantial total filler loading of 35 wt% significantly reduces the effective cross-sectional area of the load-bearing polymer matrix, inevitably lowering the ultimate tensile strength relative to the neat resin, while the graphite filler may act as a solid lubricant promoting slip rather than stress transfer. Furthermore, conditioning at 50% RH allows moisture absorption which plasticizes the polycarbonate matrix, increasing free volume and chain mobility that facilitates earlier yield and failure. Dominant Factor: The dominant factor governing the UTS behavior is the high volume fraction of rigid fillers disrupting the continuity of the polycarbonate matrix, as the dilution effect of the 35 wt% filler content and the stress concentrations introduced at the filler-matrix interface qualitatively outweigh the intrinsic strength of the neat polymer and processing-induced orientation, leading to a composite behavior where failure is likely initiated at filler boundaries."
    },
    "analysis_without_hierarchical_structure": {
      "descriptive_text": "The sample comprises a Bisphenol A polycarbonate homopolymer matrix reinforced with 5 wt% Ketjenblack EC-600 JD carbon black and 30 wt% Thermocarb TC-300 specialty graphite fillers. Material preparation involved drying in an indirect heated dehumidifying oven followed by extrusion using an American Leistritz Extruder Corporation Model ZSE 27. The composite was injection molded using a Niigata model NE85UA4 into 3.2 mm thick ASTM Type I tensile bars. Ultimate tensile strength was evaluated via tensile testing at a 5 mm/min crosshead rate according to ASTM D638 on an Instru-Met Sintech machine, following conditioning at 50% relative humidity for 24 hours at 23°C.",
      "reasoning_analysis": "Increasing Factors: The inherent structural rigidity of the Bisphenol A polycarbonate backbone, characterized by aromatic rings and carbonate linkages, provides a robust baseline mechanical integrity. Additionally, the use of a dehumidifying drying oven prior to extrusion mitigates hydrolytic degradation, preserving the polymer molecular weight and intrinsic strength, while the injection molding process induces molecular orientation in the flow direction that can enhance tensile resistance. Decreasing Factors: The substantial total filler loading of 35 wt% introduces rigid particulate interfaces that act as stress concentrators within the matrix, potentially initiating premature failure under load. Furthermore, the conditioning at 50% relative humidity allows for moisture absorption, which can plasticize the polymer chains and reduce intermolecular friction, thereby depressing the yield stress and ultimate strength. Dominant Factor: The high volume fraction of particulate fillers qualitatively dominates the UTS behavior; despite the preserved matrix integrity from drying and orientation from molding, the discontinuity in the polymer phase caused by the 30 wt% graphite and 5 wt% carbon black creates significant stress concentrations that govern the failure mechanism and final strength magnitude."
    }
  },
  {
    "doi": "10.1002/cjce.24562",
    "title": "Mechanical properties of thermoplastic polymers in fused filament fabrication (FFF)",
    "year": 2022,
    "chemical_composition": {
      "repeat_unit_psmiles": null,
      "monomers": [
        {
          "name": "Bisphenol A dianhydride",
          "smiles": null,
          "ratio_value": null,
          "ratio_unit": null
        },
        {
          "name": "Diamine",
          "smiles": null,
          "ratio_value": null,
          "ratio_unit": null
        }
      ],
      "additives": [],
      "is_homopolymer": true
    },
    "processing_history": "FFF 3D printing using Machina Mk2. ASTM D638-14 Type 1 tensile bars. Infill 100%, Grid pattern, 0.2 mm layer height. Nozzle diameter 0.4 mm. Nozzle temp 375 °C, Bed temp 113 °C. Stored at 23 °C, 50% RH for 24 h. Tensile testing on Instron 3366, 5 mm/min crosshead speed, 10 kN load cell.",
    "hierarchical_structure": "Semi-crystalline. Natural colour.",
    "properties": {
      "UTS": {
        "value": [
          58.7
        ],
        "unit": "MPa"
      }
    },
    "analysis_with_hierarchical_structure": {
      "descriptive_text": "The sample comprises a semi-crystalline polymer derived from Bisphenol A dianhydride and Diamine monomers, presenting in its natural color. Specimens were fabricated via fused filament fabrication (FFF) 3D printing using a Machina Mk2 system to produce ASTM D638-14 Type 1 tensile bars. The printing process utilized a 100% infill density with a grid pattern, a 0.2 mm layer height, and a 0.4 mm nozzle diameter, with nozzle and bed temperatures set at 375 °C and 113 °C, respectively. Following fabrication, the samples were conditioned at 23 °C and 50% relative humidity for 24 hours prior to tensile testing on an Instron 3366 universal testing machine at a crosshead speed of 5 mm/min using a 10 kN load cell.",
      "reasoning_analysis": "Increasing Factors: The chemical composition based on Bisphenol A dianhydride and Diamine suggests a polyimide or polyetherimide backbone, characterized by rigid aromatic structures and imide linkages that inherently provide high cohesive energy density and resistance to chain slippage, driving UTS upward. Furthermore, the semi-crystalline hierarchical structure introduces crystalline domains that act as physical crosslinks and reinforcing filler within the amorphous matrix, enhancing load transfer capabilities. The 100% infill density during processing also maximizes the effective cross-sectional area bearing the load compared to lower infill patterns. Decreasing Factors: The fused filament fabrication (FFF) processing history introduces significant anisotropy, where inter-layer bonding strength is typically inferior to intra-layer strength, creating preferential failure planes that reduce overall UTS. The layer-by-layer deposition may also entrap micro-voids between raster lines, acting as stress concentrators that initiate premature failure. Additionally, conditioning at 50% RH may allow moisture absorption in the polar imide groups, potentially plasticizing the amorphous regions and reducing intermolecular forces. Dominant Factor: While the rigid chemistry and semi-crystalline structure provide a high theoretical strength baseline, the processing history associated with FFF 3D printing is the dominant factor. The inherent inter-layer adhesion limitations and micro-structural voids typical of additive manufacturing qualitatively constrain the UTS to values lower than those achievable through traditional compression molding or injection molding, governing the final mechanical performance despite the high-performance nature of the polymer chemistry."
    },
    "analysis_without_hierarchical_structure": {
      "descriptive_text": "The polymer sample is derived from Bisphenol A dianhydride and Diamine monomers, forming a polyimide system. Tensile specimens were fabricated via Fused Filament Fabrication (FFF) 3D printing using a Machina Mk2 printer to produce ASTM D638-14 Type 1 bars. The printing parameters included a 100% infill density with a grid pattern, a layer height of 0.2 mm, and a nozzle diameter of 0.4 mm, utilizing a nozzle temperature of 375 °C and a bed temperature of 113 °C. Following fabrication, the samples were conditioned at 23 °C and 50% relative humidity for 24 hours prior to mechanical characterization. Ultimate tensile strength was evaluated using an Instron 3366 universal testing machine with a 10 kN load cell at a crosshead speed of 5 mm/min.",
      "reasoning_analysis": "Increasing Factors: The chemical composition comprising Bisphenol A dianhydride and Diamine forms a polyimide backbone characterized by rigid aromatic rings and imide linkages, which provide high chain stiffness and strong intermolecular interactions that intrinsically elevate tensile strength. Furthermore, the processing history utilizes a 100% infill density and a high nozzle temperature of 375 °C, which maximizes material deposition and promotes polymer chain diffusion across layer interfaces, enhancing inter-layer adhesion. Decreasing Factors: The Fused Filament Fabrication (FFF) method inherently introduces anisotropic microstructures where inter-layer boundaries act as potential stress concentrators and weak points compared to isotropic bulk materials. Additionally, the grid infill pattern may create internal geometric discontinuities, and conditioning at 50% relative humidity could allow moisture absorption within the polyimide matrix, potentially plasticizing the material and reducing intermolecular friction. Dominant Factor: While the rigid aromatic chemistry establishes a high theoretical strength baseline, the processing history involving layer-by-layer deposition is the dominant factor governing the final UTS behavior, as the efficiency of inter-layer bonding and the presence of processing-induced micro-voids typically dictate the failure mode and limit the realization of the material's intrinsic bulk strength."
    }
  },
  {
    "doi": null,
    "title": "Synergistic Effects of Carbon Fillers on Tensile and Impact Properties in Nylon 6,6 and Polycarbonate Based Resins",
    "year": 2004,
    "chemical_composition": {
      "repeat_unit_psmiles": "[*]OC(C)(C)c1ccc(OC(=O)Oc2ccc(C(C)(C)O[*])cc2)cc1",
      "monomers": [
        {
          "name": "Bisphenol A",
          "smiles": "CC(C)(c1ccc(O)cc1)c2ccc(O)cc2",
          "ratio_value": null,
          "ratio_unit": null
        }
      ],
      "additives": [
        {
          "name": "Ketjenblack EC-600 JD",
          "type": "filler",
          "amount_value": 5,
          "amount_unit": "wt%"
        },
        {
          "name": "ThermalGraph DKD X",
          "type": "filler",
          "amount_value": 20,
          "amount_unit": "wt%"
        }
      ],
      "is_homopolymer": true
    },
    "processing_history": "Dried in indirect heated dehumidifying drying oven. Extruded using American Leistritz Extruder Corporation Model ZSE 27. Injection molded using Niigata model NE85UA4 into 3.2 mm thick ASTM Type I tensile bars. UTS measured by tensile testing at 5 mm/min crosshead rate, ASTM D638, Instru-Met Sintech machine. Polycarbonate conditioned at 50% RH for 24 hours at 23°C prior to testing. Batch: Original.",
    "hierarchical_structure": "Amorphous polycarbonate matrix with 5 wt% carbon black and 20 wt% carbon fiber fillers.",
    "properties": {
      "UTS": {
        "value": [
          68.48
        ],
        "unit": "MPa"
      }
    },
    "analysis_with_hierarchical_structure": {
      "descriptive_text": "The sample consists of an amorphous polycarbonate homopolymer matrix derived from Bisphenol A, reinforced with a hybrid filler system comprising 5 wt% Ketjenblack EC-600 JD carbon black and 20 wt% ThermalGraph DKD X carbon fiber. Prior to fabrication, the material was dried in an indirect heated dehumidifying oven, then compounded via extrusion using a Leistritz ZSE 27 model. The composite was subsequently injection molded using a Niigata NE85UA4 machine into 3.2 mm thick ASTM Type I tensile bars. Mechanical characterization involved conditioning the specimens at 50% relative humidity and 23°C for 24 hours, followed by ultimate tensile strength measurement via tensile testing at a crosshead rate of 5 mm/min in accordance with ASTM D638 standards using an Instru-Met Sintech machine.",
      "reasoning_analysis": "Increasing Factors: The rigid aromatic backbone of the Bisphenol A polycarbonate matrix provides inherent high strength and toughness, while the incorporation of 20 wt% carbon fiber fillers significantly enhances load-bearing capacity through effective stress transfer along the fiber axis. Additionally, the use of a dehumidifying drying oven prior to extrusion mitigates hydrolytic degradation of the polymer chains, preserving the molecular weight and intrinsic mechanical integrity necessary for high ultimate tensile strength. Decreasing Factors: The conditioning process at 50% relative humidity introduces moisture into the amorphous matrix, which acts as a plasticizer to increase free volume and chain mobility, potentially reducing yield stress and ultimate strength compared to a dry state. Furthermore, the presence of 5 wt% carbon black particulates may act as stress concentration points if not perfectly dispersed, and the high total filler loading could induce voids or reduce the effective cross-sectional area of the load-bearing matrix if interfacial adhesion is suboptimal. Dominant Factor: The substantial reinforcement provided by the 20 wt% carbon fiber loading within the rigid polycarbonate matrix qualitatively dominates the ultimate tensile strength behavior, driving it significantly higher than neat polycarbonate, although the final magnitude is modulated by the efficiency of stress transfer at the filler-matrix interface and the plasticizing effect of the absorbed moisture during conditioning."
    },
    "analysis_without_hierarchical_structure": {
      "descriptive_text": "The sample comprises a polycarbonate homopolymer derived from Bisphenol A, compounded with 5 wt% Ketjenblack EC-600 JD and 20 wt% ThermalGraph DKD X fillers. Material preparation involved drying the mixture in an indirect heated dehumidifying oven followed by extrusion using an American Leistritz Extruder Corporation Model ZSE 27. The composite was subsequently injection molded using a Niigata model NE85UA4 into 3.2 mm thick ASTM Type I tensile bars. Prior to mechanical characterization, the polycarbonate specimens were conditioned at 50% relative humidity and 23°C for 24 hours, and the Ultimate Tensile Strength was measured via tensile testing at a 5 mm/min crosshead rate according to ASTM D638 standards using an Instru-Met Sintech machine.",
      "reasoning_analysis": "Increasing Factors: The inherent chemical composition, specifically the aromatic polycarbonate backbone derived from Bisphenol A, provides significant chain rigidity and toughness which establishes a high baseline for mechanical strength. Additionally, the processing history includes drying in a dehumidifying oven prior to extrusion, which mitigates hydrolytic degradation and preserves the molecular weight of the polymer matrix, thereby maintaining intrinsic tensile capacity. Decreasing Factors: The high total filler loading of 25 wt% reduces the effective volume fraction of the load-bearing polymer matrix and introduces potential stress concentration points at the filler-matrix interfaces, which can initiate premature failure. Furthermore, the conditioning history at 50% relative humidity allows for moisture absorption, where water molecules act as plasticizers that increase free volume and reduce intermolecular friction within the amorphous polycarbonate phase. Dominant Factor: The high filler loading qualitatively dominates the final UTS behavior by significantly reducing the continuous polymer phase available for stress transfer; despite the intrinsic strength of the polycarbonate backbone and the protective drying step, the mechanical performance is primarily constrained by the stress concentration effects inherent to the 25 wt% filler content and the plasticizing influence of the moisture conditioning."
    }
  },
  {
    "doi": null,
    "title": "Strain rate dependence of 3D printed continuous fiber reinforced composites",
    "year": null,
    "chemical_composition": {
      "repeat_unit_psmiles": "[*]NC(=O)CCCCC[*]",
      "monomers": [
        {
          "name": "Caprolactam",
          "smiles": "O=C1CCCCN1",
          "ratio_value": null,
          "ratio_unit": null
        }
      ],
      "additives": [
        {
          "name": "Continuous Kevlar Fiber",
          "type": "filler",
          "amount_value": 21,
          "amount_unit": "vol%"
        },
        {
          "name": "Discontinuous Carbon Fiber",
          "type": "filler",
          "amount_value": 15,
          "amount_unit": "wt%"
        }
      ],
      "is_homopolymer": false
    },
    "processing_history": "FDM printed using Markforged Mark Two. Nozzle temps: Onyx 275°C, Fiber 255°C. Filaments dried 8h at 45°C. Layer thickness: Onyx 0.1 mm, KFF 0.1 mm. Fiber orientation 0°, Onyx ±45°. UTS measured by tensile testing at strain rate 1 /s using MTS 819.",
    "hierarchical_structure": "Continuous Kevlar Fiber Reinforced Onyx. Fiber volume fraction 21%. Group-alternating stacking sequence.",
    "properties": {
      "UTS": {
        "value": [
          219.29
        ],
        "unit": "MPa"
      }
    },
    "analysis_with_hierarchical_structure": {
      "descriptive_text": "The sample comprises a polyamide 6 matrix derived from caprolactam monomers, reinforced with a hybrid filler system consisting of 21 vol% continuous Kevlar fiber and 15 wt% discontinuous carbon fiber. This composite material was fabricated via fused deposition modeling using a Markforged Mark Two printer, with nozzle temperatures set to 275°C for the Onyx matrix and 255°C for the fiber deposition. Prior to processing, the filaments underwent a drying cycle of 8 hours at 45°C to minimize moisture content. The resulting hierarchical structure exhibits a group-alternating stacking sequence with a uniform layer thickness of 0.1 mm for both the matrix and Kevlar fiber filament, wherein the continuous Kevlar fibers are oriented at 0° while the Onyx matrix regions feature a ±45° infill pattern. Mechanical characterization was performed via tensile testing at a strain rate of 1 s⁻¹ using an MTS 819 system to determine the ultimate tensile strength.",
      "reasoning_analysis": "Increasing Factors: The inclusion of continuous Kevlar fibers aligned at 0° relative to the loading direction provides a high-modulus, high-strength load-bearing pathway that significantly elevates the ultimate tensile strength through efficient stress transfer. The presence of discontinuous carbon fibers within the polyamide matrix further reinforces the polymer phase by restricting chain mobility and inhibiting crack propagation. Additionally, the pre-printing drying protocol reduces the likelihood of hydrolytic degradation and water-induced plasticization of the polyamide chains, preserving the intrinsic strength of the matrix. Decreasing Factors: The fused deposition modeling process inherently introduces inter-layer voids and potential lack-of-fusion defects which act as stress concentrators and reduce the effective load-bearing cross-sectional area. The ±45° orientation of the Onyx matrix regions means that the matrix contribution is governed by shear strength rather than axial tensile strength, limiting its efficacy compared to the continuous fibers. Furthermore, weak interfacial adhesion between the Kevlar fibers and the polyamide matrix could lead to premature debonding and fiber pull-out rather than fiber fracture. Dominant Factor: The alignment of the continuous Kevlar fibers along the tensile axis is the dominant factor determining the ultimate tensile strength. Despite the anisotropic weaknesses introduced by the additive manufacturing process and the matrix orientation, the high intrinsic strength of the continuous fibers aligned with the load qualitatively overrides the matrix limitations, assuming sufficient interfacial shear stress allows for load transfer before catastrophic failure."
    },
    "analysis_without_hierarchical_structure": {
      "descriptive_text": "The sample comprises a polyamide 6 matrix derived from caprolactam, reinforced with a hybrid filler system consisting of 21 vol% continuous Kevlar fiber and 15 wt% discontinuous carbon fiber. Specimens were fabricated via fused deposition modeling using a Markforged Mark Two printer, utilizing nozzle temperatures of 275°C for the Onyx matrix and 255°C for the continuous fiber. Prior to processing, filaments were dried for 8 hours at 45°C to mitigate moisture content. The printed architecture featured a 0.1 mm layer thickness for both materials, with the continuous Kevlar fibers aligned at 0° and the Onyx matrix infill oriented at ±45°. Ultimate tensile strength was subsequently evaluated using an MTS 819 system at a strain rate of 1 s⁻¹.",
