Repository: hhtrick/HHT-code

# HHT training framework

This directory contains model training, embedding precomputation, inference, article-level baselines and the curated datasets. All commands below assume that the working directory is `train_code/`.

## 3. Datasets and fixed partitions

Each main dataset is a JSON array at `dataset/{property}/{property}.json`. Entries contain source metadata, `chemical_composition`, `processing_history`, `hierarchical_structure`, `properties`, and two generated-analysis objects. Targets are stored as `properties[property]["value"]`; source metadata and target values are not predictive input fields.

| Property | Train | Validation | Test | Total |
|---|---:|---:|---:|---:|

File: train_code/dataset/UTS/UTS.json (part 130 of 292)
[
      "reasoning_analysis": "Increasing Factors: The alignment of 21 vol% continuous Kevlar fiber at 0° relative to the loading axis establishes a direct load-bearing pathway that leverages the high intrinsic tensile strength of the aramid fibers, while the 15 wt% discontinuous carbon fiber reinforces the polyamide 6 matrix stiffness. Additionally, the pre-processing drying step removes absorbed moisture, preventing the plasticization of the polyamide matrix which would otherwise reduce intermolecular hydrogen bonding and yield strength. Decreasing Factors: The fused deposition modeling process inherently introduces inter-layer interfaces and micro-voids that act as stress concentrators, potentially limiting the effective stress transfer between the matrix and fibers. Furthermore, the ±45° orientation of the Onyx matrix infill is less efficient for axial load bearing compared to the continuous fibers, and any imperfect wetting of the continuous fibers during extrusion could lead to premature interfacial debonding. Dominant Factor: The presence and orientation of the continuous Kevlar fibers parallel to the tensile axis qualitatively dominate the UTS behavior, as the composite failure mechanism shifts from matrix yielding to fiber fracture, making the high strength of the continuous phase the primary determinant of the ultimate tensile strength."
    }
  },
  {
    "doi": "10.1002/cjce.24562",
    "title": "Mechanical properties of thermoplastic polymers in fused filament fabrication (FFF)",
    "year": 2022,
    "chemical_composition": {
      "repeat_unit_psmiles": null,
      "monomers": [
        {
          "name": "Caprolactam",
          "smiles": "O=C1CCCCCN1",
          "ratio_value": null,
          "ratio_unit": null
        },
        {
          "name": "Hexamethylenediamine",
          "smiles": "NCCCCCCN",
          "ratio_value": null,
          "ratio_unit": null
        },
        {
          "name": "Adipic acid",
          "smiles": "OC(=O)CCCCC(=O)O",
          "ratio_value": null,
          "ratio_unit": null
        }
      ],
      "additives": [],
      "is_homopolymer": false
    },
    "processing_history": "FFF 3D printing using Machina Mk2. ASTM D638-14 Type 1 tensile bars. Infill 100%, Grid pattern, 0.2 mm layer height. Nozzle diameter 0.4 mm. Nozzle temp 250 °C, Bed temp 80 °C. Stored at 23 °C, 50% RH for 24 h. Tensile testing on Instron 3366, 5 mm/min crosshead speed, 10 kN load cell.",
    "hierarchical_structure": "Semi-crystalline. Nylon 6/6,6. Black colour.",
    "properties": {
      "UTS": {
        "value": [
          63.0
        ],
        "unit": "MPa"
      }
    },
    "analysis_with_hierarchical_structure": {
      "descriptive_text": "The sample comprises a semi-crystalline Nylon 6/6,6 copolymer derived from caprolactam, hexamethylenediamine, and adipic acid monomers, characterized by a black coloration. Tensile specimens conforming to ASTM D638-14 Type 1 standards were manufactured via fused filament fabrication (FFF) 3D printing using a Machina Mk2 system with a 0.4 mm nozzle diameter and 0.2 mm layer height. The processing protocol utilized a nozzle temperature of 250 °C and a bed temperature of 80 °C with a 100% infill density in a grid pattern. Following fabrication, the samples were conditioned at 23 °C and 50% relative humidity for 24 hours before ultimate tensile strength evaluation on an Instron 3366 system at a 5 mm/min crosshead speed using a 10 kN load cell.",
      "reasoning_analysis": "Increasing Factors: The polyamide chemistry facilitates strong intermolecular hydrogen bonding between amide groups, significantly increasing cohesive energy density and resistance to chain slippage which drives UTS upward. The semi-crystalline morphology provides physical crosslinks via crystallites that reinforce the amorphous matrix, and the 100% infill density maximizes material continuity within the printed volume. The elevated bed temperature of 80 °C during processing promotes inter-layer polymer diffusion and supports crystallinity development. Decreasing Factors: The FFF manufacturing method introduces structural anisotropy where inter-layer interfaces serve as planes of weakness compared to isotropic methods, inherently limiting UTS. Environmental conditioning at 50% relative humidity induces moisture absorption in the hygroscopic polyamide, acting as a plasticizer that disrupts hydrogen bonding networks and reduces strength. Additionally, the copolymer nature may reduce crystallinity relative to homopolymers, and the grid infill pattern may introduce stress concentrations. Dominant Factor: The processing history qualitatively dominates the final UTS behavior over the intrinsic material properties. Specifically, the inter-layer bonding quality inherent to additive manufacturing combined with the plasticization effect from moisture absorption dictates the failure mechanism, meaning the observed UTS will be governed by the strength of these processed interfaces and the conditioned state rather than the theoretical strength of the bulk semi-crystalline polymer."
    },
    "analysis_without_hierarchical_structure": {
      "descriptive_text": "The material system comprises a polyamide copolymer synthesized from caprolactam, hexamethylenediamine, and adipic acid monomers. Tensile specimens conforming to ASTM D638-14 Type 1 geometry were fabricated via fused filament fabrication using a Machina Mk2 printer with a 0.4 mm nozzle diameter and 0.2 mm layer height. The processing parameters included a nozzle temperature of 250 °C, a bed temperature of 80 °C, and a 100% grid infill pattern. Following printing, the samples were conditioned at 23 °C and 50% relative humidity for 24 hours before undergoing tensile testing on an Instron 3366 machine at a crosshead speed of 5 mm/min with a 10 kN load cell.",
      "reasoning_analysis": "Increasing Factors: The polyamide chemistry facilitates strong intermolecular hydrogen bonding between amide groups, which significantly enhances cohesive energy density and intrinsic tensile strength. Additionally, the processing history utilizes a heated bed at 80 °C and a high nozzle temperature of 250 °C, which promotes polymer chain diffusion across filament boundaries and encourages crystallization, while the 100% infill density maximizes material continuity within the specimen volume. Decreasing Factors: The copolymerization of Nylon 6 and Nylon 66 segments introduces structural irregularity that disrupts perfect crystalline packing compared to homopolymer counterparts, potentially reducing maximum theoretical strength. Furthermore, the fused filament fabrication process inherently introduces anisotropic microstructural defects such as inter-layer voids and weak weld lines between deposited roads, and the conditioning at 50% relative humidity allows moisture absorption which acts as a plasticizer to reduce intermolecular friction and yield stress. Dominant Factor: While the intrinsic hydrogen bonding provides a high strength baseline, the processing-induced inter-layer adhesion quality inherent to the 3D printing method qualitatively dominates the final UTS behavior, as the mechanical continuity is fundamentally limited by the diffusion depth at filament interfaces compared to bulk molded material, a limitation that may be further exacerbated by moisture plasticization at these vulnerable interfaces."
    }
  },
  {
    "doi": null,
    "title": "Strain rate dependence of 3D printed continuous fiber reinforced composites",
    "year": null,
    "chemical_composition": {
      "repeat_unit_psmiles": "[*]NC(=O)CCCCC[*]",
      "monomers": [
        {
          "name": "Caprolactam",
          "smiles": "O=C1CCCCN1",
          "ratio_value": null,
          "ratio_unit": null
        }
      ],
      "additives": [
        {
          "name": "Continuous Kevlar Fiber",
          "type": "filler",
          "amount_value": 42,
          "amount_unit": "vol%"
        },
        {
          "name": "Discontinuous Carbon Fiber",
          "type": "filler",
          "amount_value": 15,
          "amount_unit": "wt%"
        }
      ],
      "is_homopolymer": false
    },
    "processing_history": "FDM printed using Markforged Mark Two. Nozzle temps: Onyx 275°C, Fiber 255°C. Filaments dried 8h at 45°C. Layer thickness: Onyx 0.1 mm, KFF 0.1 mm. Fiber orientation 0°, Onyx ±45°. UTS measured by tensile testing at strain rate 6.7e-4 /s using MTS 819.",
    "hierarchical_structure": "Continuous Kevlar Fiber Reinforced Onyx. Fiber volume fraction 42%. Group-alternating stacking sequence.",
    "properties": {
      "UTS": {
        "value": [
          346.06
        ],
        "unit": "MPa"
      }
    },
    "analysis_with_hierarchical_structure": {
      "descriptive_text": "The sample comprises a polycaprolactam matrix synthesized from caprolactam monomers, reinforced with a hybrid filler system consisting of 42 vol% continuous Kevlar fiber and 15 wt% discontinuous carbon fiber. This composite was fabricated via fused deposition modeling using a Markforged Mark Two system, where filaments were dried for 8 hours at 45°C prior to extrusion at nozzle temperatures of 275°C for the matrix and 255°C for the fiber. The resulting hierarchical structure exhibits a group-alternating stacking sequence with a layer thickness of 0.1 mm, featuring continuous Kevlar fibers oriented at 0° and the Onyx matrix regions deposited at ±45°. Mechanical characterization was performed via tensile testing at a strain rate of 6.7e-4 /s using an MTS 819 apparatus to determine the ultimate tensile strength.",
      "reasoning_analysis": "Increasing Factors: The presence of 42 vol% continuous Kevlar fibers aligned at 0° relative to the loading direction provides a primary load-bearing pathway that drastically enhances strength through efficient stress transfer to the high-modulus reinforcement. Additionally, the inclusion of discontinuous carbon fiber within the matrix phase offers secondary reinforcement, while the pre-processing drying cycle reduces moisture content, minimizing void formation and hydrolytic degradation that could compromise interfacial adhesion. Decreasing Factors: The fused deposition modeling process inherently introduces inter-road voids and limited polymer chain diffusion across layer boundaries compared to traditional consolidation methods, creating potential stress concentration sites that reduce effective load-bearing capacity. Furthermore, the ±45° orientation of the Onyx matrix regions misaligns the polymer phase relative to the tensile axis, limiting the matrix contribution to axial strength and potentially facilitating shear-driven failure mechanisms between fiber bundles. Dominant Factor: The continuous nature and high volume fraction of the Kevlar fibers aligned with the stress axis qualitatively dominate the ultimate tensile strength behavior. Despite the anisotropic limitations imposed by the additive manufacturing process and the off-axis matrix orientation, the composite failure is primarily governed by the fracture strength of the continuous fiber network rather than matrix yielding or interlayer delamination."
    },
    "analysis_without_hierarchical_structure": {
      "descriptive_text": "The composite sample features a polyamide 6 matrix derived from caprolactam monomers, reinforced with a hybrid filler system consisting of 42 vol% continuous Kevlar fiber and 15 wt% discontinuous carbon fiber. Fabrication was achieved via fused deposition modeling using a \"Markforged Mark Two\" system, wherein the filaments were preconditioned by drying for 8 hours at 45°C. The printing process utilized nozzle temperatures of 275°C for the matrix material and 255°C for the fiber deposition, maintaining a layer thickness of 0.1 mm for both the Onyx matrix and Kevlar fiber components. The resulting microstructure incorporated a continuous fiber orientation of 0° aligned with the loading axis, while the matrix containing discontinuous carbon fibers was oriented at ±45°. Mechanical characterization was performed through tensile testing at a strain rate of 6.7e-4 /s on an MTS 819 apparatus to determine the ultimate tensile strength.",
      "reasoning_analysis": "Increasing Factors: The incorporation of 42 vol% continuous Kevlar fiber provides a substantial load-bearing pathway, significantly enhancing UTS through the high specific strength and modulus of the aramid fibers. The 0° fiber orientation aligns these continuous reinforcements directly with the tensile loading axis, maximizing stress transfer efficiency according to composite laminate theory. Furthermore, the inclusion of 15 wt% discontinuous carbon fiber within the polyamide 6 matrix reinforces the matrix phase itself, while the pre-processing drying step mitigates moisture-induced plasticization and void formation, preserving the intrinsic strength of the nylon backbone. Decreasing Factors: The fused deposition modeling process inherently introduces inter-layer voids and anisotropic weaknesses compared to traditional compression molding, potentially limiting inter-laminar shear strength and overall cohesion. Additionally, the ±45° orientation of the discontinuous carbon-filled matrix layers is less efficient for axial load bearing than the continuous fibers, and the absence of specified coupling agents may limit interfacial adhesion between the hydrophobic fibers and the polyamide matrix, creating potential sites for premature debonding. Dominant Factor: The high volume fraction and axial alignment of the continuous Kevlar fiber qualitatively dominate the UTS behavior, as the load is primarily carried by the continuous phase rather than the matrix or discontinuous fillers, overriding the processing-induced anisotropy typical of FDM parts to yield a strength profile dictated by the fiber reinforcement efficiency."
    }
  },
  {
    "doi": null,
    "title": "Synergistic Effects of Carbon Fillers on Tensile and Impact Properties in Nylon 6,6 and Polycarbonate Based Resins",
    "year": 2004,
    "chemical_composition": {
      "repeat_unit_psmiles": "[*]OC(C)(C)c1ccc(OC(=O)Oc2ccc(C(C)(C)O[*])cc2)cc1",
      "monomers": [
        {
          "name": "Bisphenol A",
          "smiles": "CC(C)(c1ccc(O)cc1)c2ccc(O)cc2",
          "ratio_value": null,
          "ratio_unit": null
        }
      ],
      "additives": [
        {
          "name": "Ketjenblack EC-600 JD",
          "type": "filler",
          "amount_value": 5,
          "amount_unit": "wt%"
        },
        {
          "name": "ThermalGraph DKD X",
          "type": "filler",
          "amount_value": 20,
          "amount_unit": "wt%"
        }
      ],
      "is_homopolymer": true
    },
    "processing_history": "Dried in indirect heated dehumidifying drying oven. Extruded using American Leistritz Extruder Corporation Model ZSE 27. Injection molded using Niigata model NE85UA4 into 3.2 mm thick ASTM Type I tensile bars. UTS measured by tensile testing at 5 mm/min crosshead rate, ASTM D638, Instru-Met Sintech machine. Polycarbonate conditioned at 50% RH for 24 hours at 23°C prior to testing. Batch: Replicate.",
    "hierarchical_structure": "Amorphous polycarbonate matrix with 5 wt% carbon black and 20 wt% carbon fiber fillers.",
    "properties": {
      "UTS": {
        "value": [
          68.76
        ],
        "unit": "MPa"
      }
    },
    "analysis_with_hierarchical_structure": {
      "descriptive_text": "The sample consists of an amorphous polycarbonate matrix derived from Bisphenol A monomers, reinforced with a hybrid filler system comprising 5 wt% Ketjenblack EC-600 JD carbon black and 20 wt% ThermalGraph DKD X carbon fiber. Prior to fabrication, the material was dried in an indirect heated dehumidifying oven, then extruded using a Leistritz ZSE 27 extruder and injection molded into 3.2 mm thick ASTM Type I tensile bars using a Niigata NE85UA4 machine. Following conditioning at 50% relative humidity and 23°C for 24 hours, the Ultimate Tensile Strength was evaluated via tensile testing at a crosshead rate of 5 mm/min in accordance with ASTM D638 standards on an Instru-Met Sintech machine.",
      "reasoning_analysis": "Increasing Factors: The intrinsic rigidity of the Bisphenol A polycarbonate backbone restricts chain mobility, providing a robust baseline strength, while the incorporation of 20 wt% carbon fibers facilitates efficient stress transfer through the matrix, significantly enhancing load-bearing capacity. Additionally, the 5 wt% carbon black contributes secondary reinforcement, and the use of a dehumidifying drying oven prior to extrusion prevents hydrolytic degradation of the polymer chains, preserving molecular integrity. Decreasing Factors: The amorphous nature of the polycarbonate matrix lacks the additional strengthening mechanisms associated with crystalline domains, potentially limiting ultimate strength compared to semi-crystalline counterparts. Furthermore, conditioning the sample at 50% relative humidity allows for moisture absorption, which acts as a plasticizer to reduce intermolecular forces and lower the yield stress, while high filler loading may introduce stress concentration points at the filler-matrix interfaces if adhesion is suboptimal. Dominant Factor: The substantial reinforcement provided by the 20 wt% carbon fiber network qualitatively dominates the final UTS behavior, driving the strength significantly higher than the neat polymer baseline despite the plasticizing effects of moisture conditioning and the absence of crystalline structure."
    },
    "analysis_without_hierarchical_structure": {
      "descriptive_text": "The sample comprises a Bisphenol A polycarbonate homopolymer matrix compounded with 5 wt% Ketjenblack EC-600 JD and 20 wt% ThermalGraph DKD X fillers. The material was dried in an indirect heated dehumidifying drying oven prior to extrusion using an American Leistritz Extruder Corporation Model ZSE 27. Subsequent injection molding was performed using a Niigata model NE85UA4 to produce 3.2 mm thick ASTM Type I tensile bars. Before mechanical characterization, the specimens were conditioned at 50% relative humidity for 24 hours at 23°C, and the Ultimate Tensile Strength was measured via tensile testing at a 5 mm/min crosshead rate according to ASTM D638 on an Instru-Met Sintech machine.",
      "reasoning_analysis": "Increasing Factors: The incorporation of rigid Ketjenblack and ThermalGraph fillers provides potential reinforcement through load transfer mechanisms, assuming adequate interfacial adhesion is achieved between the carbonaceous particles and the polycarbonate matrix. Additionally, the injection molding process induces molecular orientation along the flow direction of the tensile bars, which aligns polymer chains and can enhance strength along the testing axis, while the dehumidifying drying step mitigates hydrolytic degradation to preserve the intrinsic molecular weight of the polymer. Decreasing Factors: The high total filler loading of 25 wt% introduces significant stress concentration sites that can initiate premature crack propagation, particularly if filler agglomeration occurs within the amorphous matrix. Furthermore, the conditioning at 50% relative humidity allows moisture absorption into the polycarbonate, acting as a plasticizer that increases free volume and reduces intermolecular cohesive forces, thereby lowering the yield stress and ultimate strength. Dominant Factor: The high concentration of rigid fillers qualitatively dominates the mechanical response by disrupting the continuity of the ductile polycarbonate matrix and creating stress concentrators that promote brittle failure modes, an effect that is exacerbated by the plasticizing influence of absorbed moisture during conditioning which further suppresses the matrix's inherent load-bearing capacity."
    }
  },
  {
    "doi": "10.1002/cjce.24562",
    "title": "Mechanical properties of thermoplastic polymers in fused filament fabrication (FFF)",
    "year": 2022,
    "chemical_composition": {
      "repeat_unit_psmiles": "[*]OC(C)C(=O)[*]",
      "monomers": [
        {
          "name": "Lactic acid",
          "smiles": "CC(O)C(=O)O",
          "ratio_value": null,
          "ratio_unit": null
        }
      ],
      "additives": [
        {
          "name": "Wood fibre",
          "type": "filler",
          "amount_value": null,
          "amount_unit": null
        }
      ],
      "is_homopolymer": true
    },
    "processing_history": "FFF 3D printing using Machina Mk2. ASTM D638-14 Type 1 tensile bars. Infill 100%, Grid pattern, 0.2 mm layer height. Nozzle diameter 0.8 mm. Nozzle temp 225 °C, Bed temp 90 °C. Stored at 23 °C, 50% RH for 24 h. Tensile testing on Instron 3366, 5 mm/min crosshead speed, 10 kN load cell.",
    "hierarchical_structure": "PMC. Brown colour.",
    "properties": {
      "UTS": {
        "value": [
          35.5
        ],
        "unit": "MPa"
      }
    },
    "analysis_with_hierarchical_structure": {
      "descriptive_text": "This polymer matrix composite consists of a poly(lactic acid) homopolymer matrix reinforced with wood fibre filler, exhibiting a characteristic brown coloration. Tensile specimens conforming to ASTM D638-14 Type 1 geometry were fabricated using fused filament fabrication on a Machina Mk2 system equipped with a 0.8 mm nozzle diameter and a 0.2 mm layer height. The processing parameters included a nozzle temperature of 225 °C, a bed temperature of 90 °C, and a 100% infill density arranged in a grid pattern. Following fabrication, the specimens were conditioned at 23 °C and 50% relative humidity for 24 hours before undergoing tensile testing on an Instron 3366 machine at a crosshead speed of 5 mm/min with a 10 kN load cell.",
      "reasoning_analysis": "Increasing Factors: The utilization of 100% infill density minimizes macroscopic voids within the specimen volume, thereby maximizing the effective load-bearing cross-sectional area. Additionally, the elevated nozzle temperature of 225 °C promotes enhanced polymer chain diffusion across raster roads, which improves inter-layer bonding strength relative to lower temperature printing profiles. The presence of wood fibres may also contribute to load bearing if stress transfer across the fibre-matrix interface is efficient. Decreasing Factors: The inherent anisotropy of the fused filament fabrication process creates weak inter-layer interfaces that often serve as initiation sites for failure under tensile load. Furthermore, the addition of wood fibres introduces potential stress concentrators, particularly if the interfacial adhesion between the hydrophilic fibres and hydrophobic poly(lactic acid) matrix is insufficient. The conditioning history at 50% relative humidity is critical, as moisture absorption by the wood fibres and the polymer matrix can lead to plasticization and hydrolytic degradation, significantly reducing cohesive strength. Dominant Factor: The qualitative UTS behavior is dominantly controlled by the interplay between the processing-induced anisotropy and the composite interface quality; specifically, the likely poor interfacial adhesion between the wood fibres and the matrix, exacerbated by moisture uptake during conditioning and the inherent weak z-direction bonding of the 3D printing process, acts as the primary limitation on strength compared to the intrinsic capability of the bulk polymer matrix."
    },
    "analysis_without_hierarchical_structure": {
      "descriptive_text": "The sample comprises a poly(lactic acid) homopolymer matrix reinforced with wood fibre filler. Tensile specimens were fabricated via fused filament fabrication 3D printing using a Machina Mk2 system to conform to ASTM D638-14 Type 1 geometry. The printing process utilized a 100% infill density with a grid pattern, a 0.2 mm layer height, and a 0.8 mm nozzle diameter, operating at a nozzle temperature of 225 °C and a bed temperature of 90 °C. Post-processing conditioning involved storage at 23 °C and 50% relative humidity for 24 hours, followed by tensile testing on an Instron 3366 machine at a crosshead speed of 5 mm/min with a 10 kN load cell.",
      "reasoning_analysis": "Increasing Factors: The use of 100% infill density minimizes macroscopic voids within the specimen gauge length, maximizing the effective load-bearing cross-sectional area. Additionally, the wood fibre filler possesses intrinsic stiffness that can contribute to load transfer within the composite matrix, while the elevated bed temperature of 90 °C promotes polymer chain diffusion across layers and enhances crystallinity, potentially improving interlayer bonding strength. Decreasing Factors: The fused filament fabrication process inherently introduces anisotropy, where interlayer adhesion is typically weaker than intra-layer strength, creating potential failure planes. The incorporation of wood fibres can act as stress concentrators if the fibre-matrix interfacial adhesion is insufficient, and the conditioning at 50% relative humidity may lead to moisture absorption by both the hygroscopic wood fibres and the poly(lactic acid) matrix, causing plasticization and interfacial swelling that reduces cohesive strength. Furthermore, the nozzle temperature of 225 °C approaches the thermal degradation threshold for wood fibres, potentially compromising filler integrity. Dominant Factor: The qualitative UTS behavior is dominantly controlled by the interlayer bonding quality and the fibre-matrix interface integrity. While the 100% infill and high bed temperature attempt to maximize structural continuity, the inherent anisotropy of the 3D printing process combined with the moisture-induced plasticization and potential stress concentration from the wood filler during humid conditioning likely limits the ultimate tensile strength relative to a bulk-molded, dry composite sample."
    }
  },
  {
    "doi": null,
    "title": "Strain rate dependence of 3D printed continuous fiber reinforced composites",
    "year": null,
    "chemical_composition": {
      "repeat_unit_psmiles": "[*]NC(=O)CCCCC[*]",
      "monomers": [
        {
          "name": "Caprolactam",
          "smiles": "O=C1CCCCN1",
          "ratio_value": null,
          "ratio_unit": null
        }
      ],
      "additives": [
        {
          "name": "Continuous Kevlar Fiber",
          "type": "filler",
          "amount_value": 42,
          "amount_unit": "vol%"
        },
        {
          "name": "Discontinuous Carbon Fiber",
          "type": "filler",
          "amount_value": 15,
          "amount_unit": "wt%"
        }
      ],
      "is_homopolymer": false
    },
    "processing_history": "FDM printed using Markforged Mark Two. Nozzle temps: Onyx 275°C, Fiber 255°C. Filaments dried 8h at 45°C. Layer thickness: Onyx 0.1 mm, KFF 0.1 mm. Fiber orientation 0°, Onyx ±45°. UTS measured by tensile testing at strain rate 100 /s using Instron VHS 8800.",
    "hierarchical_structure": "Continuous Kevlar Fiber Reinforced Onyx. Fiber volume fraction 42%. Group-alternating stacking sequence.",
    "properties": {
      "UTS": {
        "value": [
          435.48
        ],
        "unit": "MPa"
      }
    },
    "analysis_with_hierarchical_structure": {
      "descriptive_text": "The sample comprises a polyamide 6 matrix derived from caprolactam, compounded with 15 wt% discontinuous carbon fibers to form an Onyx base material, which is further reinforced with 42 vol% continuous Kevlar fibers. This hierarchical hybrid composite was fabricated via fused deposition modeling using a Markforged Mark Two system, utilizing filaments dried for 8 hours at 45°C. Printing parameters included nozzle temperatures of 275°C for the matrix and 255°C for the fiber, with a uniform layer thickness of 0.1 mm. The internal architecture features a group-alternating stacking sequence wherein the continuous Kevlar fibers are oriented at 0° and the Onyx matrix layers are oriented at ±45°. Mechanical characterization was performed via tensile testing on an Instron VHS 8800 at a strain rate of 100 s⁻¹ to determine the ultimate tensile strength.",
      "reasoning_analysis": "Increasing Factors: The alignment of continuous Kevlar fibers at 0° relative to the loading direction provides substantial axial load-bearing capacity, significantly driving the UTS upward due to the high intrinsic strength of the aramid fibers. The high fiber volume fraction of 42% ensures efficient stress transfer, while the discontinuous carbon fibers within the Onyx matrix reinforce the polymer phase, enhancing interlaminar properties. Additionally, the high strain rate testing condition induces viscoelastic stiffening in the polyamide matrix, and the pre-print drying protocol prevents moisture-induced plasticization, both contributing to higher strength metrics. Decreasing Factors: The additive manufacturing process inherently introduces interlayer voids and weak interfacial bonding between printed roads compared to traditional composite consolidation, acting as stress concentrators that reduce effective strength. The ±45° orientation of the Onyx matrix layers is misaligned with the tensile axis, limiting the matrix contribution and potentially encouraging shear failure. Furthermore, potential incompatibility at the Kevlar-polyamide interface without specific sizing could limit stress transfer efficiency, leading to fiber pull-out. Dominant Factor: The continuous Kevlar fiber reinforcement oriented parallel to the load qualitatively dominates the UTS behavior. Despite the processing-induced defects inherent to FDM and the suboptimal matrix orientation, the load-carrying capacity of the continuous fiber network overwhelmingly dictates the ultimate strength, superseding the contributions of the discontinuous fillers and the polymer matrix."
    },
    "analysis_without_hierarchical_structure": {
      "descriptive_text": "The sample comprises a polyamide 6 matrix synthesized from caprolactam monomers, reinforced with a hybrid filler system containing 42 vol% continuous Kevlar fiber and 15 wt% discontinuous carbon fiber. Fabrication was achieved via fused deposition modeling using a Markforged Mark Two system, where filaments were dried for 8 hours at 45°C prior to extrusion at nozzle temperatures of 275°C for the Onyx matrix and 255°C for the fiber deposition. The printed architecture featured a 0.1 mm layer thickness for both phases, with continuous Kevlar fibers aligned at 0° and the Onyx matrix regions oriented at ±45°. Ultimate tensile strength was characterized using an Instron VHS 8800 system at a high strain rate of 100 s⁻¹.",
      "reasoning_analysis": "Increasing Factors: The inclusion of 42 vol% continuous Kevlar fiber oriented at 0° relative to the loading axis provides a highly efficient load-bearing pathway, significantly elevating UTS through the high intrinsic strength of the aromatic polyamide fibers. The addition of 15 wt% discontinuous carbon fiber further reinforces the matrix regions, while the high strain rate of 100 s⁻¹ likely induces viscoelastic strain hardening in the polyamide matrix, contributing to higher measured strength. Decreasing Factors: The fused deposition modeling process inherently introduces inter-layer voids and anisotropic bonding weaknesses that can act as stress concentrators and limit load transfer efficiency. Additionally, the drying temperature of 45°C may be insufficient to fully remove moisture from the hygroscopic polyamide 6, leaving residual water to plasticize the matrix and weaken intermolecular hydrogen bonding, while the ±45° orientation of the matrix regions reduces the polymer phase's contribution to axial load bearing. Dominant Factor: The high volume fraction and axial alignment of the continuous Kevlar fiber represent the dominant factor governing the final UTS magnitude. Despite potential matrix plasticization or inter-layer defects inherent to the additive manufacturing process, the mechanical response is overwhelmingly dictated by the continuous fiber phase carrying the majority of the applied stress."
    }
  },
  {
    "doi": "10.1002/cjce.24562",
    "title": "Mechanical properties of thermoplastic polymers in fused filament fabrication (FFF)",
    "year": 2022,
    "chemical_composition": {
      "repeat_unit_psmiles": "[*]CC(C)[*]",
      "monomers": [
        {
          "name": "Propylene",
          "smiles": "CC=C",
          "ratio_value": null,
          "ratio_unit": null
        }
      ],
      "additives": [],
      "is_homopolymer": true
    },
    "processing_history": "FFF 3D printing using Machina Mk2. ASTM D638-14 Type 1 tensile bars. Infill 100%, Grid pattern, 0.2 mm layer height. Nozzle diameter 0.4 mm. Nozzle temp 190 °C, Bed temp 25 °C. Stored at 23 °C, 50% RH for 24 h. Tensile testing on Instron 3366, 5 mm/min crosshead speed, 10 kN load cell.",
    "hierarchical_structure": "Polyolefin PP. Black colour.",
    "properties": {
      "UTS": {
        "value": [
          14.4
        ],
        "unit": "MPa"
      }
    },
    "analysis_with_hierarchical_structure": {
      "descriptive_text": "The sample comprises a black polypropylene homopolymer belonging to the polyolefin family, fabricated via fused filament fabrication (FFF) 3D printing using a Machina Mk2 system. ASTM D638-14 Type 1 tensile bars were produced with a 100% infill density utilizing a grid pattern, featuring a 0.2 mm layer height and a 0.4 mm nozzle diameter. The processing parameters included a nozzle temperature of 190 °C and a bed temperature of 25 °C, followed by conditioning at 23 °C and 50% relative humidity for 24 hours prior to mechanical characterization. Tensile testing was conducted on an Instron 3366 universal testing machine equipped with a 10 kN load cell at a crosshead speed of 5 mm/min to evaluate the ultimate tensile strength.",
      "reasoning_analysis": "Increasing Factors: The homopolymer configuration of the polypropylene chain provides higher intrinsic stiffness and tensile strength compared to ethylene-propylene copolymers due to the regularity of the methyl side groups facilitating crystallization. The 100% infill density maximizes the effective load-bearing cross-sectional area by minimizing large-scale macro-voids typically associated with lower infill percentages. Additionally, the semi-crystalline nature inherent to polyolefin PP contributes to strain hardening behavior that supports higher stress levels before failure. Decreasing Factors: The FFF processing history introduces significant structural anisotropy, where inter-layer bonding is often compromised by incomplete polymer chain diffusion across raster lines, creating weak planes perpendicular to the build direction. The low bed temperature of 25 °C likely induced rapid cooling and thermal gradients, resulting in residual stresses and potential warping that act as stress concentrators. Furthermore, the grid infill pattern creates geometric discontinuities at raster intersections that can initiate premature failure compared to unidirectional deposition aligned with the load axis. Dominant Factor: The inter-layer adhesion quality dictated by the additive manufacturing processing history is the dominant factor governing the UTS. Despite the favorable intrinsic properties of the polypropylene homopolymer, the mechanical integrity is fundamentally limited by the weak interfaces between printed layers, causing the UTS to be qualitatively lower than that of conventionally molded specimens of the same chemical composition."
    },
    "analysis_without_hierarchical_structure": {
      "descriptive_text": "The sample comprises a polypropylene homopolymer fabricated via fused filament fabrication (FFF) additive manufacturing using a Machina Mk2 system. ASTM D638-14 Type 1 tensile specimens were produced with a 100% infill density utilizing a grid pattern, a 0.4 mm nozzle diameter, and a 0.2 mm layer height. The thermal processing profile involved a nozzle temperature of 190 °C and a bed temperature of 25 °C. Following fabrication, the specimens were conditioned at 23 °C and 50% relative humidity for 24 hours. Mechanical characterization was performed using an Instron 3366 universal testing machine equipped with a 10 kN load cell at a crosshead speed of 5 mm/min to evaluate the ultimate tensile strength.",
      "reasoning_analysis": "Increasing Factors: The polypropylene homopolymer chemistry facilitates semi-crystalline domain formation, where crystalline lamellae act as physical crosslinks to inherently support load bearing. The processing history specifies a 100% infill density, which maximizes the effective load-bearing cross-sectional area compared to partial infill structures, thereby promoting higher ultimate load capacity. Decreasing Factors: The fused filament fabrication process inherently introduces inter-layer voids and relies on thermal diffusion for bonding, which is often incomplete compared to bulk molding, creating potential failure planes. Specifically, the bed temperature of 25 °C is relatively low for polypropylene, potentially resulting in significant warping and residual thermal stresses that weaken the specimen structure. Additionally, the grid infill pattern may introduce stress concentrations at path intersections compared to continuous raster alignment. Dominant Factor: The quality of inter-layer adhesion dictated by the thermal processing history is the dominant factor. While the homopolymer composition provides intrinsic strength, the FFF method's limitation on chain diffusion across layer boundaries typically results in a UTS significantly lower than injection-molded counterparts, making the thermal bonding efficiency the primary determinant of the final mechanical performance."
    }
  },
  {
    "doi": null,
    "title": "Strain rate dependence of 3D printed continuous fiber reinforced composites",
    "year": null,
    "chemical_composition": {
      "repeat_unit_psmiles": "[*]NC(=O)CCCCC[*]",
      "monomers": [
        {
          "name": "Caprolactam",
          "smiles": "O=C1CCCCN1",
          "ratio_value": null,
          "ratio_unit": null
        }
      ],
      "additives": [
        {
          "name": "Continuous Kevlar Fiber",
          "type": "filler",
          "amount_value": 42,
          "amount_unit": "vol%"
        },
        {
          "name": "Discontinuous Carbon Fiber",
          "type": "filler",
          "amount_value": 15,
          "amount_unit": "wt%"
        }
      ],
      "is_homopolymer": false
    },
    "processing_history": "FDM printed using Markforged Mark Two. Nozzle temps: Onyx 275°C, Fiber 255°C. Filaments dried 8h at 45°C. Layer thickness: Onyx 0.1 mm, KFF 0.1 mm. Fiber orientation 0°, Onyx ±45°. UTS measured by tensile testing at strain rate 1 /s using MTS 819.",
    "hierarchical_structure": "Continuous Kevlar Fiber Reinforced Onyx. Fiber volume fraction 42%. Group-alternating stacking sequence.",
    "properties": {
      "UTS": {
        "value": [
          433.02
        ],
        "unit": "MPa"
      }
    },
    "analysis_with_hierarchical_structure": {
