Repository: hhtrick/HHT-code

# HHT training framework

This directory contains model training, embedding precomputation, inference, article-level baselines and the curated datasets. All commands below assume that the working directory is `train_code/`.

## 3. Datasets and fixed partitions

Each main dataset is a JSON array at `dataset/{property}/{property}.json`. Entries contain source metadata, `chemical_composition`, `processing_history`, `hierarchical_structure`, `properties`, and two generated-analysis objects. Targets are stored as `properties[property]["value"]`; source metadata and target values are not predictive input fields.

| Property | Train | Validation | Test | Total |
|---|---:|---:|---:|---:|

File: train_code/dataset/UTS/UTS.json (part 132 of 292)
[
      "descriptive_text": "The sample comprises a Bisphenol A polycarbonate homopolymer matrix reinforced with 2.5 wt% Ketjenblack EC-600 JD carbon black filler. Material preparation involved drying in an indirect heated dehumidifying oven followed by extrusion using a Leistritz ZSE 27 system and injection molding into 3.2 mm thick ASTM Type I tensile bars via a Niigata NE85UA4 unit. Prior to mechanical evaluation, specimens were conditioned at 50% relative humidity for 24 hours at 23°C, and ultimate tensile strength was determined using an Instru-Met Sintech machine at a crosshead rate of 5 mm/min according to ASTM D638.",
      "reasoning_analysis": "Increasing Factors: The rigid aromatic backbone and carbonate linkages of the Bisphenol A polycarbonate provide high intrinsic cohesive energy density and chain stiffness, fundamentally supporting high tensile load bearing. Furthermore, the use of a dehumidifying drying oven prior to extrusion prevents hydrolytic degradation and molecular weight reduction, preserving the matrix's mechanical integrity, while shear forces during injection molding may induce molecular orientation along the tensile axis. Decreasing Factors: The conditioning at 50% relative humidity allows moisture absorption, which acts as a plasticizer to increase free volume and reduce intermolecular friction, thereby lowering yield and ultimate strength. Additionally, the incorporation of rigid carbon black filler particles introduces potential stress concentration points, and without explicit surface modification, the interfacial adhesion between the hydrophobic filler and polar polymer matrix may be insufficient, promoting void formation or debonding under high strain. Dominant Factor: While the moisture conditioning induces a mild plasticization effect, the preservation of high molecular weight through rigorous drying establishes the critical baseline for performance; however, the presence of the filler particles creates stress concentrations that qualitatively dominate the failure initiation mechanism, likely limiting the ultimate tensile strength relative to the theoretical maximum of the neat, dried polymer matrix."
    }
  },
  {
    "doi": null,
    "title": "Synergistic Effects of Carbon Fillers on Tensile and Impact Properties in Nylon 6,6 and Polycarbonate Based Resins",
    "year": 2004,
    "chemical_composition": {
      "repeat_unit_psmiles": "[*]OC(C)(C)c1ccc(OC(=O)Oc2ccc(C(C)(C)O[*])cc2)cc1",
      "monomers": [
        {
          "name": "Bisphenol A",
          "smiles": "CC(C)(c1ccc(O)cc1)c2ccc(O)cc2",
          "ratio_value": null,
          "ratio_unit": null
        }
      ],
      "additives": [
        {
          "name": "Ketjenblack EC-600 JD",
          "type": "filler",
          "amount_value": 5,
          "amount_unit": "wt%"
        },
        {
          "name": "Thermocarb TC-300 Specialty Graphite",
          "type": "filler",
          "amount_value": 30,
          "amount_unit": "wt%"
        },
        {
          "name": "ThermalGraph DKD X",
          "type": "filler",
          "amount_value": 20,
          "amount_unit": "wt%"
        }
      ],
      "is_homopolymer": true
    },
    "processing_history": "Dried in indirect heated dehumidifying drying oven. Extruded using American Leistritz Extruder Corporation Model ZSE 27. Injection molded using Niigata model NE85UA4 into 3.2 mm thick ASTM Type I tensile bars. UTS measured by tensile testing at 5 mm/min crosshead rate, ASTM D638, Instru-Met Sintech machine. Polycarbonate conditioned at 50% RH for 24 hours at 23°C prior to testing. Batch: Original.",
    "hierarchical_structure": "Amorphous polycarbonate matrix with 5 wt% carbon black, 30 wt% synthetic graphite, and 20 wt% carbon fiber fillers.",
    "properties": {
      "UTS": {
        "value": [
          42.3
        ],
        "unit": "MPa"
      }
    },
    "analysis_with_hierarchical_structure": {
      "descriptive_text": "The sample consists of an amorphous polycarbonate homopolymer matrix derived from Bisphenol A, reinforced with a hybrid filler system comprising 5 wt% Ketjenblack EC-600 JD carbon black, 30 wt% Thermocarb TC-300 specialty graphite, and 20 wt% ThermalGraph DKD X characterized as carbon fiber fillers. The material was processed by drying in an indirect heated dehumidifying oven, followed by extrusion using a Leistritz ZSE 27 compounder and injection molding on a Niigata NE85UA4 machine into 3.2 mm thick ASTM Type I tensile bars. Prior to mechanical characterization, the specimens were conditioned at 50% relative humidity and 23°C for 24 hours, and the Ultimate Tensile Strength was measured via tensile testing at a crosshead rate of 5 mm/min in accordance with ASTM D638 using an Instru-Met Sintech machine.",
      "reasoning_analysis": "Increasing Factors: The inclusion of 20 wt% carbon fiber fillers provides high aspect ratio reinforcement that, when aligned along the flow direction during injection molding, significantly enhances load transfer capabilities and intrinsic strength along the tensile axis. Additionally, the polycarbonate matrix itself possesses high intrinsic toughness and strength compared to commodity plastics, and the drying process prior to extrusion prevents hydrolytic degradation of the polymer chains, preserving molecular weight and mechanical integrity. Decreasing Factors: The extremely high total filler loading of 55 wt% substantially reduces the volume fraction of the load-bearing polymer matrix, potentially limiting the composite's overall ductility and strength. Furthermore, the presence of particulate fillers such as carbon black and graphite can act as stress concentrators if not perfectly dispersed, and the conditioning at 50% relative humidity may introduce moisture-induced plasticization within the polycarbonate matrix, slightly lowering the yield stress and UTS compared to a fully dry state. Dominant Factor: The dominant factor governing the UTS is the interfacial adhesion between the carbonaceous fillers and the polycarbonate matrix; given the high filler content, the efficiency of stress transfer from the matrix to the high-aspect-ratio fibers versus the stress concentration effects induced by the particulate fillers will qualitatively determine whether the composite exhibits net strengthening or weakening relative to the neat polymer."
    },
    "analysis_without_hierarchical_structure": {
      "descriptive_text": "The sample comprises a Bisphenol A polycarbonate homopolymer matrix reinforced with a hybrid filler system consisting of 5 wt% Ketjenblack EC-600 JD, 30 wt% Thermocarb TC-300 Specialty Graphite, and 20 wt% ThermalGraph DKD X. The material was processed by drying in an indirect heated dehumidifying oven, followed by extrusion on a Leistritz ZSE 27 model and injection molding into 3.2 mm thick ASTM Type I tensile bars using a Niigata NE85UA4 machine. Prior to mechanical evaluation, the specimens were conditioned at 50% relative humidity for 24 hours at 23°C, and the Ultimate Tensile Strength was measured via tensile testing at a 5 mm/min crosshead rate in accordance with ASTM D638 on an Instru-Met Sintech machine.",
      "reasoning_analysis": "Increasing Factors: The inherent mechanical integrity of the Bisphenol A polycarbonate backbone, characterized by rigid phenyl rings and carbonate linkages, provides a robust baseline for load bearing. Additionally, the injection molding processing history induces shear flow that likely aligns the platelet-like graphite fillers in the direction of stress, potentially enhancing strength along the test axis, while the pre-processing drying step mitigates hydrolytic degradation of the polymer chains during extrusion. Decreasing Factors: The extremely high total filler loading of 55 wt% significantly reduces the volume fraction of the continuous polymer matrix available to transfer stress, creating a high density of filler-matrix interfaces that act as stress concentration points. Furthermore, the absence of specified coupling agents suggests potential weaknesses in interfacial adhesion, and the conditioning at 50% relative humidity introduces moisture which acts as a plasticizer in polycarbonate, increasing free volume and reducing intermolecular friction. Dominant Factor: The high filler content qualitatively dominates the mechanical behavior by shifting the failure mechanism from matrix yielding to interfacial debonding or filler pull-out; while the polymer matrix provides toughness, the dilution of the load-bearing phase and the stress concentrations associated with the 55 wt% filler loading are the primary determinants limiting the Ultimate Tensile Strength relative to the neat polymer."
    }
  },
  {
    "doi": null,
    "title": "Synergistic Effects of Carbon Fillers on Tensile and Impact Properties in Nylon 6,6 and Polycarbonate Based Resins",
    "year": 2004,
    "chemical_composition": {
      "repeat_unit_psmiles": "[*]OC(C)(C)c1ccc(OC(=O)Oc2ccc(C(C)(C)O[*])cc2)cc1",
      "monomers": [
        {
          "name": "Bisphenol A",
          "smiles": "CC(C)(c1ccc(O)cc1)c2ccc(O)cc2",
          "ratio_value": null,
          "ratio_unit": null
        }
      ],
      "additives": [
        {
          "name": "Ketjenblack EC-600 JD",
          "type": "filler",
          "amount_value": 4,
          "amount_unit": "wt%"
        }
      ],
      "is_homopolymer": true
    },
    "processing_history": "Dried in indirect heated dehumidifying drying oven. Extruded using American Leistritz Extruder Corporation Model ZSE 27. Injection molded using Niigata model NE85UA4 into 3.2 mm thick ASTM Type I tensile bars. UTS measured by tensile testing at 5 mm/min crosshead rate, ASTM D638, Instru-Met Sintech machine. Polycarbonate conditioned at 50% RH for 24 hours at 23°C prior to testing. Single filler loading level test.",
    "hierarchical_structure": "Amorphous polycarbonate matrix with 4 wt% carbon black filler.",
    "properties": {
      "UTS": {
        "value": [
          62.5
        ],
        "unit": "MPa"
      }
    },
    "analysis_with_hierarchical_structure": {
      "descriptive_text": "The sample comprises an amorphous polycarbonate homopolymer derived from Bisphenol A, reinforced with 4 wt% Ketjenblack EC-600 JD carbon black filler. The material was processed by drying in an indirect heated dehumidifying oven, followed by extrusion using a Leistritz ZSE 27 extruder and injection molding into 3.2 mm thick ASTM Type I tensile bars using a Niigata NE85UA4 machine. Prior to mechanical characterization, the specimens were conditioned at 23°C and 50% relative humidity for 24 hours, and the Ultimate Tensile Strength was subsequently measured via tensile testing at a crosshead rate of 5 mm/min in accordance with ASTM D638 standards using an Instru-Met Sintech machine.",
      "reasoning_analysis": "Increasing Factors: The aromatic rings within the bisphenol A polycarbonate backbone provide significant chain stiffness and high cohesive energy density, intrinsically supporting high load-bearing capacity. Additionally, the processing history includes drying in a dehumidifying oven prior to extrusion and injection molding, which prevents hydrolytic degradation of the polymer chains, thereby preserving molecular weight and mechanical integrity. The injection molding process may also induce molecular orientation along the flow direction of the tensile bars, further enhancing strength in the testing axis. Decreasing Factors: The incorporation of 4 wt% Ketjenblack EC-600 JD carbon black filler introduces rigid particles that can act as stress concentration points within the amorphous matrix, potentially initiating premature craze or crack formation under tensile load. Furthermore, the conditioning history at 50% relative humidity allows for moisture absorption, which acts as a plasticizer by increasing free volume and reducing intermolecular friction, thereby lowering the yield stress and ultimate strength. Dominant Factor: While the intrinsic toughness of the polycarbonate matrix establishes a robust baseline for mechanical performance, the presence of the carbon black filler creates interfacial discontinuities that serve as primary failure initiation sites, making the filler-matrix interaction and the plasticizing effect of absorbed moisture the dominant factors qualitatively limiting the UTS relative to a pristine, dry, neat polymer state."
    },
    "analysis_without_hierarchical_structure": {
      "descriptive_text": "The sample comprises a Bisphenol A polycarbonate homopolymer matrix composite containing 4 wt% Ketjenblack EC-600 JD carbon black filler. The material was initially dried in an indirect heated dehumidifying drying oven to mitigate moisture content prior to being extruded using an American Leistritz Extruder Corporation Model ZSE 27. Subsequent injection molding was performed using a Niigata model NE85UA4 to fabricate 3.2 mm thick ASTM Type I tensile bars. Following conditioning at 50% relative humidity and 23°C for 24 hours, the Ultimate Tensile Strength was evaluated via tensile testing at a 5 mm/min crosshead rate in accordance with ASTM D638 on an Instru-Met Sintech machine.",
      "reasoning_analysis": "Increasing Factors: The aromatic structure of the Bisphenol A polycarbonate backbone provides inherent mechanical rigidity and toughness, while the specific processing history involving dehumidifying drying prevents hydrolytic chain scission, thereby preserving the molecular weight and intrinsic strength of the matrix. The inclusion of rigid Ketjenblack filler particles may further restrict polymer chain mobility and contribute to load transfer if dispersion is homogeneous. Decreasing Factors: The introduction of rigid particulate filler without specified surface coupling agents creates potential stress concentration sites where agglomeration can initiate premature crack propagation under tensile load. Additionally, the conditioning protocol at 50% relative humidity introduces absorbed moisture which acts as a plasticizer, reducing intermolecular friction and lowering the yield strength of the polycarbonate matrix. Dominant Factor: While the dehumidifying drying process safeguards the matrix molecular weight, the presence of rigid filler particles acting as stress concentrators combined with the plasticizing effect of moisture conditioning qualitatively dominates the failure mechanism, likely capping the Ultimate Tensile Strength relative to a dry, neat polymer sample despite the potential for modulus enhancement."
    }
  },
  {
    "doi": "10.1002/cjce.24562",
    "title": "Mechanical properties of thermoplastic polymers in fused filament fabrication (FFF)",
    "year": 2022,
    "chemical_composition": {
      "repeat_unit_psmiles": "[*]OC(C)C(=O)[*]",
      "monomers": [
        {
          "name": "Lactic acid",
          "smiles": "CC(O)C(=O)O",
          "ratio_value": null,
          "ratio_unit": null
        }
      ],
      "additives": [
        {
          "name": "Glass fibre",
          "type": "filler",
          "amount_value": null,
          "amount_unit": null
        }
      ],
      "is_homopolymer": true
    },
    "processing_history": "FFF 3D printing using Machina Mk2. ASTM D638-14 Type 1 tensile bars. Infill 100%, Grid pattern, 0.2 mm layer height. Nozzle diameter 0.8 mm. Nozzle temp 215 °C, Bed temp 60 °C. Stored at 23 °C, 50% RH for 24 h. Tensile testing on Instron 3366, 5 mm/min crosshead speed, 10 kN load cell.",
    "hierarchical_structure": "PMC. Clear colour.",
    "properties": {
      "UTS": {
        "value": [
          38.5
        ],
        "unit": "MPa"
      }
    },
    "analysis_with_hierarchical_structure": {
      "descriptive_text": "The sample consists of a poly(lactic acid) (PLA) homopolymer matrix reinforced with glass fibre fillers, forming a polymer matrix composite (PMC) with a clear appearance. Specimens were fabricated via fused filament fabrication (FFF) 3D printing using a Machina Mk2 system to produce ASTM D638-14 Type 1 tensile bars. The printing parameters included a 100% infill density with a grid pattern, a layer height of 0.2 mm, and a nozzle diameter of 0.8 mm, with processing temperatures set at 215 °C for the nozzle and 60 °C for the build bed. Following fabrication, the samples were conditioned at 23 °C and 50% relative humidity for 24 hours prior to mechanical characterization. Tensile testing was conducted on an Instron 3366 universal testing machine using a 10 kN load cell at a crosshead speed of 5 mm/min to determine the ultimate tensile strength.",
      "reasoning_analysis": "Increasing Factors: The incorporation of glass fibre fillers into the poly(lactic acid) matrix acts as a primary reinforcement mechanism, where the rigid fibres bear load and restrict matrix deformation, thereby inherently increasing the ultimate tensile strength compared to neat polymer. Additionally, the use of 100% infill density during the FFF processing maximizes the material volume within the specimen gauge length, minimizing macro-voids associated with lower infill patterns. Decreasing Factors: The fused filament fabrication process introduces inherent anisotropy, where inter-layer bonding strength is typically inferior to intra-layer strength, creating potential failure planes perpendicular to the build direction. Furthermore, the clear appearance suggests a predominantly amorphous structure with lower crystallinity, which generally offers lower strength than semi-crystalline counterparts. The conditioning at 50% relative humidity may also lead to moisture absorption, causing plasticization of the PLA matrix or hydrolytic degradation that reduces cohesive strength. Dominant Factor: While the glass fibres provide significant reinforcement potential, the processing history involving FFF 3D printing qualitatively dominates the final UTS behavior; the inter-layer adhesion quality and process-induced voids typically impose a ceiling on mechanical performance that limits the full realization of the composite's theoretical strength, particularly when compounded by the plasticizing effects of environmental conditioning."
    },
    "analysis_without_hierarchical_structure": {
      "descriptive_text": "The sample consists of a poly(lactic acid) homopolymer reinforced with glass fibre filler. Tensile specimens conforming to ASTM D638-14 Type 1 geometry were fabricated using Fused Filament Fabrication (FFF) 3D printing on a Machina Mk2 system. The printing parameters included a 100% infill density with a grid pattern, a layer height of 0.2 mm, and a nozzle diameter of 0.8 mm, operated at a nozzle temperature of 215 °C and a bed temperature of 60 °C. Prior to mechanical characterization, the printed bars were conditioned at 23 °C and 50% relative humidity for 24 hours, followed by tensile testing on an Instron 3366 universal testing machine at a crosshead speed of 5 mm/min using a 10 kN load cell.",
      "reasoning_analysis": "Increasing Factors: The incorporation of glass fibre filler serves as a primary reinforcement mechanism, where the rigid fibres facilitate stress transfer across the polymer matrix, inherently driving the UTS higher compared to neat poly(lactic acid). Additionally, the 100% infill density specified in the processing history maximizes the cross-sectional material continuity, minimizing voids that would otherwise act as stress concentrators. Decreasing Factors: The Fused Filament Fabrication (FFF) processing history introduces structural anisotropy, where interlayer boundaries exhibit weaker cohesion than the bulk material due to incomplete polymer chain diffusion across layers, significantly reducing UTS relative to isotropic molded samples. Furthermore, conditioning at 50% relative humidity allows for moisture absorption into the poly(lactic acid) matrix, which acts as a plasticizer to increase free volume and may induce hydrolytic degradation, thereby depressing the cohesive strength. Dominant Factor: The processing history qualitatively dominates the final UTS behavior; specifically, the inherent interlayer weakness generated by the layer-by-layer deposition method combined with the plasticizing effect of environmental moisture conditioning limits the effective load transfer capability of the glass fibres, overriding the theoretical strength enhancement provided by the chemical composition."
    }
  },
  {
    "doi": null,
    "title": "Synergistic Effects of Carbon Fillers on Tensile and Impact Properties in Nylon 6,6 and Polycarbonate Based Resins",
    "year": 2004,
    "chemical_composition": {
      "repeat_unit_psmiles": "[*]OC(C)(C)c1ccc(OC(=O)Oc2ccc(C(C)(C)O[*])cc2)cc1",
      "monomers": [
        {
          "name": "Bisphenol A",
          "smiles": "CC(C)(c1ccc(O)cc1)c2ccc(O)cc2",
          "ratio_value": null,
          "ratio_unit": null
        }
      ],
      "additives": [
        {
          "name": "Thermocarb TC-300 Specialty Graphite",
          "type": "filler",
          "amount_value": 30,
          "amount_unit": "wt%"
        },
        {
          "name": "ThermalGraph DKD X",
          "type": "filler",
          "amount_value": 20,
          "amount_unit": "wt%"
        }
      ],
      "is_homopolymer": true
    },
    "processing_history": "Dried in indirect heated dehumidifying drying oven. Extruded using American Leistritz Extruder Corporation Model ZSE 27. Injection molded using Niigata model NE85UA4 into 3.2 mm thick ASTM Type I tensile bars. UTS measured by tensile testing at 5 mm/min crosshead rate, ASTM D638, Instru-Met Sintech machine. Polycarbonate conditioned at 50% RH for 24 hours at 23°C prior to testing. Batch: Original.",
    "hierarchical_structure": "Amorphous polycarbonate matrix with 30 wt% synthetic graphite and 20 wt% carbon fiber fillers.",
    "properties": {
      "UTS": {
        "value": [
          66.61
        ],
        "unit": "MPa"
      }
    },
    "analysis_with_hierarchical_structure": {
      "descriptive_text": "The sample consists of an amorphous polycarbonate homopolymer derived from Bisphenol A, compounded with 30 wt% Thermocarb TC-300 Specialty Graphite and 20 wt% ThermalGraph DKD X fillers. The processing history involved drying in an indirect heated dehumidifying oven, followed by extrusion using a Leistritz ZSE 27 model and injection molding via a Niigata NE85UA4 machine into 3.2 mm thick ASTM Type I tensile bars. The resulting hierarchical structure is characterized as an amorphous polycarbonate matrix containing 30 wt% synthetic graphite and 20 wt% carbon fiber fillers. Prior to ultimate tensile strength measurement by tensile testing at a 5 mm/min crosshead rate according to ASTM D638 on an Instru-Met Sintech machine, the polycarbonate specimens were conditioned at 50% relative humidity and 23°C for 24 hours.",
      "reasoning_analysis": "Increasing Factors: The rigid bisphenol A backbone of the polycarbonate matrix provides inherent high strength and toughness, while the incorporation of 20 wt% carbon fiber fillers offers significant reinforcement through load transfer mechanisms. Additionally, the injection molding process induces molecular and fiber orientation along the flow direction, which typically enhances tensile strength when tested parallel to the mold flow. Decreasing Factors: The high total filler loading of 50 wt% significantly reduces the volume fraction of the continuous polymer matrix available for stress distribution, potentially leading to premature failure. The presence of synthetic graphite particles may act as stress concentrators due to lower aspect ratios compared to fibers, and the conditioning at 50% relative humidity introduces moisture that acts as a plasticizer, weakening intermolecular forces within the polycarbonate matrix. Dominant Factor: The high total filler loading qualitatively dominates the UTS behavior by compromising matrix continuity and stress transfer efficiency. While the carbon fibers provide reinforcement, the sheer volume of fillers limits the ductility of the polycarbonate matrix and promotes failure at the filler-matrix interface, an effect that is further exacerbated by the moisture-induced plasticization from the environmental conditioning."
    },
    "analysis_without_hierarchical_structure": {
      "descriptive_text": "The sample comprises a Bisphenol A polycarbonate homopolymer matrix compounded with 30 wt% Thermocarb TC-300 Specialty Graphite and 20 wt% ThermalGraph DKD X fillers. The material was dried in an indirect heated dehumidifying drying oven prior to extrusion using an American Leistritz Extruder Corporation Model ZSE 27. Subsequently, the composite was injection molded into 3.2 mm thick ASTM Type I tensile bars using a Niigata model NE85UA4 machine. Before mechanical characterization, the specimens were conditioned at 50% relative humidity and 23°C for 24 hours, and the Ultimate Tensile Strength was determined via tensile testing at a crosshead rate of 5 mm/min in accordance with ASTM D638 on an Instru-Met Sintech machine.",
      "reasoning_analysis": "Increasing Factors: The aromatic backbone of the Bisphenol A polycarbonate matrix provides inherent chain stiffness and cohesive energy density, establishing a robust baseline for load bearing. Furthermore, the use of an indirect heated dehumidifying drying oven prior to processing mitigates hydrolytic degradation, preserving the molecular weight and intrinsic mechanical integrity of the polymer chains. The rigid graphite fillers themselves possess high stiffness and can contribute to load transfer within the composite structure if interfacial adhesion is sufficient. Decreasing Factors: The high total filler loading of 50 wt% significantly reduces the effective cross-sectional area of the ductile polymer matrix available to sustain stress and introduces numerous filler-matrix interfaces that act as stress concentration sites, promoting premature crack initiation and brittle failure. Additionally, the conditioning at 50% relative humidity allows for moisture absorption, which acts as a plasticizer by increasing free volume and reducing intermolecular friction, thereby potentially lowering the yield and ultimate strength. Dominant Factor: The high volume fraction of rigid graphite fillers is the dominant factor governing the UTS behavior; while the drying process preserves the matrix quality, the sheer concentration of filler particles disrupts the continuity of the tough polymer phase and creates a percolated network of stress concentrators that qualitatively limits the ultimate strength by shifting the failure mode towards brittle fracture at the interfaces."
    }
  },
  {
    "doi": "10.1002/cjce.24562",
    "title": "Mechanical properties of thermoplastic polymers in fused filament fabrication (FFF)",
    "year": 2022,
    "chemical_composition": {
      "repeat_unit_psmiles": "[*]OC(C)C(=O)[*]",
      "monomers": [
        {
          "name": "Lactic acid",
          "smiles": "CC(O)C(=O)O",
          "ratio_value": null,
          "ratio_unit": null
        }
      ],
      "additives": [
        {
          "name": "Copper",
          "type": "filler",
          "amount_value": null,
          "amount_unit": null
        }
      ],
      "is_homopolymer": true
    },
    "processing_history": "FFF 3D printing using Machina Mk2. ASTM D638-14 Type 1 tensile bars. Infill 100%, Grid pattern, 0.2 mm layer height. Nozzle diameter 0.8 mm. Nozzle temp 195 °C, Bed temp 60 °C. Stored at 23 °C, 50% RH for 24 h. Tensile testing on Instron 3366, 5 mm/min crosshead speed, 10 kN load cell.",
    "hierarchical_structure": "PMC. Copper colour.",
    "properties": {
      "UTS": {
        "value": [
          22.4
        ],
        "unit": "MPa"
      }
    },
    "analysis_with_hierarchical_structure": {
      "descriptive_text": "The material is characterized as a polymer matrix composite comprising a poly(lactic acid) homopolymer reinforced with copper filler, exhibiting a distinct copper coloration. ASTM D638-14 Type 1 tensile bars were manufactured using fused filament fabrication on a Machina Mk2 system, utilizing a 0.8 mm nozzle at 195 °C and a bed temperature of 60 °C. The printing protocol specified a 100% infill density with a grid pattern and a 0.2 mm layer height to ensure structural continuity. Post-processing conditioning involved storage at 23 °C and 50% relative humidity for 24 hours, followed by tensile evaluation on an Instron 3366 machine equipped with a 10 kN load cell operating at a crosshead speed of 5 mm/min.",
      "reasoning_analysis": "Increasing Factors: The implementation of 100% infill density maximizes the effective load-bearing cross-sectional area by eliminating macro-voids typically associated with partial infill strategies. The incorporation of copper filler introduces a high-strength metallic phase that may contribute to load transfer mechanisms, potentially enhancing strength relative to the neat polymer matrix if interfacial adhesion is sufficient. Decreasing Factors: The fused filament fabrication process introduces inherent anisotropy and micro-voids between deposited rasters and layers, which serve as stress concentrators and limit inter-layer bonding strength. The copper filler particles may act as stress concentration sites if interfacial adhesion with the poly(lactic acid) matrix is poor, promoting premature crack initiation. Additionally, conditioning at 50% relative humidity may lead to moisture absorption by the hygroscopic matrix, causing plasticization or hydrolytic degradation that reduces cohesive strength. Dominant Factor: The additive manufacturing processing history is the dominant factor influencing the ultimate tensile strength. The inter-layer bonding quality and process-induced porosity inherent to fused filament fabrication typically dictate the failure mechanics, often overriding the intrinsic properties of the base polymer or the theoretical reinforcement provided by the filler."
    },
    "analysis_without_hierarchical_structure": {
      "descriptive_text": "The sample comprises a poly(lactic acid) homopolymer matrix incorporated with copper filler. Tensile specimens were fabricated via Fused Filament Fabrication (FFF) 3D printing using a Machina Mk2 system, following ASTM D638-14 Type 1 geometry standards. The processing parameters included a nozzle temperature of 195 °C, a bed temperature of 60 °C, a 0.8 mm nozzle diameter, and a 0.2 mm layer height with a 100% infill density arranged in a grid pattern. Post-fabrication, the specimens were conditioned at 23 °C and 50% relative humidity for 24 hours before undergoing tensile testing on an Instron 3366 universal testing machine equipped with a 10 kN load cell at a crosshead speed of 5 mm/min.",
      "reasoning_analysis": "Increasing Factors: The use of 100% infill density during the FFF processing history ensures maximum material continuity and eliminates macro-voids typically associated with lower infill patterns, thereby maximizing the effective load-bearing cross-sectional area. Additionally, the inherent stiffness of the copper filler could theoretically contribute to load transfer within the composite structure if interfacial adhesion is sufficient. Decreasing Factors: The layer-by-layer nature of FFF processing introduces anisotropy, where inter-layer bonding strength is often inferior to intra-layer strength, creating preferential failure planes. Furthermore, the inclusion of rigid copper particles without specified surface treatment may act as stress concentration points within the poly(lactic acid) matrix, facilitating crack initiation, while conditioning at 50% relative humidity may lead to moisture absorption that plasticizes the polymer chains and reduces intermolecular friction. Dominant Factor: The thermal history and deposition mechanics inherent to the FFF processing history qualitatively dominate the final UTS behavior, as the degree of polymer chain diffusion across layer interfaces dictates the bulk integrity of the specimen, often outweighing the reinforcement potential of the filler if interfacial adhesion is not optimized."
    }
  },
  {
    "doi": null,
    "title": "Evaluation of Engineering Polymeric Composites for Abrasive Wear Performance",
    "year": 1999,
    "chemical_composition": {
      "repeat_unit_psmiles": null,
      "monomers": [
        {
          "name": "Polyetherimide",
          "smiles": null,
          "ratio_value": null,
          "ratio_unit": null
        }
      ],
      "additives": [],
      "is_homopolymer": true
    },
    "processing_history": "Materials supplied by GE Plastics in the form of test bars. Tensile strength values reported in Table 1. Specific tensile testing conditions (e.g., strain rate, standard) not explicitly described in the text.",
    "hierarchical_structure": "Amorphous PEI matrix. Neat polymer.",
    "properties": {
      "UTS": {
        "value": [
          90
        ],
        "unit": "MPa"
      }
    },
    "analysis_with_hierarchical_structure": {
      "descriptive_text": "The sample comprises a neat polyetherimide homopolymer characterized by an amorphous matrix structure. Supplied by GE Plastics in the form of consolidated test bars, the material was evaluated without the incorporation of any additives or fillers. Ultimate tensile strength values were reported for this configuration, reflecting the intrinsic properties of the bulk polymer.",
      "reasoning_analysis": "Increasing Factors: The polyetherimide backbone incorporates rigid aromatic and imide groups that significantly restrict segmental mobility and enhance cohesive energy density, inherently supporting high load-bearing capacity. Furthermore, the neat composition eliminates weak filler-matrix interfaces that often serve as initiation sites for fracture, and the supply form of consolidated test bars implies effective processing that minimizes voids, ensuring stress transfer occurs solely through the robust polymer network. Decreasing Factors: The amorphous hierarchical structure lacks the reinforcing contribution of crystalline domains typically observed in semi-crystalline high-performance polymers, which may limit the maximum yield strength. Additionally, variability in tensile testing conditions, such as strain rate, introduces potential uncertainty where viscoelastic relaxation could reduce the measured strength under slower loading scenarios. Dominant Factor: The intrinsic rigidity of the polyetherimide chemical structure is the dominant factor governing the UTS. Despite the absence of crystallinity or fibrous reinforcement, the stiff backbone and high glass transition temperature associated with PEI chemistry qualitatively dictate a superior strength profile relative to standard thermoplastics."
    },
    "analysis_without_hierarchical_structure": {
      "descriptive_text": "The sample consists of a polyetherimide homopolymer supplied by GE Plastics in the form of test bars. Tensile strength values were reported based on this material configuration, although specific tensile testing conditions such as strain rate and applicable standards were not explicitly described in the documentation.",
      "reasoning_analysis": "Increasing Factors: The polyetherimide homopolymer composition features a rigid aromatic backbone with imide and ether linkages, which restricts chain mobility and increases cohesive energy density, thereby driving the UTS up by enhancing resistance to plastic deformation. The absence of plasticizers or low-molecular-weight additives prevents free volume expansion, maintaining strong intermolecular forces that support higher strength. Decreasing Factors: The processing history notes the material was supplied as test bars without specified thermal annealing, meaning residual molding stresses could remain within the matrix to act as stress concentrators that drive the UTS down. Additionally, the lack of reinforcing fillers or fibers, which are commonly used to strengthen polyetherimide composites, removes potential load-transfer mechanisms that would otherwise elevate strength. The undefined testing conditions also introduce variability, as uncontrolled strain rates could allow for viscoelastic relaxation that reduces measured strength. Dominant Factor: The intrinsic molecular rigidity of the polyetherimide backbone qualitatively dominates the final UTS behavior. Despite the potential reductions from residual stress and the absence of composite reinforcement, the inherent high-performance nature of the polymer matrix establishes the primary mechanical baseline."
    }
  },
  {
    "doi": null,
    "title": "Evaluation of Engineering Polymeric Composites for Abrasive Wear Performance",
    "year": 1999,
    "chemical_composition": {
      "repeat_unit_psmiles": null,
      "monomers": [
        {
          "name": "Polyetherimide",
          "smiles": null,
          "ratio_value": null,
          "ratio_unit": null
        }
      ],
      "additives": [
        {
          "name": "Short Glass Fibre",
          "type": "filler",
          "amount_value": 10,
          "amount_unit": "wt%"
        }
      ],
      "is_homopolymer": false
    },
    "processing_history": "Materials supplied by GE Plastics in the form of test bars. Tensile strength values reported in Table 1. Specific tensile testing conditions (e.g., strain rate, standard) not explicitly described in the text.",
    "hierarchical_structure": "Amorphous PEI matrix reinforced with 10% short glass fibres.",
    "properties": {
      "UTS": {
        "value": [
          115
        ],
        "unit": "MPa"
      }
    },
    "analysis_with_hierarchical_structure": {
      "descriptive_text": "The sample comprises an amorphous polyetherimide (PEI) matrix reinforced with 10 wt% short glass fibres. Provided by GE Plastics as pre-formed test bars, the material was subjected to tensile testing to evaluate mechanical performance, though specific testing parameters including strain rate and standard protocols were not explicitly documented.",
      "reasoning_analysis": "Increasing Factors: The polyetherimide backbone features rigid aromatic and imide linkages that restrict chain mobility and provide high intrinsic cohesive strength, while the incorporation of 10 wt% short glass fibres introduces a reinforcing phase capable of bearing significant load through stress transfer mechanisms from the matrix to the stiffer fibres. Decreasing Factors: The use of short fibres rather than continuous filaments limits the maximum achievable strength due to stress concentrations at the fibre ends and the prevalence of fibre pull-out mechanisms over fibre fracture. Additionally, the amorphous nature of the matrix lacks the strengthening contribution of crystalline domains, and unspecified molding conditions may have introduced residual stresses or interfacial voids that act as failure initiation sites. Dominant Factor: The synergistic combination of the inherently rigid engineering thermoplastic matrix and the load-bearing capacity of the glass fibre reinforcement qualitatively dominates the mechanical response, driving the UTS higher than that of the neat polymer despite the geometric limitations of the short fibres."
    },
    "analysis_without_hierarchical_structure": {
      "descriptive_text": "The sample consists of a Polyetherimide matrix composite reinforced with 10 wt% Short Glass Fibre filler. The materials were supplied by GE Plastics in the form of molded test bars, with tensile strength values subsequently reported. Specific tensile testing conditions, such as strain rate and applicable standards, were not explicitly described in the text.",
