Repository: hhtrick/HHT-code

# HHT training framework

This directory contains model training, embedding precomputation, inference, article-level baselines and the curated datasets. All commands below assume that the working directory is `train_code/`.

## 3. Datasets and fixed partitions

Each main dataset is a JSON array at `dataset/{property}/{property}.json`. Entries contain source metadata, `chemical_composition`, `processing_history`, `hierarchical_structure`, `properties`, and two generated-analysis objects. Targets are stored as `properties[property]["value"]`; source metadata and target values are not predictive input fields.

| Property | Train | Validation | Test | Total |
|---|---:|---:|---:|---:|

File: train_code/dataset/UTS/UTS.json (part 133 of 292)
[
      "reasoning_analysis": "Increasing Factors: The Polyetherimide matrix features a rigid backbone with aromatic and imide linkages that restrict chain mobility and provide high intrinsic cohesive strength. Furthermore, the inclusion of 10 wt% Short Glass Fibre introduces a reinforcement mechanism where stress is transferred from the matrix to the stiffer fibrous phase, qualitatively enhancing load-bearing capacity. Decreasing Factors: The discontinuous nature of the short fibers limits the efficiency of stress transfer compared to continuous filaments, and fiber ends may act as stress concentration sites that initiate premature failure. Additionally, the lack of explicitly described testing conditions introduces variability that could obscure the true material performance. Dominant Factor: The reinforcement provided by the glass fibers within the high-performance Polyetherimide matrix qualitatively dominates the UTS behavior, elevating the strength above the neat resin baseline despite the limitations imposed by the short fiber aspect ratio."
    }
  },
  {
    "doi": null,
    "title": "Evaluation of Engineering Polymeric Composites for Abrasive Wear Performance",
    "year": 1999,
    "chemical_composition": {
      "repeat_unit_psmiles": null,
      "monomers": [
        {
          "name": "Polyetherimide",
          "smiles": null,
          "ratio_value": null,
          "ratio_unit": null
        }
      ],
      "additives": [
        {
          "name": "Short Glass Fibre",
          "type": "filler",
          "amount_value": 30,
          "amount_unit": "wt%"
        }
      ],
      "is_homopolymer": false
    },
    "processing_history": "Materials supplied by GE Plastics in the form of test bars. Tensile strength values reported in Table 1. Specific tensile testing conditions (e.g., strain rate, standard) not explicitly described in the text.",
    "hierarchical_structure": "Amorphous PEI matrix reinforced with 30% short glass fibres.",
    "properties": {
      "UTS": {
        "value": [
          160
        ],
        "unit": "MPa"
      }
    },
    "analysis_with_hierarchical_structure": {
      "descriptive_text": "The material consists of an amorphous polyetherimide matrix reinforced with 30 wt% short glass fibres, supplied by GE Plastics in the form of test bars. This composite system integrates a high-performance thermoplastic backbone with rigid fibrous fillers to enhance mechanical performance. While the specific tensile testing conditions such as strain rate or applicable standards are not explicitly detailed, the hierarchical structure is defined as a fibre-reinforced amorphous thermoplastic composite intended for mechanical characterization.",
      "reasoning_analysis": "Increasing Factors: The polyetherimide backbone possesses rigid imide rings and ether linkages that confer high intrinsic stiffness and thermal stability to the matrix, providing a strong foundation for load transfer. The addition of 30 wt% short glass fibres serves as the primary strengthening mechanism, where the high-modulus fibres bear a significant portion of the applied stress, substantially elevating the ultimate tensile strength relative to the neat polymer. Decreasing Factors: The amorphous nature of the PEI matrix precludes the strengthening contributions associated with crystalline domains found in semi-crystalline thermoplastics. Furthermore, the use of short fibres rather than continuous filaments introduces stress concentrations at fibre ends and limits efficiency based on aspect ratio and orientation distribution, while the unspecified processing conditions may lead to variability in fibre alignment relative to the loading axis. Dominant Factor: The reinforcement provided by the 30 wt% short glass fibres qualitatively dominates the mechanical behavior. Despite the limitations of the amorphous matrix and short fibre geometry, the load-bearing capacity of the rigid glass fillers outweighs these factors, resulting in a composite UTS significantly governed by the fibre content and interfacial adhesion rather than the matrix properties alone."
    },
    "analysis_without_hierarchical_structure": {
      "descriptive_text": "The sample comprises a Polyetherimide matrix composite reinforced with 30 wt% Short Glass Fibre filler. Procured from GE Plastics, the material was supplied directly as molded test bars suitable for mechanical evaluation. While tensile strength data was reported, the specific testing conditions, including strain rate and adherence to particular standards, were not explicitly described in the accompanying text.",
      "reasoning_analysis": "Increasing Factors: The Polyetherimide matrix possesses a rigid aromatic backbone containing imide and ether linkages, which intrinsically provides high cohesive energy density and resistance to chain slippage, establishing a robust baseline for tensile strength. Furthermore, the incorporation of 30 wt% Short Glass Fibre acts as a potent reinforcement mechanism, where the high modulus fibers bear a significant portion of the applied load and restrict plastic deformation of the matrix through effective stress transfer at the interface. Decreasing Factors: The use of short fibers rather than continuous filaments introduces stress concentrations at the fiber ends, which can initiate micro-cracks and lead to premature failure before the full theoretical strength of the fibers is utilized. Additionally, the molding process used to create the test bars may induce fiber orientation anisotropy or entrain voids, potentially reducing the effective load-bearing cross-section compared to an idealized composite structure. Dominant Factor: The substantial volume fraction of the rigid glass fiber reinforcement qualitatively dominates the mechanical response, driving the UTS significantly higher than that of the neat Polyetherimide resin, despite the efficiency losses associated with short fiber geometry and processing-induced microstructural variations."
    }
  },
  {
    "doi": "10.1016/j.matchemphys.2018.07.025",
    "title": "Combined effects of multi-walled carbon nanotubes and lignin on polymer fiber-reinforced epoxy composites",
    "year": 2018,
    "chemical_composition": {
      "repeat_unit_psmiles": null,
      "monomers": [
        {
          "name": "Polylactic acid",
          "smiles": "CC(O)C(=O)O",
          "ratio_value": null,
          "ratio_unit": null
        },
        {
          "name": "Diethylene triamine",
          "smiles": "NCCNCCN",
          "ratio_value": null,
          "ratio_unit": null
        },
        {
          "name": "Sebacoyl chloride",
          "smiles": "ClC(=O)CCCCCCCCC(=O)Cl",
          "ratio_value": null,
          "ratio_unit": null
        },
        {
          "name": "Bisphenol-A/F monofunctional RD",
          "smiles": null,
          "ratio_value": null,
          "ratio_unit": null
        },
        {
          "name": "Modified cycloaliphatic amine",
          "smiles": null,
          "ratio_value": null,
          "ratio_unit": null
        }
      ],
      "additives": [
        {
          "name": "Softwood kraft lignin",
          "type": "biomass",
          "amount_value": null,
          "amount_unit": null
        },
        {
          "name": "Multi-wall carbon nanotubes",
          "type": "filler",
          "amount_value": null,
          "amount_unit": null
        }
      ],
      "is_homopolymer": false
    },
    "processing_history": "Fibers melt-spun at 170-200 °C, dried 24 h in vacuum oven. Embedded in epoxy matrix (ER 1042-7 + EH 2117), cured overnight at room temperature. UTS measured by tensile testing (Zwicki 1120, 100N dynamometer) at 1.2 mm/min, Room Temp, ASTM D 2101-79.",
    "hierarchical_structure": "Epoxy composite reinforced with PLA/Nylon/Lignin/CNT fibers. Total porosity 0.236%, Structure Thickness 0.833 mm (Composite). Fiber diameter 134 ± 15 μm.",
    "properties": {
      "UTS": {
        "value": [
          38.7
        ],
        "unit": "MPa"
      }
    },
    "analysis_with_hierarchical_structure": {
      "descriptive_text": "The sample comprises an epoxy composite reinforced with multifunctional fibers consisting of polylactic acid, nylon (synthesized from diethylene triamine and sebacoyl chloride), softwood kraft lignin, and multi-wall carbon nanotubes. The reinforcing fibers were fabricated via melt-spinning at 170-200 °C and dried for 24 hours in a vacuum oven before being embedded in an epoxy matrix formulated with Bisphenol-A/F monofunctional RD and a modified cycloaliphatic amine. Following overnight curing at room temperature, the resulting composite structure exhibits a thickness of 0.833 mm with a total porosity of 0.236% and reinforcing fibers having an average diameter of 134 ± 15 μm. The ultimate tensile strength was evaluated using tensile testing at a crosshead speed of 1.2 mm/min under ambient conditions in accordance with ASTM D 2101-79.",
      "reasoning_analysis": "Increasing Factors: The inclusion of multi-wall carbon nanotubes and softwood kraft lignin within the fiber phase introduces high-aspect-ratio nanofillers and rigid biomass particles that significantly enhance load-bearing capacity through effective stress transfer mechanisms. The processing history involving vacuum drying and the resulting low total porosity of 0.236% minimizes void-induced stress concentrations, thereby preserving mechanical continuity. Furthermore, the crosslinked epoxy matrix formed from Bisphenol-A/F and cycloaliphatic amine provides a rigid support structure that stabilizes the fibers under load. Decreasing Factors: The room temperature curing protocol for the epoxy matrix may yield a lower crosslink density compared to thermal curing regimes, potentially reducing the matrix stiffness and interfacial shear strength. Additionally, the complex multi-component nature of the fibers (PLA, Nylon, Lignin, CNTs) introduces potential phase compatibility issues that could weaken the fiber-matrix interface, while the observed variability in fiber diameter may lead to uneven stress distribution during tensile deformation. Dominant Factor: The dominant factor influencing the UTS is the hybrid reinforcement architecture combined with the minimized defect density. Despite the potential limitations imposed by the ambient matrix cure and interfacial complexity, the intrinsic strength contributed by the carbon nanotubes and the structural integrity maintained by the low porosity qualitatively drive the tensile strength higher, as fiber-reinforced composites are primarily governed by the reinforcement efficiency rather than matrix crosslink density alone."
    },
    "analysis_without_hierarchical_structure": {
      "descriptive_text": "The sample consists of a multi-component composite system incorporating polylactic acid, diethylene triamine, sebacoyl chloride, Bisphenol-A/F monofunctional RD, and a modified cycloaliphatic amine, supplemented with softwood kraft lignin and multi-wall carbon nanotubes. Fibers were produced by melt-spinning at 170-200 °C and dried for 24 hours in a vacuum oven before being embedded in an epoxy matrix composed of ER 1042-7 and EH 2117. The matrix was cured overnight at room temperature, and the ultimate tensile strength was measured by tensile testing using a Zwicki 1120 with a 100N dynamometer at a crosshead speed of 1.2 mm/min at room temperature in accordance with ASTM D 2101-79.",
      "reasoning_analysis": "Increasing Factors: The melt-spinning process at 170-200 °C induces significant molecular orientation along the fiber axis, which substantially enhances the load-bearing capacity and tensile strength of the fibrous component. The incorporation of multi-wall carbon nanotubes provides high-aspect-ratio nanoreinforcement that facilitates efficient stress transfer within the polymer phases. Additionally, the vacuum drying step mitigates void formation and prevents hydrolytic degradation of the polylactic acid component, preserving structural integrity. The epoxy matrix embedding provides external structural support and load distribution across the fibers. Decreasing Factors: The inclusion of softwood kraft lignin may introduce stress concentration points if dispersion is heterogeneous, potentially initiating premature failure. The room temperature curing of the epoxy matrix may result in a lower crosslink density compared to thermal curing, potentially limiting the matrix's contribution to the overall composite strength. Furthermore, the complex multi-component chemistry increases the risk of phase separation or weak interfacial adhesion between the distinct chemical species. Dominant Factor: The synergistic reinforcement mechanism arising from the molecular orientation induced by melt-spinning combined with the high-stiffness multi-wall carbon nanotubes within the epoxy matrix qualitatively dominates the UTS behavior. While matrix cure temperature and lignin dispersion present potential limitations, the intrinsic strength gain from fiber alignment and nanotube load transfer establishes the primary determinant for the ultimate tensile strength."
    }
  },
  {
    "doi": null,
    "title": "Synthesis and Characterization of Drug-Loaded Poly(??-caprolactone)/Silica Hybrid Nanofibrous Scaffolds",
    "year": 2013,
    "chemical_composition": {
      "repeat_unit_psmiles": "[*]OC(=O)CCCCC[*]",
      "monomers": [
        {
          "name": "ε-caprolactone",
          "smiles": "O=C1CCCCCO1",
          "ratio_value": null,
          "ratio_unit": null
        }
      ],
      "additives": [
        {
          "name": "Silica",
          "type": "filler",
          "amount_value": 15,
          "amount_unit": "vol%"
        },
        {
          "name": "Tetracycline hydrochloride",
          "type": "drug",
          "amount_value": 20,
          "amount_unit": "mg/mL"
        }
      ],
      "is_homopolymer": true
    },
    "processing_history": "PCL dissolved in THF (12 g/100 mL) at 40 °C. Silica sol (15 vol%) added. TCH (20 mg/mL) added. Electrospinning at 2 mL/h, 10 cm tip-target, 7-17 kV. Dried at room temperature > 3 days. UTS measured by tensile testing at crosshead speed 1 mm/min, ~37 °C, specimen dimensions 7.5 mm × 10 mm × 0.02 mm.",
    "hierarchical_structure": "Nanofibrous scaffold, highly uniform nanofibrous structure, silica phase homogeneously hybridized.",
    "properties": {
      "UTS": {
        "value": [
          5.5
        ],
        "unit": "MPa"
      }
    },
    "analysis_with_hierarchical_structure": {
      "descriptive_text": "The sample comprises a poly(ε-caprolactone) homopolymer matrix reinforced with 15 vol% silica filler and loaded with 20 mg/mL tetracycline hydrochloride. Fabrication involved dissolving the polymer in THF at 40 °C, followed by the addition of silica sol and the drug solution, and subsequent electrospinning at a feed rate of 2 mL/h with a tip-to-target distance of 10 cm under an applied voltage of 7-17 kV. The resulting nanofibrous scaffold was dried at room temperature for over three days and exhibits a highly uniform structure with homogeneously hybridized silica phases. Mechanical characterization was performed via tensile testing at a crosshead speed of 1 mm/min at approximately 37 °C using specimens with dimensions of 7.5 mm × 10 mm × 0.02 mm.",
      "reasoning_analysis": "Increasing Factors: The incorporation of 15 vol% rigid silica filler acts as a reinforcing phase that can bear load and restrict polymer chain mobility, thereby enhancing the intrinsic tensile strength of the composite fibers. Additionally, the electrospinning process often induces molecular orientation along the fiber axis, and the homogeneous hybridization of the silica phase ensures efficient stress transfer between the filler and the matrix. Decreasing Factors: The presence of tetracycline hydrochloride at 20 mg/mL may act as a plasticizer or impurity within the polymer matrix, potentially disrupting crystallinity and creating stress concentration sites that reduce strength. Furthermore, the inherent porosity of the nanofibrous scaffold significantly reduces the effective load-bearing cross-sectional area compared to dense films, and testing at 37 °C places the material closer to its melting transition than room temperature, potentially softening the amorphous regions. Dominant Factor: While the rigid silica filler provides intrinsic reinforcement to the individual fibers, the macroscopic Ultimate Tensile Strength is qualitatively dominated by the porous nanofibrous architecture, as the mechanical integrity relies heavily on fiber-fiber bonding and the reduced effective cross-section inherent to the scaffold structure rather than solely on the composite material properties."
    },
    "analysis_without_hierarchical_structure": {
      "descriptive_text": "The sample comprises a poly(ε-caprolactone) homopolymer matrix reinforced with 15 vol% silica filler and loaded with 20 mg/mL tetracycline hydrochloride. Preparation involved dissolving the polymer in tetrahydrofuran at 12 g/100 mL at 40 °C, followed by the incorporation of silica sol and the drug solution. The mixture was processed via electrospinning at a flow rate of 2 mL/h with a tip-to-target distance of 10 cm under an applied voltage between 7 and 17 kV, then dried at room temperature for over three days. Ultimate tensile strength was subsequently evaluated using tensile testing at a crosshead speed of 1 mm/min and approximately 37 °C on specimens measuring 7.5 mm × 10 mm × 0.02 mm.",
      "reasoning_analysis": "Increasing Factors: The inclusion of 15 vol% silica filler introduces rigid inorganic particles that can enhance load-bearing capacity through stress transfer mechanisms, provided adequate interfacial adhesion exists. Additionally, the electrospinning process induces molecular orientation along the fiber axis, which can theoretically improve strength in the direction of alignment. Decreasing Factors: The presence of tetracycline hydrochloride at a significant concentration acts as a low molecular weight impurity that disrupts polymer chain packing and reduces the crystallinity of the semi-crystalline poly(ε-caprolactone) matrix, thereby weakening intermolecular forces. Furthermore, the electrospun morphology inherently contains voids and relies on inter-fiber bonding rather than a continuous bulk phase, significantly reducing the effective load-bearing cross-sectional area. Dominant Factor: The structural discontinuities inherent to the electrospun mat morphology combined with the substantial plasticization and crystallinity disruption caused by the high drug loading qualitatively dominate the mechanical response, likely limiting the ultimate tensile strength despite the presence of the reinforcing silica filler."
    }
  },
  {
    "doi": null,
    "title": "Evaluation of Engineering Polymeric Composites for Abrasive Wear Performance",
    "year": 1999,
    "chemical_composition": {
      "repeat_unit_psmiles": null,
      "monomers": [
        {
          "name": "Polyetherimide",
          "smiles": null,
          "ratio_value": null,
          "ratio_unit": null
        }
      ],
      "additives": [
        {
          "name": "Short Glass Fibre",
          "type": "filler",
          "amount_value": 20,
          "amount_unit": "wt%"
        }
      ],
      "is_homopolymer": false
    },
    "processing_history": "Materials supplied by GE Plastics in the form of test bars. Tensile strength values reported in Table 1. Specific tensile testing conditions (e.g., strain rate, standard) not explicitly described in the text.",
    "hierarchical_structure": "Amorphous PEI matrix reinforced with 20% short glass fibres.",
    "properties": {
      "UTS": {
        "value": [
          140
        ],
        "unit": "MPa"
      }
    },
    "analysis_with_hierarchical_structure": {
      "descriptive_text": "The sample comprises an amorphous Polyetherimide (PEI) matrix reinforced with 20 wt% short glass fibers, forming a heterogeneous composite structure. Provided by GE Plastics in the form of molded test bars, the material represents a commercially formulated reinforced thermoplastic system. Although specific tensile testing parameters such as strain rate and adherence to particular standards were not explicitly detailed in the accompanying documentation, the mechanical data were obtained from these prepared specimens.",
      "reasoning_analysis": "Increasing Factors: The inherent rigidity of the Polyetherimide backbone, characterized by aromatic and imide linkages, provides a high-strength amorphous matrix capable of sustaining significant stress. The incorporation of 20 wt% short glass fibers acts as a primary reinforcing phase, facilitating load transfer from the polymer matrix to the stiffer filler material, thereby enhancing the overall load-bearing capacity, potentially aided by flow-induced fiber orientation during the molding of test bars. Decreasing Factors: The use of short fibers rather than continuous filaments introduces stress concentrations at the fiber ends and limits the efficiency of load transfer compared to continuous reinforcement. Additionally, the amorphous nature of the PEI matrix lacks the strengthening contribution of crystalline domains found in semi-crystalline thermoplastics, and potential processing-induced voids or imperfect fiber-matrix interfacial adhesion during the molding process could serve as initiation sites for failure. Dominant Factor: The reinforcement provided by the glass fibers within the high-performance PEI matrix is the dominant factor. Despite the limitations of short fiber geometry, the composite action significantly elevates the UTS relative to the neat polymer, governed primarily by the rule of mixtures and the efficiency of the interfacial bond."
    },
    "analysis_without_hierarchical_structure": {
      "descriptive_text": "The sample comprises a Polyetherimide matrix composite reinforced with 20 wt% short glass fibre filler. Provided by GE Plastics in the form of molded test bars, the material was subjected to tensile testing to determine mechanical performance, although specific testing conditions such as strain rate or applicable standards were not explicitly detailed in the documentation.",
      "reasoning_analysis": "Increasing Factors: The Polyetherimide matrix possesses a rigid backbone containing aromatic imide rings, which inherently provides high cohesive energy density and resistance to chain slippage, establishing a high baseline strength. The incorporation of 20 wt% short glass fibres introduces a reinforcement mechanism where the high-modulus fibres bear a significant portion of the applied load through shear stress transfer at the fibre-matrix interface, thereby enhancing the composite's load-bearing capacity. Decreasing Factors: The use of short fibres rather than continuous fibres limits the critical fibre length required for maximum stress transfer, meaning some fibres may pull out rather than fracture, reducing efficiency. Additionally, the ends of the short fibres act as stress concentration points that can initiate micro-cracks under tension. Furthermore, Polyetherimide is hygroscopic, and the lack of explicit drying history in the processing data suggests potential moisture presence, which could plasticize the matrix and weaken interfacial bonding. Dominant Factor: The reinforcement provided by the 20 wt% glass fibre loading within the high-strength Polyetherimide matrix is the dominant factor, qualitatively driving the UTS significantly higher than that of the neat polymer, although the discontinuous nature of the fibres prevents the composite from reaching the theoretical maximum strength of a continuous fibre system."
    }
  },
  {
    "doi": "10.1016/j.matchemphys.2018.07.025",
    "title": "Combined effects of multi-walled carbon nanotubes and lignin on polymer fiber-reinforced epoxy composites",
    "year": 2018,
    "chemical_composition": {
      "repeat_unit_psmiles": null,
      "monomers": [
        {
          "name": "Polylactic acid",
          "smiles": "CC(O)C(=O)O",
          "ratio_value": null,
          "ratio_unit": null
        },
        {
          "name": "Diethylene triamine",
          "smiles": "NCCNCCN",
          "ratio_value": null,
          "ratio_unit": null
        },
        {
          "name": "Sebacoyl chloride",
          "smiles": "ClC(=O)CCCCCCCCC(=O)Cl",
          "ratio_value": null,
          "ratio_unit": null
        },
        {
          "name": "Bisphenol-A/F monofunctional RD",
          "smiles": null,
          "ratio_value": null,
          "ratio_unit": null
        },
        {
          "name": "Modified cycloaliphatic amine",
          "smiles": null,
          "ratio_value": null,
          "ratio_unit": null
        }
      ],
      "additives": [],
      "is_homopolymer": false
    },
    "processing_history": "Fibers melt-spun at 170-200 °C, dried 24 h in vacuum oven. Embedded in epoxy matrix (ER 1042-7 + EH 2117), cured overnight at room temperature. UTS measured by tensile testing (Zwicki 1120, 100N dynamometer) at 0.9 mm/min, Room Temp, ASTM D 2101-79.",
    "hierarchical_structure": "Epoxy composite reinforced with PLA/Nylon fibers. Fiber diameter ~134 μm (PLA based).",
    "properties": {
      "UTS": {
        "value": [
          16
        ],
        "unit": "MPa"
      }
    },
    "analysis_with_hierarchical_structure": {
      "descriptive_text": "The sample comprises an epoxy matrix composite reinforced with fibers derived from polylactic acid and nylon precursors, specifically utilizing monomers such as polylactic acid, diethylene triamine, and sebacoyl chloride alongside bisphenol-A/F and modified cycloaliphatic amine components. The reinforcing fibers were fabricated via melt-spinning at temperatures between 170 and 200 °C and subsequently dried for 24 hours in a vacuum oven, yielding a fiber diameter of approximately 134 μm. These fibers were embedded within an epoxy matrix system (ER 1042-7 + EH 2117) and cured overnight at room temperature. Mechanical characterization was performed via tensile testing using a Zwicki 1120 dynamometer at a crosshead speed of 0.9 mm/min under ambient conditions in accordance with ASTM D 2101-79 standards.",
      "reasoning_analysis": "Increasing Factors: The melt-spinning processing history induces significant molecular orientation along the fiber axis, which substantially enhances the intrinsic tensile strength of the PLA/Nylon reinforcing phase. Additionally, the 24-hour vacuum drying step removes absorbed moisture that would otherwise act as a plasticizer for the polyamide and polyester components, thereby preserving intermolecular forces and maximizing fiber stiffness. The rigid epoxy matrix also contributes to load distribution across the composite structure. Decreasing Factors: The room temperature curing protocol for the epoxy matrix may result in a lower crosslink density compared to thermal curing, potentially limiting the matrix contribution to the overall composite strength. Furthermore, the relatively large fiber diameter of 134 μm reduces the specific interfacial surface area available for stress transfer between the fiber and matrix, and the absence of specific coupling agents in the additives list suggests potential interfacial adhesion weaknesses that could promote premature debonding. Dominant Factor: The structural reinforcement provided by the oriented melt-spun fibers is the dominant factor governing the UTS, as the load-bearing capacity of the composite is primarily dictated by the high-strength fibrous phase rather than the matrix properties, despite the limitations imposed by the curing protocol and interfacial area."
    },
    "analysis_without_hierarchical_structure": {
      "descriptive_text": "The sample consists of a multi-component system comprising Polylactic acid, Diethylene triamine, Sebacoyl chloride, Bisphenol-A/F monofunctional RD, and a Modified cycloaliphatic amine. Fibers were fabricated by melt-spinning at 170-200 °C, followed by drying for 24 hours in a vacuum oven. These fibers were subsequently embedded in an epoxy matrix formulated with ER 1042-7 and EH 2117, and the composite was cured overnight at room temperature. Ultimate Tensile Strength was determined via tensile testing using a Zwicki 1120 dynamometer with a 100N load cell at a crosshead speed of 0.9 mm/min under room temperature conditions according to ASTM D 2101-79.",
      "reasoning_analysis": "Increasing Factors: The melt-spinning process induces molecular orientation along the fiber axis, aligning polymer chains to significantly enhance load-bearing capacity in the direction of stress. Additionally, the 24-hour vacuum drying step mitigates hydrolytic degradation of the ester and amide linkages present in the Polylactic acid and Sebacoyl chloride-derived segments, preserving backbone integrity. The epoxy matrix provides a rigid thermoset network for stress transfer, while amine functionalities may improve interfacial adhesion. Decreasing Factors: The room temperature curing of the epoxy matrix may lead to incomplete crosslinking compared to thermal curing, potentially reducing matrix modulus and stress transfer efficiency. The complex multi-component chemistry introduces risks of phase separation or poor interfacial compatibility, acting as stress concentrators. Furthermore, the melt-spinning temperature range may limit crystallinity in the fiber phase. Dominant Factor: The dominant factor is the synergistic effect of fiber orientation induced by melt-spinning and backbone stabilization via vacuum drying. While matrix cure kinetics present limitations, the alignment of polymer chains combined with the prevention of hydrolytic chain scission establishes the primary structural framework determining the ultimate load-bearing capacity."
    }
  },
  {
    "doi": "10.3390/ma17133161",
    "title": "Advanced 3D Printing of Polyetherketoneketone Hydroxyapatite Composites via Fused Filament Fabrication with Increased Interlayer Connection",
    "year": 2024,
    "chemical_composition": {
      "repeat_unit_psmiles": "[*]Oc1ccc(C(=O)c2ccc(C(=O)c3ccc(O[*])cc3)cc2)cc1",
      "monomers": [
        {
          "name": "Diphenyl ether",
          "smiles": "c1ccccc1Oc2ccccc2",
          "ratio_value": null,
          "ratio_unit": null
        },
        {
          "name": "Terephthalic acid",
          "smiles": "OC(=O)c1ccc(C(=O)O)cc1",
          "ratio_value": null,
          "ratio_unit": null
        },
        {
          "name": "Isophthalic acid",
          "smiles": "OC(=O)c1cccc(C(=O)O)c1",
          "ratio_value": null,
          "ratio_unit": null
        }
      ],
      "additives": [
        {
          "name": "Hydroxyapatite",
          "type": "filler",
          "amount_value": 5,
          "amount_unit": "wt%"
        }
      ],
      "is_homopolymer": false
    },
    "processing_history": "Filament extruded at 340 °C, 45 rpm. 3D printed via FFF on modified Ultimaker 2+, bed 180 °C. UTS measured by tensile testing (Instron 5500R) at 5 mm/min, room temperature, ASTM 638 Type IV/V. Printing orientation: Z-direction.",
    "hierarchical_structure": "Gauge-measured section remained amorphous.",
    "properties": {
      "UTS": {
        "value": [
          35.5
        ],
        "unit": "MPa"
      }
    },
    "analysis_with_hierarchical_structure": {
      "descriptive_text": "The sample comprises a poly(aryl ether ketone) copolymer derived from diphenyl ether, terephthalic acid, and isophthalic acid monomers, compounded with 5 wt% hydroxyapatite filler. The material was processed via filament extrusion at 340 °C and fabricated into tensile specimens using fused filament fabrication (FFF) on a modified Ultimaker 2+ with a bed temperature of 180 °C, specifically oriented in the Z-direction. Mechanical evaluation was conducted using an Instron 5500R system at a crosshead speed of 5 mm/min under room temperature conditions following ASTM 638 Type IV/V standards, while structural characterization confirmed the gauge-measured section remained amorphous.",
      "reasoning_analysis": "Increasing Factors: The rigid aromatic backbone containing ether and ketone linkages provides inherent high modulus and strength potential, while the inclusion of 5 wt% hydroxyapatite introduces a rigid ceramic phase that can theoretically enhance load-bearing capacity through composite reinforcement mechanisms. Decreasing Factors: The amorphous hierarchical structure lacks the crystalline domains typically necessary to maximize yield strength and resist plastic deformation in high-performance poly(aryl ether ketones). The copolymerization with isophthalic acid disrupts chain regularity, further inhibiting crystallization. Most critically, the FFF processing history specifies a Z-direction printing orientation, which subjects the weak inter-layer bonds to tensile stress, and the filler-matrix interfaces may act as stress concentrators initiating premature failure. Dominant Factor: The processing-induced anisotropy resulting from the Z-direction printing orientation qualitatively dominates the UTS behavior. Despite the intrinsic strength of the polymer chemistry and the presence of reinforcing filler, the mechanical integrity is governed by inter-layer adhesion strength rather than bulk material properties, leading to a significant suppression of UTS compared to isotropic or horizontally printed configurations."
    },
    "analysis_without_hierarchical_structure": {
      "descriptive_text": "The sample comprises a copolymer derived from diphenyl ether, terephthalic acid, and isophthalic acid monomers, compounded with 5 wt% hydroxyapatite filler. The material was processed into a filament via extrusion at 340 °C and 45 rpm, followed by fused filament fabrication on a modified Ultimaker 2+ system with a heated bed set to 180 °C. Mechanical characterization was performed using an Instron 5500R universal testing machine at a crosshead speed of 5 mm/min under room temperature conditions in accordance with ASTM 638 Type IV/V standards, utilizing specimens printed with a Z-direction orientation.",
      "reasoning_analysis": "Increasing Factors: The aromatic backbone derived from terephthalic acid and diphenyl ether provides intrinsic chain stiffness and strong intermolecular interactions, contributing to a high baseline strength. The incorporation of 5 wt% hydroxyapatite, a rigid ceramic filler, offers potential reinforcement through load transfer mechanisms, while the elevated bed temperature of 180 °C during printing facilitates polymer chain diffusion across layers and promotes crystallization, enhancing inter-layer cohesion. Decreasing Factors: The inclusion of isophthalic acid introduces kinks into the polymer backbone, reducing overall crystallinity and packing density compared to a purely linear analog, which may lower intrinsic strength. More critically, the fused filament fabrication process inherently introduces micro-voids and anisotropy. Specifically, the Z-direction printing orientation aligns the tensile load perpendicular to the deposited roads, making the part susceptible to delamination and inter-layer failure rather than bulk material fracture. Dominant Factor: While the high-performance copolymer chemistry and ceramic filler provide a robust intrinsic material strength, the Z-direction printing orientation is the dominant factor governing the measured UTS. This processing parameter dictates a failure mode driven by weak inter-layer bonding rather than the bulk polymer strength, qualitatively resulting in a significant reduction in UTS compared to isotropic samples or those printed in the X/Y direction."
    }
  },
  {
    "doi": "10.1016/j.matchemphys.2018.07.025",
    "title": "Combined effects of multi-walled carbon nanotubes and lignin on polymer fiber-reinforced epoxy composites",
    "year": 2018,
    "chemical_composition": {
      "repeat_unit_psmiles": null,
      "monomers": [
        {
          "name": "Polypropylene",
          "smiles": "CC=C",
          "ratio_value": null,
          "ratio_unit": null
        },
        {
          "name": "Diethylene triamine",
          "smiles": "NCCNCCN",
          "ratio_value": null,
          "ratio_unit": null
        },
        {
          "name": "Sebacoyl chloride",
          "smiles": "ClC(=O)CCCCCCCCC(=O)Cl",
          "ratio_value": null,
          "ratio_unit": null
        },
        {
          "name": "Bisphenol-A/F monofunctional RD",
          "smiles": null,
          "ratio_value": null,
          "ratio_unit": null
        },
        {
          "name": "Modified cycloaliphatic amine",
          "smiles": null,
          "ratio_value": null,
          "ratio_unit": null
        }
      ],
      "additives": [],
      "is_homopolymer": false
    },
    "processing_history": "Fibers melt-spun at 170-200 °C, dried 24 h in vacuum oven. Embedded in epoxy matrix (ER 1042-7 + EH 2117), cured overnight at room temperature. UTS measured by tensile testing (Zwicki 1120, 100N dynamometer) at 1.2 mm/min, Room Temp, ASTM D 2101-79.",
    "hierarchical_structure": "Epoxy composite reinforced with PP/Nylon fibers. Fiber diameter ~158 μm (PP based).",
    "properties": {
      "UTS": {
        "value": [
          15
        ],
        "unit": "MPa"
      }
    },
    "analysis_with_hierarchical_structure": {
      "descriptive_text": "The sample constitutes an epoxy matrix composite reinforced with polypropylene and nylon-based fibers having an approximate diameter of 158 μm. The fiber phase involves polypropylene alongside nylon precursors such as diethylene triamine and sebacoyl chloride, while the matrix system incorporates Bisphenol-A/F monofunctional RD and modified cycloaliphatic amine components. Preparation involved melt-spinning the fibers at temperatures between 170 and 200 °C, followed by vacuum drying for 24 hours. These fibers were subsequently embedded in an epoxy matrix formulation (ER 1042-7 + EH 2117) and cured overnight at room temperature. Ultimate tensile strength was evaluated via tensile testing using a Zwicki 1120 dynamometer at a crosshead speed of 1.2 mm/min under room temperature conditions in accordance with ASTM D 2101-79.",
      "reasoning_analysis": "Increasing Factors: The incorporation of melt-spun fibers into the epoxy matrix introduces a significant reinforcement effect, where the oriented polymer chains within the fibers bear the primary tensile load, substantially elevating the UTS compared to the neat matrix. Additionally, the presence of nylon components introduces hydrogen bonding interactions that enhance intra-fiber cohesion, while the vacuum drying process minimizes moisture-induced plasticization or void formation that could otherwise weaken the structure. Decreasing Factors: The inherent polarity mismatch between the hydrophobic polypropylene fibers and the polar epoxy matrix likely results in suboptimal interfacial adhesion, creating weak boundary layers that facilitate premature debonding and failure under stress. Furthermore, the room temperature curing of the epoxy matrix may lead to a lower crosslink density compared to thermal curing, reducing matrix rigidity and stress transfer efficiency, while the relatively large fiber diameter increases the probability of internal defects acting as stress concentrators. Dominant Factor: The structural reinforcement provided by the oriented fibers qualitatively dominates the UTS behavior by establishing a high-strength load-bearing framework; however, the ultimate tensile performance is critically constrained by the interfacial adhesion quality between the fiber and matrix phases, which dictates the efficiency of stress transfer from the softer matrix to the stiffer fibers."
    },
