Repository: hhtrick/HHT-code

# HHT training framework

This directory contains model training, embedding precomputation, inference, article-level baselines and the curated datasets. All commands below assume that the working directory is `train_code/`.

## 3. Datasets and fixed partitions

Each main dataset is a JSON array at `dataset/{property}/{property}.json`. Entries contain source metadata, `chemical_composition`, `processing_history`, `hierarchical_structure`, `properties`, and two generated-analysis objects. Targets are stored as `properties[property]["value"]`; source metadata and target values are not predictive input fields.

| Property | Train | Validation | Test | Total |
|---|---:|---:|---:|---:|

File: train_code/dataset/UTS/UTS.json (part 134 of 292)
[
    "analysis_without_hierarchical_structure": {
      "descriptive_text": "The sample comprises a heterogeneous polymer system consisting of Polypropylene, Diethylene triamine, Sebacoyl chloride, Bisphenol-A/F monofunctional RD, and Modified cycloaliphatic amine. Fibers were fabricated via melt-spinning at 170-200 °C and subsequently dried in a vacuum oven for 24 hours. These fibers were then embedded in an epoxy matrix composed of ER 1042-7 and EH 2117, followed by overnight curing at room temperature. Ultimate Tensile Strength was evaluated using tensile testing on a Zwicki 1120 with a 100N dynamometer at a rate of 1.2 mm/min under room temperature conditions according to ASTM D 2101-79.",
      "reasoning_analysis": "Increasing Factors: The melt-spinning process at 170-200 °C induces significant molecular orientation within the fiber phase, aligning polymer chains along the stress axis to enhance load-bearing capacity. Additionally, the chemical composition allows for the formation of a crosslinked epoxy network and potential polyamide segments via condensation, introducing rigid structures and hydrogen bonding that increase cohesive energy density, while vacuum drying minimizes voids and plasticization. Decreasing Factors: The chemical heterogeneity involving non-polar Polypropylene alongside polar epoxy and polyamide precursors may lead to phase separation or weak interfacial adhesion, acting as stress concentration points that facilitate premature failure. Furthermore, room temperature curing of the epoxy matrix may result in incomplete crosslinking compared to thermal curing, limiting the matrix's modulus and its ability to effectively transfer load to the fibers. Dominant Factor: The mechanical reinforcement provided by the melt-spun oriented fibers embedded within the rigid epoxy matrix is the dominant factor governing the UTS. Despite potential compatibility challenges and ambient curing limitations, the structural integrity derived from the aligned fiber phase and the crosslinked matrix network fundamentally establishes the ultimate tensile strength, outweighing the deficits from processing conditions."
    }
  },
  {
    "doi": "10.1002/cjce.24562",
    "title": "Mechanical properties of thermoplastic polymers in fused filament fabrication (FFF)",
    "year": 2022,
    "chemical_composition": {
      "repeat_unit_psmiles": "[*]OC(C)C(=O)[*]",
      "monomers": [
        {
          "name": "Lactic acid",
          "smiles": "CC(O)C(=O)O",
          "ratio_value": null,
          "ratio_unit": null
        }
      ],
      "additives": [
        {
          "name": "Carbon fibre",
          "type": "filler",
          "amount_value": null,
          "amount_unit": null
        }
      ],
      "is_homopolymer": true
    },
    "processing_history": "FFF 3D printing using Machina Mk2. ASTM D638-14 Type 1 tensile bars. Infill 100%, Grid pattern, 0.2 mm layer height. Nozzle diameter 0.8 mm. Nozzle temp 220 °C, Bed temp 60 °C. Stored at 23 °C, 50% RH for 24 h. Tensile testing on Instron 3366, 5 mm/min crosshead speed, 10 kN load cell.",
    "hierarchical_structure": "PMC. Black colour.",
    "properties": {
      "UTS": {
        "value": [
          15.1
        ],
        "unit": "MPa"
      }
    },
    "analysis_with_hierarchical_structure": {
      "descriptive_text": "The sample is a polymer matrix composite (PMC) comprising a polylactic acid (PLA) homopolymer reinforced with carbon fibre fillers, exhibiting a black coloration. Tensile specimens were fabricated via fused filament fabrication (FFF) 3D printing using a Machina Mk2 system, adhering to ASTM D638-14 Type 1 geometry with a 100% grid infill pattern, 0.2 mm layer height, and 0.8 mm nozzle diameter. The processing parameters included a nozzle temperature of 220 °C and a bed temperature of 60 °C, followed by conditioning at 23 °C and 50% relative humidity for 24 hours. Mechanical characterization was performed on an Instron 3366 universal testing machine equipped with a 10 kN load cell at a crosshead speed of 5 mm/min.",
      "reasoning_analysis": "Increasing Factors: The incorporation of carbon fibre fillers provides significant reinforcement through load transfer from the PLA matrix to the high-strength fibres, intrinsically driving the UTS higher compared to neat polymer. Additionally, the elevated nozzle temperature of 220 °C promotes enhanced polymer chain diffusion and welding between deposited roads, while the 100% infill density minimizes macro-voids, both contributing to improved structural integrity and strength. Decreasing Factors: The fused filament fabrication process inherently introduces anisotropy, where interlayer bonding strength is typically lower than intra-layer strength, creating potential failure planes perpendicular to the load. The use of a grid infill pattern means not all fibres and polymer roads are aligned with the tensile axis, reducing effective load-bearing capacity. Furthermore, storage at 50% relative humidity may lead to moisture absorption by the PLA matrix, acting as a plasticizer or initiating hydrolytic degradation which can reduce cohesive strength. Dominant Factor: While the carbon fibre reinforcement provides a substantial baseline increase in strength, the processing-induced anisotropy and interlayer adhesion quality dictated by the FFF thermal history qualitatively dominate the final UTS behavior. The ultimate strength is likely capped by the weak interfacial bonds between printed layers and the non-unidirectional grid structure, preventing the composite from achieving the theoretical strength limits of the carbon fibre-PLA system."
    },
    "analysis_without_hierarchical_structure": {
      "descriptive_text": "The sample comprises a poly(lactic acid) homopolymer matrix reinforced with carbon fibre filler. Tensile specimens were fabricated via fused filament fabrication 3D printing using a Machina Mk2 system to meet ASTM D638-14 Type 1 geometry. The processing parameters included a nozzle temperature of 220 °C, a bed temperature of 60 °C, a 0.8 mm nozzle diameter, and a 0.2 mm layer height with a 100% infill density arranged in a grid pattern. Following printing, the specimens were conditioned at 23 °C and 50% relative humidity for 24 hours before undergoing tensile testing on an Instron 3366 universal testing machine equipped with a 10 kN load cell at a crosshead speed of 5 mm/min.",
      "reasoning_analysis": "Increasing Factors: The incorporation of carbon fibre filler into the poly(lactic acid) matrix provides significant reinforcement through load transfer mechanisms, inherently driving the Ultimate Tensile Strength higher compared to the neat polymer. Additionally, the 100% infill density minimizes internal voids, maximizing the load-bearing cross-sectional area, while the 60 °C bed temperature may promote inter-layer diffusion and crystallinity, further enhancing cohesive strength. Decreasing Factors: The fused filament fabrication process introduces structural anisotropy where inter-layer bonding strength is typically lower than intra-layer strength, creating potential failure planes perpendicular to the build direction. Furthermore, the grid infill pattern likely misaligns the printed rasters and fibres relative to the tensile load axis, reducing effective stress transfer, and the conditioning at 50% relative humidity risks moisture-induced hydrolysis of the ester bonds in the poly(lactic acid) backbone, leading to chain scission and reduced molecular weight. Dominant Factor: The processing-induced anisotropy, specifically the limited inter-layer bonding strength inherent to the 3D printing thermal history, qualitatively dominates the final UTS behavior by establishing a ceiling on mechanical performance that prevents the composite from fully realizing the theoretical strengthening potential of the carbon fibre reinforcement."
    }
  },
  {
    "doi": "10.1016/j.matchemphys.2018.07.025",
    "title": "Combined effects of multi-walled carbon nanotubes and lignin on polymer fiber-reinforced epoxy composites",
    "year": 2018,
    "chemical_composition": {
      "repeat_unit_psmiles": null,
      "monomers": [
        {
          "name": "Polylactic acid",
          "smiles": "CC(O)C(=O)O",
          "ratio_value": null,
          "ratio_unit": null
        },
        {
          "name": "Diethylene triamine",
          "smiles": "NCCNCCN",
          "ratio_value": null,
          "ratio_unit": null
        },
        {
          "name": "Sebacoyl chloride",
          "smiles": "ClC(=O)CCCCCCCCC(=O)Cl",
          "ratio_value": null,
          "ratio_unit": null
        },
        {
          "name": "Bisphenol-A/F monofunctional RD",
          "smiles": null,
          "ratio_value": null,
          "ratio_unit": null
        },
        {
          "name": "Modified cycloaliphatic amine",
          "smiles": null,
          "ratio_value": null,
          "ratio_unit": null
        }
      ],
      "additives": [
        {
          "name": "Softwood kraft lignin",
          "type": "biomass",
          "amount_value": null,
          "amount_unit": null
        }
      ],
      "is_homopolymer": false
    },
    "processing_history": "Fibers melt-spun at 170-200 °C, dried 24 h in vacuum oven. Embedded in epoxy matrix (ER 1042-7 + EH 2117), cured overnight at room temperature. UTS measured by tensile testing (Zwicki 1120, 100N dynamometer) at 1.0 mm/min, Room Temp, ASTM D 2101-79.",
    "hierarchical_structure": "Epoxy composite reinforced with PLA/Nylon/Lignin fibers. Reduced agglomerates, smoother surface compared to plain fibers.",
    "properties": {
      "UTS": {
        "value": [
          34.2
        ],
        "unit": "MPa"
      }
    },
    "analysis_with_hierarchical_structure": {
      "descriptive_text": "The sample is an epoxy composite reinforced with fibers composed of Polylactic acid, Nylon synthesized from Diethylene triamine and Sebacoyl chloride, and Softwood kraft lignin biomass. The reinforcing fibers were fabricated via melt-spinning at 170-200 °C and dried under vacuum for 24 hours before being embedded in an epoxy matrix consisting of ER 1042-7 resin and EH 2117 hardener, incorporating Bisphenol-A/F monofunctional RD and a Modified cycloaliphatic amine. Following overnight curing at room temperature, the composite displayed a hierarchical structure characterized by reduced agglomerates and a smoother fiber surface relative to plain fibers. Mechanical characterization was performed via tensile testing using a Zwicki 1120 dynamometer at a crosshead speed of 1.0 mm/min at room temperature in accordance with ASTM D 2101-79.",
      "reasoning_analysis": "Increasing Factors: The incorporation of melt-spun fibers composed of polylactic acid and nylon into the epoxy matrix introduces a significant reinforcement mechanism, where load transfer from the matrix to the higher-strength fibers enhances the overall Ultimate Tensile Strength. The melt-spinning process at 170-200 °C induces molecular orientation within the fibers, increasing their intrinsic axial strength. Furthermore, the hierarchical structure notes reduced agglomerates and a smoother surface, which implies improved fiber-matrix interfacial adhesion, minimizing stress concentrations and facilitating efficient stress transfer. The vacuum drying step also mitigates void formation caused by residual solvents or moisture, preserving structural integrity. Decreasing Factors: The melt-spinning temperature range approaches the thermal degradation threshold of polylactic acid, potentially reducing molecular weight and compromising fiber strength. Additionally, curing the epoxy matrix at room temperature may result in a lower crosslinking density compared to thermal curing, limiting the matrix's ability to effectively transfer stress to the fibers. The heterogeneous nature of the fiber composition, including hydrophilic lignin and nylon within a hydrophobic epoxy system, poses a risk of interfacial incompatibility which could act as initiation sites for failure if compatibilization is incomplete. Dominant Factor: The dominant factor governing the UTS is the efficiency of the fiber-matrix interface combined with the intrinsic strength of the oriented fibers. While matrix crosslinking and thermal history impose limitations, the structural advantage provided by the reinforced, aligned fibers with optimized surface morphology qualitatively drives the composite strength higher than the unreinforced matrix, making the reinforcement efficacy the primary determinant of the final mechanical performance."
    },
    "analysis_without_hierarchical_structure": {
      "descriptive_text": "The multicomponent polymer system consists of Polylactic acid, Diethylene triamine, Sebacoyl chloride, Bisphenol-A/F monofunctional RD, and a Modified cycloaliphatic amine, reinforced with Softwood kraft lignin as a biomass additive. Fibers were produced by melt-spinning at 170-200 °C and dried for 24 hours in a vacuum oven. Subsequently, the fibers were embedded in an epoxy matrix formulated with ER 1042-7 and EH 2117, then cured overnight at room temperature. Ultimate Tensile Strength was determined via tensile testing using a Zwicki 1120 with a 100N dynamometer at a rate of 1.0 mm/min at Room Temp according to ASTM D 2101-79.",
      "reasoning_analysis": "Increasing Factors: The melt-spinning process promotes molecular orientation and chain alignment along the fiber axis, significantly enhancing the intrinsic tensile load-bearing capacity of the polymer phase. The vacuum drying step reduces void content, minimizing stress concentration sites that could initiate failure, while the rigid epoxy matrix facilitates efficient stress transfer between fibers. Decreasing Factors: The incorporation of Softwood kraft lignin may introduce structural heterogeneity; poor interfacial adhesion between the biomass and the synthetic matrix could create weak boundaries prone to debonding under load. Additionally, room temperature curing of the epoxy may yield a lower crosslink density compared to thermal curing, potentially limiting the matrix stiffness and interfacial shear strength. Dominant Factor: The molecular orientation induced by melt-spinning combined with the load-transfer capabilities of the epoxy matrix qualitatively dominates the UTS behavior, as the aligned fibrous architecture provides the primary mechanical resistance, typically outweighing the modulus limitations imposed by ambient curing conditions provided the biomass dispersion is sufficient."
    }
  },
  {
    "doi": "10.1002/cjce.24562",
    "title": "Mechanical properties of thermoplastic polymers in fused filament fabrication (FFF)",
    "year": 2022,
    "chemical_composition": {
      "repeat_unit_psmiles": null,
      "monomers": [
        {
          "name": "Acrylonitrile",
          "smiles": "C=CC#N",
          "ratio_value": null,
          "ratio_unit": null
        },
        {
          "name": "Butadiene",
          "smiles": "C=CC=C",
          "ratio_value": null,
          "ratio_unit": null
        },
        {
          "name": "Styrene",
          "smiles": "C=CC1=CC=CC=C1",
          "ratio_value": null,
          "ratio_unit": null
        }
      ],
      "additives": [
        {
          "name": "Carbon fibre",
          "type": "filler",
          "amount_value": null,
          "amount_unit": null
        }
      ],
      "is_homopolymer": false
    },
    "processing_history": "FFF 3D printing using Machina Mk2. ASTM D638-14 Type 1 tensile bars. Infill 100%, Grid pattern, 0.2 mm layer height. Nozzle diameter 0.4 mm. Nozzle temp 250 °C, Bed temp 100 °C. Stored at 23 °C, 50% RH for 24 h. Tensile testing on Instron 3366, 5 mm/min crosshead speed, 10 kN load cell.",
    "hierarchical_structure": "PMC. Black colour.",
    "properties": {
      "UTS": {
        "value": [
          37.3
        ],
        "unit": "MPa"
      }
    },
    "analysis_with_hierarchical_structure": {
      "descriptive_text": "The sample comprises a black polymer matrix composite (PMC) consisting of an acrylonitrile-butadiene-styrene (ABS) terpolymer reinforced with carbon fibre filler. Tensile specimens were manufactured via fused filament fabrication (FFF) 3D printing using a Machina Mk2 system, adhering to ASTM D638-14 Type 1 geometry with 100% infill density in a grid pattern. The processing parameters involved a 0.4 mm nozzle diameter and 0.2 mm layer height, with a nozzle temperature of 250 °C and a bed temperature of 100 °C. Post-printing, the samples were conditioned at 23 °C and 50% relative humidity for 24 hours before mechanical evaluation on an Instron 3366 universal testing machine at a crosshead speed of 5 mm/min using a 10 kN load cell.",
      "reasoning_analysis": "Increasing Factors: The incorporation of carbon fibre filler acts as a primary reinforcement mechanism, providing high stiffness and strength through load transfer from the ABS matrix to the rigid fibres. Additionally, the acrylonitrile component within the terpolymer introduces polar nitrile groups that enhance intermolecular dipole-dipole interactions, thereby increasing cohesive energy density. The use of 100% infill density maximizes the effective load-bearing cross-sectional area, minimizing voids associated with lower infill patterns. Decreasing Factors: The fused filament fabrication process inherently introduces anisotropy, where inter-layer bonding strength is typically lower than intra-layer strength due to limited polymer diffusion across raster lines. The 0.2 mm layer height relative to the 0.4 mm nozzle creates specific aspect ratios that may influence void formation between deposited roads. Furthermore, conditioning at 50% relative humidity may allow moisture absorption into the hygroscopic acrylonitrile phases, potentially acting as a plasticizer that reduces intermolecular friction and lowers yield strength. Dominant Factor: The processing-induced inter-layer adhesion quality dominates the final UTS behavior, as the thermal history (nozzle and bed temperatures) dictates the extent of polymer chain diffusion across layer interfaces; this interfacial strength ultimately limits the efficiency of the carbon fibre reinforcement and determines whether failure occurs through the composite bulk or via delamination between printed layers."
    },
    "analysis_without_hierarchical_structure": {
      "descriptive_text": "The sample comprises an Acrylonitrile Butadiene Styrene (ABS) terpolymer matrix reinforced with carbon fibre filler. Tensile specimens were fabricated via Fused Filament Fabrication (FFF) 3D printing using a Machina Mk2 system, adhering to ASTM D638-14 Type 1 geometry. The printing parameters included a 100% infill density with a grid pattern, a layer height of 0.2 mm, and a nozzle diameter of 0.4 mm, with thermal settings maintained at 250 °C for the nozzle and 100 °C for the build bed. Following fabrication, the samples were conditioned at 23 °C and 50% relative humidity for 24 hours prior to mechanical characterization, which was performed on an Instron 3366 universal testing machine at a crosshead speed of 5 mm/min using a 10 kN load cell.",
      "reasoning_analysis": "Increasing Factors: The incorporation of carbon fibre acts as a high-modulus reinforcement phase within the polymer matrix, facilitating efficient stress transfer and enhancing load-bearing capacity compared to the unreinforced terpolymer. Additionally, the 100% infill density ensures maximum material cross-section to resist tensile loads, while the acrylonitrile and styrene components provide a rigid structural backbone that supports higher stress levels. Decreasing Factors: The presence of the butadiene monomer introduces a rubbery phase designed for impact modification, which inherently lowers the ultimate tensile strength relative to a fully rigid matrix by promoting energy dissipation over load bearing. Furthermore, the layer-by-layer nature of the 3D printing processing history introduces inter-layer boundaries and potential micro-voids that act as stress concentrators and weak points, reducing the effective strength compared to isotropic bulk materials. Dominant Factor: The processing history, specifically the thermal parameters governing inter-layer diffusion and adhesion, qualitatively dominates the final UTS behavior; while the carbon fibre provides intrinsic reinforcement, the mechanical integrity of the additively manufactured part is ultimately limited by the strength of the bonds between deposited rasters, which dictates the failure initiation site."
    }
  },
  {
    "doi": "10.3390/ma17133161",
    "title": "Advanced 3D Printing of Polyetherketoneketone Hydroxyapatite Composites via Fused Filament Fabrication with Increased Interlayer Connection",
    "year": 2024,
    "chemical_composition": {
      "repeat_unit_psmiles": "[*]Oc1ccc(C(=O)c2ccc(C(=O)c3ccc(O[*])cc3)cc2)cc1",
      "monomers": [
        {
          "name": "Diphenyl ether",
          "smiles": "c1ccccc1Oc2ccccc2",
          "ratio_value": null,
          "ratio_unit": null
        },
        {
          "name": "Terephthalic acid",
          "smiles": "OC(=O)c1ccc(C(=O)O)cc1",
          "ratio_value": null,
          "ratio_unit": null
        },
        {
          "name": "Isophthalic acid",
          "smiles": "OC(=O)c1cccc(C(=O)O)c1",
          "ratio_value": null,
          "ratio_unit": null
        }
      ],
      "additives": [],
      "is_homopolymer": false
    },
    "processing_history": "Filament extruded at 340 °C, 45 rpm. 3D printed via FFF on modified Ultimaker 2+, bed 180 °C. UTS measured by tensile testing (Instron 5500R) at 5 mm/min, room temperature, ASTM 638 Type IV/V. Printing orientation: Z-direction.",
    "hierarchical_structure": "Gauge-measured section remained amorphous.",
    "properties": {
      "UTS": {
        "value": [
          28.2
        ],
        "unit": "MPa"
      }
    },
    "analysis_with_hierarchical_structure": {
      "descriptive_text": "The sample comprises a copolymer synthesized from diphenyl ether, terephthalic acid, and isophthalic acid monomers, featuring a rigid aromatic backbone with ether and ketone linkages. The material was processed via filament extrusion at 340 °C and 45 rpm, followed by fused filament fabrication (FFF) 3D printing on a modified Ultimaker 2+ system with a heated bed maintained at 180 °C. Tensile properties were evaluated according to ASTM 638 Type IV/V standards using an Instron 5500R at a crosshead speed of 5 mm/min and room temperature, with specimens printed in the Z-direction orientation. Structural characterization reveals that the gauge-measured section of the printed specimen remained amorphous.",
      "reasoning_analysis": "Increasing Factors: The chemical composition incorporates rigid aromatic rings linked by ether and ketone groups, which provide high intrinsic chain stiffness and strong intermolecular interactions, theoretically supporting high tensile strength. Additionally, the high extrusion temperature of 340 °C ensures complete melting and homogenization of the copolymer melt, while the elevated bed temperature of 180 °C promotes polymer chain diffusion across printed layers, potentially enhancing interlayer adhesion. Decreasing Factors: The inclusion of isophthalic acid introduces meta-linkages into the backbone, disrupting chain linearity and packing efficiency compared to a purely para-substituted system, which reduces crystallinity and intrinsic strength. The hierarchical structure being amorphous lacks the reinforcing effect of crystalline domains typically found in high-performance poly(aryl ether ketones), lowering the yield strength. Furthermore, the FFF processing history inherently introduces micro-voids and anisotropy. Dominant Factor: The printing orientation in the Z-direction is the dominant factor governing the UTS behavior. Since the tensile load is applied perpendicular to the deposited layers, failure is dictated by the strength of the interlayer bonds rather than the intrinsic strength of the polymer backbone; this interfacial weakness, compounded by the amorphous structure which may lack the mechanical locking of spherulites across layers, qualitatively limits the UTS significantly below the bulk material potential."
    },
    "analysis_without_hierarchical_structure": {
      "descriptive_text": "The sample comprises a copolymer derived from diphenyl ether, terephthalic acid, and isophthalic acid monomers, forming a poly(aryl ether ketone) architecture. The material was processed into a filament via extrusion at 340 °C and 45 rpm, then utilized for fused filament fabrication 3D printing on a modified Ultimaker 2+ with a heated bed at 180 °C. Ultimate tensile strength was evaluated using an Instron 5500R at a crosshead speed of 5 mm/min under room temperature conditions according to ASTM 638 Type IV/V standards, with specimens fabricated in the Z-direction printing orientation.",
      "reasoning_analysis": "Increasing Factors: The aromatic-rich chemical composition, specifically the diphenyl ether and terephthalic acid units, creates a rigid backbone with strong intermolecular pi-pi stacking interactions, intrinsically supporting high load-bearing capacity. Additionally, the high bed temperature of 180 °C during processing enhances polymer chain diffusion across filament boundaries and promotes crystallization, improving inter-layer cohesion. Decreasing Factors: The incorporation of isophthalic acid introduces meta-linkages that disrupt chain linearity and reduce packing efficiency, potentially lowering intrinsic crystallinity and strength compared to a purely para-linked system. Furthermore, the fused filament fabrication process introduces micro-voids, and the Z-direction printing orientation subjects the inter-layer interfaces to direct tensile stress, which are typically weaker than the intra-layer bulk material. Dominant Factor: Although the high-performance chemistry establishes a high theoretical strength baseline, the processing-induced anisotropy from the Z-direction printing orientation is the dominant factor, as the failure mechanism is likely governed by inter-layer delamination rather than bulk chain rupture, qualitatively limiting the UTS relative to isotropic specimens."
    }
  },
  {
    "doi": null,
    "title": "Evaluation of Engineering Polymeric Composites for Abrasive Wear Performance",
    "year": 1999,
    "chemical_composition": {
      "repeat_unit_psmiles": null,
      "monomers": [
        {
          "name": "Polyetherimide Copolymer",
          "smiles": null,
          "ratio_value": null,
          "ratio_unit": null
        }
      ],
      "additives": [],
      "is_homopolymer": false
    },
    "processing_history": "Materials supplied by GE Plastics in the form of test bars. Tensile strength values reported in Table 1. Specific tensile testing conditions (e.g., strain rate, standard) not explicitly described in the text.",
    "hierarchical_structure": "Amorphous PEI copolymer matrix. Neat polymer.",
    "properties": {
      "UTS": {
        "value": [
          103
        ],
        "unit": "MPa"
      }
    },
    "analysis_with_hierarchical_structure": {
      "descriptive_text": "The sample consists of an amorphous polyetherimide (PEI) copolymer matrix supplied by GE Plastics in the form of neat test bars. No additional fillers or plasticizers were incorporated into the formulation. The material was characterized for tensile strength, with values reported in the associated data table, although specific testing conditions such as strain rate and applicable standards were not explicitly detailed in the provided documentation.",
      "reasoning_analysis": "Increasing Factors: The polyetherimide backbone incorporates rigid aromatic and imide functionalities that restrict segmental mobility and provide high cohesive energy density, inherently enabling significant stress transfer across the polymer network. The amorphous structure of the neat polymer ensures isotropic mechanical properties in the bulk material, avoiding weak planes associated with spherulitic boundaries found in semi-crystalline systems. Decreasing Factors: The absence of reinforcing additives, such as glass or carbon fibers, fundamentally caps the ultimate tensile strength compared to reinforced composite variants of the same matrix. Furthermore, the copolymer nature may introduce constitutional irregularities that reduce chain packing efficiency or intermolecular forces relative to an optimized homopolymer, while the undefined processing history of the supplied test bars risks residual thermal stresses or anisotropic orientation that could compromise load-bearing capacity. Dominant Factor: The intrinsic rigidity of the polyetherimide chemical backbone qualitatively dominates the mechanical behavior. Despite the lack of reinforcement and potential processing variabilities, the high stiffness and strength inherent to the aromatic-imide structure establish a high baseline UTS characteristic of high-performance engineering thermoplastics."
    },
    "analysis_without_hierarchical_structure": {
      "descriptive_text": "The material under investigation is a polyetherimide copolymer supplied by GE Plastics in the form of test bars. Tensile strength values were reported for these samples, although specific testing conditions such as strain rate and applicable standards were not explicitly described in the source text.",
      "reasoning_analysis": "Increasing Factors: The aromatic imide structure within the polyetherimide backbone provides significant chain stiffness and strong intermolecular interactions, intrinsically supporting high tensile strength. Additionally, the industrial supply form of test bars suggests controlled manufacturing processing which may induce molecular orientation along the tensile axis, potentially enhancing strength in that direction. Decreasing Factors: The copolymer architecture may introduce structural irregularities that prevent optimal chain packing compared to a regular homopolymer, potentially limiting maximum ordering contributions. Furthermore, the absence of reinforcing additives means the material lacks composite-style strengthening mechanisms, and the undefined testing conditions introduce uncertainty where lower strain rates typically yield lower UTS values. Dominant Factor: The inherent rigidity and thermal stability of the polyetherimide chemical backbone dominate the mechanical performance, establishing a high baseline UTS that overshadows the potential reductions caused by copolymer irregularities or the lack of filler reinforcement."
    }
  },
  {
    "doi": "10.3390/ma17133161",
    "title": "Advanced 3D Printing of Polyetherketoneketone Hydroxyapatite Composites via Fused Filament Fabrication with Increased Interlayer Connection",
    "year": 2024,
    "chemical_composition": {
      "repeat_unit_psmiles": "[*]Oc1ccc(C(=O)c2ccc(C(=O)c3ccc(O[*])cc3)cc2)cc1",
      "monomers": [
        {
          "name": "Diphenyl ether",
          "smiles": "c1ccccc1Oc2ccccc2",
          "ratio_value": null,
          "ratio_unit": null
        },
        {
          "name": "Terephthalic acid",
          "smiles": "OC(=O)c1ccc(C(=O)O)cc1",
          "ratio_value": null,
          "ratio_unit": null
        },
        {
          "name": "Isophthalic acid",
          "smiles": "OC(=O)c1cccc(C(=O)O)c1",
          "ratio_value": null,
          "ratio_unit": null
        }
      ],
      "additives": [
        {
          "name": "Hydroxyapatite",
          "type": "filler",
          "amount_value": 20,
          "amount_unit": "wt%"
        }
      ],
      "is_homopolymer": false
    },
    "processing_history": "Filament extruded at 340 °C, 45 rpm. 3D printed via FFF on modified Ultimaker 2+, bed 180 °C. UTS measured by tensile testing (Instron 5500R) at 5 mm/min, room temperature, ASTM 638 Type IV/V. Printing orientation: Z-direction.",
    "hierarchical_structure": "Gauge-measured section remained amorphous.",
    "properties": {
      "UTS": {
        "value": [
          30.0
        ],
        "unit": "MPa"
      }
    },
    "analysis_with_hierarchical_structure": {
      "descriptive_text": "The sample comprises an aromatic copolymer synthesized from diphenyl ether, terephthalic acid, and isophthalic acid monomers, compounded with 20 wt% hydroxyapatite filler. Processing involved filament extrusion at 340 °C followed by fused filament fabrication (FFF) 3D printing on a modified Ultimaker 2+ with a bed temperature of 180 °C. The resulting gauge-measured section exhibited an amorphous hierarchical structure, and the ultimate tensile strength was characterized via tensile testing at 5 mm/min under room temperature conditions according to ASTM 638 Type IV/V, with the printing orientation aligned in the Z-direction.",
      "reasoning_analysis": "Increasing Factors: The rigid aromatic backbone formed by diphenyl ether and terephthalic acid units provides inherent high stiffness and strength potential, while the 20 wt% hydroxyapatite filler acts as a rigid reinforcement phase that can support load transfer within the matrix. Decreasing Factors: The incorporation of isophthalic acid introduces meta-substitution kinks that disrupt chain packing, contributing to the observed amorphous structure which lacks the strengthening effect of crystalline lamellae. Furthermore, the Z-direction printing orientation creates a mechanical weakness along the interlayer interfaces, which are typically the failure initiation sites in FFF parts, and the rigid filler particles may induce stress concentrations if interfacial adhesion is suboptimal. Dominant Factor: The processing-induced anisotropy associated with the Z-direction printing orientation qualitatively dominates the UTS behavior, as the interlayer bonding strength in additive manufacturing is typically significantly lower than the bulk material strength, overriding the intrinsic reinforcement provided by the aromatic chemistry and ceramic filler."
    },
    "analysis_without_hierarchical_structure": {
      "descriptive_text": "The sample comprises a copolymer derived from diphenyl ether, terephthalic acid, and isophthalic acid monomers, compounded with 20 wt% hydroxyapatite filler. The material was processed into a filament via extrusion at 340 °C and 45 rpm, followed by fused filament fabrication (FFF) 3D printing on a modified Ultimaker 2+ with a bed temperature of 180 °C. Ultimate tensile strength was determined through tensile testing using an Instron 5500R at a crosshead speed of 5 mm/min at room temperature in accordance with ASTM 638 Type IV/V, with specimens oriented in the Z-direction relative to the printing layers.",
      "reasoning_analysis": "Increasing Factors: The aromatic backbone formed by diphenyl ether and phthalic acid derivatives provides inherent chain stiffness and strong intermolecular interactions, establishing a high baseline mechanical strength. Additionally, the incorporation of 20 wt% hydroxyapatite, a rigid ceramic filler, can enhance load-bearing capacity through reinforcement mechanisms if interfacial adhesion is sufficient. The high bed temperature of 180 °C during printing promotes polymer chain diffusion across layers, potentially improving interlayer bonding strength. Decreasing Factors: The inclusion of isophthalic acid introduces structural kinks that may reduce crystallinity and packing efficiency compared to linear analogs. Furthermore, the rigid hydroxyapatite particles can act as stress concentration sites initiating premature failure, particularly if agglomeration occurs. Most critically, the FFF processing method inherently introduces micro-voids between raster lines, and the Z-direction printing orientation subjects the weak interlayer bonds to tensile stress rather than the stronger continuous filaments. Dominant Factor: Despite the high-performance aromatic matrix and ceramic reinforcement, the Z-direction printing orientation is the dominant factor governing the UTS. The mechanical integrity in this orientation relies entirely on interlayer adhesion, which is intrinsically weaker than the bulk material strength due to limited polymer diffusion and void formation during FFF, thereby qualitatively limiting the ultimate tensile strength relative to the intrinsic capability of the composite material."
    }
  },
  {
    "doi": "10.3390/ma17133161",
    "title": "Advanced 3D Printing of Polyetherketoneketone Hydroxyapatite Composites via Fused Filament Fabrication with Increased Interlayer Connection",
    "year": 2024,
    "chemical_composition": {
      "repeat_unit_psmiles": "[*]Oc1ccc(C(=O)c2ccc(C(=O)c3ccc(O[*])cc3)cc2)cc1",
      "monomers": [
        {
          "name": "Diphenyl ether",
          "smiles": "c1ccccc1Oc2ccccc2",
          "ratio_value": null,
          "ratio_unit": null
        },
        {
          "name": "Terephthalic acid",
          "smiles": "OC(=O)c1ccc(C(=O)O)cc1",
          "ratio_value": null,
          "ratio_unit": null
        },
        {
          "name": "Isophthalic acid",
          "smiles": "OC(=O)c1cccc(C(=O)O)c1",
          "ratio_value": null,
          "ratio_unit": null
        }
      ],
      "additives": [
        {
          "name": "Hydroxyapatite",
          "type": "filler",
          "amount_value": 10,
          "amount_unit": "wt%"
        }
      ],
      "is_homopolymer": false
    },
    "processing_history": "Filament extruded at 340 °C, 45 rpm. 3D printed via FFF on modified Ultimaker 2+, bed 180 °C. UTS measured by tensile testing (Instron 5500R) at 5 mm/min, room temperature, ASTM 638 Type IV/V. Printing orientation: Z-direction.",
    "hierarchical_structure": "Gauge-measured section remained amorphous.",
    "properties": {
      "UTS": {
        "value": [
          43.9
        ],
        "unit": "MPa"
      }
    },
    "analysis_with_hierarchical_structure": {
      "descriptive_text": "The sample comprises an aromatic copolymer synthesized from diphenyl ether, terephthalic acid, and isophthalic acid monomers, compounded with 10 wt% hydroxyapatite filler. The material was processed into a filament via extrusion at 340 °C and 45 rpm, then utilized for fused filament fabrication (FFF) 3D printing on a modified Ultimaker 2+ system with a heated bed maintained at 180 °C. Tensile properties were evaluated according to ASTM 638 Type IV/V standards at a crosshead speed of 5 mm/min and room temperature, specifically focusing on specimens printed with a Z-direction orientation. Structural characterization of the gauge-measured section confirmed that the material retained an amorphous morphology following the thermal processing history.",
