Repository: hhtrick/HHT-code

# HHT training framework

This directory contains model training, embedding precomputation, inference, article-level baselines and the curated datasets. All commands below assume that the working directory is `train_code/`.

## 3. Datasets and fixed partitions

Each main dataset is a JSON array at `dataset/{property}/{property}.json`. Entries contain source metadata, `chemical_composition`, `processing_history`, `hierarchical_structure`, `properties`, and two generated-analysis objects. Targets are stored as `properties[property]["value"]`; source metadata and target values are not predictive input fields.

| Property | Train | Validation | Test | Total |
|---|---:|---:|---:|---:|

File: train_code/dataset/UTS/UTS.json (part 135 of 292)
[
      "reasoning_analysis": "Increasing Factors: The rigid aromatic backbone formed by the diphenyl ether and terephthalic acid units provides high intrinsic chain stiffness and strong intermolecular interactions, establishing a robust baseline for mechanical strength. The addition of 10 wt% hydroxyapatite filler offers potential reinforcement through load transfer mechanisms, assuming sufficient interfacial adhesion between the ceramic particles and the polymer matrix. Furthermore, the elevated bed temperature of 180 °C during FFF processing enhances polymer chain mobility during deposition, promoting better interlayer diffusion compared to lower temperature protocols. Decreasing Factors: The Z-direction printing orientation aligns the tensile load perpendicular to the printed layers, making weak interlayer adhesion the primary failure mechanism rather than the intrinsic strength of the polymer filament. The amorphous hierarchical structure lacks crystalline domains that typically provide physical crosslinking and reinforcement in high-performance aromatic polymers. Additionally, the inclusion of isophthalic acid introduces meta-substituted kinks into the backbone, reducing chain linearity and packing efficiency, while the FFF process inherently introduces micro-voids between raster lines that act as defect sites. The rigid hydroxyapatite particles may also act as stress concentrators initiating premature crack propagation within the matrix. Dominant Factor: The processing-induced anisotropy resulting from the Z-direction printing orientation is the dominant factor governing the UTS. Despite the high-performance chemical composition and filler reinforcement, the mechanical integrity is fundamentally limited by the weak van der Waals forces between printed layers compared to the covalent bonding within the layers. This interlayer weakness, compounded by the absence of crystalline reinforcement in the amorphous structure, qualitatively dictates a significant reduction in UTS relative to the intrinsic capability of the bulk material processed via conventional molding techniques."
    },
    "analysis_without_hierarchical_structure": {
      "descriptive_text": "The sample comprises a copolymer derived from diphenyl ether, terephthalic acid, and isophthalic acid monomers, compounded with 10 wt% hydroxyapatite filler. The material was processed into a filament via extrusion at 340 °C and 45 rpm, subsequently utilized for fused filament fabrication on a modified Ultimaker 2+ system with a heated bed maintained at 180 °C. Ultimate tensile strength was evaluated using an Instron 5500R at a crosshead speed of 5 mm/min under room temperature conditions following ASTM 638 Type IV/V standards, with the specimen printed in the Z-direction orientation.",
      "reasoning_analysis": "Increasing Factors: The aromatic backbone formed by diphenyl ether and terephthalic acid units provides significant chain rigidity and high cohesive energy, intrinsically supporting high strength. The high extrusion temperature and heated bed promote polymer chain diffusion across filament boundaries, potentially enhancing inter-layer adhesion. The hydroxyapatite filler may contribute to load transfer if interfacial bonding is effective. Decreasing Factors: The inclusion of isophthalic acid introduces meta-substitutions that disrupt chain packing and crystallinity, potentially reducing yield strength relative to a linear para-linked analog. The fused filament fabrication process inherently introduces porosity and voids between printed roads. Crucially, the Z-direction printing orientation aligns the tensile load perpendicular to the printed layers, exploiting the weakest inter-layer bonding planes rather than the continuous filament strength. Additionally, rigid ceramic fillers can act as stress concentrators initiating premature failure. Dominant Factor: Despite the high-performance aromatic chemistry and thermal processing conditions, the anisotropic mechanical behavior inherent to the Z-direction printing orientation qualitatively dominates the UTS. The failure mechanism is governed by inter-layer delamination strength, which is typically significantly lower than the intra-layer cohesive strength of the bulk polymer composite."
    }
  },
  {
    "doi": "10.1016/j.matchemphys.2018.07.025",
    "title": "Combined effects of multi-walled carbon nanotubes and lignin on polymer fiber-reinforced epoxy composites",
    "year": 2018,
    "chemical_composition": {
      "repeat_unit_psmiles": null,
      "monomers": [
        {
          "name": "Polypropylene",
          "smiles": "CC=C",
          "ratio_value": null,
          "ratio_unit": null
        },
        {
          "name": "Diethylene triamine",
          "smiles": "NCCNCCN",
          "ratio_value": null,
          "ratio_unit": null
        },
        {
          "name": "Sebacoyl chloride",
          "smiles": "ClC(=O)CCCCCCCCC(=O)Cl",
          "ratio_value": null,
          "ratio_unit": null
        },
        {
          "name": "Bisphenol-A/F monofunctional RD",
          "smiles": null,
          "ratio_value": null,
          "ratio_unit": null
        },
        {
          "name": "Modified cycloaliphatic amine",
          "smiles": null,
          "ratio_value": null,
          "ratio_unit": null
        }
      ],
      "additives": [
        {
          "name": "Softwood kraft lignin",
          "type": "biomass",
          "amount_value": null,
          "amount_unit": null
        },
        {
          "name": "Multi-wall carbon nanotubes",
          "type": "filler",
          "amount_value": null,
          "amount_unit": null
        }
      ],
      "is_homopolymer": false
    },
    "processing_history": "Fibers melt-spun at 170-200 °C, dried 24 h in vacuum oven. Embedded in epoxy matrix (ER 1042-7 + EH 2117), cured overnight at room temperature. UTS measured by tensile testing (Zwicki 1120, 100N dynamometer) at 1.2 mm/min, Room Temp, ASTM D 2101-79.",
    "hierarchical_structure": "Epoxy composite reinforced with PP/Nylon/Lignin/CNT fibers. Total porosity 0.406%, Structure Thickness 0.740 mm (Composite). Fiber diameter 158 ± 50 μm.",
    "properties": {
      "UTS": {
        "value": [
          28.1
        ],
        "unit": "MPa"
      }
    },
    "analysis_with_hierarchical_structure": {
      "descriptive_text": "The sample comprises an epoxy-based composite reinforced with multifunctional fibers consisting of a polypropylene component, nylon segments synthesized from diethylene triamine and sebacoyl chloride, and biomass-derived softwood kraft lignin. Multi-wall carbon nanotubes are incorporated as nanoscale fillers within the fiber phase, which is embedded in a matrix formed from Bisphenol-A/F monofunctional RD and modified cycloaliphatic amine. The fibers were prepared via melt-spinning at 170-200 °C and vacuum dried for 24 hours prior to embedding in the epoxy resin (ER 1042-7 + EH 2117) and curing overnight at room temperature. The final hierarchical structure features a composite thickness of 0.740 mm with reinforced fiber diameters of 158 ± 50 μm and a minimal total porosity of 0.406%, with ultimate tensile strength characterized by tensile testing at 1.2 mm/min under ASTM D 2101-79 standards.",
      "reasoning_analysis": "Increasing Factors: The integration of multi-wall carbon nanotubes provides substantial reinforcement due to their high aspect ratio and intrinsic mechanical strength, enhancing load-bearing capacity within the fiber phase. The extremely low porosity of 0.406% significantly reduces stress concentration sites that typically initiate catastrophic failure, while the crosslinked epoxy matrix formed by the cycloaliphatic amine cure offers rigid support for stress transfer between fibers. Additionally, the nylon segments introduce hydrogen bonding interactions that improve intermolecular cohesion within the fiber structure. Decreasing Factors: The presence of polypropylene, which possesses lower inherent tensile strength compared to high-performance engineering thermoplastics, may limit the maximum load capacity of the reinforcing fibers. The room temperature curing history may result in incomplete crosslinking of the epoxy matrix compared to thermal curing, potentially reducing interfacial shear strength. Furthermore, the broad distribution in fiber diameter (158 ± 50 μm) indicates structural heterogeneity that could lead to uneven stress distribution and localized yielding. Dominant Factor: The dominant factor influencing the UTS is the synergistic combination of the low void content and the multi-scale reinforcement architecture provided by the CNT-enhanced fibers within the epoxy matrix. While the polypropylene content and ambient cure schedule impose limitations, the minimization of defects and the high specific strength of the nanotube-reinforced fibers qualitatively drive the UTS upward, assuming adequate interfacial adhesion prevents premature debonding between the heterogeneous fiber components and the matrix."
    },
    "analysis_without_hierarchical_structure": {
      "descriptive_text": "The material system consists of a multi-component formulation including polypropylene, diethylene triamine, sebacoyl chloride, Bisphenol-A/F monofunctional RD, and a modified cycloaliphatic amine, reinforced with softwood kraft lignin biomass and multi-wall carbon nanotubes. Fibers were fabricated via melt-spinning at temperatures ranging from 170 to 200 °C and subsequently dried in a vacuum oven for 24 hours. These fibers were then embedded in an epoxy matrix composed of ER 1042-7 and EH 2117 and cured overnight at room temperature. The ultimate tensile strength was evaluated using tensile testing with a Zwicki 1120 dynamometer at a crosshead speed of 1.2 mm/min at room temperature, following ASTM D 2101-79.",
      "reasoning_analysis": "Increasing Factors: The incorporation of multi-wall carbon nanotubes provides significant reinforcement through high aspect ratio load transfer mechanisms, while the melt-spinning process induces molecular orientation along the fiber axis, both of which intrinsically enhance tensile strength. Additionally, the vacuum drying step minimizes void content and residual volatiles, reducing stress concentration sites, and the epoxy matrix curing establishes a crosslinked network that supports load distribution. Decreasing Factors: The complex multi-phase nature of the composition, involving hydrophobic polypropylene and nanotubes alongside hydrophilic lignin and epoxy components, creates numerous interfaces where poor adhesion could lead to premature debonding and failure. Furthermore, curing the epoxy matrix at room temperature may result in a lower crosslink density compared to thermal curing, potentially limiting the matrix stiffness and strength transfer efficiency. Dominant Factor: The structural reinforcement provided by the aligned melt-spun fibers and multi-wall carbon nanotubes qualitatively dominates the UTS behavior by establishing the primary load-bearing capacity; however, the ultimate realization of this strength is critically dependent on the interfacial adhesion quality between the diverse components within the composite matrix."
    }
  },
  {
    "doi": null,
    "title": "Synthesis and Characterization of Drug-Loaded Poly(??-caprolactone)/Silica Hybrid Nanofibrous Scaffolds",
    "year": 2013,
    "chemical_composition": {
      "repeat_unit_psmiles": "[*]OC(=O)CCCCC[*]",
      "monomers": [
        {
          "name": "ε-caprolactone",
          "smiles": "O=C1CCCCCO1",
          "ratio_value": null,
          "ratio_unit": null
        }
      ],
      "additives": [
        {
          "name": "Silica",
          "type": "filler",
          "amount_value": 20,
          "amount_unit": "vol%"
        },
        {
          "name": "Tetracycline hydrochloride",
          "type": "drug",
          "amount_value": 20,
          "amount_unit": "mg/mL"
        }
      ],
      "is_homopolymer": true
    },
    "processing_history": "PCL dissolved in THF (12 g/100 mL) at 40 °C. Silica sol (20 vol%) added. TCH (20 mg/mL) added. Electrospinning at 2 mL/h, 10 cm tip-target, 7-17 kV. Dried at room temperature > 3 days. UTS measured by tensile testing at crosshead speed 1 mm/min, ~37 °C, specimen dimensions 7.5 mm × 10 mm × 0.02 mm.",
    "hierarchical_structure": "Nanofibrous scaffold, highly uniform nanofibrous structure, silica phase homogeneously hybridized.",
    "properties": {
      "UTS": {
        "value": [
          2.8
        ],
        "unit": "MPa"
      }
    },
    "analysis_with_hierarchical_structure": {
      "descriptive_text": "The sample comprises a poly(ε-caprolactone) homopolymer matrix incorporated with 20 vol% silica filler and 20 mg/mL tetracycline hydrochloride. Preparation involved dissolving the polymer in tetrahydrofuran at 40 °C, followed by the addition of silica sol and the drug solution, and subsequent electrospinning at a flow rate of 2 mL/h with a tip-to-target distance of 10 cm under 7–17 kV. The resulting mats were dried at room temperature for over three days to form a nanofibrous scaffold characterized by a highly uniform structure with a homogeneously hybridized silica phase, and the ultimate tensile strength was evaluated via tensile testing at a crosshead speed of 1 mm/min at approximately 37 °C.",
      "reasoning_analysis": "Increasing Factors: The incorporation of 20 vol% rigid silica filler provides significant reinforcement through load transfer mechanisms, particularly given the hierarchical structure description confirms the silica phase is homogeneously hybridized within the matrix. Additionally, the electrospinning process can induce molecular orientation along the fiber axis, which typically enhances tensile strength in the direction of alignment compared to isotropic bulk films. Decreasing Factors: The presence of tetracycline hydrochloride acts as a low molecular weight additive that likely disrupts polymer chain packing and reduces the crystallinity of the semi-crystalline PCL matrix, functioning similarly to a plasticizer that lowers intermolecular cohesion. Furthermore, the nanofibrous scaffold architecture inherently contains porosity and voids between fibers, which reduces the effective load-bearing cross-sectional area compared to a solid film, and any residual tetrahydrofuran solvent despite prolonged drying could further plasticize the matrix. Dominant Factor: While the homogeneous silica dispersion offers substantial reinforcement potential, the disruption of the polymer matrix continuity caused by the drug loading and the inherent porosity of the nanofibrous scaffold architecture qualitatively dominate the final mechanical behavior, limiting the ultimate tensile strength relative to a solid, drug-free composite."
    },
    "analysis_without_hierarchical_structure": {
      "descriptive_text": "The sample comprises a poly(ε-caprolactone) homopolymer matrix loaded with 20 vol% silica filler and 20 mg/mL tetracycline hydrochloride. Preparation involved dissolving the polymer in tetrahydrofuran at 40 °C, followed by the addition of silica sol and the drug solution. The resulting mixture was fabricated into fibers via electrospinning at a flow rate of 2 mL/h with a tip-to-target distance of 10 cm under an applied voltage ranging from 7 to 17 kV. After deposition, the mats were dried at room temperature for over three days, and the ultimate tensile strength was subsequently measured using tensile testing at a crosshead speed of 1 mm/min and approximately 37 °C.",
      "reasoning_analysis": "Increasing Factors: The incorporation of 20 vol% silica filler acts as a rigid reinforcing phase within the poly(ε-caprolactone) matrix, likely enhancing load transfer and restricting polymer chain mobility under stress. Additionally, the electrospinning process produces fibers with high molecular orientation along the fiber axis, which can intrinsically increase the tensile strength of individual fibers compared to bulk cast films. Decreasing Factors: The presence of tetracycline hydrochloride acts as a low molecular weight additive that disrupts polymer crystallinity and functions as a plasticizer, reducing intermolecular forces and cohesive strength. Furthermore, the inherent porosity of the electrospun mat limits the effective load-bearing cross-sectional area, and the testing temperature of approximately 37 °C approaches the melting transition of PCL, promoting viscoelastic flow and reducing yield strength. Dominant Factor: While the silica filler provides significant reinforcement, the dominant factor governing the final UTS behavior is the thermal-mechanical state of the polymer matrix at the testing temperature combined with the drug-induced plasticization; these factors fundamentally soften the matrix continuity required for effective stress transfer between fibers, thereby limiting the ultimate strength despite the presence of rigid fillers."
    }
  },
  {
    "doi": "10.1016/j.matchemphys.2018.07.025",
    "title": "Combined effects of multi-walled carbon nanotubes and lignin on polymer fiber-reinforced epoxy composites",
    "year": 2018,
    "chemical_composition": {
      "repeat_unit_psmiles": null,
      "monomers": [
        {
          "name": "Polypropylene",
          "smiles": "CC=C",
          "ratio_value": null,
          "ratio_unit": null
        },
        {
          "name": "Diethylene triamine",
          "smiles": "NCCNCCN",
          "ratio_value": null,
          "ratio_unit": null
        },
        {
          "name": "Sebacoyl chloride",
          "smiles": "ClC(=O)CCCCCCCCC(=O)Cl",
          "ratio_value": null,
          "ratio_unit": null
        },
        {
          "name": "Bisphenol-A/F monofunctional RD",
          "smiles": null,
          "ratio_value": null,
          "ratio_unit": null
        },
        {
          "name": "Modified cycloaliphatic amine",
          "smiles": null,
          "ratio_value": null,
          "ratio_unit": null
        }
      ],
      "additives": [
        {
          "name": "Softwood kraft lignin",
          "type": "biomass",
          "amount_value": null,
          "amount_unit": null
        }
      ],
      "is_homopolymer": false
    },
    "processing_history": "Fibers melt-spun at 170-200 °C, dried 24 h in vacuum oven. Embedded in epoxy matrix (ER 1042-7 + EH 2117), cured overnight at room temperature. UTS measured by tensile testing (Zwicki 1120, 100N dynamometer) at 1.0 mm/min, Room Temp, ASTM D 2101-79.",
    "hierarchical_structure": "Epoxy composite reinforced with PP/Nylon/Lignin fibers. Reduced agglomerates, smoother surface compared to plain fibers.",
    "properties": {
      "UTS": {
        "value": [
          29
        ],
        "unit": "MPa"
      }
    },
    "analysis_with_hierarchical_structure": {
      "descriptive_text": "The sample consists of an epoxy composite reinforced with fibers composed of polypropylene, polyamide precursors including sebacoyl chloride and diethylene triamine, and softwood kraft lignin biomass. The fibers were produced by melt-spinning at 170-200 °C and dried for 24 hours in a vacuum oven before being embedded in an epoxy matrix system containing bisphenol-A/F derivatives and modified cycloaliphatic amines, then cured overnight at room temperature. Structural analysis reveals reduced agglomerates and a smoother surface compared to plain fibers, indicating refined morphology. Mechanical characterization was performed via tensile testing using a Zwicki 1120 dynamometer at 1.0 mm/min under room temperature conditions following ASTM D 2101-79.",
      "reasoning_analysis": "Increasing Factors: The incorporation of high-strength melt-spun fibers into the epoxy matrix serves as the primary mechanism for load transfer, significantly enhancing the composite UTS compared to the neat resin. The vacuum drying process minimizes void content within the fibers, reducing stress concentration sites that typically initiate failure. Additionally, the observed reduction in agglomerates and smoother fiber surface morphology suggests improved interfacial adhesion between the reinforcement and the epoxy matrix, facilitating efficient stress distribution. Decreasing Factors: The heterogeneous nature of the fiber composition, combining hydrophobic polypropylene with hydrophilic lignin and polyamide segments, may introduce phase separation issues that compromise structural integrity. Furthermore, curing the epoxy matrix overnight at room temperature may result in a lower crosslink density compared to elevated temperature curing protocols, potentially limiting the matrix's ability to effectively transfer stress to the fibers. Dominant Factor: The dominant factor governing the UTS is likely the efficacy of the fiber-matrix interfacial bonding enhanced by the specific processing history. While the intrinsic strength of the melt-spun fibers provides the theoretical upper limit, the room temperature curing and complex multiphase fiber chemistry introduce potential weak links. However, the reported morphological improvements indicate that the processing successfully mitigated major defect formation, suggesting that the reinforcement efficiency dominates the mechanical response."
    },
    "analysis_without_hierarchical_structure": {
      "descriptive_text": "The sample comprises a complex multiphase system consisting of Polypropylene, Diethylene triamine, Sebacoyl chloride, Bisphenol-A/F monofunctional RD, and a Modified cycloaliphatic amine, reinforced with Softwood kraft lignin biomass. Fibers were fabricated via melt-spinning at 170-200 °C and dried for 24 hours in a vacuum oven before being embedded in an epoxy matrix formulated with ER 1042-7 and EH 2117. The composite was cured overnight at room temperature, and the Ultimate Tensile Strength was evaluated using tensile testing on a Zwicki 1120 instrument with a 100N dynamometer at a rate of 1.0 mm/min under ambient conditions in accordance with ASTM D 2101-79.",
      "reasoning_analysis": "Increasing Factors: The melt-spinning processing history induces significant molecular orientation along the fiber axis, which substantially enhances load-bearing capacity in the direction of testing. Additionally, the potential formation of polyamide segments through the reaction of Sebacoyl chloride and Diethylene triamine introduces strong intermolecular hydrogen bonding, while the rigid epoxy matrix provides structural confinement and stress transfer capabilities. The vacuum drying step further contributes by minimizing void content, thereby reducing stress concentration sites. Decreasing Factors: The heterogeneous nature of the composition, particularly the interface between hydrophobic Polypropylene components and the hydrophilic epoxy matrix or lignin filler, may lead to poor adhesion and premature debonding under load. Furthermore, curing the epoxy matrix at room temperature rather than elevated temperatures may result in a lower crosslink density, reducing the matrix stiffness and strength, while the lignin biomass could act as a stress concentrator if not uniformly dispersed. Dominant Factor: The mechanical reinforcement provided by the oriented melt-spun fibers embedded within the epoxy matrix qualitatively dominates the UTS behavior, as the load transfer efficiency between the high-strength oriented fibers and the matrix dictates the failure mode more significantly than the variations in matrix crosslinking or filler dispersion."
    }
  },
  {
    "doi": "10.3390/ma17133161",
    "title": "Advanced 3D Printing of Polyetherketoneketone Hydroxyapatite Composites via Fused Filament Fabrication with Increased Interlayer Connection",
    "year": 2024,
    "chemical_composition": {
      "repeat_unit_psmiles": "[*]Oc1ccc(C(=O)c2ccc(C(=O)c3ccc(O[*])cc3)cc2)cc1",
      "monomers": [
        {
          "name": "Diphenyl ether",
          "smiles": "c1ccccc1Oc2ccccc2",
          "ratio_value": null,
          "ratio_unit": null
        },
        {
          "name": "Terephthalic acid",
          "smiles": "OC(=O)c1ccc(C(=O)O)cc1",
          "ratio_value": null,
          "ratio_unit": null
        },
        {
          "name": "Isophthalic acid",
          "smiles": "OC(=O)c1cccc(C(=O)O)c1",
          "ratio_value": null,
          "ratio_unit": null
        }
      ],
      "additives": [
        {
          "name": "Hydroxyapatite",
          "type": "filler",
          "amount_value": 30,
          "amount_unit": "wt%"
        }
      ],
      "is_homopolymer": false
    },
    "processing_history": "Filament extruded at 340 °C, 45 rpm. 3D printed via FFF on modified Ultimaker 2+, bed 180 °C. UTS measured by tensile testing (Instron 5500R) at 5 mm/min, room temperature, ASTM 638 Type IV/V. Printing orientation: Z-direction.",
    "hierarchical_structure": "Gauge-measured section remained amorphous.",
    "properties": {
      "UTS": {
        "value": [
          17.4
        ],
        "unit": "MPa"
      }
    },
    "analysis_with_hierarchical_structure": {
      "descriptive_text": "The sample comprises an aromatic copolymer derived from diphenyl ether, terephthalic acid, and isophthalic acid monomers, compounded with 30 wt% hydroxyapatite filler. The material was processed into a filament via extrusion at 340 °C and 45 rpm, subsequently utilized for fused filament fabrication (FFF) 3D printing on a modified Ultimaker 2+ system with a heated bed maintained at 180 °C. Structural characterization of the gauge-measured section indicates an amorphous morphology. Mechanical properties were evaluated via tensile testing using an Instron 5500R at a crosshead speed of 5 mm/min under room temperature conditions, following ASTM 638 Type IV/V standards, with the printing orientation aligned along the Z-direction.",
      "reasoning_analysis": "Increasing Factors: The rigid aromatic backbone formed by the diphenyl ether and dicarboxylic acid monomers provides high intrinsic chain stiffness and strong intermolecular interactions, which fundamentally supports high tensile strength. The incorporation of 30 wt% hydroxyapatite filler offers potential reinforcement through load transfer mechanisms, assuming adequate interfacial adhesion between the ceramic particles and the polymer matrix. Additionally, the elevated bed temperature of 180 °C during processing promotes polymer chain diffusion across filament boundaries, potentially enhancing interlayer bonding relative to lower temperature printing protocols. Decreasing Factors: The Z-direction printing orientation introduces severe mechanical anisotropy where tensile stress is applied perpendicular to the deposited layers, making weak interlayer adhesion the critical failure point. The amorphous structure lacks the crystalline domains that typically provide additional yield strength and resistance to deformation in high-performance aromatic polymers. Furthermore, the high loading of hydroxyapatite filler may introduce stress concentration sites or agglomerates that act as crack initiation points, while the inclusion of isophthalic acid introduces kinks in the polymer backbone that reduce packing efficiency compared to a purely linear terephthalic system. Dominant Factor: The processing-induced anisotropy from the Z-direction printing orientation is the dominant factor governing the UTS. Despite the intrinsic strength of the aromatic copolymer matrix and the potential reinforcement from the filler, the mechanical integrity in the Z-direction is fundamentally limited by the weak interlayer bonding inherent to FFF processing, which typically results in significantly lower UTS compared to isotropic bulk samples or prints oriented in the X/Y direction."
    },
    "analysis_without_hierarchical_structure": {
      "descriptive_text": "The sample consists of a copolymer synthesized from diphenyl ether, terephthalic acid, and isophthalic acid monomers, reinforced with 30 wt% hydroxyapatite filler. The composite material was extruded into a filament at 340 °C and 45 rpm, then processed via fused filament fabrication 3D printing on a modified Ultimaker 2+ system with a heated bed set to 180 °C. Mechanical testing was conducted using an Instron 5500R universal testing machine at a crosshead speed of 5 mm/min under room temperature conditions following ASTM 638 Type IV/V standards, with specimens fabricated in the Z-direction orientation.",
      "reasoning_analysis": "Increasing Factors: The aromatic structure of the diphenyl ether and phthalic acid monomers establishes a rigid polymer backbone with strong intermolecular interactions, intrinsically supporting high tensile strength. The addition of 30 wt% hydroxyapatite introduces a rigid ceramic phase that can enhance load transfer and stiffness, while the elevated bed temperature of 180 °C during printing promotes polymer chain diffusion across layers, potentially improving inter-layer adhesion. Decreasing Factors: The copolymerization of terephthalic and isophthalic acids introduces structural irregularity that may reduce crystallinity compared to a regular homopolymer, potentially lowering yield strength. Furthermore, the high filler loading can act as stress concentration sites if dispersion is imperfect. Most significantly, the Z-direction printing orientation aligns the tensile load perpendicular to the deposited layers, making the specimen prone to inter-layer delamination rather than bulk material failure. Dominant Factor: Although the rigid aromatic matrix and ceramic reinforcement provide a strong theoretical basis for tensile strength, the anisotropic nature of the additive manufacturing process in the Z-direction is the dominant factor. The ultimate tensile strength is fundamentally constrained by the inter-layer bond strength, which is typically inferior to the intra-layer strength of the bulk composite, thereby governing the final mechanical performance."
    }
  },
  {
    "doi": null,
    "title": "Evaluation of Engineering Polymeric Composites for Abrasive Wear Performance",
    "year": 1999,
    "chemical_composition": {
      "repeat_unit_psmiles": null,
      "monomers": [
        {
          "name": "Polyetherimide Copolymer",
          "smiles": null,
          "ratio_value": null,
          "ratio_unit": null
        }
      ],
      "additives": [
        {
          "name": "Short Glass Fibre",
          "type": "filler",
          "amount_value": 10,
          "amount_unit": "wt%"
        }
      ],
      "is_homopolymer": false
    },
    "processing_history": "Materials supplied by GE Plastics in the form of test bars. Tensile strength values reported in Table 1. Specific tensile testing conditions (e.g., strain rate, standard) not explicitly described in the text.",
    "hierarchical_structure": "Amorphous PEI copolymer matrix reinforced with 10% short glass fibres.",
    "properties": {
      "UTS": {
        "value": [
          117
        ],
        "unit": "MPa"
      }
    },
    "analysis_with_hierarchical_structure": {
      "descriptive_text": "The investigated material comprises an amorphous polyetherimide copolymer matrix reinforced with 10 wt% short glass fibers, supplied by GE Plastics in the form of molded test bars. This composite system integrates a high-performance thermoplastic backbone with rigid inorganic fillers to enhance mechanical performance. The hierarchical structure is characterized by the dispersion of discontinuous glass fibers within the amorphous polymer phase, establishing a reinforced architecture typical of commercial engineering thermoplastics designed for structural applications.",
      "reasoning_analysis": "Increasing Factors: The polyetherimide backbone contains rigid aromatic and imide rings that restrict chain mobility and provide high intrinsic cohesive energy density, directly supporting higher tensile load bearing. The incorporation of 10 wt% short glass fibers introduces a high-modulus phase that carries a significant portion of the applied load through shear stress transfer at the fiber-matrix interface. Decreasing Factors: The discontinuous nature of the short glass fibers creates stress concentration points at the fiber ends, which can initiate premature failure compared to continuous fiber reinforcements. Additionally, the amorphous nature of the PEI matrix lacks the reinforcing effect of crystalline lamellae, and potential variations in fiber orientation inherent to the molding of test bars may result in misalignment relative to the tensile axis, reducing reinforcement efficiency. Dominant Factor: The intrinsic high strength and rigidity of the polyetherimide matrix establish the primary baseline for the material's performance; however, the presence of the glass fibers qualitatively dominates the mechanical response by altering the failure mechanism from pure matrix yielding to fiber-matrix debonding or fiber pull-out, thereby defining the ultimate tensile strength profile of this composite system."
    },
    "analysis_without_hierarchical_structure": {
      "descriptive_text": "The material system comprises a polyetherimide copolymer matrix compounded with 10 wt% short glass fibre reinforcement. Supplied by GE Plastics in the form of standardized test bars, the sample underwent tensile evaluation where strength values were recorded, although specific testing parameters including strain rate and governing standards were not explicitly detailed in the source text.",
      "reasoning_analysis": "Increasing Factors: The polyetherimide copolymer backbone contains rigid aromatic and imide structures that provide high intrinsic stiffness and strength. The incorporation of 10 wt% short glass fibres acts as a reinforcing phase, enabling load transfer from the matrix to the stiffer fibres, thereby enhancing the ultimate tensile strength. Decreasing Factors: The use of short fibres rather than continuous fibres introduces stress concentrations at the fibre ends and limits the maximum load transfer efficiency. Additionally, the copolymer architecture may introduce irregularities in chain packing compared to a strictly linear homopolymer, potentially reducing intermolecular forces. If the supplied test bars were not adequately dried prior to molding or testing, residual moisture could plasticize the matrix or cause hydrolytic degradation, reducing strength. Dominant Factor: The reinforcement provided by the glass fibres within the high-performance PEI matrix is the dominant factor. Despite the limitations of short fibre geometry, the composite effect overwhelmingly increases the UTS relative to the neat polymer, dictated primarily by the fibre content and interfacial adhesion quality inherent in the commercial formulation."
    }
  },
  {
    "doi": "10.1002/app.50955",
    "title": "Investigation of 3D printing strategy on the mechanical performance of coextruded continuous carbon fiber reinforced PETG",
    "year": 2021,
    "chemical_composition": {
      "repeat_unit_psmiles": null,
      "monomers": [
        {
          "name": "Terephthalic acid",
          "smiles": null,
          "ratio_value": null,
          "ratio_unit": null
        },
        {
          "name": "Ethylene glycol",
          "smiles": null,
          "ratio_value": null,
          "ratio_unit": null
        },
        {
          "name": "1,4-Cyclohexanedimethanol",
          "smiles": null,
          "ratio_value": null,
          "ratio_unit": null
        }
      ],
      "additives": [],
      "is_homopolymer": false
    },
    "processing_history": "Fused filament fabrication (FFF) using PETG filament (PolyMax, Polymaker). Nozzle temperature 230 °C, bed temperature 60 °C, layer thickness 0.2 mm, printing speed 50 mm/s, 2 shells of PETG, raster orientation 0°. Tensile test at 5 mm/min, ambient temperature, ASTM D638 type I.",
    "hierarchical_structure": "Amorphous matrix, porosity approximately 5% average for specimens with two shells.",
    "properties": {
      "UTS": {
        "value": [
          30.7
        ],
        "unit": "MPa"
      }
    },
    "analysis_with_hierarchical_structure": {
      "descriptive_text": "The sample consists of an amorphous copolymer synthesized from terephthalic acid, ethylene glycol, and 1,4-cyclohexanedimethanol, commonly known as PETG. Specimens were fabricated using fused filament fabrication (FFF) with commercial PolyMax PETG filament, utilizing a nozzle temperature of 230 °C, a bed temperature of 60 °C, and a layer thickness of 0.2 mm at a printing speed of 50 mm/s. The printed geometry included two shells with a 0° raster orientation, resulting in a hierarchical structure characterized by an amorphous matrix with an average porosity of approximately 5%. Mechanical characterization was performed via tensile testing at a crosshead speed of 5 mm/min under ambient conditions according to ASTM D638 type I standards.",
      "reasoning_analysis": "Increasing Factors: The presence of rigid aromatic terephthalic acid units within the polymer backbone provides intrinsic chain stiffness, while the 0° raster orientation aligns the extruded filaments parallel to the loading axis, optimizing load transfer along the continuous polymer strands. Decreasing Factors: The incorporation of 1,4-cyclohexanedimethanol disrupts chain packing, preventing crystallization and resulting in an amorphous matrix with lower theoretical strength than semi-crystalline counterparts. Crucially, the fused filament fabrication process introduces approximately 5% porosity, which acts as stress concentration sites and reduces the effective load-bearing cross-sectional area, alongside inter-layer bonding limitations inherent to FFF processing that create weak interfaces prone to delamination. Dominant Factor: While the molecular backbone offers inherent stiffness, the processing-induced defects are the dominant factor; the combination of significant porosity and incomplete inter-layer diffusion characteristic of FFF processing qualitatively limits the UTS far below the theoretical bulk material strength, making the structural defects the primary determinant of failure."
    },
    "analysis_without_hierarchical_structure": {
      "descriptive_text": "The sample comprises a copolymer derived from terephthalic acid, ethylene glycol, and 1,4-cyclohexanedimethanol. Specimens were fabricated via fused filament fabrication using commercial PETG filament (PolyMax, Polymaker) with a nozzle temperature of 230 °C and a bed temperature of 60 °C. The printing parameters included a layer thickness of 0.2 mm, a printing speed of 50 mm/s, and a raster orientation of 0° with two outer shells. Mechanical characterization was performed via tensile testing at a crosshead speed of 5 mm/min under ambient temperature conditions following the ASTM D638 type I standard.",
