Repository: hhtrick/HHT-code

# HHT training framework

This directory contains model training, embedding precomputation, inference, article-level baselines and the curated datasets. All commands below assume that the working directory is `train_code/`.

## 3. Datasets and fixed partitions

Each main dataset is a JSON array at `dataset/{property}/{property}.json`. Entries contain source metadata, `chemical_composition`, `processing_history`, `hierarchical_structure`, `properties`, and two generated-analysis objects. Targets are stored as `properties[property]["value"]`; source metadata and target values are not predictive input fields.

| Property | Train | Validation | Test | Total |
|---|---:|---:|---:|---:|

File: train_code/dataset/UTS/UTS.json (part 136 of 292)
[
      "reasoning_analysis": "Increasing Factors: The presence of rigid aromatic terephthalic acid units in the polymer backbone provides inherent chain stiffness and cohesive energy density, contributing positively to the baseline tensile strength. Furthermore, the processing history specifies a 0° raster orientation, which aligns the printed filaments parallel to the direction of the applied tensile load, maximizing the contribution of the individual filament strength rather than relying on weaker inter-layer bonds. Decreasing Factors: The incorporation of 1,4-cyclohexanedimethanol (CHDM) disrupts the regularity of the polymer chain, preventing crystallization and resulting in an amorphous structure that typically exhibits lower yield strength and UTS compared to semi-crystalline counterparts like standard PET. Additionally, the fused filament fabrication process inherently introduces micro-voids and creates weak inter-layer interfaces due to incomplete diffusion between deposited roads, which act as stress concentrators and premature failure sites. Dominant Factor: While the chemical composition establishes a tough, amorphous baseline, the processing-induced anisotropy and inter-layer adhesion quality inherent to the FFF method qualitatively dominate the final UTS behavior. The mechanical integrity is primarily limited by the strength of the bonds between printed layers rather than the intrinsic strength of the polymer material itself, making the manufacturing technique the critical determinant of the ultimate tensile strength."
    }
  },
  {
    "doi": "10.1002/app.50955",
    "title": "Investigation of 3D printing strategy on the mechanical performance of coextruded continuous carbon fiber reinforced PETG",
    "year": 2021,
    "chemical_composition": {
      "repeat_unit_psmiles": null,
      "monomers": [
        {
          "name": "Terephthalic acid",
          "smiles": null,
          "ratio_value": null,
          "ratio_unit": null
        },
        {
          "name": "Ethylene glycol",
          "smiles": null,
          "ratio_value": null,
          "ratio_unit": null
        },
        {
          "name": "1,4-Cyclohexanedimethanol",
          "smiles": null,
          "ratio_value": null,
          "ratio_unit": null
        }
      ],
      "additives": [
        {
          "name": "Carbon Fiber",
          "type": "filler",
          "amount_value": 75,
          "amount_unit": "wt%"
        }
      ],
      "is_homopolymer": false
    },
    "processing_history": "Coextruded continuous carbon fiber (CCF) composite filament (Anisoprint). Tensile test on single filament at 5 mm/min crosshead speed, ambient temperature, aluminum plates glued with epoxy adhesive.",
    "hierarchical_structure": "1500 fibers in a bundle, homogeneously distributed in matrix, longitudinally aligned, elliptical shape with equivalent diameter of 0.34 mm, no void content at 1 μm resolution.",
    "properties": {
      "UTS": {
        "value": [
          2260
        ],
        "unit": "MPa"
      }
    },
    "analysis_with_hierarchical_structure": {
      "descriptive_text": "The sample comprises a copolyester matrix derived from Terephthalic acid, Ethylene glycol, and 1,4-Cyclohexanedimethanol, reinforced with 75 wt% Carbon Fiber filler. Manufactured via coextrusion as a continuous carbon fiber composite filament using Anisoprint technology, the material features a hierarchical structure consisting of 1500 fibers homogeneously distributed and longitudinally aligned within the matrix. The filament exhibits an elliptical cross-section with an equivalent diameter of 0.34 mm and is reported to have no void content at a 1 μm resolution. Mechanical characterization was conducted through tensile testing on a single filament at a crosshead speed of 5 mm/min under ambient temperature, with specimens mounted on aluminum plates using epoxy adhesive.",
      "reasoning_analysis": "Increasing Factors: The ultimate tensile strength is significantly promoted by the exceptionally high carbon fiber loading of 75 wt% and the continuous nature of the reinforcement, which allows for efficient load bearing along the fiber axis. The longitudinal alignment of the 1500 fibers within the bundle ensures maximal utilization of the fiber strength in the direction of the applied stress, while the absence of void content at 1 μm resolution prevents premature failure initiation at stress concentrators. Decreasing Factors: The inclusion of 1,4-Cyclohexanedimethanol in the copolyester matrix disrupts chain packing and reduces crystallinity compared to standard polyethylene terephthalate, resulting in a matrix phase with lower intrinsic strength and stiffness that may limit interfacial shear transfer efficiency. Additionally, the high fiber volume fraction leaves a minimal matrix content to distribute stress between fibers, potentially making the composite sensitive to any localized fiber misalignment or surface defects. Dominant Factor: The reinforcement architecture qualitatively dominates the UTS behavior, as the continuous, longitudinally aligned carbon fibers at high volume fraction dictate the load-bearing capacity according to the rule of mixtures, rendering the reduced strength of the amorphous copolyester matrix secondary in the longitudinal direction."
    },
    "analysis_without_hierarchical_structure": {
      "descriptive_text": "The sample comprises a copolyester matrix derived from terephthalic acid, ethylene glycol, and 1,4-cyclohexanedimethanol monomers, reinforced with carbon fiber filler at 75 wt%. This material was processed into a coextruded continuous carbon fiber composite filament using Anisoprint technology. Mechanical evaluation was conducted via tensile testing on a single filament at a crosshead speed of 5 mm/min under ambient temperature, with specimens secured to aluminum plates using epoxy adhesive.",
      "reasoning_analysis": "Increasing Factors: The presence of continuous carbon fibers at a high loading of 75 wt% serves as the primary driver for elevated UTS, as the coextrusion process aligns these high-modulus reinforcements along the tensile axis to bear the majority of the applied load according to the rule of mixtures. The copolyester matrix supports this by facilitating load transfer between fibers through interfacial shear stress. Decreasing Factors: The incorporation of 1,4-cyclohexanedimethanol disrupts the chain regularity compared to pure polyethylene terephthalate, reducing matrix crystallinity and potentially lowering the interfacial shear strength necessary for efficient load transfer. Furthermore, the extremely high fiber loading restricts the matrix volume available for wetting, increasing the risk of voids or poor impregnation that act as stress concentrators, while the epoxy adhesive bonding method may introduce stress concentrations at the grip interfaces leading to premature failure. Dominant Factor: The intrinsic tensile strength and alignment of the continuous carbon fiber reinforcement qualitatively dominate the final UTS behavior. Despite potential reductions in matrix crystallinity or interfacial quality arising from the copolymer composition and high filler loading, the load-bearing capacity of the continuous fiber phase dictates the overall mechanical performance in the longitudinal direction."
    }
  },
  {
    "doi": null,
    "title": "Mechanical characteristics of glass fibre reinforced polymer made of furfuryl alcohol bio-resin",
    "year": 2013,
    "chemical_composition": {
      "repeat_unit_psmiles": null,
      "monomers": [
        {
          "name": "Epoxy resin component A",
          "smiles": null,
          "ratio_value": 100,
          "ratio_unit": "parts"
        },
        {
          "name": "Epoxy resin component B",
          "smiles": null,
          "ratio_value": 34.5,
          "ratio_unit": "parts"
        }
      ],
      "additives": [
        {
          "name": "Glass fiber (Tyfo SEH-51A)",
          "type": "reinforcement",
          "amount_value": null,
          "amount_unit": null
        }
      ],
      "is_homopolymer": false
    },
    "processing_history": "Control tension coupon. Epoxy-GFRP double layer. Wet layup fabrication. Cured approx 23 days. Cut to 25 mm width. Tabs bonded with Sikadur 30 epoxy. UTS measured by uniaxial tension testing at 2 mm/min using Instron 8808, ASTM D3039, room temperature.",
    "hierarchical_structure": "Unidirectional glass fiber fabric reinforced polymer laminate. Double layer. Thickness 2.33 ± 0.13 mm.",
    "properties": {
      "UTS": {
        "value": [
          545
        ],
        "unit": "MPa"
      }
    },
    "analysis_with_hierarchical_structure": {
      "descriptive_text": "The sample consists of a unidirectional glass fiber reinforced polymer laminate fabricated via a wet layup process using a two-component epoxy system comprising 100 parts of Component A and 34.5 parts of Component B. Reinforced with Tyfo SEH-51A glass fibers, the composite was constructed as a double-layer structure with a final thickness of 2.33 ± 0.13 mm. Following an approximate 23-day cure period, the laminate was cut into 25 mm wide coupons, and end tabs were bonded using Sikadur 30 epoxy to prepare control tension specimens. The Ultimate Tensile Strength was characterized by uniaxial tension testing at a crosshead speed of 2 mm/min using an Instron 8808 system in accordance with ASTM D3039 standards at room temperature.",
      "reasoning_analysis": "Increasing Factors: The inclusion of Tyfo SEH-51A glass fibers provides a high-strength reinforcement phase that substantially exceeds the strength of the neat epoxy matrix, directly enhancing load-bearing capacity. The unidirectional orientation of the fabric aligns the fibers with the tensile loading axis, maximizing stress transfer efficiency according to the rule of mixtures. Additionally, the extended 23-day cure duration likely ensures a high degree of crosslinking within the epoxy network, improving matrix stiffness and interfacial adhesion, while the bonded end tabs mitigate grip-induced stress concentrations to prevent premature failure. Decreasing Factors: The wet layup fabrication method introduces inherent risks of void formation and inconsistent fiber wetting compared to automated prepreg processes, creating potential stress concentration sites that can initiate early matrix cracking. The brittle nature of the thermoset epoxy matrix may limit toughness, making the composite sensitive to local resin-rich areas or minor fiber misalignments that could trigger interfacial debonding. Furthermore, the double-layer configuration may exhibit edge effects or thickness variations that slightly compromise stress uniformity across the specimen width. Dominant Factor: The ultimate tensile strength is qualitatively dominated by the mechanical properties and volume fraction of the continuous unidirectional glass fibers aligned with the load path. While matrix quality and processing defects influence the failure mode and strain-to-failure, the continuous fiber reinforcement provides the overwhelming contribution to the axial load-bearing capacity, rendering the fiber alignment and integrity the primary determinants of the final UTS behavior."
    },
    "analysis_without_hierarchical_structure": {
      "descriptive_text": "The material system consists of a two-part epoxy resin formulation comprising Component A and Component B mixed at a ratio of 100 to 34.5 parts by weight, respectively. This matrix was reinforced with Tyfo SEH-51A glass fibers to fabricate an epoxy-glass fiber reinforced polymer (GFRP) double layer composite via a wet layup technique. Following fabrication, the laminate was cured for approximately 23 days at ambient conditions. Control tension coupons were prepared by cutting the cured laminate to a width of 25 mm, with end tabs bonded using Sikadur 30 epoxy to facilitate gripping. The ultimate tensile strength was subsequently evaluated through uniaxial tension testing performed at a crosshead speed of 2 mm/min using an Instron 8808 universal testing machine in accordance with ASTM D3039 standards at room temperature.",
      "reasoning_analysis": "Increasing Factors: The primary driver for enhanced strength is the incorporation of Tyfo SEH-51A glass fibers, which act as the main load-bearing phase, significantly elevating the UTS compared to the neat epoxy matrix. Additionally, the extended curing period of approximately 23 days likely ensures a high degree of crosslinking within the epoxy matrix, optimizing interfacial shear strength and stress transfer efficiency between the fibers and the resin. The use of bonded end tabs also prevents premature grip-induced failure, ensuring the measured UTS reflects the true material capacity. Decreasing Factors: The wet layup fabrication method is susceptible to introducing voids and inconsistent fiber wetting, which act as stress concentrators and can reduce the effective load-bearing cross-section. Furthermore, ambient curing without elevated temperature post-curing may result in a lower crosslink density compared to thermal curing cycles, potentially limiting the matrix stiffness and thermal stability. Dominant Factor: The presence of the continuous glass fiber reinforcement is the dominant factor governing the final UTS behavior, as it fundamentally shifts the failure mode from matrix-dominated to fiber-dominated, establishing a high-strength regime that outweighs the detrimental effects of potential processing-induced voids inherent to the wet layup technique."
    }
  },
  {
    "doi": "10.1002/app.50955",
    "title": "Investigation of 3D printing strategy on the mechanical performance of coextruded continuous carbon fiber reinforced PETG",
    "year": 2021,
    "chemical_composition": {
      "repeat_unit_psmiles": null,
      "monomers": [
        {
          "name": "Terephthalic acid",
          "smiles": null,
          "ratio_value": null,
          "ratio_unit": null
        },
        {
          "name": "Ethylene glycol",
          "smiles": null,
          "ratio_value": null,
          "ratio_unit": null
        },
        {
          "name": "1,4-Cyclohexanedimethanol",
          "smiles": null,
          "ratio_value": null,
          "ratio_unit": null
        }
      ],
      "additives": [],
      "is_homopolymer": false
    },
    "processing_history": "Fused filament fabrication (FFF) using PETG filament (PolyMax, Polymaker). Nozzle temperature 230 °C, bed temperature 60 °C, layer thickness 0.2 mm, printing speed 50 mm/s, 2 shells of PETG, raster orientation 90°. Tensile test at 5 mm/min, ambient temperature, ASTM D638 type I.",
    "hierarchical_structure": "Amorphous matrix, porosity 5.43% (measured by μCT).",
    "properties": {
      "UTS": {
        "value": [
          14.1
        ],
        "unit": "MPa"
      }
    },
    "analysis_with_hierarchical_structure": {
      "descriptive_text": "The sample comprises a copolymer derived from terephthalic acid, ethylene glycol, and 1,4-cyclohexanedimethanol, exhibiting an amorphous matrix structure. It was manufactured using fused filament fabrication (FFF) with PolyMax PETG filament, employing a nozzle temperature of 230 °C, bed temperature of 60 °C, layer thickness of 0.2 mm, and printing speed of 50 mm/s, with a specific architecture of two shells and a 90° raster orientation. Micro-computed tomography indicated an internal porosity of 5.43%, and mechanical evaluation was conducted via tensile testing at 5 mm/min under ambient temperature following ASTM D638 Type I specifications.",
      "reasoning_analysis": "Increasing Factors: The chemical backbone contains rigid aromatic rings from terephthalic acid and polar ester linkages, which provide inherent chain stiffness and intermolecular interactions that contribute to load-bearing capacity. Additionally, the processing history specifies the use of two shells, which may create a denser outer skin compared to the infill, potentially offering marginal resistance to surface crack initiation during tensile loading. Decreasing Factors: The incorporation of 1,4-cyclohexanedimethanol disrupts chain packing and prevents crystallization, resulting in an amorphous matrix that lacks the reinforcing effect of crystalline domains found in standard PET, inherently lowering the yield strength. Critically, the FFF processing history introduces significant structural anisotropy; specifically, the 90° raster orientation implies that the deposited filaments are perpendicular to the loading axis, forcing the load to transfer through weak interlayer bonds rather than along the continuous polymer chains. Furthermore, the measured porosity of 5.43% acts as stress concentrators that facilitate premature void coalescence and crack propagation, drastically reducing the effective load-bearing cross-sectional area. Dominant Factor: The dominant factor is the combination of processing-induced anisotropy and porosity. While the chemical composition provides a baseline toughness, the 90° raster orientation relative to the tensile load direction means failure is governed by interlayer adhesion strength rather than intrinsic polymer strength. Coupled with the 5.43% void content which accelerates failure initiation, these processing and structural defects qualitatively dominate the UTS, leading to a significant reduction compared to isotropic, bulk-molded counterparts."
    },
    "analysis_without_hierarchical_structure": {
      "descriptive_text": "The sample comprises a copolymer derived from terephthalic acid, ethylene glycol, and 1,4-cyclohexanedimethanol, commonly known as PETG. Specimens were manufactured via fused filament fabrication using PolyMax PETG filament with a nozzle temperature of 230 °C and a bed temperature of 60 °C. The processing parameters included a layer thickness of 0.2 mm, a printing speed of 50 mm/s, a raster orientation of 90°, and two outer shells. Mechanical evaluation was conducted through tensile testing at a crosshead speed of 5 mm/min under ambient temperature conditions in accordance with ASTM D638 type I standards.",
      "reasoning_analysis": "Increasing Factors: The chemical backbone contains aromatic terephthalic acid units which provide intrinsic chain stiffness and strong intermolecular interactions, establishing a robust baseline for mechanical integrity. Additionally, the specification of two outer shells during fabrication creates a densified perimeter that may slightly enhance resistance to surface crack initiation compared to a single-wall structure. Decreasing Factors: The incorporation of 1,4-cyclohexanedimethanol disrupts chain symmetry, preventing crystallization and resulting in an amorphous matrix that lacks the reinforcing effect of crystalline lamellae found in standard PET. More critically, the fused filament fabrication process inherently introduces micro-voids between deposited roads and limits inter-layer polymer chain diffusion, creating weak interfaces. The 90° raster orientation likely aligns the printed filaments perpendicular to the loading axis, forcing stress transfer across weak inter-bead boundaries rather than along the polymer chains, which drastically reduces load-bearing capacity. Dominant Factor: The processing-induced anisotropy and interfacial weakness inherent to the FFF method, particularly the raster orientation relative to the tensile load, qualitatively dominate the UTS behavior. These manufacturing defects and bonding limitations typically override the intrinsic strength potential of the PETG chemistry, leading to premature failure at the inter-layer interfaces."
    }
  },
  {
    "doi": null,
    "title": "Evaluation of Engineering Polymeric Composites for Abrasive Wear Performance",
    "year": 1999,
    "chemical_composition": {
      "repeat_unit_psmiles": null,
      "monomers": [
        {
          "name": "Polyetherimide Copolymer",
          "smiles": null,
          "ratio_value": null,
          "ratio_unit": null
        }
      ],
      "additives": [
        {
          "name": "Mineral Filler",
          "type": "filler",
          "amount_value": 20,
          "amount_unit": "wt%"
        }
      ],
      "is_homopolymer": false
    },
    "processing_history": "Materials supplied by GE Plastics in the form of test bars. Tensile strength values reported in Table 1. Specific tensile testing conditions (e.g., strain rate, standard) not explicitly described in the text.",
    "hierarchical_structure": "Amorphous PEI copolymer matrix reinforced with 20% mineral filler.",
    "properties": {
      "UTS": {
        "value": [
          97
        ],
        "unit": "MPa"
      }
    },
    "analysis_with_hierarchical_structure": {
      "descriptive_text": "The investigated material is an amorphous polyetherimide (PEI) copolymer composite reinforced with 20 wt% mineral filler. Supplied by GE Plastics in the form of molded test bars, the sample features a hierarchical structure wherein the inorganic filler is dispersed within the rigid thermoplastic matrix. Mechanical characterization was performed to determine tensile strength properties of the composite system.",
      "reasoning_analysis": "Increasing Factors: The polyetherimide backbone contains rigid aromatic and imide groups that restrict chain mobility and provide high intrinsic cohesive energy density, establishing a high baseline for tensile strength. The incorporation of 20 wt% mineral filler acts as a reinforcement phase; assuming adequate interfacial adhesion, these rigid particles bear load and restrict matrix deformation, thereby enhancing the ultimate tensile strength. Additionally, the formation of test bars via molding processes may induce molecular orientation in the flow direction, further aligning chains to resist tensile loads. Decreasing Factors: The amorphous nature of the PEI copolymer matrix lacks the physical crosslinking provided by crystalline domains, which could otherwise limit plastic deformation and increase strength. Furthermore, the introduction of particulate fillers creates potential stress concentration points at the filler-matrix interface; if interfacial bonding is suboptimal, debonding can initiate premature failure, reducing the observed UTS. Dominant Factor: The high intrinsic strength of the aromatic PEI backbone combined with the load-bearing capacity of the 20 wt% mineral filler qualitatively dominates the mechanical response. While the amorphous structure and potential interfacial stress concentrations present limitations, the reinforcement effect of the rigid filler within the high-performance thermoplastic matrix is the primary driver determining the final ultimate tensile strength behavior."
    },
    "analysis_without_hierarchical_structure": {
      "descriptive_text": "The sample comprises a polyetherimide copolymer matrix compounded with 20 wt% mineral filler. Supplied commercially by GE Plastics, the material was provided in the form of molded test bars intended for mechanical characterization. This composite formulation integrates the inorganic filler directly into the high-performance thermoplastic backbone during the manufacturing process prior to delivery.",
      "reasoning_analysis": "Increasing Factors: The polyetherimide backbone contains rigid aromatic and imide structures that restrict chain mobility and provide high intrinsic cohesive strength. Additionally, the incorporation of 20 wt% mineral filler introduces rigid particulate phases that can bear load and restrict matrix deformation, potentially enhancing strength through reinforcement mechanisms if interfacial adhesion is sufficient. Decreasing Factors: The presence of rigid filler particles creates potential stress concentration sites within the matrix that can initiate premature failure under tensile load. Furthermore, the copolymer nature may introduce structural irregularities that reduce chain packing efficiency compared to a strictly linear homopolymer, and the molding process implied by the supply of test bars could leave residual internal stresses that weaken the bulk material. Dominant Factor: The intrinsic mechanical robustness of the polyetherimide matrix serves as the primary foundation for the UTS; however, the net effect of the mineral filler acts as the dominant variable, where the balance between reinforcement efficiency and stress concentration at the 20 wt% loading level ultimately dictates the final tensile strength relative to the unfilled resin."
    }
  },
  {
    "doi": "10.3390/ma17133161",
    "title": "Advanced 3D Printing of Polyetherketoneketone Hydroxyapatite Composites via Fused Filament Fabrication with Increased Interlayer Connection",
    "year": 2024,
    "chemical_composition": {
      "repeat_unit_psmiles": "[*]Oc1ccc(C(=O)c2ccc(C(=O)c3ccc(O[*])cc3)cc2)cc1",
      "monomers": [
        {
          "name": "Diphenyl ether",
          "smiles": "c1ccccc1Oc2ccccc2",
          "ratio_value": null,
          "ratio_unit": null
        },
        {
          "name": "Terephthalic acid",
          "smiles": "OC(=O)c1ccc(C(=O)O)cc1",
          "ratio_value": null,
          "ratio_unit": null
        },
        {
          "name": "Isophthalic acid",
          "smiles": "OC(=O)c1cccc(C(=O)O)c1",
          "ratio_value": null,
          "ratio_unit": null
        }
      ],
      "additives": [],
      "is_homopolymer": false
    },
    "processing_history": "Filament extruded at 340 °C, 45 rpm. 3D printed via FFF on modified Ultimaker 2+, bed 180 °C. UTS measured by tensile testing (Instron 5500R) at 5 mm/min, room temperature, ASTM 638 Type IV/V. Printing orientation: XY-direction.",
    "hierarchical_structure": "Crystallinity: 13.1%. Grain size: 14.8 nm. Regional island crystallites (80 µm diameter regions).",
    "properties": {
      "UTS": {
        "value": [
          83.4
        ],
        "unit": "MPa"
      }
    },
    "analysis_with_hierarchical_structure": {
      "descriptive_text": "The sample consists of a copolymer synthesized from diphenyl ether, terephthalic acid, and isophthalic acid monomers, belonging to the poly(aryl ether ketone) family. The material was processed into a filament via extrusion at 340 °C and 45 rpm, followed by fabrication using fused filament fabrication (FFF) on a modified Ultimaker 2+ with a heated bed at 180 °C. The resulting printed structure exhibits a crystallinity of 13.1% with a grain size of 14.8 nm, organized into regional island crystallites spanning approximately 80 µm in diameter. Mechanical characterization was performed via tensile testing according to ASTM 638 Type IV/V standards at a crosshead speed of 5 mm/min at room temperature, with the printing orientation aligned in the XY-direction.",
      "reasoning_analysis": "Increasing Factors: The rigid aromatic backbone derived from diphenyl ether and terephthalic acid units provides high intrinsic chain stiffness and strength, fundamentally supporting higher UTS. The XY printing orientation aligns the tensile load parallel to the deposited filaments, maximizing inter-bead strength compared to the Z-direction, while the elevated bed temperature of 180 °C facilitates polymer chain diffusion across raster lines and supports the formation of the observed crystalline regions. Decreasing Factors: The incorporation of isophthalic acid introduces meta-linkages that disrupt chain linearity, reducing packing efficiency and limiting the overall crystallinity to 13.1%, which is relatively low for this polymer class and reduces crystalline reinforcement. The fused filament fabrication process inherently introduces micro-voids between raster lines, reducing the effective load-bearing cross-sectional area, and the nano-scale grain size suggests limited crystal perfection compared to larger spherulites formed during slower cooling. Dominant Factor: The processing-induced morphological defects inherent to FFF manufacturing, combined with the suppressed crystallinity resulting from the copolymer composition, qualitatively dominate the UTS behavior. While the aromatic backbone offers high theoretical strength, the limited crystalline reinforcement and inter-filament voids prevent the material from reaching the UTS potential of fully dense, highly crystalline counterparts."
    },
    "analysis_without_hierarchical_structure": {
      "descriptive_text": "The sample comprises an aromatic copolymer synthesized from diphenyl ether, terephthalic acid, and isophthalic acid monomers, resulting in a backbone featuring mixed ether and ester linkages with both para and meta substitutions. This material was extruded into a filament at 340 °C and 45 rpm, subsequently processed via fused filament fabrication (FFF) 3D printing on a modified Ultimaker 2+ system with a heated bed maintained at 180 °C. The ultimate tensile strength was evaluated using an Instron 5500R universal testing machine at a crosshead speed of 5 mm/min under room temperature conditions following ASTM 638 Type IV/V standards, with the printing orientation aligned in the XY-direction.",
      "reasoning_analysis": "Increasing Factors: The chemical composition features a rigid aromatic backbone with para-substituted terephthalic acid units, which promote chain linearity and strong intermolecular pi-pi stacking interactions, intrinsically enhancing load-bearing capacity. Additionally, the processing history includes a high bed temperature of 180 °C and XY-direction printing orientation, which maximizes inter-layer diffusion and aligns the printed raster roads with the tensile load axis, thereby optimizing cohesion and strength within the additive manufacturing constraints. Decreasing Factors: The incorporation of isophthalic acid introduces meta-substitutions that create kinks in the polymer chain, disrupting crystalline packing and reducing the intrinsic modulus compared to a purely para-linked analogue. Furthermore, the FFF processing history inherently introduces micro-voids and distinct inter-layer interfaces that act as stress concentrators and potential failure initiation sites, limiting the UTS relative to bulk molded specimens. Dominant Factor: While the rigid aromatic chemistry provides a high theoretical strength baseline, the processing history involving FFF fabrication is the dominant factor governing the final UTS behavior, as the inherent anisotropy and inter-layer bonding quality of the 3D printed structure dictate the effective load transfer efficiency and failure mode more significantly than the variations in monomer substitution."
    }
  },
  {
    "doi": "10.1002/app.50955",
    "title": "Investigation of 3D printing strategy on the mechanical performance of coextruded continuous carbon fiber reinforced PETG",
    "year": 2021,
    "chemical_composition": {
      "repeat_unit_psmiles": null,
      "monomers": [
        {
          "name": "Terephthalic acid",
          "smiles": null,
          "ratio_value": null,
          "ratio_unit": null
        },
        {
          "name": "Ethylene glycol",
          "smiles": null,
          "ratio_value": null,
          "ratio_unit": null
        },
        {
          "name": "1,4-Cyclohexanedimethanol",
          "smiles": null,
          "ratio_value": null,
          "ratio_unit": null
        }
      ],
      "additives": [],
      "is_homopolymer": false
    },
    "processing_history": "Fused filament fabrication (FFF) using PETG filament (PolyMax, Polymaker). Nozzle temperature 230 °C, bed temperature 60 °C, layer thickness 0.2 mm, printing speed 50 mm/s, 2 shells of PETG, raster orientation 45°/-45°. Tensile test at 5 mm/min, ambient temperature, ASTM D638 type I.",
    "hierarchical_structure": "Amorphous matrix, porosity 5.41% (measured by μCT), alternate layup structure.",
    "properties": {
      "UTS": {
        "value": [
          21.5
        ],
        "unit": "MPa"
      }
    },
    "analysis_with_hierarchical_structure": {
      "descriptive_text": "The sample comprises a copolymer derived from terephthalic acid, ethylene glycol, and 1,4-cyclohexanedimethanol, resulting in an amorphous PETG matrix. It was fabricated via fused filament fabrication using commercial filament with a nozzle temperature of 230 °C and a bed temperature of 60 °C, producing an alternate layup structure with 2 shells, a 45°/-45° raster orientation, and 0.2 mm layer thickness. Micro-computed tomography revealed a porosity of 5.41% within the printed structure, which was subsequently subjected to tensile testing at a crosshead speed of 5 mm/min under ambient conditions in accordance with ASTM D638 type I standards.",
      "reasoning_analysis": "Increasing Factors: The 45°/-45° raster orientation provides a balanced stress distribution that mitigates anisotropic weakness compared to unidirectional patterns, while the high nozzle temperature of 230 °C promotes polymer chain interdiffusion across layer interfaces to enhance inter-layer bonding strength. Additionally, the incorporation of 1,4-cyclohexanedimethanol disrupts crystallization, maintaining an amorphous phase that offers ductility and resistance to brittle fracture under load. Decreasing Factors: The presence of 5.41% porosity acts as critical stress concentrators that reduce the effective load-bearing cross-sectional area and initiate premature crack propagation. Furthermore, the amorphous structure lacks the reinforcing crystalline domains found in standard PET, inherently lowering the theoretical strength ceiling, and the layered manufacturing process introduces intrinsic weaknesses at the z-axis boundaries relative to bulk molded materials. Dominant Factor: The structural defects introduced by the additive manufacturing process, specifically the void content and inter-layer adhesion limits, qualitatively dominate the UTS behavior. While the copolymer composition provides a ductile baseline, the processing-induced porosity and inherent anisotropy of the 3D printed architecture impose the primary limitation on the ultimate tensile strength relative to dense, isotropic counterparts."
    },
    "analysis_without_hierarchical_structure": {
      "descriptive_text": "The sample comprises a copolymer derived from terephthalic acid, ethylene glycol, and 1,4-cyclohexanedimethanol, processed as a commercial PETG filament (PolyMax, Polymaker). The material was fabricated using fused filament fabrication (FFF) with a nozzle temperature of 230 °C and a bed temperature of 60 °C, utilizing a layer thickness of 0.2 mm and a printing speed of 50 mm/s. The resulting specimen featured two outer shells with a raster orientation of 45°/-45° and was subjected to tensile testing at a crosshead speed of 5 mm/min under ambient conditions in accordance with ASTM D638 Type I standards.",
      "reasoning_analysis": "Increasing Factors: The presence of aromatic terephthalic acid units within the polymer backbone imparts intrinsic chain rigidity and strong intermolecular forces, establishing a high baseline for mechanical integrity. The thermal history involving a 230 °C nozzle temperature facilitates adequate chain mobility during extrusion, promoting inter-diffusion between adjacent filament roads within the same layer and enhancing intra-layer cohesion. Decreasing Factors: The inclusion of 1,4-cyclohexanedimethanol disrupts chain packing symmetry, reducing crystallinity compared to standard PET and limiting crystalline reinforcement mechanisms. More critically, the fused filament fabrication process introduces significant anisotropy; the 45°/-45° raster orientation misaligns the primary bead direction relative to the tensile load axis, while the layer-by-layer deposition creates weak inter-layer interfaces prone to delamination under stress. Dominant Factor: Although the aromatic backbone provides inherent strength, the processing-induced microstructural anisotropy, specifically the weak z-axis inter-layer bonding and the off-axis raster orientation relative to the loading direction, qualitatively dominates the final UTS behavior, typically resulting in reduced strength compared to isotropic bulk material."
    }
  },
  {
    "doi": null,
    "title": "Evaluation of Engineering Polymeric Composites for Abrasive Wear Performance",
    "year": 1999,
    "chemical_composition": {
      "repeat_unit_psmiles": null,
      "monomers": [
        {
          "name": "Polyetherimide Copolymer",
          "smiles": null,
          "ratio_value": null,
          "ratio_unit": null
        }
      ],
      "additives": [
        {
          "name": "Short Glass Fibre",
          "type": "filler",
          "amount_value": 20,
          "amount_unit": "wt%"
        }
      ],
      "is_homopolymer": false
    },
    "processing_history": "Materials supplied by GE Plastics in the form of test bars. Tensile strength values reported in Table 1. Specific tensile testing conditions (e.g., strain rate, standard) not explicitly described in the text.",
    "hierarchical_structure": "Amorphous PEI copolymer matrix reinforced with 20% short glass fibres.",
    "properties": {
      "UTS": {
        "value": [
          145
        ],
        "unit": "MPa"
      }
    },
    "analysis_with_hierarchical_structure": {
      "descriptive_text": "The material is an amorphous polyetherimide copolymer matrix composite reinforced with 20 wt% short glass fibres. Supplied by GE Plastics in the form of test bars, the sample represents a commercially formulated engineering thermoplastic where the hierarchical structure consists of discontinuous fibres dispersed within the rigid polymer phase. Tensile strength data were obtained from these supplied test bars, though the specific testing conditions were not detailed in the accompanying documentation.",
      "reasoning_analysis": "Increasing Factors: The polyetherimide backbone features rigid aromatic and imide linkages that confer high intrinsic stiffness and cohesive energy density, establishing a robust baseline for tensile strength. The addition of 20 wt% short glass fibres acts as a primary reinforcement mechanism, where the high-modulus fibres carry load and restrict matrix deformation, significantly elevating the ultimate tensile strength compared to the neat resin. Decreasing Factors: The discontinuous nature of the short fibres limits load transfer efficiency compared to continuous fibre systems, and fibre ends may act as stress concentration sites initiating failure. Furthermore, the amorphous structure lacks crystalline domains that could otherwise provide additional physical crosslinking, and potential fibre orientation anisotropy resulting from the molding of test bars may reduce strength if loading is not aligned with the primary fibre orientation. Dominant Factor: The composite reinforcement effect provided by the 20 wt% glass fibres within the high-performance PEI matrix qualitatively dominates the mechanical behavior. Despite the limitations imposed by fibre length and amorphous morphology, the load-bearing capacity of the fibres combined with the rigid polymer backbone drives the UTS to levels significantly higher than unreinforced amorphous thermoplastics."
    },
    "analysis_without_hierarchical_structure": {
      "descriptive_text": "The material investigated is a polyetherimide copolymer composite reinforced with 20 wt% short glass fibre filler. The samples were supplied by GE Plastics in the form of test bars, and tensile strength values were reported following mechanical characterization of the provided specimens.",
