Repository: hhtrick/HHT-code

# HHT training framework

This directory contains model training, embedding precomputation, inference, article-level baselines and the curated datasets. All commands below assume that the working directory is `train_code/`.

## 3. Datasets and fixed partitions

Each main dataset is a JSON array at `dataset/{property}/{property}.json`. Entries contain source metadata, `chemical_composition`, `processing_history`, `hierarchical_structure`, `properties`, and two generated-analysis objects. Targets are stored as `properties[property]["value"]`; source metadata and target values are not predictive input fields.

| Property | Train | Validation | Test | Total |
|---|---:|---:|---:|---:|

File: train_code/dataset/UTS/UTS.json (part 137 of 292)
[
      "reasoning_analysis": "Increasing Factors: The polyetherimide copolymer matrix possesses a rigid backbone containing imide and ether linkages, providing inherent high strength and stiffness. The incorporation of 20 wt% short glass fibres acts as a primary reinforcing mechanism, where the high modulus fibres bear a significant portion of the applied load, thereby enhancing the composite's ultimate tensile strength through effective stress transfer across the polymer-filler interface. Decreasing Factors: The use of short fibres rather than continuous fibres introduces stress concentration points at the fibre ends, which can initiate premature failure under tensile load. Additionally, the processing method implied by the supply of test bars likely involves injection molding, which may induce fibre orientation anisotropy or create voids, potentially reducing the effective load-bearing cross-section. Dominant Factor: The reinforcement provided by the 20 wt% short glass fibres within the high-performance polyetherimide matrix is the dominant factor. Despite the limitations inherent to short-fibre composites, the load-bearing capacity added by the rigid filler qualitatively outweighs the stress concentration effects, resulting in a net increase in UTS compared to the unreinforced copolymer matrix."
    }
  },
  {
    "doi": null,
    "title": "Mechanical characteristics of glass fibre reinforced polymer made of furfuryl alcohol bio-resin",
    "year": 2013,
    "chemical_composition": {
      "repeat_unit_psmiles": null,
      "monomers": [
        {
          "name": "Epoxy resin component A",
          "smiles": null,
          "ratio_value": 100,
          "ratio_unit": "parts"
        },
        {
          "name": "Epoxy resin component B",
          "smiles": null,
          "ratio_value": 34.5,
          "ratio_unit": "parts"
        }
      ],
      "additives": [
        {
          "name": "Glass fiber (Tyfo SEH-51A)",
          "type": "reinforcement",
          "amount_value": null,
          "amount_unit": null
        }
      ],
      "is_homopolymer": false
    },
    "processing_history": "Control tension coupon. Epoxy-GFRP single layer. Wet layup fabrication. Cured approx 23 days. Cut to 25 mm width. Tabs bonded with Sikadur 30 epoxy. UTS measured by uniaxial tension testing at 2 mm/min using Instron 8808, ASTM D3039, room temperature.",
    "hierarchical_structure": "Unidirectional glass fiber fabric reinforced polymer laminate. Single layer. Thickness 1.32 ± 0.07 mm.",
    "properties": {
      "UTS": {
        "value": [
          525
        ],
        "unit": "MPa"
      }
    },
    "analysis_with_hierarchical_structure": {
      "descriptive_text": "The sample consists of a unidirectional glass fiber reinforced polymer laminate fabricated via wet layup using a two-component epoxy matrix system composed of 100 parts component A and 34.5 parts component B. Reinforcement was provided by Tyfo SEH-51A glass fibers arranged in a single-layer configuration with a thickness of 1.32 ± 0.07 mm. Following an approximate 23-day cure period, the laminate was machined into 25 mm wide control tension coupons with Sikadur 30 epoxy tabs bonded to the ends. Ultimate tensile strength was characterized by uniaxial tension testing at a crosshead speed of 2 mm/min under room temperature conditions in accordance with ASTM D3039 using an Instron 8808 system.",
      "reasoning_analysis": "Increasing Factors: The alignment of high-strength Tyfo SEH-51A glass fibers in the unidirectional loading direction provides the primary load-bearing capacity, significantly elevating the UTS compared to the neat epoxy matrix. Additionally, the extended 23-day cure history likely promotes a high degree of crosslinking within the epoxy network, optimizing matrix stiffness and interfacial shear strength, while the use of bonded end tabs minimizes grip-induced stress concentrations that could otherwise lead to premature failure. Decreasing Factors: The wet layup fabrication method is prone to introducing micro-voids and may result in a lower or less consistent fiber volume fraction compared to automated prepreg processes, which reduces the effective load-bearing cross-sectional area. Furthermore, the single-layer architecture may be susceptible to edge effects or slight fiber misalignment during manual placement, creating localized stress concentrations that initiate failure earlier than in multi-ply laminates. Dominant Factor: While the manual wet layup processing introduces microstructural defects that limit composite efficiency, the intrinsic high tensile strength of the unidirectional glass fibers aligned with the stress axis qualitatively dominates the mechanical response, establishing a UTS significantly higher than the unreinforced matrix despite the processing-induced variability."
    },
    "analysis_without_hierarchical_structure": {
      "descriptive_text": "The sample comprises a glass fiber reinforced polymer composite synthesized from an epoxy resin system consisting of Component A and Component B mixed at a ratio of 100 to 34.5 parts, respectively. Reinforcement was achieved using Tyfo SEH-51A glass fibers arranged in a single-layer architecture. The composite was manufactured via a wet layup fabrication process and permitted to cure for approximately 23 days. Following curing, the laminate was cut into 25 mm wide control tension coupons, and gripping tabs were bonded using Sikadur 30 epoxy to facilitate proper load introduction. The Ultimate Tensile Strength was evaluated using uniaxial tension testing at a crosshead speed of 2 mm/min on an Instron 8808 universal testing machine in accordance with ASTM D3039 standards at room temperature.",
      "reasoning_analysis": "Increasing Factors: The incorporation of Tyfo SEH-51A glass fibers serves as the primary load-bearing component, significantly enhancing the Ultimate Tensile Strength compared to the neat epoxy matrix through efficient stress transfer. The crosslinking reaction between Epoxy resin components A and B creates a rigid thermoset network that supports the fibers, while the 23-day cure duration likely ensures sufficient matrix development for interfacial bonding. Additionally, the bonding of tabs with Sikadur 30 epoxy minimizes stress concentrations at the grips, preventing premature failure and allowing the measurement of the material's true tensile capacity. Decreasing Factors: The wet layup fabrication method typically introduces higher void content and potentially lower fiber volume fractions compared to automated prepreg processes, creating stress concentration sites that can initiate premature failure. Furthermore, the absence of a specified thermal post-cure cycle may limit the maximum crosslink density of the epoxy matrix, potentially reducing the interfacial shear strength between the fiber and matrix. Dominant Factor: The inclusion of high-strength glass fibers is the primary factor driving the UTS significantly higher than the neat epoxy matrix; however, the efficiency of this reinforcement is qualitatively dominated by the interfacial quality and void content inherent to the wet layup processing history, which dictates the actual stress transfer capability."
    }
  },
  {
    "doi": null,
    "title": "Mechanical characteristics of glass fibre reinforced polymer made of furfuryl alcohol bio-resin",
    "year": 2013,
    "chemical_composition": {
      "repeat_unit_psmiles": null,
      "monomers": [
        {
          "name": "Epoxy resin component A",
          "smiles": null,
          "ratio_value": 100,
          "ratio_unit": "parts"
        },
        {
          "name": "Epoxy resin component B",
          "smiles": null,
          "ratio_value": 34.5,
          "ratio_unit": "parts"
        }
      ],
      "additives": [
        {
          "name": "Glass fiber (Tyfo SEH-51A)",
          "type": "reinforcement",
          "amount_value": null,
          "amount_unit": null
        }
      ],
      "is_homopolymer": false
    },
    "processing_history": "Control lap splice coupon. Epoxy-GFRP. Overlap length 25 mm. Wet layup fabrication. Cured approx 23 days. UTS measured by uniaxial tension testing at 2 mm/min using Instron 8808, ASTM D3039, room temperature.",
    "hierarchical_structure": "Unidirectional glass fiber fabric reinforced polymer laminate. Lap splice 25 mm.",
    "properties": {
      "UTS": {
        "value": [
          386
        ],
        "unit": "MPa"
      }
    },
    "analysis_with_hierarchical_structure": {
      "descriptive_text": "The sample comprises a unidirectional glass fiber reinforced polymer laminate utilizing Tyfo SEH-51A glass fibers within a two-component epoxy matrix system consisting of 100 parts Epoxy resin component A and 34.5 parts Epoxy resin component B. Fabricated via wet layup, the composite was configured as a control lap splice coupon with a 25 mm overlap length and subjected to an extended cure period of approximately 23 days. Mechanical characterization involved uniaxial tension testing at a crosshead speed of 2 mm/min using an Instron 8808 system in compliance with ASTM D3039 at room temperature to determine the ultimate tensile strength.",
      "reasoning_analysis": "Increasing Factors: The incorporation of Tyfo SEH-51A glass fibers provides high intrinsic tensile strength, serving as the primary load-bearing phase within the composite. The unidirectional alignment of the fabric ensures efficient stress transfer along the fiber axis during uniaxial tension, while the crosslinked epoxy matrix provides the necessary rigidity to distribute load between fibers. Decreasing Factors: The wet layup fabrication method typically introduces higher void content and less consistent fiber wetting compared to prepreg or autoclave processes, creating stress concentration sites that initiate premature failure. Additionally, the extended 23-day cure period suggests a room-temperature curing cycle, which often results in a lower crosslink density and reduced fiber-matrix interfacial shear strength compared to elevated temperature cures, potentially limiting load transfer efficiency. Dominant Factor: The continuous glass fiber reinforcement qualitatively dominates the ultimate tensile strength behavior by establishing the high-strength baseline of the material; however, the actual realized UTS is critically constrained by the processing-induced defects and interfacial quality inherent to the wet layup and ambient cure history."
    },
    "analysis_without_hierarchical_structure": {
      "descriptive_text": "The material system comprises a two-component epoxy resin matrix formulated with Component A and Component B at a ratio of 100 to 34.5 parts, respectively, reinforced with Tyfo SEH-51A glass fibers. This epoxy-glass fiber reinforced polymer (GFRP) composite was fabricated using a wet layup technique to produce a control lap splice coupon with an overlap length of 25 mm. Following an approximate cure period of 23 days, the ultimate tensile strength was characterized via uniaxial tension testing at a crosshead speed of 2 mm/min using an Instron 8808 system in accordance with ASTM D3039 at room temperature.",
      "reasoning_analysis": "Increasing Factors: The inclusion of high-modulus Tyfo SEH-51A glass fibers provides substantial reinforcement, serving as the primary load-bearing phase that significantly elevates the ultimate tensile strength relative to the neat epoxy matrix. The crosslinked thermoset nature of the cured epoxy components ensures effective stress transfer between the matrix and the reinforcement fibers. Decreasing Factors: The wet layup fabrication process inherently risks the entrapment of air voids and uneven fiber distribution, which act as stress concentrators and potential sites for premature crack initiation. Additionally, the extended ambient cure duration without explicit thermal post-curing may limit the final crosslink density of the epoxy network, potentially compromising interfacial adhesion and matrix rigidity. Dominant Factor: Despite the potential microstructural defects introduced by the wet layup processing, the high intrinsic strength of the glass fiber reinforcement qualitatively dominates the mechanical behavior, dictating the ultimate tensile strength primarily through fiber performance rather than matrix limitations."
    }
  },
  {
    "doi": "10.1002/app.50955",
    "title": "Investigation of 3D printing strategy on the mechanical performance of coextruded continuous carbon fiber reinforced PETG",
    "year": 2021,
    "chemical_composition": {
      "repeat_unit_psmiles": null,
      "monomers": [
        {
          "name": "Terephthalic acid",
          "smiles": null,
          "ratio_value": null,
          "ratio_unit": null
        },
        {
          "name": "Ethylene glycol",
          "smiles": null,
          "ratio_value": null,
          "ratio_unit": null
        },
        {
          "name": "1,4-Cyclohexanedimethanol",
          "smiles": null,
          "ratio_value": null,
          "ratio_unit": null
        }
      ],
      "additives": [],
      "is_homopolymer": false
    },
    "processing_history": "Fused filament fabrication (FFF) using PETG filament (PolyMax, Polymaker). Nozzle temperature 230 °C, bed temperature 60 °C, layer thickness 0.2 mm, printing speed 50 mm/s, without shells, raster orientation 90°. Tensile test at 5 mm/min, ambient temperature, ASTM D638 type I.",
    "hierarchical_structure": "Amorphous matrix, porosity 8.99% (measured by μCT).",
    "properties": {
      "UTS": {
        "value": [
          8.7
        ],
        "unit": "MPa"
      }
    },
    "analysis_with_hierarchical_structure": {
      "descriptive_text": "The sample comprises a copolymer synthesized from terephthalic acid, ethylene glycol, and 1,4-cyclohexanedimethanol, identifiable as polyethylene terephthalate glycol (PETG). It was fabricated via fused filament fabrication (FFF) using a commercial filament with a nozzle temperature of 230 °C, bed temperature of 60 °C, and a layer thickness of 0.2 mm at a printing speed of 50 mm/s, utilizing a 90° raster orientation without shells. The resulting hierarchical structure features an amorphous matrix with a measured porosity of 8.99% via micro-computed tomography, and mechanical performance was evaluated through tensile testing at 5 mm/min under ambient conditions following ASTM D638 type I standards.",
      "reasoning_analysis": "Increasing Factors: The presence of aromatic terephthalic acid units within the polymer backbone provides intrinsic chain stiffness and enhanced cohesive energy density through pi-pi interactions, which establishes a baseline mechanical resistance. Additionally, the inclusion of 1,4-cyclohexanedimethanol disrupts crystallization, maintaining an amorphous state that can prevent brittle failure modes associated with large spherulitic structures, potentially allowing for stress distribution prior to fracture. Decreasing Factors: The processing history introduces significant structural defects, specifically the 8.99% porosity which acts as potent stress concentrators and reduces the effective load-bearing cross-sectional area. Furthermore, the 90° raster orientation aligns the filament roads perpendicular to the loading axis, forcing failure to occur through weak inter-layer bonds rather than along the polymer chains, while the absence of shells exacerbates surface irregularities. The amorphous nature also eliminates crystalline reinforcement mechanisms that typically elevate yield strength in semi-crystalline polyesters. Dominant Factor: The processing-induced structural defects, specifically the combination of high porosity and the unfavorable 90° raster orientation, qualitatively dominate the final UTS behavior. These factors dictate that failure is governed by inter-layer adhesion strength and void coalescence rather than the intrinsic tensile strength of the PETG material itself, leading to a substantial reduction in UTS compared to bulk isotropic samples."
    },
    "analysis_without_hierarchical_structure": {
      "descriptive_text": "The sample comprises a copolymer synthesized from terephthalic acid, ethylene glycol, and 1,4-cyclohexanedimethanol, identified as PETG. Specimens were fabricated via fused filament fabrication using a commercial PETG filament with a nozzle temperature of 230 °C and a bed temperature of 60 °C. The printing protocol utilized a layer thickness of 0.2 mm and a speed of 50 mm/s, employing a 90° raster orientation without outer shells. Mechanical evaluation was conducted through tensile testing at a crosshead speed of 5 mm/min under ambient temperature conditions following ASTM D638 type I standards.",
      "reasoning_analysis": "Increasing Factors: The presence of aromatic terephthalic acid units within the polymer backbone imparts inherent chain stiffness and cohesive energy density, providing a fundamental baseline for tensile strength. Additionally, the elevated nozzle temperature of 230 °C during processing promotes enhanced polymer chain diffusion across filament interfaces, potentially improving inter-layer bonding strength relative to lower temperature processing. Decreasing Factors: The incorporation of 1,4-cyclohexanedimethanol disrupts chain regularity, preventing crystallization and eliminating the reinforcing effect of crystalline lamellae found in semi-crystalline polyethylene terephthalate. Furthermore, the fused filament fabrication process inherently introduces inter-filament voids and weak interfacial boundaries compared to isotropic manufacturing methods. Critically, the 90° raster orientation aligns the deposited filaments perpendicular to the loading axis, forcing failure through the weak inter-filament bonds rather than along the polymer chains, while the absence of outer shells removes continuous load-bearing skins. Dominant Factor: The processing-induced anisotropy, specifically the 90° raster orientation combined with the inherent inter-layer weakness of fused filament fabrication, qualitatively dominates the final UTS behavior. This geometric and interfacial limitation severely restricts load transfer efficiency, overshadowing the intrinsic strength contributions of the PETG chemical backbone."
    }
  },
  {
    "doi": "10.1002/app.50955",
    "title": "Investigation of 3D printing strategy on the mechanical performance of coextruded continuous carbon fiber reinforced PETG",
    "year": 2021,
    "chemical_composition": {
      "repeat_unit_psmiles": null,
      "monomers": [
        {
          "name": "Terephthalic acid",
          "smiles": null,
          "ratio_value": null,
          "ratio_unit": null
        },
        {
          "name": "Ethylene glycol",
          "smiles": null,
          "ratio_value": null,
          "ratio_unit": null
        },
        {
          "name": "1,4-Cyclohexanedimethanol",
          "smiles": null,
          "ratio_value": null,
          "ratio_unit": null
        }
      ],
      "additives": [],
      "is_homopolymer": false
    },
    "processing_history": "Fused filament fabrication (FFF) using PETG filament (PolyMax, Polymaker). Nozzle temperature 230 °C, bed temperature 60 °C, layer thickness 0.2 mm, printing speed 50 mm/s, without shells, raster orientation 45°. Tensile test at 5 mm/min, ambient temperature, ASTM D638 type I.",
    "hierarchical_structure": "Amorphous matrix, porosity 9.89% (measured by μCT).",
    "properties": {
      "UTS": {
        "value": [
          5.8
        ],
        "unit": "MPa"
      }
    },
    "analysis_with_hierarchical_structure": {
      "descriptive_text": "This material system comprises a glycol-modified polyethylene terephthalate (PETG) copolymer synthesized from terephthalic acid, ethylene glycol, and 1,4-cyclohexanedimethanol monomers, resulting in an amorphous matrix structure. Specimens were fabricated using fused filament fabrication with commercial PolyMax PETG filament, utilizing a nozzle temperature of 230 °C, a bed temperature of 60 °C, and a layer thickness of 0.2 mm at a printing speed of 50 mm/s with a 45° raster orientation and no outer shells. Micro-computed tomography analysis revealed an internal porosity of 9.89%, and mechanical characterization was performed via tensile testing at a crosshead speed of 5 mm/min under ambient conditions according to ASTM D638 type I standards.",
      "reasoning_analysis": "Increasing Factors: The incorporation of terephthalic acid introduces rigid aromatic rings into the polymer backbone, providing intrinsic stiffness and strength to the individual polymer chains which supports higher load bearing capacity. Additionally, the relatively high nozzle temperature of 230 °C during fused filament fabrication promotes enhanced chain diffusion and entanglement across deposited roads, improving inter-layer bonding strength compared to lower temperature processing regimes. Decreasing Factors: The substitution of ethylene glycol with 1,4-cyclohexanedimethanol disrupts chain packing, resulting in an amorphous matrix that lacks the reinforcing effect of crystalline domains found in semi-crystalline polyesters. More critically, the fused filament fabrication process introduces significant structural anisotropy and defects; specifically, the 9.89% porosity acts as severe stress concentrators that reduce the effective load-bearing cross-sectional area. Furthermore, the 45° raster orientation misaligns the printed roads relative to the tensile load axis, and the absence of outer shells removes peripheral reinforcement, both of which facilitate premature failure at layer interfaces. Dominant Factor: While the aromatic backbone provides a robust baseline for material strength, the processing-induced defects qualitatively dominate the final UTS behavior. The high volume fraction of porosity combined with the inherent weak inter-layer bonding characteristic of additive manufacturing creates failure initiation sites that drastically limit the ultimate tensile strength relative to the theoretical strength of the bulk PETG material."
    },
    "analysis_without_hierarchical_structure": {
      "descriptive_text": "The sample consists of a copolyester derived from terephthalic acid, ethylene glycol, and 1,4-cyclohexanedimethanol, commercially sourced as PolyMax PETG filament from Polymaker. Specimens were fabricated via fused filament fabrication (FFF) with a nozzle temperature of 230 °C and a bed temperature of 60 °C, utilizing a layer thickness of 0.2 mm and a printing speed of 50 mm/s. The internal geometry was defined by a 45° raster orientation without outer shells, and mechanical characterization was performed via tensile testing at a crosshead speed of 5 mm/min under ambient conditions following the ASTM D638 type I standard.",
      "reasoning_analysis": "Increasing Factors: The presence of rigid aromatic terephthalic acid units within the polymer backbone provides intrinsic chain stiffness and strong intermolecular interactions, which fundamentally enhance the load-bearing capacity of the material. Additionally, the processing history indicates a nozzle temperature of 230 °C, which facilitates polymer chain diffusion across filament interfaces, promoting inter-layer welding that contributes to effective stress transfer between printed roads. Decreasing Factors: The incorporation of 1,4-cyclohexanedimethanol disrupts regular chain packing, resulting in an amorphous structure that lacks the reinforcing effect of crystalline domains found in standard semi-crystalline PET, thereby reducing potential yield strength. Furthermore, the fused filament fabrication process inherently introduces micro-voids between raster lines and creates anisotropic inter-layer bonds that are mechanically weaker than the bulk material. The absence of outer shells and the 45° raster orientation further reduce effective load-bearing capacity by introducing surface stress concentrations and misaligning the primary printing roads relative to the tensile axis, promoting shear failure at interfaces. Dominant Factor: While the aromatic backbone provides a robust baseline strength, the processing-induced structural discontinuities, specifically the inter-layer bonding quality and internal porosity inherent to the FFF method without outer shells, qualitatively dominate the final UTS behavior, likely limiting the macroscopic strength significantly below the theoretical bulk strength of the copolyester."
    }
  },
  {
    "doi": "10.1002/app.50955",
    "title": "Investigation of 3D printing strategy on the mechanical performance of coextruded continuous carbon fiber reinforced PETG",
    "year": 2021,
    "chemical_composition": {
      "repeat_unit_psmiles": null,
      "monomers": [
        {
          "name": "Terephthalic acid",
          "smiles": null,
          "ratio_value": null,
          "ratio_unit": null
        },
        {
          "name": "Ethylene glycol",
          "smiles": null,
          "ratio_value": null,
          "ratio_unit": null
        },
        {
          "name": "1,4-Cyclohexanedimethanol",
          "smiles": null,
          "ratio_value": null,
          "ratio_unit": null
        }
      ],
      "additives": [],
      "is_homopolymer": false
    },
    "processing_history": "Fused filament fabrication (FFF) using PETG filament (PolyMax, Polymaker). Nozzle temperature 230 °C, bed temperature 60 °C, layer thickness 0.2 mm, printing speed 50 mm/s, without shells, raster orientation 0°. Tensile test at 5 mm/min, ambient temperature, ASTM D638 type I.",
    "hierarchical_structure": "Amorphous matrix, porosity approximately 9% average for specimens without shells.",
    "properties": {
      "UTS": {
        "value": [
          31.6
        ],
        "unit": "MPa"
      }
    },
    "analysis_with_hierarchical_structure": {
      "descriptive_text": "The sample consists of a copolymer synthesized from terephthalic acid, ethylene glycol, and 1,4-cyclohexanedimethanol, commercially recognized as PETG. Specimens were fabricated via fused filament fabrication using PolyMax filament with a nozzle temperature of 230 °C, bed temperature of 60 °C, layer thickness of 0.2 mm, and printing speed of 50 mm/s utilizing a 0° raster orientation without outer shells. The resulting hierarchical structure exhibits an amorphous matrix with an average porosity of approximately 9% for specimens printed without shells, and mechanical characterization was performed via tensile testing at a crosshead speed of 5 mm/min under ambient temperature conditions following the ASTM D638 type I standard.",
      "reasoning_analysis": "Increasing Factors: The presence of rigid aromatic terephthalate units within the polymer backbone provides intrinsic chain stiffness, contributing to a higher baseline potential for ultimate tensile strength. Additionally, the 0° raster orientation aligns the printed filaments parallel to the loading axis, optimizing load transfer along the continuous polymer strands within each layer compared to transverse orientations. Decreasing Factors: The incorporation of 1,4-cyclohexanedimethanol disrupts chain packing, resulting in an amorphous structure that lacks the reinforcing effect of crystalline domains found in standard PET, thereby limiting maximum strength. Critically, the fused filament fabrication process introduces approximately 9% porosity, which acts as significant stress concentrators and reduces the effective load-bearing cross-sectional area. Furthermore, the absence of outer shells and the inherent thermal history of FFF printing may lead to imperfect interlayer diffusion and bonding, creating weak interfaces prone to premature failure. Dominant Factor: While the aromatic backbone provides intrinsic strength, the processing-induced structural defects, specifically the high porosity volume fraction and interlayer bonding limitations inherent to the FFF method without shell reinforcement, qualitatively dominate the mechanical response, likely causing the UTS to be significantly lower than that of bulk molded counterparts of the same chemical composition."
    },
    "analysis_without_hierarchical_structure": {
      "descriptive_text": "The sample comprises a copolyester derived from terephthalic acid, ethylene glycol, and 1,4-cyclohexanedimethanol monomers, commercially utilized as PETG filament (PolyMax, Polymaker). The material was processed via fused filament fabrication with a nozzle temperature of 230 °C and a bed temperature of 60 °C, employing a layer thickness of 0.2 mm and a printing speed of 50 mm/s with a 0° raster orientation and no shells. Mechanical characterization was conducted using a tensile test at a crosshead speed of 5 mm/min under ambient temperature conditions in accordance with the ASTM D638 type I standard.",
      "reasoning_analysis": "Increasing Factors: The chemical composition features an aromatic terephthalic acid backbone which provides inherent rigidity and strong interchain interactions, contributing to a robust baseline strength. Furthermore, the processing history specifies a 0° raster orientation, aligning the printed filaments parallel to the loading direction, which maximizes the load-bearing capacity of the individual polymer roads and leverages the intrinsic strength of the extruded material. Decreasing Factors: The incorporation of 1,4-cyclohexanedimethanol disrupts chain packing and reduces crystallinity compared to pure polyethylene terephthalate, potentially lowering the theoretical maximum strength. Additionally, the fused filament fabrication process inherently introduces inter-layer voids and microstructural discontinuities, while the absence of shells reduces peripheral structural integrity, both of which act as stress concentrators that diminish the ultimate tensile strength. Dominant Factor: Although the 0° raster orientation optimizes load transfer along the polymer chains, the processing-induced microstructural defects, specifically inter-layer bonding quality and internal porosity inherent to the additive manufacturing technique, qualitatively dominate the final UTS behavior by preventing the material from achieving the theoretical strength limits of the bulk copolyester."
    }
  },
  {
    "doi": "10.3390/ma17133161",
    "title": "Advanced 3D Printing of Polyetherketoneketone Hydroxyapatite Composites via Fused Filament Fabrication with Increased Interlayer Connection",
    "year": 2024,
    "chemical_composition": {
      "repeat_unit_psmiles": "[*]Oc1ccc(C(=O)c2ccc(C(=O)c3ccc(O[*])cc3)cc2)cc1",
      "monomers": [
        {
          "name": "Diphenyl ether",
          "smiles": "c1ccccc1Oc2ccccc2",
          "ratio_value": null,
          "ratio_unit": null
        },
        {
          "name": "Terephthalic acid",
          "smiles": "OC(=O)c1ccc(C(=O)O)cc1",
          "ratio_value": null,
          "ratio_unit": null
        },
        {
          "name": "Isophthalic acid",
          "smiles": "OC(=O)c1cccc(C(=O)O)c1",
          "ratio_value": null,
          "ratio_unit": null
        }
      ],
      "additives": [
        {
          "name": "Hydroxyapatite",
          "type": "filler",
          "amount_value": 5,
          "amount_unit": "wt%"
        }
      ],
      "is_homopolymer": false
    },
    "processing_history": "Filament extruded at 340 °C, 45 rpm. 3D printed via FFF on modified Ultimaker 2+, bed 180 °C. UTS measured by tensile testing (Instron 5500R) at 5 mm/min, room temperature, ASTM 638 Type IV/V. Printing orientation: XY-direction.",
    "hierarchical_structure": "Crystallinity: 14.4%. Grain size: 14.7 nm. Regional island crystallites (80 µm diameter regions).",
    "properties": {
      "UTS": {
        "value": [
          80.5
        ],
        "unit": "MPa"
      }
    },
    "analysis_with_hierarchical_structure": {
      "descriptive_text": "The sample comprises an aromatic copolymer derived from diphenyl ether, terephthalic acid, and isophthalic acid monomers, compounded with 5 wt% hydroxyapatite filler. Processing involved filament extrusion at 340 °C followed by fused filament fabrication (FFF) 3D printing on a modified Ultimaker 2+ with a bed temperature of 180 °C, oriented in the XY-direction. Hierarchical characterization indicates a semi-crystalline morphology with 14.4% crystallinity, consisting of 14.7 nm grains organized into regional island crystallites with diameters of approximately 80 µm, while mechanical evaluation was conducted via tensile testing at 5 mm/min according to ASTM 638 Type IV/V standards at room temperature.",
      "reasoning_analysis": "Increasing Factors: The rigid aromatic backbone formed by the diphenyl ether and terephthalic acid units provides high intrinsic chain stiffness and strong intermolecular interactions, which fundamentally enhances load-bearing capacity. The inclusion of hydroxyapatite filler offers potential reinforcement through load transfer to the rigid ceramic phase, provided interfacial adhesion is sufficient. Additionally, the elevated bed temperature during processing promotes polymer chain diffusion across raster lines and facilitates the formation of the observed crystalline regions, which act as physical crosslinks to resist deformation. Decreasing Factors: The incorporation of isophthalic acid introduces meta-linkages that disrupt chain regularity, reducing packing efficiency and limiting the overall crystallinity, which lowers the modulus and strength compared to a fully crystalline homopolymer. The FFF processing history inherently introduces micro-voids and anisotropy due to the layer-by-layer deposition, creating potential failure points at inter-raster boundaries even in the XY-direction. Furthermore, the mismatch in mechanical properties between the brittle hydroxyapatite filler and the polymer matrix may act as stress concentrators initiating premature failure. Dominant Factor: The processing-induced morphology and hierarchical structure qualitatively dominate the final UTS behavior. While the rigid chemical backbone establishes a high theoretical strength baseline, the limitations imposed by the FFF technique and the reduced crystallinity resulting from the copolymer composition restrict the full realization of the material's intrinsic mechanical potential, making the structural heterogeneity and processing defects the primary determinants of the observed tensile strength."
    },
    "analysis_without_hierarchical_structure": {
      "descriptive_text": "The sample consists of a poly(aryl ether ketone) copolymer synthesized from diphenyl ether, terephthalic acid, and isophthalic acid monomers, reinforced with 5 wt% hydroxyapatite filler. The material was processed into a filament via extrusion at 340 °C and 45 rpm, subsequently utilized for fused filament fabrication (FFF) 3D printing on a modified Ultimaker 2+ system with a heated bed maintained at 180 °C. Mechanical characterization was performed using an Instron 5500R universal testing machine at a crosshead speed of 5 mm/min under room temperature conditions following ASTM 638 Type IV/V standards, with specimens printed in the XY-direction.",
      "reasoning_analysis": "Increasing Factors: The chemical composition features a rigid poly(aryl ether ketone) backbone containing aromatic rings and ketone groups, which provides high intrinsic chain stiffness and thermal stability, fundamentally supporting high tensile strength. The addition of 5 wt% hydroxyapatite filler can contribute to load transfer mechanisms, while the processing history involving a high bed temperature of 180 °C promotes crystallinity and enhances inter-layer diffusion during FFF printing. Furthermore, the XY printing orientation aligns the deposited filaments with the loading axis, maximizing the effective load-bearing cross-section. Decreasing Factors: The incorporation of isophthalic acid introduces meta-linkages into the polymer backbone, which disrupts chain packing and reduces overall crystallinity compared to a purely para-linked homopolymer, potentially lowering the yield strength. Additionally, the FFF processing method inherently introduces micro-voids and inter-layer boundaries that act as stress concentrators, and the ceramic filler particles may initiate cracks if interfacial adhesion is imperfect. Dominant Factor: The processing history, specifically the combination of the high bed temperature and XY printing orientation, qualitatively dominates the final UTS behavior. While the chemical composition provides a high-strength baseline, the efficiency of stress transfer across the fused filament interfaces and the degree of crystallinity achieved during cooling are the critical determinants that dictate whether the intrinsic material strength is fully realized or limited by processing-induced anisotropy and defects."
    }
  },
  {
    "doi": "10.1016/j.wasman.2024.05.028",
    "title": "Impact of bioplastic contamination on the mechanical recycling of conventional plastics",
    "year": 2024,
    "chemical_composition": {
      "repeat_unit_psmiles": "[*]CC[*]",
      "monomers": [
        {
          "name": "Ethylene",
          "smiles": "C=C",
          "ratio_value": null,
          "ratio_unit": null
        }
      ],
      "additives": [],
      "is_homopolymer": true
    },
    "processing_history": "Commercial HDPE bottles shredded, dried at 60 °C for 12 h, hot pressed at 175 °C into 1 mm sheets. UTS measured by Instron 3367, 30 kN load cell, 10 mm/min, ASTM D638 Type IV, gauge length 25 mm. No UVA aging.",
    "hierarchical_structure": "Smooth and uniform surfaces.",
    "properties": {
      "UTS": {
        "value": [
          30.49
        ],
        "unit": "MPa"
      }
    },
    "analysis_with_hierarchical_structure": {
      "descriptive_text": "The sample consists of a polyethylene homopolymer derived from shredded commercial high-density polyethylene (HDPE) bottles. Prior to characterization, the material was dried at 60 °C for 12 hours and subsequently hot pressed at 175 °C to form 1 mm thick sheets exhibiting smooth and uniform surfaces. Ultimate tensile strength was evaluated using an Instron 3367 universal testing machine equipped with a 30 kN load cell at a crosshead speed of 10 mm/min, following ASTM D638 Type IV specifications with a gauge length of 25 mm, without prior UVA aging exposure.",
