Repository: hhtrick/HHT-code

# HHT training framework

This directory contains model training, embedding precomputation, inference, article-level baselines and the curated datasets. All commands below assume that the working directory is `train_code/`.

## 3. Datasets and fixed partitions

Each main dataset is a JSON array at `dataset/{property}/{property}.json`. Entries contain source metadata, `chemical_composition`, `processing_history`, `hierarchical_structure`, `properties`, and two generated-analysis objects. Targets are stored as `properties[property]["value"]`; source metadata and target values are not predictive input fields.

| Property | Train | Validation | Test | Total |
|---|---:|---:|---:|---:|

File: train_code/dataset/UTS/UTS.json (part 138 of 292)
[
      "reasoning_analysis": "Increasing Factors: The linear architecture of the ethylene monomers facilitates tight chain packing and high crystallinity, which significantly enhances load-bearing capacity and resistance to deformation. The hot pressing treatment at 175 °C ensures complete melting and fusion of the shredded particles, eliminating interfacial voids between flakes, while the resulting smooth and uniform surfaces minimize stress concentration sites that could initiate premature failure. Decreasing Factors: The use of commercial recycled bottles implies a history of thermo-mechanical processing and potential environmental exposure, which may have induced chain scission or oxidative degradation, thereby reducing the molecular weight and entanglement density compared to virgin resin. Additionally, the shredding process prior to hot pressing introduces mechanical history that could affect the initial chain conformation before consolidation. Dominant Factor: The semi-crystalline morphology established during the cooling phase of the hot pressing process qualitatively dominates the UTS behavior. While the recycled nature of the feedstock may limit the maximum achievable molecular weight, the formation of crystalline lamellae interconnected by tie molecules during solidification from the melt is the primary mechanism governing tensile strength in high-density polyethylene, overriding the specific deficits introduced by the recycling history provided the fusion was complete."
    },
    "analysis_without_hierarchical_structure": {
      "descriptive_text": "The sample consists of a polyethylene homopolymer derived from shredded commercial high-density polyethylene (HDPE) bottles. Prior to fabrication, the shredded material was dried at 60 °C for 12 hours to remove moisture. The processed polymer was subsequently hot pressed at 175 °C to form 1 mm thick sheets. Ultimate tensile strength measurements were conducted using an Instron 3367 universal testing machine equipped with a 30 kN load cell at a crosshead speed of 10 mm/min, following the ASTM D638 Type IV specification with a gauge length of 25 mm, without prior UVA aging exposure.",
      "reasoning_analysis": "Increasing Factors: The linear architecture of the polyethylene homopolymer facilitates high degrees of crystallinity, where tightly packed lamellae act as physical crosslinks to significantly enhance load-bearing capacity and UTS. Additionally, the drying step at 60 °C minimizes void formation during hot pressing, preserving structural continuity, while the absence of UVA aging prevents photo-oxidative chain scission that would otherwise embrittle the material. Decreasing Factors: The use of shredded commercial bottles implies a recycled history, which may involve reduced molecular weight or polydispersity changes compared to virgin resin, potentially lowering the density of tie molecules critical for stress transfer. Furthermore, hot pressing shredded flakes relies on inter-diffusion across flake boundaries; incomplete healing at these interfaces can act as stress concentrators, reducing UTS compared to consolidation from virgin powder. Dominant Factor: The intrinsic semi-crystalline morphology enabled by the linear ethylene backbone is the dominant factor establishing the baseline mechanical strength, although the integrity of the interfaces formed during the consolidation of shredded material imposes a qualitative ceiling on the maximum achievable UTS relative to virgin counterparts."
    }
  },
  {
    "doi": "10.1002/app.50955",
    "title": "Investigation of 3D printing strategy on the mechanical performance of coextruded continuous carbon fiber reinforced PETG",
    "year": 2021,
    "chemical_composition": {
      "repeat_unit_psmiles": null,
      "monomers": [
        {
          "name": "Terephthalic acid",
          "smiles": null,
          "ratio_value": null,
          "ratio_unit": null
        },
        {
          "name": "Ethylene glycol",
          "smiles": null,
          "ratio_value": null,
          "ratio_unit": null
        },
        {
          "name": "1,4-Cyclohexanedimethanol",
          "smiles": null,
          "ratio_value": null,
          "ratio_unit": null
        }
      ],
      "additives": [],
      "is_homopolymer": false
    },
    "processing_history": "Fused filament fabrication (FFF) using PETG filament (PolyMax, Polymaker). Nozzle temperature 230 °C, bed temperature 60 °C, layer thickness 0.2 mm, printing speed 50 mm/s, without shells, raster orientation 0°/90°. Tensile test at 5 mm/min, ambient temperature, ASTM D638 type I.",
    "hierarchical_structure": "Amorphous matrix, alternate layup structure.",
    "properties": {
      "UTS": {
        "value": [
          26.1
        ],
        "unit": "MPa"
      }
    },
    "analysis_with_hierarchical_structure": {
      "descriptive_text": "The sample consists of a poly(ethylene terephthalate) glycol-modified (PETG) copolymer synthesized from terephthalic acid, ethylene glycol, and 1,4-cyclohexanedimethanol monomers, resulting in an amorphous matrix structure. The material was processed via fused filament fabrication (FFF) using commercial PolyMax filament, employing a nozzle temperature of 230 °C and a bed temperature of 60 °C with a layer thickness of 0.2 mm and a printing speed of 50 mm/s. The resulting specimen features an alternate layup structure with a 0°/90° raster orientation and no outer shells, and its mechanical performance was evaluated through tensile testing at a crosshead speed of 5 mm/min under ambient conditions according to ASTM D638 type I standards.",
      "reasoning_analysis": "Increasing Factors: The intrinsic covalent connectivity of the polyester backbone provides a baseline tensile resistance, while the incorporation of 1,4-cyclohexanedimethanol disrupts crystallization to maintain an amorphous matrix that can distribute stress without brittle failure. Additionally, the relatively high nozzle temperature of 230 °C during FFF processing promotes enhanced polymer chain diffusion across filament interfaces, improving inter-layer bonding strength compared to lower temperature extrusion. Decreasing Factors: The absence of crystalline domains in the amorphous matrix removes the reinforcing effect typically seen in semi-crystalline polyesters, inherently limiting the maximum achievable strength. More critically, the FFF processing history introduces significant anisotropy; the 0°/90° raster orientation ensures only half of the deposited material aligns with the loading axis, while the absence of outer shells eliminates continuous perimeter reinforcement, making the sample highly susceptible to void-induced stress concentrations and inter-layer delamination. Dominant Factor: The processing-induced structural discontinuities and inter-layer adhesion limitations inherent to the fused filament fabrication method, particularly the lack of shell contours and the alternating raster pattern within an amorphous matrix, qualitatively dominate the UTS behavior, likely resulting in mechanical performance significantly governed by inter-filament bonding strength rather than the intrinsic strength of the bulk polymer."
    },
    "analysis_without_hierarchical_structure": {
      "descriptive_text": "The sample comprises a copolymer derived from terephthalic acid, ethylene glycol, and 1,4-cyclohexanedimethanol, structurally corresponding to polyethylene terephthalate glycol-modified (PETG). The material was processed via fused filament fabrication using a PolyMax PETG filament with a nozzle temperature of 230 °C and a bed temperature of 60 °C. Printing parameters included a layer thickness of 0.2 mm, a speed of 50 mm/s, and a 0°/90° raster orientation constructed without outer shells. Mechanical characterization was conducted via tensile testing at a crosshead speed of 5 mm/min under ambient temperature conditions in accordance with ASTM D638 type I standards.",
      "reasoning_analysis": "Increasing Factors: The presence of aromatic terephthalic acid units within the polymer backbone provides intrinsic chain stiffness and strong intermolecular interactions, which fundamentally support higher load-bearing capacity. Additionally, the 0° raster orientation aligns a portion of the printed filaments parallel to the tensile load direction, allowing the covalent bonds along the polymer chains to directly resist the applied stress. Decreasing Factors: The incorporation of 1,4-cyclohexanedimethanol disrupts chain packing and crystallinity, resulting in an amorphous morphology that typically exhibits lower yield strength compared to semi-crystalline counterparts. Furthermore, the fused filament fabrication process introduces inter-road voids and incomplete diffusion bonding between layers, while the absence of outer shells eliminates a continuous stress-bearing skin, creating significant stress concentrators that reduce the effective load-bearing cross-section. Dominant Factor: The processing-induced microstructural discontinuities, specifically the inter-filament porosity and the lack of continuous outer shells inherent to the specified printing parameters, qualitatively dominate the final UTS behavior. These geometric defects limit stress transfer efficiency and initiate failure at lower stresses than the intrinsic strength of the PETG copolymer composition would otherwise allow."
    }
  },
  {
    "doi": "10.3390/ma17133161",
    "title": "Advanced 3D Printing of Polyetherketoneketone Hydroxyapatite Composites via Fused Filament Fabrication with Increased Interlayer Connection",
    "year": 2024,
    "chemical_composition": {
      "repeat_unit_psmiles": "[*]Oc1ccc(C(=O)c2ccc(C(=O)c3ccc(O[*])cc3)cc2)cc1",
      "monomers": [
        {
          "name": "Diphenyl ether",
          "smiles": "c1ccccc1Oc2ccccc2",
          "ratio_value": null,
          "ratio_unit": null
        },
        {
          "name": "Terephthalic acid",
          "smiles": "OC(=O)c1ccc(C(=O)O)cc1",
          "ratio_value": null,
          "ratio_unit": null
        },
        {
          "name": "Isophthalic acid",
          "smiles": "OC(=O)c1cccc(C(=O)O)c1",
          "ratio_value": null,
          "ratio_unit": null
        }
      ],
      "additives": [
        {
          "name": "Hydroxyapatite",
          "type": "filler",
          "amount_value": 10,
          "amount_unit": "wt%"
        }
      ],
      "is_homopolymer": false
    },
    "processing_history": "Filament extruded at 340 °C, 45 rpm. 3D printed via FFF on modified Ultimaker 2+, bed 180 °C. UTS measured by tensile testing (Instron 5500R) at 5 mm/min, room temperature, ASTM 638 Type IV/V. Printing orientation: XY-direction.",
    "hierarchical_structure": "Crystallinity: 12.5%. Grain size: 14.3 nm. Regional island crystallites (80 µm diameter regions).",
    "properties": {
      "UTS": {
        "value": [
          78.3
        ],
        "unit": "MPa"
      }
    },
    "analysis_with_hierarchical_structure": {
      "descriptive_text": "The sample consists of a copolymer derived from diphenyl ether, terephthalic acid, and isophthalic acid monomers, reinforced with 10 wt% hydroxyapatite filler. Processing involved filament extrusion at 340 °C and 45 rpm, followed by fused filament fabrication 3D printing on a modified Ultimaker 2+ with a bed temperature of 180 °C. The resulting material exhibits a semi-crystalline hierarchical structure with 12.5% crystallinity, characterized by 14.3 nm grain sizes organized into regional island crystallites with 80 µm diameters. Ultimate tensile strength was evaluated via tensile testing at 5 mm/min under room temperature conditions according to ASTM 638 Type IV/V standards, with specimens printed in the XY-direction.",
      "reasoning_analysis": "Increasing Factors: The rigid aromatic backbone containing ether and ketone linkages provides high intrinsic chain stiffness and strength. The incorporation of 10 wt% hydroxyapatite filler acts as a reinforcing phase that can enhance load-bearing capacity assuming adequate interfacial adhesion. Furthermore, the high heated bed temperature (180 °C) during 3D printing promotes inter-layer diffusion and polymer chain healing, while facilitating the development of the observed semi-crystalline structure which contributes to strength. Decreasing Factors: The fused filament fabrication (FFF) process inherently introduces micro-voids and anisotropic weaknesses compared to compression molding, particularly at inter-layer boundaries. The inclusion of isophthalic acid introduces meta-substituted kinks into the chain, disrupting regular packing and limiting the overall crystallinity to 12.5%, which reduces the reinforcement provided by the crystalline phase. Additionally, the ceramic filler particles may act as stress concentrators if dispersion is imperfect, potentially initiating failure. Dominant Factor: The processing-induced morphology, specifically the inter-layer bonding quality dictated by the FFF parameters and bed temperature, qualitatively dominates the UTS behavior. While the rigid chemistry and filler provide a high strength potential, the mechanical integrity is ultimately constrained by the additive manufacturing process limits and the relatively low degree of crystallinity achieved during printing."
    },
    "analysis_without_hierarchical_structure": {
      "descriptive_text": "The sample comprises a copolymer derived from diphenyl ether, terephthalic acid, and isophthalic acid monomers, reinforced with 10 wt% hydroxyapatite filler. The material was processed into a filament via extrusion at 340 °C and 45 rpm, subsequently utilized for fused filament fabrication 3D printing on a modified Ultimaker 2+ system with a heated bed maintained at 180 °C. The printed specimens were oriented in the XY-direction and subjected to tensile testing according to ASTM 638 Type IV/V standards using an Instron 5500R at a crosshead speed of 5 mm/min under room temperature conditions to determine the ultimate tensile strength.",
      "reasoning_analysis": "Increasing Factors: The chemical composition features a rigid aromatic backbone derived from diphenyl ether and phthalic acids, which enhances chain stiffness and intermolecular interactions, intrinsically driving the UTS higher. The addition of 10 wt% hydroxyapatite filler acts as a rigid reinforcement phase that can bear load, while the processing history involving a high bed temperature of 180 °C promotes polymer crystallization and inter-layer diffusion, further supporting increased strength. Additionally, the XY printing orientation aligns the raster roads with the loading direction, maximizing load transfer efficiency. Decreasing Factors: The inclusion of isophthalic acid introduces meta-substituted kinks into the polymer chain, disrupting regular packing and potentially reducing crystallinity compared to a purely para-linked system, which may lower UTS. Furthermore, the fused filament fabrication process inherently introduces micro-voids and inter-layer boundaries that act as stress concentrators, and the rigid hydroxyapatite particles may serve as crack initiation sites if interfacial adhesion with the matrix is insufficient. Dominant Factor: The intrinsic rigidity of the aromatic copolymer backbone establishes a high theoretical strength baseline; however, the processing history involving fused filament fabrication introduces inter-layer interfaces and anisotropy that qualitatively dominate the final UTS behavior by acting as the primary failure initiation sites relative to a fully dense, isotropic bulk material, despite the mitigating effect of the high bed temperature and filler reinforcement."
    }
  },
  {
    "doi": null,
    "title": "Mechanical characteristics of glass fibre reinforced polymer made of furfuryl alcohol bio-resin",
    "year": 2013,
    "chemical_composition": {
      "repeat_unit_psmiles": null,
      "monomers": [
        {
          "name": "Furfuryl alcohol",
          "smiles": "OCC1=CC=CO1",
          "ratio_value": null,
          "ratio_unit": null
        }
      ],
      "additives": [
        {
          "name": "p-Toluenesulfonic acid monohydrate",
          "type": "initiator",
          "amount_value": 3,
          "amount_unit": "wt%"
        },
        {
          "name": "Glass fiber (Tyfo SEH-51A)",
          "type": "reinforcement",
          "amount_value": null,
          "amount_unit": null
        }
      ],
      "is_homopolymer": true
    },
    "processing_history": "Bio-resin GFRP coupon. QuaCorr1300 (Q3) resin with 3% pTam catalyst. Wet layup fabrication. Cured 23 days. Cut to 25 mm width. UTS measured by uniaxial tension testing at 2 mm/min using Instron 8808, ASTM D3039, room temperature.",
    "hierarchical_structure": "Unidirectional glass fiber fabric reinforced polymer laminate. Single layer.",
    "properties": {
      "UTS": {
        "value": [
          417
        ],
        "unit": "MPa"
      }
    },
    "analysis_with_hierarchical_structure": {
      "descriptive_text": "The sample is a unidirectional glass fiber reinforced polymer laminate consisting of a single layer of Tyfo SEH-51A glass fiber fabric embedded in a poly(furfuryl alcohol) matrix derived from furfuryl alcohol monomers. The resin system was catalyzed with 3 wt% p-toluenesulfonic acid monohydrate and processed via wet layup fabrication, followed by a curing period of 23 days to form a bio-resin GFRP coupon. The specimen was cut to a width of 25 mm and characterized by uniaxial tension testing at a crosshead speed of 2 mm/min according to ASTM D3039 standards at room temperature.",
      "reasoning_analysis": "Increasing Factors: The inclusion of Tyfo SEH-51A glass fibers serves as the primary reinforcement, providing substantial load-bearing capacity that drastically exceeds that of the neat polymer matrix. The unidirectional orientation of the fabric aligns the high-strength fibers with the tensile axis, optimizing stress transfer efficiency. Additionally, the extended 23-day curing history promotes a high degree of crosslinking within the poly(furfuryl alcohol) network, enhancing matrix rigidity and interfacial stress transfer capabilities. Decreasing Factors: The wet layup fabrication method introduces potential microstructural defects such as voids and inconsistent fiber wetting, which act as stress concentrators and reduce the effective load-bearing area. The inherent brittleness of the cured furan resin matrix may limit strain-to-failure, potentially leading to premature cracking under load. Furthermore, the single-layer configuration lacks the ply redundancy of multi-laminate structures, making the UTS more sensitive to local fiber defects or misalignment. Dominant Factor: The mechanical performance is qualitatively dominated by the high intrinsic strength and unidirectional alignment of the glass fiber reinforcement, which dictates the upper bound of the UTS. However, the processing history associated with wet layup fabrication likely imposes the critical limitation on the final property, as void content and fiber-matrix interface quality determine the extent to which the theoretical fiber strength is realized in the bulk composite."
    },
    "analysis_without_hierarchical_structure": {
      "descriptive_text": "The sample is a bio-resin glass fiber reinforced polymer (GFRP) coupon comprising a poly(furfuryl alcohol) matrix reinforced with Tyfo SEH-51A glass fibers. Designated as QuaCorr1300 resin, the system was catalyzed with 3 wt% p-toluenesulfonic acid monohydrate and fabricated using a wet layup technique. Following a 23-day curing period, the composite was cut to a width of 25 mm. The ultimate tensile strength was evaluated via uniaxial tension testing at a crosshead speed of 2 mm/min using an Instron 8808 system in accordance with ASTM D3039 at room temperature.",
      "reasoning_analysis": "Increasing Factors: The inclusion of Tyfo SEH-51A glass fibers serves as the primary mechanical reinforcement, drastically elevating the ultimate tensile strength by bearing the majority of the tensile load compared to the neat polymer matrix. Additionally, the acid-catalyzed crosslinking of the furfuryl alcohol monomers creates a rigid thermoset network, and the extended 23-day cure time promotes high conversion, enhancing the matrix modulus and interfacial stress transfer capabilities. Decreasing Factors: The wet layup processing history is susceptible to entrapped air voids and variable fiber wetting, which introduce stress concentrations that can initiate premature failure. Furthermore, the inherent brittleness of the poly(furfuryl alcohol) matrix may limit strain-to-failure, and the absence of elevated temperature curing could result in a sub-optimal crosslink density that weakens the fiber-matrix interface. Dominant Factor: The presence of the continuous glass fiber reinforcement qualitatively dominates the ultimate tensile strength behavior; while processing defects from the wet layup method and matrix brittleness impose upper limits on efficiency, the composite architecture fundamentally shifts the load-bearing mechanism from the polymer chain to the high-strength fibers, dictating a significantly higher strength profile than the matrix chemistry alone would provide."
    }
  },
  {
    "doi": "10.1016/j.wasman.2024.05.028",
    "title": "Impact of bioplastic contamination on the mechanical recycling of conventional plastics",
    "year": 2024,
    "chemical_composition": {
      "repeat_unit_psmiles": null,
      "monomers": [
        {
          "name": "Ethylene",
          "smiles": "C=C",
          "ratio_value": 97.5,
          "ratio_unit": "wt%"
        },
        {
          "name": "Lactic Acid",
          "smiles": "CC(O)C(=O)O",
          "ratio_value": 2.5,
          "ratio_unit": "wt%"
        }
      ],
      "additives": [],
      "is_homopolymer": false
    },
    "processing_history": "Commercial HDPE and PLA shredded, dried at 60 °C for 12 h, blended (97.5:2.5 wt%), hot pressed at 175 °C into 1 mm sheets. UTS measured by Instron 3367, 30 kN load cell, 10 mm/min, ASTM D638 Type IV, gauge length 25 mm. No UVA aging.",
    "hierarchical_structure": "Immiscible blend with surface deformations, ridges, cracks, and holes.",
    "properties": {
      "UTS": {
        "value": [
          20.11
        ],
        "unit": "MPa"
      }
    },
    "analysis_with_hierarchical_structure": {
      "descriptive_text": "The sample comprises a binary blend consisting primarily of high-density polyethylene (HDPE) and polylactic acid (PLA), corresponding to ethylene (97.5 wt%) and lactic acid (2.5 wt%) constituent units. Commercial HDPE and PLA were shredded, dried at 60 °C for 12 hours, and blended in a 97.5:2.5 weight ratio before being hot pressed at 175 °C into 1 mm thick sheets. Structural characterization indicates an immiscible blend morphology exhibiting significant surface deformations, including ridges, cracks, and holes. The ultimate tensile strength was evaluated using an Instron 3367 universal testing machine with a 30 kN load cell at a crosshead speed of 10 mm/min according to ASTM D638 Type IV specifications with a gauge length of 25 mm, without prior UVA aging.",
      "reasoning_analysis": "Increasing Factors: The high weight fraction of HDPE (97.5%) establishes a continuous semi-crystalline matrix that provides inherent ductility and a baseline tensile strength characteristic of polyethylene. The hot pressing process ensures melting and consolidation of the HDPE phase, creating a continuous load-bearing network throughout the sample thickness. Decreasing Factors: The immiscible nature of the HDPE/PLA system results in poor interfacial adhesion, creating weak phase boundaries that hinder effective stress transfer between the matrix and the dispersed PLA phase. Furthermore, the observed structural defects, specifically surface cracks and holes, act as potent stress concentrators that initiate premature fracture. The processing temperature of 175 °C also poses a risk of thermal degradation or hydrolysis for the PLA component despite drying, potentially weakening the minor phase, while the absence of compatibilizers exacerbates phase separation. Dominant Factor: The severe morphological defects (cracks and holes) combined with the immiscible interface are the dominant factors governing the UTS. These features create localized stress concentrations that drastically reduce the effective load-bearing cross-section and initiate failure well before the intrinsic strength of the HDPE matrix can be fully utilized, qualitatively lowering the UTS relative to pristine HDPE."
    },
    "analysis_without_hierarchical_structure": {
      "descriptive_text": "The material is a binary blend comprising 97.5 wt% high-density polyethylene (HDPE) and 2.5 wt% polylactic acid (PLA), corresponding to ethylene and lactic acid monomer units respectively. Preparation involved shredding commercial HDPE and PLA, followed by drying at 60 °C for 12 hours to remove moisture. The dried components were blended at the specified weight ratio and hot pressed at 175 °C to fabricate 1 mm thick sheets. Mechanical characterization was performed via an Instron 3367 universal testing machine with a 30 kN load cell at a strain rate of 10 mm/min, adhering to ASTM D638 Type IV standards with a 25 mm gauge length, ensuring no UVA aging effects influenced the results.",
      "reasoning_analysis": "Increasing Factors: The continuous HDPE matrix provides a ductile foundation capable of strain hardening, while the thorough drying protocol at 60 °C for 12 hours mitigates hydrolytic degradation of the PLA component during hot pressing, preserving molecular weight and intrinsic mechanical integrity. The hot pressing process facilitates proper consolidation and supports crystallinity development within the HDPE matrix, contributing to load-bearing capacity. Decreasing Factors: The thermodynamic immiscibility between the non-polar HDPE and polar PLA phases creates weak interfacial boundaries in the absence of compatibilizing additives. Under tensile load, these poorly bonded interfaces act as stress concentration sites, promoting void formation and premature crack initiation, while the rigid PLA dispersed phase may disrupt the continuity of the ductile HDPE matrix. Dominant Factor: The interfacial adhesion quality between the immiscible polymer phases is the dominant factor governing the UTS. Despite the preserved molecular weight from drying and the crystalline potential of the HDPE matrix, the lack of chemical compatibility and absence of compatibilizers implies that failure will likely initiate at the phase boundaries, qualitatively limiting the UTS relative to a fully compatible system."
    }
  },
  {
    "doi": "10.1016/j.wasman.2024.05.028",
    "title": "Impact of bioplastic contamination on the mechanical recycling of conventional plastics",
    "year": 2024,
    "chemical_composition": {
      "repeat_unit_psmiles": null,
      "monomers": [
        {
          "name": "Ethylene",
          "smiles": "C=C",
          "ratio_value": 95,
          "ratio_unit": "wt%"
        },
        {
          "name": "Lactic Acid",
          "smiles": "CC(O)C(=O)O",
          "ratio_value": 5,
          "ratio_unit": "wt%"
        }
      ],
      "additives": [],
      "is_homopolymer": false
    },
    "processing_history": "Commercial HDPE and PLA shredded, dried at 60 °C for 12 h, blended (95:5 wt%), hot pressed at 175 °C into 1 mm sheets. UTS measured by Instron 3367, 30 kN load cell, 10 mm/min, ASTM D638 Type IV, gauge length 25 mm. No UVA aging.",
    "hierarchical_structure": "Immiscible blend with surface deformations, ridges, cracks, and holes.",
    "properties": {
      "UTS": {
        "value": [
          17.96
        ],
        "unit": "MPa"
      }
    },
    "analysis_with_hierarchical_structure": {
      "descriptive_text": "The sample comprises a binary polymer blend consisting primarily of high-density polyethylene (HDPE) derived from ethylene (95 wt%) and polylactic acid (PLA) derived from lactic acid (5 wt%). Prepared from commercial shredded polymers, the materials were dried at 60 °C for 12 hours and melt-blended at a 95:5 weight ratio before being hot pressed at 175 °C into 1 mm thick sheets. Structural analysis indicates an immiscible blend morphology characterized by surface deformations, ridges, cracks, and holes, while mechanical properties were assessed via tensile testing according to ASTM D638 Type IV standards using an Instron 3367 system.",
      "reasoning_analysis": "Increasing Factors: The high concentration of HDPE (95 wt%) provides a semi-crystalline matrix that intrinsically offers reasonable tensile strength and ductility. Additionally, the drying process at 60 °C prior to blending mitigates moisture content, reducing the likelihood of hydrolytic degradation of the PLA phase or void formation caused by vaporization during hot pressing. Decreasing Factors: The thermodynamic immiscibility between the non-polar HDPE and polar PLA results in weak interfacial adhesion without compatibilizers, creating sites for stress concentration and phase debonding. Critically, the observed hierarchical structure containing cracks, holes, and ridges acts as severe stress concentrators that drastically reduce the effective load-bearing area and initiate premature fracture. Furthermore, the hot pressing temperature of 175 °C risks thermal degradation of the PLA dispersed phase, potentially weakening the inclusion domains. Dominant Factor: The presence of macroscopic and microscopic defects (cracks and holes) arising from the immiscible blend morphology qualitatively dominates the UTS behavior. These structural discontinuities override the intrinsic strength of the HDPE matrix, leading to a significant compromise in ultimate tensile strength relative to a homogeneous or well-compatibilized system."
    },
    "analysis_without_hierarchical_structure": {
      "descriptive_text": "The sample consists of a polymer blend derived from ethylene and lactic acid-based constituents, specifically comprising commercial high-density polyethylene (HDPE) and polylactic acid (PLA). The materials were shredded and dried at 60 °C for 12 hours, then blended in a 95:5 weight ratio and hot pressed at 175 °C into 1 mm thick sheets. Ultimate tensile strength was evaluated using an Instron 3367 universal testing machine with a 30 kN load cell at a crosshead speed of 10 mm/min, adhering to ASTM D638 Type IV specifications with a 25 mm gauge length, without prior UVA aging.",
      "reasoning_analysis": "Increasing Factors: The high content of HDPE provides a ductile matrix capable of significant plastic deformation and strain hardening, which contributes to energy absorption before failure. Furthermore, the preprocessing drying step at 60 °C effectively removes moisture from the PLA component, preventing hydrolytic degradation during the subsequent hot pressing and preserving the molecular weight and intrinsic strength of the dispersed phase. Decreasing Factors: The chemical incompatibility between the non-polar HDPE matrix and the polar PLA dispersed phase leads to immiscibility and poor interfacial adhesion in the absence of compatibilizers. This weak interface acts as a site for stress concentration and void initiation under tensile load, significantly reducing the efficiency of stress transfer between phases. Additionally, the brittle PLA domains may act as crack initiation sites within the ductile matrix if interfacial bonding is insufficient. Dominant Factor: The poor interfacial adhesion resulting from the thermodynamic immiscibility of the HDPE and PLA phases is the dominant factor governing the UTS. Despite the moisture control and the inherent strength of the PLA component, the lack of chemical coupling prevents effective load transfer, qualitatively limiting the ultimate tensile strength compared to a compatibilized system or the pure HDPE matrix."
    }
  },
  {
    "doi": null,
    "title": "Mechanical characteristics of glass fibre reinforced polymer made of furfuryl alcohol bio-resin",
    "year": 2013,
    "chemical_composition": {
      "repeat_unit_psmiles": null,
      "monomers": [
        {
          "name": "Epoxy resin component A",
          "smiles": null,
          "ratio_value": 100,
          "ratio_unit": "parts"
        },
        {
          "name": "Epoxy resin component B",
          "smiles": null,
          "ratio_value": 34.5,
          "ratio_unit": "parts"
        }
      ],
      "additives": [
        {
          "name": "Glass fiber (Tyfo SEH-51A)",
          "type": "reinforcement",
          "amount_value": null,
          "amount_unit": null
        }
      ],
      "is_homopolymer": false
    },
    "processing_history": "Control lap splice coupon. Epoxy-GFRP. Overlap length 100 mm. Wet layup fabrication. Cured approx 23 days. UTS measured by uniaxial tension testing at 2 mm/min using Instron 8808, ASTM D3039, room temperature.",
    "hierarchical_structure": "Unidirectional glass fiber fabric reinforced polymer laminate. Lap splice 100 mm.",
    "properties": {
      "UTS": {
        "value": [
          484
        ],
        "unit": "MPa"
      }
    },
    "analysis_with_hierarchical_structure": {
      "descriptive_text": "The sample comprises a unidirectional glass fiber reinforced polymer laminate utilizing a two-component epoxy resin system where Component A and Component B are proportioned at 100 and 34.5 parts, respectively. Tyfo SEH-51A glass fibers serve as the reinforcement phase within the matrix. The material was manufactured using a wet layup fabrication technique to produce a control lap splice coupon with a 100 mm overlap length and was subjected to a cure period of approximately 23 days. Mechanical characterization involved uniaxial tension testing at a rate of 2 mm/min using an Instron 8808 apparatus in compliance with ASTM D3039 standards at room temperature to determine the ultimate tensile strength.",
      "reasoning_analysis": "Increasing Factors: The incorporation of high-strength Tyfo SEH-51A glass fibers provides the primary load-bearing capacity, significantly elevating the UTS compared to the neat epoxy matrix. The unidirectional alignment of the fabric ensures efficient stress transfer along the fiber axis, maximizing tensile performance in the loading direction. Additionally, the extended cure time of approximately 23 days likely facilitates a high degree of crosslinking within the epoxy matrix, enhancing interfacial adhesion and matrix rigidity. Decreasing Factors: The wet layup fabrication method typically introduces higher void content and lower fiber volume fractions compared to automated prepreg or autoclave processes, creating stress concentration sites that can initiate premature failure. The inherent brittleness of the cured epoxy matrix limits the composite's ability to redistribute stress around fiber breaks. Furthermore, if the test configuration involves the lap splice geometry rather than a straight coupon, stress concentrations at the overlap ends could reduce the apparent UTS. Dominant Factor: The high intrinsic strength and unidirectional orientation of the glass fiber reinforcement qualitatively dominate the UTS behavior, as the fibers carry the majority of the applied load; however, the ultimate magnitude is constrained by the processing-induced defects typical of wet layup fabrication and the efficiency of the fiber-matrix interface."
    },
    "analysis_without_hierarchical_structure": {
      "descriptive_text": "The sample comprises an epoxy-based composite system formulated by mixing Epoxy resin component A and Epoxy resin component B at a ratio of 100 to 34.5 parts, respectively. This matrix was reinforced with Glass fiber (Tyfo SEH-51A) to fabricate an Epoxy-GFRP control lap splice coupon featuring an overlap length of 100 mm. The composite was manufactured via a wet layup fabrication method and subjected to a curing period of approximately 23 days. Mechanical characterization was performed by measuring the Ultimate Tensile Strength through uniaxial tension testing at a rate of 2 mm/min using an Instron 8808 system, adhering to ASTM D3039 standards at room temperature.",
      "reasoning_analysis": "Increasing Factors: The incorporation of Glass fiber (Tyfo SEH-51A) as a reinforcement phase fundamentally enhances the Ultimate Tensile Strength by carrying the majority of the applied load through the high-modulus fibers, surpassing the capacity of the neat epoxy matrix. Additionally, the extended curing period of approximately 23 days facilitates a high degree of crosslinking within the epoxy network formed by components A and B, maximizing matrix rigidity and interfacial stress transfer efficiency. Decreasing Factors: The wet layup fabrication method introduces potential microstructural defects, such as voids and uneven fiber wetting, which act as stress concentrators and reduce the effective load-bearing cross-sectional area. Furthermore, the absence of specified elevated temperature post-curing may result in a lower final crosslink density compared to heat-cured systems, potentially limiting the matrix's contribution to overall composite strength. Dominant Factor: The reinforcement provided by the glass fibers qualitatively dominates the UTS behavior, as the composite strength is primarily governed by the fiber properties and volume fraction rather than the matrix properties, although the quality of the wet layup processing critically determines the extent to which this theoretical strength is realized."
    }
  },
  {
    "doi": null,
    "title": "Mechanical characteristics of glass fibre reinforced polymer made of furfuryl alcohol bio-resin",
    "year": 2013,
    "chemical_composition": {
      "repeat_unit_psmiles": null,
      "monomers": [
        {
          "name": "Furfuryl alcohol",
          "smiles": "OCC1=CC=CO1",
          "ratio_value": null,
          "ratio_unit": null
        }
      ],
      "additives": [
        {
          "name": "p-Toluenesulfonic acid monohydrate",
          "type": "initiator",
          "amount_value": 1,
          "amount_unit": "wt%"
        },
        {
          "name": "Glass fiber (Tyfo SEH-51A)",
          "type": "reinforcement",
          "amount_value": null,
          "amount_unit": null
        }
      ],
      "is_homopolymer": true
    },
    "processing_history": "Bio-resin GFRP coupon. QuaCorr1300 (Q3) resin with 1% pTam catalyst. Wet layup fabrication. Cured 23 days. Cut to 25 mm width. UTS measured by uniaxial tension testing at 2 mm/min using Instron 8808, ASTM D3039, room temperature.",
    "hierarchical_structure": "Unidirectional glass fiber fabric reinforced polymer laminate. Single layer.",
    "properties": {
      "UTS": {
        "value": [
          309
        ],
        "unit": "MPa"
      }
    },
    "analysis_with_hierarchical_structure": {
      "descriptive_text": "The sample comprises a unidirectional glass fiber reinforced polymer laminate featuring a poly(furfuryl alcohol) matrix synthesized from furfuryl alcohol monomers. Tyfo SEH-51A glass fibers serve as the reinforcement within a single-layer fabric architecture, catalyzed by 1 wt% p-toluenesulfonic acid monohydrate. Fabrication was executed via wet layup followed by a 23-day curing period to promote matrix crosslinking. Coupons were machined to a 25 mm width, and ultimate tensile strength was evaluated using uniaxial tension testing at a crosshead speed of 2 mm/min on an Instron 8808 system according to ASTM D3039 at room temperature.",
