Repository: hhtrick/HHT-code

# HHT training framework

This directory contains model training, embedding precomputation, inference, article-level baselines and the curated datasets. All commands below assume that the working directory is `train_code/`.

## 3. Datasets and fixed partitions

Each main dataset is a JSON array at `dataset/{property}/{property}.json`. Entries contain source metadata, `chemical_composition`, `processing_history`, `hierarchical_structure`, `properties`, and two generated-analysis objects. Targets are stored as `properties[property]["value"]`; source metadata and target values are not predictive input fields.

| Property | Train | Validation | Test | Total |
|---|---:|---:|---:|---:|

File: train_code/dataset/UTS/UTS.json (part 139 of 292)
[
      "reasoning_analysis": "Increasing Factors: The incorporation of unidirectional Tyfo SEH-51A glass fibers provides high intrinsic strength and stiffness along the loading axis, serving as the primary load-bearing component. Additionally, the extended 23-day curing history likely promotes a high degree of crosslinking within the poly(furfuryl alcohol) matrix, enhancing its rigidity and improving interfacial stress transfer efficiency between the fibers and the resin. The aromatic furan rings in the polymer backbone also contribute to chain stiffness, supporting higher stress retention. Decreasing Factors: The wet layup fabrication method introduces potential defects such as voids, air entrapment, or inconsistent fiber wetting, which act as stress concentrators and reduce the effective load-bearing cross-section. The inherent brittleness of the cured poly(furfuryl alcohol) matrix may limit strain-to-failure, leading to premature matrix cracking that compromises fiber support. Furthermore, the single-layer architecture offers less redundancy against damage propagation compared to multi-ply laminates. Dominant Factor: The presence and alignment of the high-strength glass fibers qualitatively dominate the ultimate tensile strength, as the composite behavior in the longitudinal direction is fiber-controlled; however, the final realized strength is critically limited by the quality of the fiber-matrix interface and void content resulting from the manual wet layup processing history."
    },
    "analysis_without_hierarchical_structure": {
      "descriptive_text": "The sample is a glass fiber reinforced polymer composite utilizing a poly(furfuryl alcohol) matrix synthesized from furfuryl alcohol monomers. The bio-resin system, identified as QuaCorr1300, was catalyzed with 1 wt% p-toluenesulfonic acid monohydrate and reinforced with Tyfo SEH-51A glass fibers. Fabrication was achieved via a wet layup technique followed by a 23-day curing period. The resulting coupon was cut to a width of 25 mm, and the ultimate tensile strength was evaluated using uniaxial tension testing at a crosshead speed of 2 mm/min on an Instron 8808 system in accordance with ASTM D3039 standards at room temperature.",
      "reasoning_analysis": "Increasing Factors: The incorporation of Tyfo SEH-51A glass fibers serves as the primary load-bearing component, significantly enhancing the tensile strength through high intrinsic fiber modulus and strength. Additionally, the use of p-toluenesulfonic acid initiates the condensation polymerization of furfuryl alcohol, forming a highly crosslinked thermoset network that provides rigid support and effective stress transfer between fibers. The extended 23-day curing period likely ensures a high degree of crosslinking conversion, maximizing the matrix stiffness. Decreasing Factors: The wet layup fabrication method is prone to introducing voids, uneven fiber wetting, and residual stresses, which act as stress concentrators and initiate premature failure. Furthermore, the inherent brittleness of the poly(furfuryl alcohol) matrix limits the composite's strain-to-failure, making it susceptible to matrix cracking before full fiber utilization. Dominant Factor: The high strength and stiffness of the glass fiber reinforcement qualitatively dominate the ultimate tensile strength behavior, establishing the composite in a high-strength regime relative to the neat resin; however, the efficiency of this reinforcement is critically modulated by the void content and interface quality inherent to the wet layup processing history."
    }
  },
  {
    "doi": "10.3390/ma17133161",
    "title": "Advanced 3D Printing of Polyetherketoneketone Hydroxyapatite Composites via Fused Filament Fabrication with Increased Interlayer Connection",
    "year": 2024,
    "chemical_composition": {
      "repeat_unit_psmiles": "[*]Oc1ccc(C(=O)c2ccc(C(=O)c3ccc(O[*])cc3)cc2)cc1",
      "monomers": [
        {
          "name": "Diphenyl ether",
          "smiles": "c1ccccc1Oc2ccccc2",
          "ratio_value": null,
          "ratio_unit": null
        },
        {
          "name": "Terephthalic acid",
          "smiles": "OC(=O)c1ccc(C(=O)O)cc1",
          "ratio_value": null,
          "ratio_unit": null
        },
        {
          "name": "Isophthalic acid",
          "smiles": "OC(=O)c1cccc(C(=O)O)c1",
          "ratio_value": null,
          "ratio_unit": null
        }
      ],
      "additives": [
        {
          "name": "Hydroxyapatite",
          "type": "filler",
          "amount_value": 20,
          "amount_unit": "wt%"
        }
      ],
      "is_homopolymer": false
    },
    "processing_history": "Filament extruded at 340 °C, 45 rpm. 3D printed via FFF on modified Ultimaker 2+, bed 180 °C. UTS measured by tensile testing (Instron 5500R) at 5 mm/min, room temperature, ASTM 638 Type IV/V. Printing orientation: XY-direction.",
    "hierarchical_structure": "Crystallinity: 10.6%. Grain size: 15.0 nm. Regional island crystallites (80 µm diameter regions).",
    "properties": {
      "UTS": {
        "value": [
          79.8
        ],
        "unit": "MPa"
      }
    },
    "analysis_with_hierarchical_structure": {
      "descriptive_text": "The sample comprises an aromatic copolymer derived from diphenyl ether, terephthalic acid, and isophthalic acid monomers, compounded with 20 wt% hydroxyapatite filler. Processing involved filament extrusion at 340 °C followed by fused filament fabrication (FFF) 3D printing on a modified Ultimaker 2+ with a bed temperature of 180 °C, oriented in the XY-direction. Mechanical evaluation was conducted via tensile testing at 5 mm/min under ASTM 638 Type IV/V standards at room temperature. Hierarchical characterization indicates a semi-crystalline morphology with 10.6% crystallinity, featuring a grain size of 15.0 nm and regional island crystallites with diameters of approximately 80 µm.",
      "reasoning_analysis": "Increasing Factors: The rigid aromatic backbone inherent to the diphenyl ether and terephthalic acid units provides high chain stiffness and cohesive energy density, intrinsically supporting high tensile strength. The incorporation of 20 wt% hydroxyapatite filler acts as a reinforcing phase that can bear load and restrict matrix deformation, while the XY printing orientation aligns the deposited filaments parallel to the tensile stress axis, maximizing inter-road strength. Additionally, the elevated bed temperature of 180 °C promotes polymer chain diffusion across layer interfaces and encourages crystallization, further enhancing structural integrity. Decreasing Factors: The fused filament fabrication process inherently introduces inter-layer voids and anisotropy that typically reduce UTS compared to compression-molded equivalents. The relatively low overall crystallinity of 10.6% suggests a significant amorphous fraction that offers less resistance to plastic deformation than a highly crystalline matrix. Furthermore, the inclusion of isophthalic acid introduces structural kinks that disrupt chain packing, and the ceramic-polymer interface of the hydroxyapatite filler may act as a stress concentration site if adhesion is imperfect, potentially initiating premature failure. Dominant Factor: The processing-induced morphological limitations, specifically the combination of FFF-related inter-layer defects and the low degree of crystallinity, qualitatively dominate the final UTS behavior. While the chemical composition and filler content provide a high theoretical strength baseline, the inability to achieve high crystallinity due to the copolymer structure and the inherent microstructural discontinuities of additive manufacturing restrict the full realization of the material's load-bearing potential."
    },
    "analysis_without_hierarchical_structure": {
      "descriptive_text": "The sample comprises a copolymer derived from diphenyl ether, terephthalic acid, and isophthalic acid monomers, compounded with 20 wt% hydroxyapatite filler. The material was processed into filament via extrusion at 340 °C and 45 rpm, subsequently fabricated using fused filament fabrication on a modified Ultimaker 2+ with a heated bed maintained at 180 °C. Tensile testing was conducted on an Instron 5500R at a crosshead speed of 5 mm/min under room temperature conditions following ASTM 638 Type IV/V standards, with the printing orientation aligned in the XY-direction.",
      "reasoning_analysis": "Increasing Factors: The aromatic nature of the diphenyl ether, terephthalic acid, and isophthalic acid monomers creates a rigid backbone with high inherent strength, while the terephthalic acid component promotes linear packing and crystallinity. The addition of 20 wt% hydroxyapatite filler acts as a reinforcing phase that can bear load, and the high bed temperature of 180 °C during FFF processing encourages crystallization and improves inter-road diffusion in the XY printing orientation. Decreasing Factors: The inclusion of isophthalic acid introduces kinks in the polymer chain that disrupt crystalline ordering, potentially reducing yield strength compared to a purely para-substituted analog. Furthermore, the FFF processing method inherently introduces micro-voids and porosity between extruded roads which act as stress concentrators, and the rigid hydroxyapatite particles may create interfacial stress concentrations if the polymer-filler bonding is imperfect. Dominant Factor: While the intrinsic rigidity of the aromatic backbone and filler reinforcement establish a high theoretical strength potential, the processing history involving FFF fabrication qualitatively dominates the final UTS behavior by introducing micro-voids and anisotropy that serve as the primary failure initiation sites, effectively capping the mechanical performance below that of a bulk molded composite."
    }
  },
  {
    "doi": "10.1016/j.wasman.2024.05.028",
    "title": "Impact of bioplastic contamination on the mechanical recycling of conventional plastics",
    "year": 2024,
    "chemical_composition": {
      "repeat_unit_psmiles": null,
      "monomers": [
        {
          "name": "Ethylene",
          "smiles": "C=C",
          "ratio_value": 99,
          "ratio_unit": "wt%"
        },
        {
          "name": "Lactic Acid",
          "smiles": "CC(O)C(=O)O",
          "ratio_value": 1,
          "ratio_unit": "wt%"
        }
      ],
      "additives": [],
      "is_homopolymer": false
    },
    "processing_history": "Commercial HDPE and PLA shredded, dried at 60 °C for 12 h, blended (99:1 wt%), hot pressed at 175 °C into 1 mm sheets. UTS measured by Instron 3367, 30 kN load cell, 10 mm/min, ASTM D638 Type IV, gauge length 25 mm. No UVA aging.",
    "hierarchical_structure": "Immiscible blend with surface deformations, ridges, cracks, and holes.",
    "properties": {
      "UTS": {
        "value": [
          28.44
        ],
        "unit": "MPa"
      }
    },
    "analysis_with_hierarchical_structure": {
      "descriptive_text": "The sample comprises a binary polymer blend consisting primarily of High-Density Polyethylene (HDPE), chemically derived from ethylene units (99 wt%), and a minor fraction of Polylactic Acid (PLA), derived from lactic acid units (1 wt%). The material was fabricated by shredding commercial HDPE and PLA, drying the fragments at 60 °C for 12 hours, and blending them at a 99:1 weight ratio before hot pressing at 175 °C into 1 mm thick sheets. Structural analysis indicates an immiscible blend morphology characterized by surface deformations, ridges, cracks, and holes. Mechanical evaluation was performed using an Instron 3367 universal testing system with a 30 kN load cell at a crosshead speed of 10 mm/min following ASTM D638 Type IV standards with a 25 mm gauge length, without exposure to UVA aging.",
      "reasoning_analysis": "Increasing Factors: The predominance of the HDPE matrix (99 wt%) provides a semi-crystalline foundation with inherent tensile strength and ductility. The thermal processing history includes a drying step at 60 °C for 12 hours, which removes absorbed moisture that could otherwise plasticize the PLA phase or cause hydrolytic degradation during hot pressing. Additionally, hot pressing at 175 °C ensures melting and consolidation of the HDPE phase, creating a continuous bulk material capable of load bearing. Decreasing Factors: The immiscibility between the hydrophobic HDPE and hydrophilic PLA phases results in poor interfacial adhesion, preventing stress transfer and creating weak boundaries prone to debonding. The hierarchical structure reveals critical defects such as cracks and holes, which act as severe stress concentrators that initiate premature failure under tensile load. Furthermore, the discrete PLA inclusions disrupt the continuity of the HDPE crystalline lamellae, potentially reducing the effective load-bearing cross-section. Dominant Factor: The morphological defects, specifically the cracks and holes resulting from the immiscible blending process, are the dominant factor governing the UTS. While the HDPE matrix offers intrinsic strength, the stress concentration at these structural voids dictates the failure initiation point, qualitatively suppressing the ultimate tensile strength significantly below that of a defect-free pristine HDPE sample."
    },
    "analysis_without_hierarchical_structure": {
      "descriptive_text": "The sample consists of a polymer blend primarily composed of polyethylene derived from ethylene monomers (99 wt%) and polylactic acid derived from lactic acid monomers (1 wt%). Commercial high-density polyethylene and polylactic acid were shredded and dried at 60 °C for 12 hours prior to being blended at a 99:1 weight ratio. The mixture was subsequently hot pressed at 175 °C to form 1 mm thick sheets. Ultimate tensile strength was evaluated using an Instron 3367 universal testing machine equipped with a 30 kN load cell at a crosshead speed of 10 mm/min according to ASTM D638 Type IV specifications with a gauge length of 25 mm, without prior UVA aging.",
      "reasoning_analysis": "Increasing Factors: The thorough drying protocol at 60 °C for 12 hours effectively removes moisture, preventing hydrolytic degradation of the polylactic acid component during the 175 °C hot pressing step, thereby preserving molecular weight and intrinsic strength. Additionally, the high weight fraction of high-density polyethylene ensures a continuous semi-crystalline matrix that provides a robust baseline for load-bearing capacity. Decreasing Factors: The inherent immiscibility between the non-polar polyethylene matrix and the polar polylactic acid dispersed phase creates weak interfacial adhesion in the absence of compatibilizers. Consequently, the polylactic acid domains, even at low concentration, may act as stress concentrators that initiate premature failure under tensile load. Dominant Factor: The continuous semi-crystalline high-density polyethylene matrix qualitatively dominates the final UTS behavior due to its overwhelming 99 wt% composition, effectively dictating the bulk mechanical performance, while the immiscible polylactic acid inclusions serve as secondary discontinuities that prevent any significant reinforcement."
    }
  },
  {
    "doi": "10.1002/app.50955",
    "title": "Investigation of 3D printing strategy on the mechanical performance of coextruded continuous carbon fiber reinforced PETG",
    "year": 2021,
    "chemical_composition": {
      "repeat_unit_psmiles": null,
      "monomers": [
        {
          "name": "Terephthalic acid",
          "smiles": null,
          "ratio_value": null,
          "ratio_unit": null
        },
        {
          "name": "Ethylene glycol",
          "smiles": null,
          "ratio_value": null,
          "ratio_unit": null
        },
        {
          "name": "1,4-Cyclohexanedimethanol",
          "smiles": null,
          "ratio_value": null,
          "ratio_unit": null
        }
      ],
      "additives": [],
      "is_homopolymer": false
    },
    "processing_history": "Fused filament fabrication (FFF) using PETG filament (PolyMax, Polymaker). Nozzle temperature 230 °C, bed temperature 60 °C, layer thickness 0.2 mm, printing speed 50 mm/s, 2 shells of PETG, raster orientation 0°/90°. Tensile test at 5 mm/min, ambient temperature, ASTM D638 type I.",
    "hierarchical_structure": "Amorphous matrix, alternate layup structure.",
    "properties": {
      "UTS": {
        "value": [
          27.3
        ],
        "unit": "MPa"
      }
    },
    "analysis_with_hierarchical_structure": {
      "descriptive_text": "The sample comprises a copolymer derived from terephthalic acid, ethylene glycol, and 1,4-cyclohexanedimethanol, forming an amorphous PETG matrix. It was manufactured using fused filament fabrication with PolyMax filament, utilizing a nozzle temperature of 230 °C and a bed temperature of 60 °C to create an alternate layup structure with a 0°/90° raster orientation and two outer shells. Mechanical characterization was performed via tensile testing at a crosshead speed of 5 mm/min under ambient conditions in accordance with ASTM D638 type I specifications.",
      "reasoning_analysis": "Increasing Factors: The incorporation of 1,4-cyclohexanedimethanol disrupts chain regularity, maintaining an amorphous structure that avoids brittle failure associated with large crystalline spherulites, potentially supporting ductile yielding mechanisms. Additionally, the inclusion of two continuous outer shells provides a consolidated skin that may offer slightly improved load distribution compared to the internal raster infill. Decreasing Factors: The fused filament fabrication process inherently generates inter-layer and inter-raster voids, which act as stress concentrators and reduce the effective load-bearing cross-sectional area. The bed temperature of 60 °C is below the glass transition temperature of the material, limiting inter-diffusion of polymer chains across layer interfaces and resulting in weak interlayer bonding strength. Furthermore, the absence of crystalline domains removes the reinforcing effect typically provided by lamellae in semi-crystalline polyesters, and the alternating 0°/90° raster orientation introduces anisotropy where off-axis filaments contribute less efficiently to axial load bearing. Dominant Factor: The interlayer bonding quality and void content inherent to the additive manufacturing processing history are the dominant factors limiting the UTS. Despite the intrinsic ductility of the amorphous copolymer, the mechanical integrity is fundamentally constrained by the weak interfaces between printed roads and layers, which serve as premature failure initiation sites under tensile load, causing the UTS to be significantly lower than that of bulk or injection-molded equivalents."
    },
    "analysis_without_hierarchical_structure": {
      "descriptive_text": "The sample consists of a copolyester derived from the condensation polymerization of terephthalic acid, ethylene glycol, and 1,4-cyclohexanedimethanol, commonly known as PETG. The material was processed via fused filament fabrication (FFF) using a commercial PolyMax PETG filament, where the nozzle temperature was maintained at 230 °C and the build plate at 60 °C with a layer thickness of 0.2 mm and a printing speed of 50 mm/s. The printed specimens featured two outer shells and a raster orientation of 0°/90°, followed by mechanical characterization via tensile testing at a crosshead speed of 5 mm/min under ambient conditions in accordance with ASTM D638 type I standards.",
      "reasoning_analysis": "Increasing Factors: The presence of aromatic rings within the terephthalic acid units provides inherent backbone stiffness and strong intermolecular interactions, which contribute positively to the intrinsic tensile strength of the polymer matrix. Additionally, the processing history specifies the use of two outer shells, which creates a continuous skin structure that can effectively bear axial loads and mitigate surface defect propagation. Decreasing Factors: The incorporation of 1,4-cyclohexanedimethanol disrupts chain regularity and suppresses crystallinity compared to standard polyethylene terephthalate, inherently reducing the material's yield strength and modulus. Furthermore, the fused filament fabrication process introduces inter-layer voids and weak interfacial bonding between raster lines, particularly with the 0°/90° orientation where transverse strands offer minimal resistance to axial loading and act as stress concentrators. Dominant Factor: The processing-induced anisotropy and inter-layer adhesion limitations typical of fused filament fabrication qualitatively dominate the final UTS behavior. While the copolymer composition ensures adequate melt flow for printing, the presence of micro-voids and incomplete fusion between filament strands significantly compromises the effective load-bearing cross-section, resulting in a UTS that is fundamentally limited by the additive manufacturing morphology rather than the intrinsic strength of the bulk resin."
    }
  },
  {
    "doi": "10.1002/app.50955",
    "title": "Investigation of 3D printing strategy on the mechanical performance of coextruded continuous carbon fiber reinforced PETG",
    "year": 2021,
    "chemical_composition": {
      "repeat_unit_psmiles": null,
      "monomers": [
        {
          "name": "Terephthalic acid",
          "smiles": null,
          "ratio_value": null,
          "ratio_unit": null
        },
        {
          "name": "Ethylene glycol",
          "smiles": null,
          "ratio_value": null,
          "ratio_unit": null
        },
        {
          "name": "1,4-Cyclohexanedimethanol",
          "smiles": null,
          "ratio_value": null,
          "ratio_unit": null
        }
      ],
      "additives": [],
      "is_homopolymer": false
    },
    "processing_history": "Fused filament fabrication (FFF) using PETG filament (PolyMax, Polymaker). Nozzle temperature 230 °C, bed temperature 60 °C, layer thickness 0.2 mm, printing speed 50 mm/s, without shells, raster orientation 45°/-45°. Tensile test at 5 mm/min, ambient temperature, ASTM D638 type I.",
    "hierarchical_structure": "Amorphous matrix, porosity 6.49% (measured by μCT), alternate layup structure.",
    "properties": {
      "UTS": {
        "value": [
          19.7
        ],
        "unit": "MPa"
      }
    },
    "analysis_with_hierarchical_structure": {
      "descriptive_text": "The sample comprises an amorphous copolymer derived from terephthalic acid, ethylene glycol, and 1,4-cyclohexanedimethanol, commercially supplied as PETG filament (PolyMax, Polymaker). Specimens were manufactured via fused filament fabrication using a nozzle temperature of 230 °C and a bed temperature of 60 °C, with a layer thickness of 0.2 mm and printing speed of 50 mm/s. The internal geometry features an alternate layup structure with a 45°/-45° raster orientation and no outer shells, resulting in a measured porosity of 6.49% by micro-computed tomography. Mechanical evaluation was conducted under ambient conditions according to ASTM D638 type I standards at a crosshead speed of 5 mm/min.",
      "reasoning_analysis": "Increasing Factors: The polyester backbone provides strong covalent connectivity, and the 45°/-45° raster orientation helps distribute tensile stress across multiple axes relative to the print path, reducing anisotropic weakness compared to unidirectional filling. Decreasing Factors: The incorporation of 1,4-cyclohexanedimethanol disrupts chain regularity, preventing crystallization and reducing intermolecular packing density compared to semi-crystalline PET. Furthermore, the fused filament fabrication process introduces significant structural defects; the 6.49% porosity acts as potent stress concentrators that initiate premature failure, while the absence of outer shells forces the load-bearing requirement onto the infill raster lines where inter-layer diffusion is often incomplete. Dominant Factor: While the intrinsic molecular strength of the copolymer establishes a baseline capacity, the process-induced porosity and limited inter-layer bonding inherent to the FFF technique without shell reinforcement qualitatively dominate the mechanical response, leading to a substantial reduction in UTS compared to fully dense, injection-molded equivalents."
    },
    "analysis_without_hierarchical_structure": {
      "descriptive_text": "The sample consists of a copolymer synthesized from terephthalic acid, ethylene glycol, and 1,4-cyclohexanedimethanol monomers, commercially identified as PETG. Specimens were fabricated via fused filament fabrication using PolyMax PETG filament with a nozzle temperature of 230 °C and a heated bed set to 60 °C. The printing protocol utilized a layer thickness of 0.2 mm at a speed of 50 mm/s with a 45°/-45° raster orientation and without outer shells. Mechanical characterization was performed according to ASTM D638 type I standards at an ambient temperature with a crosshead speed of 5 mm/min.",
      "reasoning_analysis": "Increasing Factors: The presence of rigid aromatic terephthalate units within the polymer backbone contributes to intrinsic chain stiffness and cohesive energy density, providing a foundational capacity for load bearing. The 45°/-45° raster orientation distributes stress across multiple axes relative to the loading direction, potentially mitigating immediate failure along a single weak interface compared to unidirectional printing. Decreasing Factors: The incorporation of 1,4-cyclohexanedimethanol disrupts chain packing and crystallinity, resulting in an amorphous structure that typically exhibits lower yield strength compared to semi-crystalline analogs. Critically, the fused filament fabrication process introduces inherent porosity and weak inter-layer bonding interfaces. The specific parameter set without shells eliminates continuous outer skins, forcing the tensile load through discontinuous infill rasters which act as significant stress concentrators and reduce the effective load-bearing cross-sectional area. Dominant Factor: The processing-induced morphological defects, specifically the inter-raster voids and the absence of solid shells inherent to the specified FFF protocol, qualitatively dominate the final UTS behavior. These structural discontinuities limit stress transfer efficiency between filaments, causing failure to initiate at printed interfaces rather than through bulk polymer chain scission, thereby suppressing the UTS below the theoretical maximum of the bulk PETG material."
    }
  },
  {
    "doi": "10.1016/j.wasman.2024.05.028",
    "title": "Impact of bioplastic contamination on the mechanical recycling of conventional plastics",
    "year": 2024,
    "chemical_composition": {
      "repeat_unit_psmiles": "[*]CC[*]",
      "monomers": [
        {
          "name": "Ethylene",
          "smiles": "C=C",
          "ratio_value": null,
          "ratio_unit": null
        }
      ],
      "additives": [],
      "is_homopolymer": true
    },
    "processing_history": "Commercial HDPE bottles shredded, dried at 60 °C for 12 h, hot pressed at 175 °C into 1 mm sheets. Artificially aged by UVA (340 nm, 3.5 mW/cm2) for 28 days. UTS measured by Instron 3367, 30 kN load cell, 10 mm/min, ASTM D638 Type IV, gauge length 25 mm.",
    "hierarchical_structure": "Smooth and uniform surfaces.",
    "properties": {
      "UTS": {
        "value": [
          24.8
        ],
        "unit": "MPa"
      }
    },
    "analysis_with_hierarchical_structure": {
      "descriptive_text": "The sample comprises a polyethylene homopolymer sourced from shredded commercial high-density polyethylene (HDPE) bottles. Processing involved drying the shredded material at 60 °C for 12 hours followed by hot pressing at 175 °C to fabricate 1 mm thick sheets characterized by smooth and uniform surfaces. Subsequent to fabrication, the specimens were subjected to artificial aging via UVA exposure (340 nm, 3.5 mW/cm²) for 28 days. Mechanical characterization was performed using an Instron 3367 universal testing machine equipped with a 30 kN load cell at a crosshead speed of 10 mm/min, adhering to ASTM D638 Type IV specifications with a 25 mm gauge length.",
      "reasoning_analysis": "Increasing Factors: The semi-crystalline morphology inherent to high-density polyethylene provides substantial intrinsic strength through the load-bearing capacity of crystalline lamellae. Additionally, the hot pressing consolidation at 175 °C minimizes voids between shredded particles, ensuring structural continuity that supports effective stress transfer across the sample volume. Decreasing Factors: The prolonged UVA exposure for 28 days induces photo-oxidative degradation, resulting in chain scission that reduces molecular weight and critically depletes the tie molecules connecting crystalline regions. Furthermore, the recycling history involving shredding and thermal processing likely introduced thermo-mechanical degradation prior to this study, and UV-induced surface micro-cracks act as stress concentrators during tensile loading. Dominant Factor: The photo-oxidative degradation driven by the artificial aging protocol is the dominant factor. While the HDPE crystallinity offers a robust baseline, the breakdown of the polymer backbone and the consequent loss of inter-lamellar connectivity qualitatively overwhelm the intrinsic material strength, leading to a marked reduction in UTS relative to non-aged HDPE."
    },
    "analysis_without_hierarchical_structure": {
      "descriptive_text": "The sample consists of a polyethylene homopolymer derived from shredded commercial high-density polyethylene (HDPE) bottles. The material was dried at 60 °C for 12 hours and subsequently hot pressed at 175 °C to form 1 mm thick sheets. Following fabrication, the sheets underwent artificial aging via UVA exposure (340 nm, 3.5 mW/cm²) for a duration of 28 days. The ultimate tensile strength was characterized using an Instron 3367 universal testing machine with a 30 kN load cell at a crosshead speed of 10 mm/min, adhering to ASTM D638 Type IV specifications with a 25 mm gauge length.",
      "reasoning_analysis": "Increasing Factors: The semi-crystalline architecture of the polyethylene homopolymer provides intrinsic mechanical integrity through crystalline lamellae that act as physical crosslinks, supporting load bearing. Furthermore, the hot pressing process consolidates the shredded material into a uniform 1 mm sheet, eliminating inter-particle voids that would otherwise act as stress concentrators and failure initiation sites, thereby optimizing the baseline tensile strength relative to unconsolidated scrap. Decreasing Factors: The artificial aging via UVA exposure for 28 days introduces significant photo-oxidative degradation, resulting in chain scission that reduces the average molecular weight and entanglement density, directly compromising the material's ability to sustain high tensile loads. Additionally, the transition from the original blow-molded bottle geometry to hot-pressed sheets likely eliminates the molecular orientation induced during the original manufacturing, reducing anisotropic strength contributions in the testing direction. Dominant Factor: The photo-oxidative degradation induced by prolonged UVA exposure qualitatively dominates the final UTS behavior. While the consolidation improves homogeneity, the irreversible chemical breakdown of the polymer backbone via chain scission fundamentally undermines the mechanical continuity required for high tensile strength, leading to a net reduction in UTS compared to non-aged counterparts."
    }
  },
  {
    "doi": null,
    "title": "Mechanical characteristics of glass fibre reinforced polymer made of furfuryl alcohol bio-resin",
    "year": 2013,
    "chemical_composition": {
      "repeat_unit_psmiles": null,
      "monomers": [
        {
          "name": "Furfuryl alcohol",
          "smiles": "OCC1=CC=CO1",
          "ratio_value": null,
          "ratio_unit": null
        }
      ],
      "additives": [
        {
          "name": "p-Toluenesulfonic acid monohydrate",
          "type": "initiator",
          "amount_value": 6,
          "amount_unit": "wt%"
        },
        {
          "name": "Glass fiber (Tyfo SEH-51A)",
          "type": "reinforcement",
          "amount_value": null,
          "amount_unit": null
        }
      ],
      "is_homopolymer": true
    },
    "processing_history": "Bio-resin GFRP coupon. QuaCorr1300 (Q3) resin with 6% pTam catalyst. Wet layup fabrication. Cured 23 days. Cut to 25 mm width. UTS measured by uniaxial tension testing at 2 mm/min using Instron 8808, ASTM D3039, room temperature.",
    "hierarchical_structure": "Unidirectional glass fiber fabric reinforced polymer laminate. Single layer.",
    "properties": {
      "UTS": {
        "value": [
          227
        ],
        "unit": "MPa"
      }
    },
    "analysis_with_hierarchical_structure": {
      "descriptive_text": "The sample consists of a unidirectional glass fiber reinforced polymer laminate comprising a single layer of Tyfo SEH-51A glass fiber fabric embedded within a poly(furfuryl alcohol) bio-resin matrix identified as QuaCorr1300. The resin system was catalyzed using 6 wt% p-toluenesulfonic acid monohydrate and fabricated via a wet layup process. Following fabrication, the coupon was cured for 23 days prior to being cut to a width of 25 mm. The ultimate tensile strength was evaluated via uniaxial tension testing at a crosshead speed of 2 mm/min in accordance with ASTM D3039 standards at room temperature using an Instron 8808 universal testing machine.",
      "reasoning_analysis": "Increasing Factors: The incorporation of Tyfo SEH-51A glass fibers acts as the primary load-bearing phase, significantly enhancing load transfer capacity compared to the neat resin. The unidirectional alignment ensures that the high tensile strength of the fibers is maximized along the loading axis. Furthermore, the extended 23-day cure period promotes a high degree of crosslinking within the poly(furfuryl alcohol) matrix, improving interfacial stress transfer and matrix rigidity. Decreasing Factors: The wet layup fabrication method may introduce micro-voids or incomplete fiber impregnation relative to automated processes, creating stress concentration sites that initiate premature failure. Additionally, the inherent brittleness of the highly crosslinked thermoset PFA matrix limits plastic deformation, potentially leading to catastrophic failure without significant yielding. The single-layer configuration may also be susceptible to edge effects or handling-induced damage that reduces effective load-bearing area. Dominant Factor: The mechanical contribution of the continuous unidirectional glass fibers overwhelmingly dominates the composite behavior. While matrix quality and processing defects modulate the efficiency of load transfer, the intrinsic high strength of the glass reinforcement aligned with the tensile axis dictates the ultimate magnitude of the UTS."
    },
    "analysis_without_hierarchical_structure": {
      "descriptive_text": "The material is a bio-resin glass fiber reinforced polymer (GFRP) composite utilizing a poly(furfuryl alcohol) matrix synthesized from furfuryl alcohol monomers. The resin system, designated as QuaCorr1300 (Q3), was catalyzed with 6 wt% p-toluenesulfonic acid monohydrate to initiate polymerization. Reinforcement was provided by Tyfo SEH-51A glass fibers incorporated via a wet layup fabrication method. The composite was cured for a period of 23 days, after which coupons were cut to a width of 25 mm. Ultimate tensile strength was determined through uniaxial tension testing at a crosshead speed of 2 mm/min using an Instron 8808 system in compliance with ASTM D3039 standards at room temperature.",
      "reasoning_analysis": "Increasing Factors: The incorporation of Tyfo SEH-51A glass fibers provides high modulus and strength, serving as the primary load-bearing component along the tension axis. The acid-catalyzed polymerization of furfuryl alcohol creates a highly crosslinked thermoset network, enhancing matrix rigidity and enabling effective stress transfer to the reinforcement. Additionally, the extended 23-day cure duration promotes high monomer conversion, maximizing the structural integrity and stiffness of the matrix phase. Decreasing Factors: The wet layup fabrication method introduces potential voids, air entrapment, and uneven fiber distribution, which act as stress concentrators and reduce the effective load-bearing cross-section. The inherent brittleness of the poly(furfuryl alcohol) matrix limits toughness and may lead to premature microcracking under load. Furthermore, residual p-toluenesulfonic acid could potentially induce stress corrosion cracking in the glass fibers over the prolonged cure period, weakening the reinforcement. Dominant Factor: While the high intrinsic strength of the glass fiber reinforcement establishes the theoretical upper bound for UTS, the fiber-matrix interfacial adhesion, critically influenced by the wet layup processing quality and the brittle nature of the matrix, qualitatively dominates the efficiency of stress transfer and the ultimate failure mechanism."
    }
  },
  {
    "doi": null,
    "title": "Mechanical characteristics of glass fibre reinforced polymer made of furfuryl alcohol bio-resin",
    "year": 2013,
    "chemical_composition": {
      "repeat_unit_psmiles": null,
      "monomers": [
        {
          "name": "Furfuryl alcohol",
          "smiles": "OCC1=CC=CO1",
          "ratio_value": null,
          "ratio_unit": null
        }
      ],
      "additives": [
        {
          "name": "p-Toluenesulfonic acid monohydrate",
          "type": "initiator",
          "amount_value": 3,
          "amount_unit": "wt%"
        },
        {
          "name": "Glass fiber (Tyfo SEH-51A)",
          "type": "reinforcement",
          "amount_value": null,
          "amount_unit": null
        }
      ],
      "is_homopolymer": true
    },
    "processing_history": "Bio-resin GFRP coupon. QuaCorr1001 (Q1) resin with 3% pTam catalyst. Wet layup fabrication. Cured 23 days. Cut to 25 mm width. UTS measured by uniaxial tension testing at 2 mm/min using Instron 8808, ASTM D3039, room temperature.",
    "hierarchical_structure": "Unidirectional glass fiber fabric reinforced polymer laminate. Single layer. Thickness 1.20 ± 0.19 mm.",
    "properties": {
      "UTS": {
        "value": [
          438
        ],
        "unit": "MPa"
      }
    },
    "analysis_with_hierarchical_structure": {
      "descriptive_text": "The sample comprises a unidirectional glass fiber reinforced polymer laminate featuring a furfuryl alcohol homopolymer matrix, identified as QuaCorr1001 resin initiated by 3 wt% p-Toluenesulfonic acid monohydrate. Tyfo SEH-51A glass fibers serve as the reinforcement phase within a single-layer fabric architecture. Fabrication was achieved via wet layup followed by a 23-day curing period, after which the coupon was machined to a 25 mm width. Mechanical characterization involved uniaxial tension testing at a rate of 2 mm/min using an Instron 8808 system compliant with ASTM D3039 at room temperature, yielding a final laminate thickness of 1.20 ± 0.19 mm.",
