Repository: hhtrick/HHT-code

# HHT training framework

This directory contains model training, embedding precomputation, inference, article-level baselines and the curated datasets. All commands below assume that the working directory is `train_code/`.

## 3. Datasets and fixed partitions

Each main dataset is a JSON array at `dataset/{property}/{property}.json`. Entries contain source metadata, `chemical_composition`, `processing_history`, `hierarchical_structure`, `properties`, and two generated-analysis objects. Targets are stored as `properties[property]["value"]`; source metadata and target values are not predictive input fields.

| Property | Train | Validation | Test | Total |
|---|---:|---:|---:|---:|

File: train_code/dataset/UTS/UTS.json (part 140 of 292)
[
      "reasoning_analysis": "Increasing Factors: The inclusion of high-modulus Tyfo SEH-51A glass fibers in a unidirectional orientation significantly enhances load-bearing capacity along the testing axis, leveraging the high intrinsic tensile strength of the glass reinforcement relative to the polymer matrix. The extended 23-day curing period likely promotes substantial crosslink density within the furfuryl alcohol network, improving matrix rigidity and interfacial stress transfer efficiency. Decreasing Factors: The wet layup processing technique is susceptible to void formation and incomplete fiber impregnation, creating stress concentrators that reduce the effective cross-sectional area and initiate premature failure. Additionally, the inherent brittleness of the cured furfuryl resin limits plastic deformation, and mechanical cutting of the coupon may introduce edge damage or fiber fraying that compromises structural integrity. Dominant Factor: The unidirectional alignment of the glass fibers qualitatively dominates the UTS behavior by dictating the longitudinal strength according to composite rule-of-mixtures principles; however, the realized strength is fundamentally constrained by the microstructural defects and void content inherent to the wet layup processing history rather than the intrinsic potential of the fiber reinforcement."
    },
    "analysis_without_hierarchical_structure": {
      "descriptive_text": "The sample consists of a glass fiber reinforced poly(furfuryl alcohol) composite fabricated using QuaCorr1001 bio-resin. The polymer matrix was formed from furfuryl alcohol monomers catalyzed by 3 wt% p-toluenesulfonic acid monohydrate, while structural reinforcement was provided by Tyfo SEH-51A glass fibers. Processing involved a wet layup fabrication method followed by a 23-day curing period. Test coupons were cut to a width of 25 mm and characterized by uniaxial tension testing at a crosshead speed of 2 mm/min in accordance with ASTM D3039 standards at room temperature using an Instron 8808 system.",
      "reasoning_analysis": "Increasing Factors: The incorporation of Tyfo SEH-51A glass fibers serves as the primary load-bearing component, drastically enhancing UTS through efficient stress transfer from the matrix to the high-strength fibers. Additionally, the poly(furfuryl alcohol) matrix forms a highly crosslinked thermoset network due to the furan ring structure and acid catalysis, providing a rigid support medium that stabilizes the fibers. The extended 23-day curing period likely ensures a high degree of crosslinking conversion, maximizing the matrix modulus and interfacial integrity. Decreasing Factors: The wet layup fabrication method is prone to introducing micro-voids and porosity within the laminate, which act as stress concentrators and reduce the effective load-bearing cross-sectional area. Furthermore, the inherent brittleness associated with highly crosslinked furan resins may limit strain-to-failure, potentially leading to premature catastrophic failure if fiber-matrix interfacial bonding is imperfect. Dominant Factor: The reinforcement effect of the continuous glass fibers qualitatively dominates the UTS behavior. While matrix porosity and brittleness introduce defects, the intrinsic high tensile strength of the glass fibers aligned in the loading direction dictates the overall composite strength, making the fiber content and orientation the governing factors over matrix-specific limitations."
    }
  },
  {
    "doi": "10.1016/j.wasman.2024.05.028",
    "title": "Impact of bioplastic contamination on the mechanical recycling of conventional plastics",
    "year": 2024,
    "chemical_composition": {
      "repeat_unit_psmiles": null,
      "monomers": [
        {
          "name": "Ethylene",
          "smiles": "C=C",
          "ratio_value": 90,
          "ratio_unit": "wt%"
        },
        {
          "name": "Lactic Acid",
          "smiles": "CC(O)C(=O)O",
          "ratio_value": 10,
          "ratio_unit": "wt%"
        }
      ],
      "additives": [],
      "is_homopolymer": false
    },
    "processing_history": "Commercial HDPE and PLA shredded, dried at 60 °C for 12 h, blended (90:10 wt%), hot pressed at 175 °C into 1 mm sheets. UTS measured by Instron 3367, 30 kN load cell, 10 mm/min, ASTM D638 Type IV, gauge length 25 mm. No UVA aging.",
    "hierarchical_structure": "Immiscible blend with surface deformations, ridges, cracks, and holes.",
    "properties": {
      "UTS": {
        "value": [
          16.49
        ],
        "unit": "MPa"
      }
    },
    "analysis_with_hierarchical_structure": {
      "descriptive_text": "The material system comprises a binary blend of 90 wt% high-density polyethylene (HDPE) and 10 wt% polylactic acid (PLA), prepared from commercial shredded feedstocks corresponding to ethylene and lactic acid monomers. Following drying at 60 °C for 12 hours, the components were blended and hot pressed at 175 °C into 1 mm thick sheets. Microstructural analysis indicates an immiscible morphology characterized by surface deformations, ridges, cracks, and holes. Mechanical characterization was performed according to ASTM D638 Type IV standards using an Instron 3367 universal testing machine with a 30 kN load cell at a crosshead speed of 10 mm/min and a gauge length of 25 mm, without exposure to UVA aging.",
      "reasoning_analysis": "Increasing Factors: The high content of HDPE (90 wt%) establishes a ductile matrix capable of plastic deformation, while the pre-drying protocol at 60 °C for 12 hours minimizes hydrolytic degradation of the PLA component, preserving its molecular weight and intrinsic strength. The hot pressing consolidation at 175 °C ensures bulk continuity of the blend. Decreasing Factors: The thermodynamic immiscibility between the non-polar HDPE and polar PLA phases results in weak interfacial adhesion, hindering effective stress transfer and promoting void formation. Critically, the observed hierarchical structure featuring surface deformations, ridges, cracks, and holes acts as severe stress concentrators that initiate premature fracture. The absence of compatibilizing additives further exacerbates the phase separation. Dominant Factor: The combination of macroscopic structural defects and poor interfacial adhesion qualitatively dominates the mechanical behavior. These stress concentrators and weak interfaces override the intrinsic strength contributions of the constituent polymers, leading to a significant reduction in UTS relative to a homogeneous or compatibilized counterpart."
    },
    "analysis_without_hierarchical_structure": {
      "descriptive_text": "The sample consists of a binary blend comprising 90 wt% High-Density Polyethylene (HDPE) and 10 wt% Polylactic Acid (PLA), corresponding to ethylene and lactic acid monomer units respectively. Commercial HDPE and PLA were shredded and dried at 60 °C for 12 hours prior to blending at the specified weight ratio. The mixture was subsequently hot pressed at 175 °C to form 1 mm thick sheets. Ultimate tensile strength was evaluated using an Instron 3367 universal testing machine equipped with a 30 kN load cell at a crosshead speed of 10 mm/min according to ASTM D638 Type IV specifications with a gauge length of 25 mm, without prior UVA aging.",
      "reasoning_analysis": "Increasing Factors: The high proportion of HDPE (90 wt%) establishes a ductile matrix capable of significant plastic deformation, providing a baseline tensile strength. The thorough drying protocol at 60 °C for 12 hours effectively removes moisture, mitigating hydrolytic degradation of the PLA component during the subsequent 175 °C hot pressing, thereby preserving the molecular weight and intrinsic strength of the PLA phase. Additionally, the hot pressing process ensures proper consolidation of the shredded polymers, minimizing voids that would otherwise act as stress concentrators. Decreasing Factors: The thermodynamic immiscibility between the non-polar HDPE and polar PLA phases, exacerbated by the absence of compatibilizing additives, leads to poor interfacial adhesion. This phase separation creates weak boundaries where stress concentrations can initiate premature failure under tensile load. Furthermore, the incorporation of brittle PLA domains into the ductile HDPE matrix without effective stress transfer mechanisms can act as defect sites, potentially reducing the overall elongation and strength compared to neat HDPE. Thermal exposure at 175 °C also poses a risk of minor thermal degradation for PLA, which could reduce chain length and mechanical integrity. Dominant Factor: The dominant factor governing the UTS is the interfacial incompatibility between the HDPE matrix and PLA dispersed phase. While the drying process preserves material integrity, the lack of interfacial adhesion prevents effective stress transfer from the matrix to the dispersed phase, causing the mechanical behavior to be dictated by the weak interface rather than the intrinsic strength of the individual components, likely resulting in a UTS lower than predicted by a simple rule of mixtures."
    }
  },
  {
    "doi": "10.1002/app.50955",
    "title": "Investigation of 3D printing strategy on the mechanical performance of coextruded continuous carbon fiber reinforced PETG",
    "year": 2021,
    "chemical_composition": {
      "repeat_unit_psmiles": null,
      "monomers": [
        {
          "name": "Terephthalic acid",
          "smiles": null,
          "ratio_value": null,
          "ratio_unit": null
        },
        {
          "name": "Ethylene glycol",
          "smiles": null,
          "ratio_value": null,
          "ratio_unit": null
        },
        {
          "name": "1,4-Cyclohexanedimethanol",
          "smiles": null,
          "ratio_value": null,
          "ratio_unit": null
        }
      ],
      "additives": [
        {
          "name": "Carbon Fiber",
          "type": "filler",
          "amount_value": 32.6,
          "amount_unit": "wt%"
        }
      ],
      "is_homopolymer": false
    },
    "processing_history": "Fused filament fabrication (FFF) coextrusion using PETG and CCF composite filament (Anisoprint). Nozzle temperature 230 °C, bed temperature 60 °C, layer thickness 0.2 mm, printing speed 50 mm/s, 2 shells of PETG, raster orientation 0°. Tensile test at 5 mm/min, ambient temperature, ASTM D638 type I.",
    "hierarchical_structure": "PETG matrix with continuous carbon fibers aligned in raster direction, porosity approximately 8% average for composite specimens with two shells.",
    "properties": {
      "UTS": {
        "value": [
          268
        ],
        "unit": "MPa"
      }
    },
    "analysis_with_hierarchical_structure": {
      "descriptive_text": "The sample consists of a poly(ethylene terephthalate glycol) (PETG) copolymer matrix synthesized from terephthalic acid, ethylene glycol, and 1,4-cyclohexanedimethanol monomers, reinforced with 32.6 wt% carbon fiber filler. This composite was fabricated using fused filament fabrication (FFF) coextrusion technology with a nozzle temperature of 230 °C and a bed temperature of 60 °C, utilizing a layer thickness of 0.2 mm and a printing speed of 50 mm/s. The resulting hierarchical structure features continuous carbon fibers aligned along the raster direction within a PETG matrix, encapsulated by two outer shells of neat PETG, with an average specimen porosity of approximately 8%. Mechanical characterization was performed via tensile testing at a crosshead speed of 5 mm/min under ambient conditions according to ASTM D638 type I standards.",
      "reasoning_analysis": "Increasing Factors: The incorporation of 32.6 wt% continuous carbon fibers provides a substantial reinforcement mechanism, where the high intrinsic strength of the fibers carries the majority of the applied load when aligned with the tensile axis. The use of a PETG matrix, modified with 1,4-cyclohexanedimethanol, ensures sufficient toughness and interfacial adhesion to transfer stress to the fibers without the brittleness typical of crystalline PET. Decreasing Factors: The approximately 8% porosity inherent to the fused filament fabrication process acts as stress concentrators and reduces the effective load-bearing cross-sectional area, significantly compromising the theoretical strength of the composite. Additionally, the presence of two neat PETG shells without fiber reinforcement creates weak surface layers prone to crack initiation, and the layer-by-layer deposition history may result in anisotropic interlayer bonding strength weaker than the bulk material. Dominant Factor: The presence of continuous carbon fibers aligned with the loading axis qualitatively dominates the UTS behavior by providing the primary load-bearing pathway, distinguishing it from neat polymer behavior; however, the final magnitude is fundamentally governed by the processing-induced porosity and interlayer adhesion quality inherent to the FFF history, which limit the effective stress transfer efficiency."
    },
    "analysis_without_hierarchical_structure": {
      "descriptive_text": "The sample comprises a composite material featuring a copolyester matrix synthesized from terephthalic acid, ethylene glycol, and 1,4-cyclohexanedimethanol monomers, reinforced with 32.6 wt% carbon fiber filler. The material was processed via fused filament fabrication coextrusion using a composite filament, where the printing parameters included a nozzle temperature of 230 °C, a bed temperature of 60 °C, a layer thickness of 0.2 mm, and a printing speed of 50 mm/s. The final printed structure incorporated two shells of pure matrix material with a raster orientation of 0°, and the mechanical properties were evaluated using a tensile test at a crosshead speed of 5 mm/min under ambient temperature conditions according to ASTM D638 type I standards.",
      "reasoning_analysis": "Increasing Factors: The incorporation of 32.6 wt% carbon fiber acts as a primary reinforcement mechanism, providing high modulus and strength along the fiber axis. Furthermore, the 0° raster orientation aligns both the printed roads and the embedded fibers parallel to the applied tensile load, maximizing load transfer efficiency and significantly enhancing the ultimate tensile strength. Decreasing Factors: The fused filament fabrication process inherently introduces interlayer voids and reduced diffusion bonding compared to bulk molding techniques, creating potential failure planes perpendicular to the build direction. Additionally, the matrix composition includes 1,4-cyclohexanedimethanol, which disrupts polymer chain packing and crystallinity relative to standard PET, resulting in a matrix with lower intrinsic yield strength. The presence of pure matrix shells without fiber reinforcement may also create a weaker outer layer susceptible to early cracking. Dominant Factor: The high loading of carbon fibers aligned with the stress axis qualitatively dominates the mechanical response, as the load-bearing capacity of the high-aspect-ratio fibers vastly exceeds the limitations imposed by the amorphous matrix and interlayer adhesion defects typical of additive manufacturing."
    }
  },
  {
    "doi": null,
    "title": "Mechanical characteristics of glass fibre reinforced polymer made of furfuryl alcohol bio-resin",
    "year": 2013,
    "chemical_composition": {
      "repeat_unit_psmiles": null,
      "monomers": [
        {
          "name": "Furfuryl alcohol",
          "smiles": "OCC1=CC=CO1",
          "ratio_value": null,
          "ratio_unit": null
        }
      ],
      "additives": [
        {
          "name": "QuaCorr2001",
          "type": "initiator",
          "amount_value": 6,
          "amount_unit": "wt%"
        },
        {
          "name": "Glass fiber (Tyfo SEH-51A)",
          "type": "reinforcement",
          "amount_value": null,
          "amount_unit": null
        }
      ],
      "is_homopolymer": true
    },
    "processing_history": "Bio-resin GFRP coupon. QuaCorr1001 (Q1) resin with 6% Q2001 catalyst. Wet layup fabrication. Cured 23 days. Cut to 25 mm width. UTS measured by uniaxial tension testing at 2 mm/min using Instron 8808, ASTM D3039, room temperature.",
    "hierarchical_structure": "Unidirectional glass fiber fabric reinforced polymer laminate. Single layer. Thickness 1.20 ± 0.19 mm.",
    "properties": {
      "UTS": {
        "value": [
          508
        ],
        "unit": "MPa"
      }
    },
    "analysis_with_hierarchical_structure": {
      "descriptive_text": "The sample comprises a bio-resin glass fiber reinforced polymer (GFRP) composite utilizing a poly(furfuryl alcohol) homopolymer matrix. The system incorporates QuaCorr2001 as an initiator at 6 wt% alongside Tyfo SEH-51A glass fibers serving as reinforcement. Fabrication was conducted via wet layup followed by a 23-day curing period to yield a unidirectional glass fiber fabric reinforced laminate. The single-layer specimen exhibits a thickness of 1.20 ± 0.19 mm and was machined to a width of 25 mm for mechanical evaluation. Ultimate tensile strength was assessed using uniaxial tension testing at a crosshead speed of 2 mm/min on an Instron 8808 system according to ASTM D3039 standards at room temperature.",
      "reasoning_analysis": "Increasing Factors: The incorporation of Tyfo SEH-51A glass fibers provides a high-strength reinforcement phase that carries the majority of the tensile load, significantly elevating the UTS compared to the neat polymer matrix. The unidirectional alignment of the fiber fabric ensures optimal load transfer along the testing axis, while the extended 23-day curing history promotes high crosslinking density within the poly(furfuryl alcohol) matrix, improving interfacial shear strength and stress transfer efficiency. Decreasing Factors: The wet layup fabrication method is prone to introducing micro-voids and inconsistent fiber wetting compared to automated preprocessing, which acts as stress concentration sites that can initiate premature failure. Additionally, the inherent brittleness of the poly(furfuryl alcohol) matrix may limit composite toughness, and the observed thickness variability (± 0.19 mm) suggests potential structural inconsistencies that could reduce measured strength. Dominant Factor: The unidirectional glass fiber reinforcement qualitatively dominates the UTS behavior, as the high intrinsic strength and stiffness of the fibers outweigh the limitations imposed by the bio-resin matrix and wet layup processing, dictating the ultimate load-bearing capacity of the laminate."
    },
    "analysis_without_hierarchical_structure": {
      "descriptive_text": "The sample comprises a bio-resin glass fiber reinforced polymer (GFRP) coupon utilizing a poly(furfuryl alcohol) homopolymer matrix derived from furfuryl alcohol monomers. The formulation includes 6 wt% QuaCorr2001 as an initiator and is reinforced with Tyfo SEH-51A glass fibers. Fabrication was conducted via a wet layup process using QuaCorr1001 resin, followed by a curing period of 23 days. Specimens were cut to a width of 25 mm, and the ultimate tensile strength was determined by uniaxial tension testing at a crosshead speed of 2 mm/min using an Instron 8808 machine in accordance with ASTM D3039 standards at room temperature.",
      "reasoning_analysis": "Increasing Factors: The incorporation of Tyfo SEH-51A glass fibers serves as the primary reinforcement mechanism, where the high intrinsic tensile strength of the glass filaments carries the majority of the applied load, substantially elevating the composite UTS compared to the neat poly(furfuryl alcohol) matrix. Furthermore, the inclusion of 6 wt% QuaCorr2001 initiator combined with an extended 23-day curing period likely ensures a high degree of crosslinking within the bio-resin, improving matrix stiffness and enhancing the interfacial shear strength required for effective stress transfer from the matrix to the fibers. Decreasing Factors: The wet layup fabrication method introduces potential microstructural defects, such as voids or uneven fiber distribution, which act as stress concentrators and can initiate premature failure under tensile loading. Additionally, the inherent brittleness of the cured poly(furfuryl alcohol) matrix may limit strain-to-failure, potentially leading to catastrophic matrix cracking or interfacial debonding before the full strength of the glass fibers is utilized. Dominant Factor: The mechanical contribution of the glass fiber reinforcement qualitatively dominates the final UTS behavior; while matrix crosslinking and processing-induced defects influence the efficiency of load transfer, the presence of the high-strength fibrous phase establishes the fundamental upper bound of the tensile strength for this composite system."
    }
  },
  {
    "doi": null,
    "title": "Mechanical characteristics of glass fibre reinforced polymer made of furfuryl alcohol bio-resin",
    "year": 2013,
    "chemical_composition": {
      "repeat_unit_psmiles": null,
      "monomers": [
        {
          "name": "Furfuryl alcohol",
          "smiles": "OCC1=CC=CO1",
          "ratio_value": null,
          "ratio_unit": null
        }
      ],
      "additives": [
        {
          "name": "QuaCorr2001",
          "type": "initiator",
          "amount_value": 3,
          "amount_unit": "wt%"
        },
        {
          "name": "Glass fiber (Tyfo SEH-51A)",
          "type": "reinforcement",
          "amount_value": null,
          "amount_unit": null
        }
      ],
      "is_homopolymer": true
    },
    "processing_history": "Bio-resin GFRP coupon. QuaCorr1001 (Q1) resin with 3% Q2001 catalyst. Wet layup fabrication. Cured 23 days. Cut to 25 mm width. UTS measured by uniaxial tension testing at 2 mm/min using Instron 8808, ASTM D3039, room temperature.",
    "hierarchical_structure": "Unidirectional glass fiber fabric reinforced polymer laminate. Single layer. Thickness 1.20 ± 0.19 mm.",
    "properties": {
      "UTS": {
        "value": [
          520
        ],
        "unit": "MPa"
      }
    },
    "analysis_with_hierarchical_structure": {
      "descriptive_text": "The sample comprises a poly(furfuryl alcohol) matrix reinforced with unidirectional Tyfo SEH-51A glass fibers, forming a single-layer laminate with a thickness of 1.20 ± 0.19 mm. Fabricated via wet layup using QuaCorr1001 resin catalyzed by 3 wt% QuaCorr2001, the composite was cured for 23 days and cut into 25 mm wide coupons for characterization. Ultimate tensile strength was evaluated using uniaxial tension testing at a crosshead speed of 2 mm/min on an Instron 8808 system following ASTM D3039 standards at room temperature.",
      "reasoning_analysis": "Increasing Factors: The inclusion of unidirectional high-strength glass fibers serves as the primary reinforcement, drastically enhancing load-bearing capacity along the fiber axis. The rigid heterocyclic structure of the poly(furfuryl alcohol) matrix provides inherent stiffness, and the extended 23-day cure duration likely ensures a high degree of crosslinking, optimizing interfacial stress transfer. Decreasing Factors: The wet layup processing technique is prone to generating micro-voids and air entrapment compared to closed-mold methods, creating stress concentrators that can reduce effective strength. Furthermore, the inherent brittleness of the furfuryl alcohol resin may limit toughness, leading to premature matrix cracking if fiber-matrix adhesion is not ideal. Dominant Factor: The unidirectional orientation of the glass fibers is the dominant factor governing the UTS. In this fiber-dominated regime, the intrinsic tensile strength of the reinforcement phase outweighs the limitations imposed by the matrix brittleness or processing-induced voids, provided the load is applied parallel to the fiber direction."
    },
    "analysis_without_hierarchical_structure": {
      "descriptive_text": "The sample comprises a glass fiber reinforced polymer composite featuring a poly(furfuryl alcohol) matrix derived from furfuryl alcohol monomers and reinforced with Tyfo SEH-51A glass fibers. The formulation includes 3 wt% QuaCorr2001 initiator within the QuaCorr1001 resin system. Specimens were manufactured using a wet layup technique and cured for 23 days before being cut to 25 mm wide coupons. Ultimate tensile strength was determined via uniaxial tension testing at a crosshead speed of 2 mm/min using an Instron 8808 system in compliance with ASTM D3039 at room temperature.",
      "reasoning_analysis": "Increasing Factors: The inclusion of Tyfo SEH-51A glass fibers provides substantial reinforcement, carrying the majority of the tensile load and significantly elevating the UTS compared to the neat resin. Additionally, the 23-day curing period with the QuaCorr2001 initiator likely ensures a high degree of crosslinking in the poly(furfuryl alcohol) network, improving matrix stiffness and interfacial stress transfer. Decreasing Factors: The wet layup processing method is prone to introducing voids and inconsistent fiber wetting, which act as stress concentrators and reduce the effective load-bearing area. Furthermore, the inherent brittleness of the poly(furfuryl alcohol) matrix may limit strain-to-failure and promote early crack initiation if fiber-matrix adhesion is suboptimal. Dominant Factor: The high intrinsic strength of the glass fiber reinforcement qualitatively dominates the UTS behavior, as the composite strength is primarily governed by the fiber capacity rather than the matrix properties, assuming adequate wetting was achieved during fabrication."
    }
  },
  {
    "doi": null,
    "title": "Mechanical characteristics of glass fibre reinforced polymer made of furfuryl alcohol bio-resin",
    "year": 2013,
    "chemical_composition": {
      "repeat_unit_psmiles": null,
      "monomers": [
        {
          "name": "Furfuryl alcohol",
          "smiles": "OCC1=CC=CO1",
          "ratio_value": null,
          "ratio_unit": null
        }
      ],
      "additives": [
        {
          "name": "QuaCorr2001",
          "type": "initiator",
          "amount_value": 3,
          "amount_unit": "wt%"
        },
        {
          "name": "Glass fiber (Tyfo SEH-51A)",
          "type": "reinforcement",
          "amount_value": null,
          "amount_unit": null
        }
      ],
      "is_homopolymer": true
    },
    "processing_history": "Bio-resin GFRP coupon. QuaCorr1001 (Q1) resin with 3% Q2001 catalyst. Wet layup fabrication. Cured 2 days. Cut to 25 mm width. UTS measured by uniaxial tension testing at 2 mm/min using Instron 8808, ASTM D3039, room temperature.",
    "hierarchical_structure": "Unidirectional glass fiber fabric reinforced polymer laminate. Single layer. Thickness 1.20 ± 0.19 mm.",
    "properties": {
      "UTS": {
        "value": [
          435
        ],
        "unit": "MPa"
      }
    },
    "analysis_with_hierarchical_structure": {
      "descriptive_text": "The sample consists of a unidirectional glass fiber reinforced polymer laminate fabricated from a bio-resin matrix derived from the homopolymerization of furfuryl alcohol. The composite incorporates Tyfo SEH-51A glass fibers as reinforcement within a QuaCorr1001 resin matrix catalyzed by 3 wt% QuaCorr2001 initiator. Processing was achieved via wet layup fabrication followed by a curing period of two days, resulting in a single-layer laminate with a thickness of 1.20 ± 0.19 mm. Coupons were cut to a width of 25 mm, and the ultimate tensile strength was characterized via uniaxial tension testing at a crosshead speed of 2 mm/min using an Instron 8808 system in accordance with ASTM D3039 at room temperature.",
      "reasoning_analysis": "Increasing Factors: The incorporation of Tyfo SEH-51A glass fibers serves as the primary reinforcement mechanism, providing high intrinsic tensile strength that drastically exceeds that of the neat poly(furfuryl alcohol) matrix. The unidirectional orientation of the fiber fabric aligns the high-strength axis of the reinforcement with the loading direction during uniaxial tension testing, maximizing load-bearing efficiency. Additionally, the rigid heterocyclic structure of the polymerized furfuryl alcohol matrix provides a stiff medium for stress transfer between fibers, while the 3 wt% initiator content promotes network formation necessary for structural integrity. Decreasing Factors: The wet layup fabrication method introduces potential microstructural defects such as voids or uneven resin distribution, which act as stress concentrators and can initiate premature failure. Furthermore, the brittle nature inherent to poly(furfuryl alcohol) resins may limit strain-to-failure, and edge effects introduced during the cutting of coupons to 25 mm width could create surface micro-cracks that reduce the effective load-bearing cross-section. Dominant Factor: The presence and alignment of the unidirectional glass fibers qualitatively dominate the UTS behavior. While the matrix properties and processing-induced defects modulate the efficiency of load transfer and interfacial bonding, the ultimate tensile strength is fundamentally governed by the high strength of the glass fibers oriented parallel to the applied stress, rendering the composite behavior fiber-dominated rather than matrix-dominated."
    },
    "analysis_without_hierarchical_structure": {
      "descriptive_text": "The sample consists of a glass fiber reinforced poly(furfuryl alcohol) composite fabricated as a bio-resin GFRP coupon. The matrix was synthesized from Furfuryl alcohol monomers using QuaCorr1001 resin catalyzed by 3 wt% QuaCorr2001 initiator, and reinforced with Tyfo SEH-51A glass fibers via wet layup fabrication. Following a two-day cure period, the composite was cut to a width of 25 mm. Ultimate tensile strength was measured by uniaxial tension testing at a crosshead speed of 2 mm/min using an Instron 8808 system in accordance with ASTM D3039 at room temperature.",
      "reasoning_analysis": "Increasing Factors: The incorporation of Tyfo SEH-51A glass fibers provides significant reinforcement, as the high intrinsic tensile strength and modulus of the fibers carry the majority of the applied load, substantially driving the composite UTS higher compared to the neat resin. Additionally, the polymerization of Furfuryl alcohol forms a rigid, crosslinked thermoset network containing aromatic furan rings, which contributes to matrix stiffness and structural integrity. Decreasing Factors: The wet layup fabrication method typically introduces higher void content and potential inconsistencies in fiber wetting compared to automated processes, creating stress concentration sites that can initiate premature failure. Furthermore, curing at ambient conditions for two days without specified thermal post-curing may result in incomplete crosslinking density, potentially reducing the interfacial shear strength between the matrix and fibers. Dominant Factor: The presence of the glass fiber reinforcement qualitatively dominates the final UTS behavior, as the mechanical performance of the composite is primarily governed by the fiber properties and load-bearing capacity rather than the matrix properties, although the efficiency of this load transfer is modulated by the quality of the wet layup processing."
    }
  },
  {
    "doi": "10.1016/j.wasman.2024.05.028",
    "title": "Impact of bioplastic contamination on the mechanical recycling of conventional plastics",
    "year": 2024,
    "chemical_composition": {
      "repeat_unit_psmiles": "[*]OC(C)C(=O)[*]",
      "monomers": [
        {
          "name": "Lactic Acid",
          "smiles": "CC(O)C(=O)O",
          "ratio_value": null,
          "ratio_unit": null
        }
      ],
      "additives": [],
      "is_homopolymer": true
    },
    "processing_history": "Commercial PLA cups shredded, dried at 60 °C for 12 h, hot pressed at 175 °C into 1 mm sheets. UTS measured by Instron 3367, 30 kN load cell, 10 mm/min, ASTM D638 Type IV, gauge length 25 mm. No UVA aging.",
    "hierarchical_structure": "Smooth and uniform surfaces.",
    "properties": {
      "UTS": {
        "value": [
          48.83
        ],
        "unit": "MPa"
      }
    },
    "analysis_with_hierarchical_structure": {
      "descriptive_text": "The investigated material is a poly(lactic acid) (PLA) homopolymer sourced from shredded commercial PLA cups. The feedstock was dried at 60 °C for 12 hours and subsequently hot pressed at 175 °C to fabricate 1 mm thick sheets characterized by smooth and uniform surfaces. Ultimate tensile strength was evaluated using an Instron 3367 universal testing machine equipped with a 30 kN load cell at a crosshead speed of 10 mm/min in accordance with ASTM D638 Type IV specifications (gauge length 25 mm), with no prior UVA aging exposure.",
      "reasoning_analysis": "Increasing Factors: The smooth and uniform surface morphology minimizes stress concentrators and surface defects that typically initiate crack propagation, thereby supporting higher load-bearing capacity. Additionally, the dedicated drying step at 60 °C for 12 hours mitigates hydrolytic degradation during the subsequent hot pressing, helping to preserve the molecular weight and interchain entanglement density necessary for tensile strength. The intrinsic dipole-dipole interactions between ester groups in the PLA backbone also contribute to cohesive strength. Decreasing Factors: The use of shredded commercial cups indicates a recycled feedstock, implying prior thermal-mechanical history that likely reduced the molecular weight via chain scission compared to virgin resin, fundamentally lowering the entanglement network density. Furthermore, hot pressing at 175 °C without specified controlled cooling or annealing may result in suboptimal crystallinity, reducing the reinforcement provided by crystalline domains. Dominant Factor: The recycled nature of the feedstock is the dominant factor governing the UTS behavior. While the processing protocol effectively minimizes new defects and moisture-induced degradation, the inherent reduction in molecular weight and potential structural heterogeneity accumulated from the previous life cycle of the commercial cups qualitatively limits the ultimate tensile strength relative to virgin, high-molecular-weight PLA processed under identical conditions."
    },
    "analysis_without_hierarchical_structure": {
      "descriptive_text": "The sample consists of a poly(lactic acid) homopolymer derived from shredded commercial PLA cups. Prior to fabrication, the material was dried at 60 °C for 12 hours to remove moisture. The dried shards were subsequently hot pressed at 175 °C to form 1 mm thick sheets. Ultimate tensile strength was evaluated using an Instron 3367 universal testing machine equipped with a 30 kN load cell at a crosshead speed of 10 mm/min, following ASTM D638 Type IV specifications with a gauge length of 25 mm, without prior UVA aging exposure.",
      "reasoning_analysis": "Increasing Factors: The poly(lactic acid) backbone features polar ester linkages that facilitate intermolecular dipole-dipole interactions, contributing to cohesive strength. The processing history includes a dedicated drying step at 60 °C for 12 hours, which effectively removes moisture and prevents hydrolytic chain scission during the subsequent high-temperature hot pressing, thereby preserving molecular weight and mechanical integrity. Furthermore, hot pressing at 175 °C ensures the consolidation of shredded fragments into a continuous phase, eliminating interfacial voids that would act as stress concentrators. Decreasing Factors: The use of shredded commercial cups as the feedstock implies a recycled material history, suggesting prior thermomechanical degradation that likely reduced the average molecular weight compared to virgin resin, inherently limiting the ultimate tensile strength. Additionally, the absence of reinforcing additives or fillers means the material relies solely on the matrix strength without composite enhancement. The isotropic nature of the hot-pressed sheets lacks the molecular orientation found in drawn films or fibers, which typically yields higher strength in the draw direction. Dominant Factor: The dominant factor governing the UTS is the molecular weight status resulting from the recycled feedstock. While the drying and hot pressing processes optimize the consolidation and prevent further degradation, the inherent chain scission from the material's previous life cycle establishes a lower ceiling for mechanical performance compared to virgin PLA, making the recycled nature the primary qualitative determinant of the final strength."
    }
  },
  {
    "doi": "10.1016/j.wasman.2024.05.028",
    "title": "Impact of bioplastic contamination on the mechanical recycling of conventional plastics",
    "year": 2024,
    "chemical_composition": {
      "repeat_unit_psmiles": null,
      "monomers": [
        {
          "name": "Ethylene",
          "smiles": "C=C",
          "ratio_value": 99,
          "ratio_unit": "wt%"
        },
        {
          "name": "Lactic Acid",
          "smiles": "CC(O)C(=O)O",
          "ratio_value": 1,
          "ratio_unit": "wt%"
        }
      ],
      "additives": [],
      "is_homopolymer": false
    },
    "processing_history": "Commercial HDPE and PLA shredded, dried at 60 °C for 12 h, blended (99:1 wt%), hot pressed at 175 °C into 1 mm sheets. Artificially aged by UVA (340 nm, 3.5 mW/cm2) for 28 days. UTS measured by Instron 3367, 30 kN load cell, 10 mm/min, ASTM D638 Type IV, gauge length 25 mm.",
    "hierarchical_structure": "Immiscible blend with surface deformations, ridges, cracks, and holes.",
    "properties": {
      "UTS": {
        "value": [
          20.51
        ],
        "unit": "MPa"
      }
    },
    "analysis_with_hierarchical_structure": {
      "descriptive_text": "The material is a binary polymer blend composed predominantly of high-density polyethylene (HDPE) derived from ethylene units (99 wt%) and a minor fraction of polylactic acid (PLA) derived from lactic acid units (1 wt%). Commercial polymer sources were shredded and dried at 60 °C for 12 hours before being blended and hot pressed at 175 °C to form 1 mm thick sheets. Following fabrication, the samples underwent artificial aging under UVA radiation (340 nm, 3.5 mW/cm²) for 28 days. Hierarchical characterization identifies the system as an immiscible blend exhibiting surface deformations, ridges, cracks, and holes, with mechanical properties evaluated via tensile testing according to ASTM D638 Type IV standards.",
