Repository: hhtrick/HHT-code

# HHT training framework

This directory contains model training, embedding precomputation, inference, article-level baselines and the curated datasets. All commands below assume that the working directory is `train_code/`.

## 3. Datasets and fixed partitions

Each main dataset is a JSON array at `dataset/{property}/{property}.json`. Entries contain source metadata, `chemical_composition`, `processing_history`, `hierarchical_structure`, `properties`, and two generated-analysis objects. Targets are stored as `properties[property]["value"]`; source metadata and target values are not predictive input fields.

| Property | Train | Validation | Test | Total |
|---|---:|---:|---:|---:|

File: train_code/dataset/UTS/UTS.json (part 141 of 292)
[
      "reasoning_analysis": "Increasing Factors: The high proportion of HDPE provides a semi-crystalline, ductile matrix that inherently possesses moderate tensile strength and strain-hardening capabilities. Additionally, the pre-processing drying step at 60 °C helps mitigate hydrolytic degradation of the PLA phase during the subsequent high-temperature hot pressing, preserving the molecular integrity of the minor component. Decreasing Factors: The immiscible nature of the HDPE and PLA phases results in poor interfacial adhesion, creating weak boundaries that act as initiation sites for void formation and crack propagation under load. The observed hierarchical structure, specifically the presence of ridges, cracks, and holes, introduces severe stress concentrators that drastically reduce the effective load-bearing cross-section. Furthermore, the 28-day UVA aging likely induced photo-oxidative chain scission, particularly within the PLA phase and at the polymer surface, leading to embrittlement and reduced molecular weight. Dominant Factor: The detrimental effects of phase immiscibility combined with the extensive physical defects and UV-induced degradation qualitatively dominate the mechanical behavior. These structural discontinuities and chemical degradation mechanisms compromise the continuity of the HDPE matrix, leading to a significant reduction in UTS relative to a pristine, compatible system."
    },
    "analysis_without_hierarchical_structure": {
      "descriptive_text": "The sample consists of a binary polymer blend composed primarily of polyethylene (99 wt%) with a minor polylactic acid component (1 wt%). Commercial HDPE and PLA were shredded and dried at 60 °C for 12 hours before being blended at a 99:1 weight ratio and hot pressed at 175 °C into 1 mm thick sheets. The fabricated samples were subsequently subjected to artificial aging via UVA exposure (340 nm, 3.5 mW/cm²) for 28 days. Ultimate tensile strength was evaluated using an Instron 3367 universal testing machine with a 30 kN load cell at a crosshead speed of 10 mm/min, following ASTM D638 Type IV specifications with a 25 mm gauge length.",
      "reasoning_analysis": "Increasing Factors: The high weight fraction of high-density polyethylene provides a semi-crystalline matrix capable of strain hardening, while the pre-processing drying step mitigates hydrolytic degradation of the polylactic acid phase during hot pressing, preserving molecular integrity. Decreasing Factors: The thermodynamic immiscibility between the non-polar polyethylene and polar polylactic acid phases creates weak interfacial boundaries that act as stress concentrators, and the prolonged UVA aging induces photo-oxidative chain scission that embrittles the polymer backbone. Dominant Factor: The qualitative reduction in UTS is dominated by the photo-oxidative degradation from the 28-day UVA exposure, as the induced chain scission and surface embrittlement critically compromise load-bearing capacity more significantly than the structural benefits provided by the HDPE matrix or drying process."
    }
  },
  {
    "doi": "10.1016/j.wasman.2024.05.028",
    "title": "Impact of bioplastic contamination on the mechanical recycling of conventional plastics",
    "year": 2024,
    "chemical_composition": {
      "repeat_unit_psmiles": null,
      "monomers": [
        {
          "name": "Ethylene",
          "smiles": "C=C",
          "ratio_value": 95,
          "ratio_unit": "wt%"
        },
        {
          "name": "Lactic Acid",
          "smiles": "CC(O)C(=O)O",
          "ratio_value": 5,
          "ratio_unit": "wt%"
        }
      ],
      "additives": [],
      "is_homopolymer": false
    },
    "processing_history": "Commercial HDPE and PLA shredded, dried at 60 °C for 12 h, blended (95:5 wt%), hot pressed at 175 °C into 1 mm sheets. Artificially aged by UVA (340 nm, 3.5 mW/cm2) for 28 days. UTS measured by Instron 3367, 30 kN load cell, 10 mm/min, ASTM D638 Type IV, gauge length 25 mm.",
    "hierarchical_structure": "Immiscible blend with surface deformations, ridges, cracks, and holes.",
    "properties": {
      "UTS": {
        "value": [
          10.65
        ],
        "unit": "MPa"
      }
    },
    "analysis_with_hierarchical_structure": {
      "descriptive_text": "The sample comprises a binary blend consisting primarily of high-density polyethylene (HDPE) and polylactic acid (PLA), corresponding to ethylene and lactic acid chemical bases at a 95:5 wt% ratio, respectively. Preparation involved shredding commercial polymers, drying at 60 °C for 12 hours, and melt blending followed by hot pressing at 175 °C to form 1 mm thick sheets. The material was subsequently subjected to artificial aging under UVA radiation (340 nm, 3.5 mW/cm²) for 28 days prior to mechanical characterization. Structural analysis indicates an immiscible morphology featuring surface deformations, ridges, cracks, and holes, with ultimate tensile strength evaluated using an Instron 3367 system according to ASTM D638 Type IV standards.",
      "reasoning_analysis": "Increasing Factors: The high proportion of HDPE (95 wt%) provides a semi-crystalline matrix with inherent ductility and toughness that typically supports load-bearing capacity. The initial hot pressing process ensures bulk consolidation of the blend, establishing continuity within the HDPE phase prior to environmental exposure. Decreasing Factors: The immiscible nature of the HDPE and PLA phases results in poor interfacial adhesion, which hinders stress transfer and promotes void formation under tension. The observed hierarchical structure containing cracks, holes, and ridges acts as severe stress concentrators that initiate premature failure. Additionally, the 28-day UVA aging induces photo-oxidative degradation, leading to chain scission and embrittlement in both polymer components, significantly compromising mechanical integrity. Dominant Factor: The structural defects arising from phase immiscibility and exacerbated by UV-induced degradation qualitatively dominate the mechanical response. While the HDPE matrix offers intrinsic strength, the presence of micro-cracks and holes combined with reduced molecular weight from aging dictates a substantial reduction in UTS compared to non-aged, compatibilized counterparts."
    },
    "analysis_without_hierarchical_structure": {
      "descriptive_text": "The sample consists of a polymer blend comprising high-density polyethylene (HDPE) and polylactic acid (PLA), corresponding to ethylene and lactic acid monomeric units at a 95:5 weight ratio, respectively. Commercial HDPE and PLA were shredded and dried at 60 °C for 12 hours prior to blending and hot pressing at 175 °C into 1 mm thick sheets. Following fabrication, the specimens underwent artificial aging via UVA exposure (340 nm, 3.5 mW/cm²) for 28 days. Ultimate tensile strength was subsequently measured using an Instron 3367 universal testing machine with a 30 kN load cell at a crosshead speed of 10 mm/min, adhering to ASTM D638 Type IV specifications with a 25 mm gauge length.",
      "reasoning_analysis": "Increasing Factors: The inclusion of PLA, which typically exhibits higher intrinsic tensile strength and modulus than HDPE, offers a theoretical potential for matrix reinforcement, while the pre-processing drying step mitigates hydrolytic degradation of the PLA component during hot pressing, preserving molecular weight. Decreasing Factors: The thermodynamic immiscibility between non-polar HDPE and polar PLA in the absence of compatibilizers results in phase separation and weak interfacial adhesion, creating stress concentration sites that promote premature failure. Furthermore, the extended UVA aging history induces photo-oxidative chain scission and surface micro-cracking, significantly embrittling the polymer matrix and reducing the load-bearing capacity of the molecular chains. Dominant Factor: The synergistic detrimental effect of UV-induced degradation and phase incompatibility qualitatively dominates the final UTS behavior; despite the higher intrinsic strength of the PLA minor phase, the lack of interfacial stress transfer combined with the fundamental reduction in molecular weight from photo-oxidation drives the ultimate tensile strength lower than that of a pristine, non-aged neat HDPE reference."
    }
  },
  {
    "doi": "10.1002/app.50955",
    "title": "Investigation of 3D printing strategy on the mechanical performance of coextruded continuous carbon fiber reinforced PETG",
    "year": 2021,
    "chemical_composition": {
      "repeat_unit_psmiles": null,
      "monomers": [
        {
          "name": "Terephthalic acid",
          "smiles": null,
          "ratio_value": null,
          "ratio_unit": null
        },
        {
          "name": "Ethylene glycol",
          "smiles": null,
          "ratio_value": null,
          "ratio_unit": null
        },
        {
          "name": "1,4-Cyclohexanedimethanol",
          "smiles": null,
          "ratio_value": null,
          "ratio_unit": null
        }
      ],
      "additives": [
        {
          "name": "Carbon Fiber",
          "type": "filler",
          "amount_value": 32.6,
          "amount_unit": "wt%"
        }
      ],
      "is_homopolymer": false
    },
    "processing_history": "Fused filament fabrication (FFF) coextrusion using PETG and CCF composite filament (Anisoprint). Nozzle temperature 230 °C, bed temperature 60 °C, layer thickness 0.2 mm, printing speed 50 mm/s, 2 shells of PETG, raster orientation 45°/-45°. Tensile test at 5 mm/min, ambient temperature, ASTM D638 type I.",
    "hierarchical_structure": "PETG matrix with continuous carbon fibers in alternate layup, porosity 7.45% (measured by μCT).",
    "properties": {
      "UTS": {
        "value": [
          50
        ],
        "unit": "MPa"
      }
    },
    "analysis_with_hierarchical_structure": {
      "descriptive_text": "The sample comprises a poly(ethylene terephthalate glycol) (PETG) copolyester matrix derived from terephthalic acid, ethylene glycol, and 1,4-cyclohexanedimethanol monomers, reinforced with 32.6 wt% continuous carbon fibers. This composite was fabricated via fused filament fabrication (FFF) coextrusion using a nozzle temperature of 230 °C and a bed temperature of 60 °C, with a layer thickness of 0.2 mm printed at a speed of 50 mm/s. The resulting hierarchical structure features an alternate layup of continuous carbon fibers encased by two outer shells of neat PETG, arranged with a 45°/-45° raster orientation, and exhibits an internal porosity of 7.45% as measured by micro-computed tomography. Mechanical evaluation was conducted via tensile testing at a crosshead speed of 5 mm/min under ambient temperature conditions following ASTM D638 type I specifications.",
      "reasoning_analysis": "Increasing Factors: The incorporation of 32.6 wt% continuous carbon fibers serves as the primary mechanism for strength enhancement, as the high intrinsic tensile strength and modulus of the fibers allow for efficient load transfer from the softer PETG matrix to the reinforcement phase. The coextrusion processing history ensures the continuity of these fibers along the print path, maximizing aspect ratio effects and preventing premature pull-out failures typical of discontinuous fillers. Additionally, the outer shells of neat PETG may provide structural integrity to the sample geometry during handling, though their direct contribution to UTS is minor compared to the core reinforcement. Decreasing Factors: The measured porosity of 7.45% acts as a significant stress concentrator and reduces the effective load-bearing cross-sectional area, inherently depressing the UTS. Furthermore, the 45°/-45° raster orientation means the continuous fibers are not aligned with the primary tensile axis, leading to off-axis loading conditions that significantly reduce the effective fiber contribution compared to a 0° alignment. The amorphous nature of the PETG matrix, induced by the 1,4-cyclohexanedimethanol comonomer, also offers lower intrinsic strength compared to semi-crystalline polyesters, and the layer-by-layer FFF process introduces potential inter-layer bonding weaknesses. Dominant Factor: The continuous carbon fiber reinforcement qualitatively dominates the final UTS behavior by establishing a strength magnitude significantly higher than the neat matrix; however, the realized UTS is critically governed by the processing-induced microstructure, where the off-axis fiber orientation and substantial porosity prevent the composite from achieving the theoretical maximum strength potential of the continuous fibers."
    },
    "analysis_without_hierarchical_structure": {
      "descriptive_text": "The sample comprises a poly(ethylene terephthalate) glycol (PETG) copolyester matrix reinforced with 32.6 wt% carbon fiber filler. The material was fabricated via fused filament fabrication (FFF) coextrusion using a composite filament system, utilizing a nozzle temperature of 230 °C, a bed temperature of 60 °C, and a layer thickness of 0.2 mm at a printing speed of 50 mm/s. The resulting specimen featured a structural configuration of two PETG shells with a raster orientation of 45°/-45°, and the mechanical properties were evaluated via tensile testing at a crosshead speed of 5 mm/min under ambient conditions according to ASTM D638 type I standards.",
      "reasoning_analysis": "Increasing Factors: The incorporation of 32.6 wt% carbon fiber serves as a primary reinforcement mechanism, introducing high-modulus rigid phases that significantly enhance load-bearing capacity compared to the neat PETG matrix. The copolyester backbone derived from terephthalic acid, ethylene glycol, and 1,4-cyclohexanedimethanol provides a tough matrix capable of stress transfer to the filler, while the coextrusion process ensures encapsulation of the composite core within protective PETG shells. Decreasing Factors: The fused filament fabrication process inherently introduces inter-layer voids and weak interfacial bonding between deposited roads, which act as stress concentrators and initiation sites for failure. Critically, the 45°/-45° raster orientation misaligns the continuous carbon fibers relative to the primary tensile loading axis, drastically reducing the efficiency of fiber reinforcement in the direction of the applied stress. Additionally, the amorphous nature of the PETG matrix, resulting from the CHDM comonomer, offers lower intrinsic strength compared to semi-crystalline counterparts. Dominant Factor: Despite the high filler loading, the processing-induced anisotropy defined by the 45°/-45° raster orientation qualitatively dominates the UTS behavior. This geometric misalignment prevents the carbon fibers from carrying the axial load effectively, meaning the ultimate strength is governed more by the matrix shear strength and inter-layer adhesion limitations inherent to the FFF process than by the intrinsic tensile strength of the carbon fibers themselves."
    }
  },
  {
    "doi": "10.1016/j.wasman.2024.05.028",
    "title": "Impact of bioplastic contamination on the mechanical recycling of conventional plastics",
    "year": 2024,
    "chemical_composition": {
      "repeat_unit_psmiles": null,
      "monomers": [
        {
          "name": "Ethylene",
          "smiles": "C=C",
          "ratio_value": 97.5,
          "ratio_unit": "wt%"
        },
        {
          "name": "Lactic Acid",
          "smiles": "CC(O)C(=O)O",
          "ratio_value": 2.5,
          "ratio_unit": "wt%"
        }
      ],
      "additives": [],
      "is_homopolymer": false
    },
    "processing_history": "Commercial HDPE and PLA shredded, dried at 60 °C for 12 h, blended (97.5:2.5 wt%), hot pressed at 175 °C into 1 mm sheets. Artificially aged by UVA (340 nm, 3.5 mW/cm2) for 28 days. UTS measured by Instron 3367, 30 kN load cell, 10 mm/min, ASTM D638 Type IV, gauge length 25 mm.",
    "hierarchical_structure": "Immiscible blend with surface deformations, ridges, cracks, and holes.",
    "properties": {
      "UTS": {
        "value": [
          12.16
        ],
        "unit": "MPa"
      }
    },
    "analysis_with_hierarchical_structure": {
      "descriptive_text": "The sample comprises a binary blend consisting primarily of high-density polyethylene (97.5 wt%) and a minor fraction of polylactic acid (2.5 wt%), corresponding to ethylene and lactic acid constituent units respectively. The materials were prepared by shredding commercial polymers, drying at 60 °C for 12 hours, and blending prior to hot pressing at 175 °C to form 1 mm thick sheets. Following fabrication, the specimens underwent artificial aging under UVA radiation (340 nm, 3.5 mW/cm²) for 28 days before ultimate tensile strength characterization via Instron testing according to ASTM D638 Type IV standards. Microstructural analysis reveals an immiscible blend morphology characterized by significant surface deformations, including ridges, cracks, and holes.",
      "reasoning_analysis": "Increasing Factors: The high proportion of high-density polyethylene (97.5 wt%) provides a ductile matrix capable of yielding and plastic deformation, which intrinsically supports higher energy absorption prior to failure compared to a brittle polylactic acid-dominated system. Additionally, the drying step at 60 °C prior to blending mitigates hydrolytic degradation of the polylactic acid component during the subsequent high-temperature hot pressing, helping to preserve the initial molecular weight and mechanical integrity of the dispersed phase. Decreasing Factors: The immiscible nature of the HDPE and PLA phases results in poor interfacial adhesion, creating weak boundaries that act as preferential sites for crack initiation and propagation under tensile loading. Furthermore, the hierarchical structure exhibiting surface deformations, ridges, cracks, and holes serves as severe stress concentrators that drastically reduce the effective load-bearing cross-sectional area. The extended UVA aging history induces photo-oxidative degradation, leading to chain scission and embrittlement in both polymer phases, which further compromises the cohesive strength of the material. Dominant Factor: While the HDPE matrix offers a robust baseline for toughness, the dominant factor governing the final UTS behavior is the synergistic detrimental effect of phase immiscibility and UV-induced surface degradation. The lack of compatibilization leads to interfacial failure, which is exacerbated by the surface cracks and holes formed during aging, qualitatively driving the ultimate tensile strength significantly lower than that of pristine, non-aged HDPE."
    },
    "analysis_without_hierarchical_structure": {
      "descriptive_text": "The sample comprises a binary polymer blend consisting predominantly of high-density polyethylene (97.5 wt%) and a minor fraction of polylactic acid (2.5 wt%). Preparation involved shredding commercial HDPE and PLA grades, drying them at 60 °C for 12 hours, and blending them prior to hot pressing at 175 °C to produce 1 mm thick sheets. The fabricated specimens were subsequently subjected to artificial aging under UVA radiation (340 nm, 3.5 mW/cm2) for 28 days. Mechanical characterization was performed using an Instron 3367 universal testing machine with a 30 kN load cell at a crosshead speed of 10 mm/min, following ASTM D638 Type IV standards with a 25 mm gauge length to determine the ultimate tensile strength.",
      "reasoning_analysis": "Increasing Factors: The continuous high-density polyethylene matrix provides a ductile semi-crystalline foundation capable of strain hardening, while the pre-processing drying step at 60 °C mitigates moisture-induced hydrolytic degradation, particularly preserving the molecular weight of the polylactic acid component during thermal blending. Decreasing Factors: The thermodynamic immiscibility between the hydrophobic HDPE and hydrophilic PLA phases likely results in poor interfacial adhesion, creating stress concentration sites that facilitate premature crack initiation. More critically, the extended artificial aging via UVA exposure induces photo-oxidative degradation, leading to chain scission and potential cross-linking within the polymer backbone, which embrittles the material and significantly reduces the load-bearing capacity of the matrix. Dominant Factor: The photo-oxidative degradation resulting from the 28-day UVA aging protocol is the dominant factor governing the ultimate tensile strength behavior. While the minor PLA inclusion introduces interfacial weaknesses, the cumulative molecular damage and chain scission within the continuous HDPE phase caused by UV exposure fundamentally compromise the structural integrity of the material, overriding the baseline mechanical properties established by the blend composition."
    }
  },
  {
    "doi": "10.1002/app.50955",
    "title": "Investigation of 3D printing strategy on the mechanical performance of coextruded continuous carbon fiber reinforced PETG",
    "year": 2021,
    "chemical_composition": {
      "repeat_unit_psmiles": null,
      "monomers": [
        {
          "name": "Terephthalic acid",
          "smiles": null,
          "ratio_value": null,
          "ratio_unit": null
        },
        {
          "name": "Ethylene glycol",
          "smiles": null,
          "ratio_value": null,
          "ratio_unit": null
        },
        {
          "name": "1,4-Cyclohexanedimethanol",
          "smiles": null,
          "ratio_value": null,
          "ratio_unit": null
        }
      ],
      "additives": [
        {
          "name": "Carbon Fiber",
          "type": "filler",
          "amount_value": 32.6,
          "amount_unit": "wt%"
        }
      ],
      "is_homopolymer": false
    },
    "processing_history": "Fused filament fabrication (FFF) coextrusion using PETG and CCF composite filament (Anisoprint). Nozzle temperature 230 °C, bed temperature 60 °C, layer thickness 0.2 mm, printing speed 50 mm/s, 2 shells of PETG, raster orientation 0°/90°. Tensile test at 5 mm/min, ambient temperature, ASTM D638 type I.",
    "hierarchical_structure": "PETG matrix with continuous carbon fibers in alternate layup, porosity not explicitly stated for this configuration.",
    "properties": {
      "UTS": {
        "value": [
          155
        ],
        "unit": "MPa"
      }
    },
    "analysis_with_hierarchical_structure": {
      "descriptive_text": "The sample comprises a composite material featuring a poly(ethylene terephthalate glycol) (PETG) matrix derived from terephthalic acid, ethylene glycol, and 1,4-cyclohexanedimethanol monomers, reinforced with 32.6 wt% carbon fiber filler. Fabricated via fused filament fabrication (FFF) coextrusion using a specialized filament with two PETG shells and a continuous carbon fiber core, the specimen was printed with a nozzle temperature of 230 °C, a bed temperature of 60 °C, and a layer thickness of 0.2 mm at a speed of 50 mm/s. The resulting hierarchical structure exhibits an alternate layup of continuous carbon fibers within the thermoplastic matrix with a 0°/90° raster orientation, and the mechanical properties were evaluated through tensile testing at a crosshead speed of 5 mm/min under ambient conditions following ASTM D638 type I standards.",
      "reasoning_analysis": "Increasing Factors: The incorporation of 32.6 wt% continuous carbon fibers provides a substantial reinforcement mechanism, where the high intrinsic tensile strength and modulus of the fibers carry the majority of the applied load, significantly elevating the composite UTS compared to the neat PETG matrix. The coextrusion process ensuring a continuous fiber path rather than chopped fibers maximizes load transfer efficiency along the fiber axis, particularly in the 0° raster orientations aligned with the tensile direction. Additionally, the PETG shells protect the fibers and contribute to inter-layer bonding. Decreasing Factors: The fused filament fabrication process inherently introduces microstructural defects such as inter-road voids and potential incomplete inter-layer diffusion, which reduce the effective load-bearing cross-sectional area and act as stress concentration sites initiating premature failure. The anisotropic nature of the 0°/90° raster orientation means layers oriented at 90° contribute less to axial strength and may fail via inter-laminar shear or matrix cracking. Furthermore, residual thermal stresses from the cooling gradient between the nozzle (230 °C) and bed (60 °C) can induce micro-cracking at the fiber-matrix interface, compromising stress transfer. Dominant Factor: The continuous carbon fiber reinforcement qualitatively dominates the UTS behavior by shifting the failure mode from matrix yielding to fiber fracture or pull-out, establishing a high-strength regime that overrides the inherent limitations of the thermoplastic matrix; however, the ultimate magnitude is critically modulated by the FFF processing quality, where inter-layer bonding integrity and void content determine the efficiency of the fiber reinforcement utilization."
    },
    "analysis_without_hierarchical_structure": {
      "descriptive_text": "The sample comprises a poly(ethylene terephthalate glycol) (PETG) copolyester matrix derived from the polymerization of terephthalic acid, ethylene glycol, and 1,4-cyclohexanedimethanol, reinforced with 32.6 wt% carbon fiber filler. This composite material was fabricated via fused filament fabrication (FFF) coextrusion using a specialized PETG and continuous carbon fiber filament. The printing process was conducted with a nozzle temperature of 230 °C and a bed temperature of 60 °C, utilizing a layer thickness of 0.2 mm and a printing speed of 50 mm/s to produce a structure featuring two outer shells of neat PETG and an internal raster orientation of 0°/90°. Mechanical evaluation was performed using tensile testing at a crosshead speed of 5 mm/min under ambient temperature conditions in accordance with the ASTM D638 type I standard.",
      "reasoning_analysis": "Increasing Factors: The incorporation of 32.6 wt% carbon fiber acts as the primary reinforcement mechanism, where the high modulus and strength of the fibers facilitate effective load transfer from the softer PETG matrix, significantly driving the UTS upward compared to the unreinforced copolyester. Additionally, the coextrusion process aligns the continuous fibers within the filament, optimizing the composite architecture for tensile loading along the filament axis. Decreasing Factors: The fused filament fabrication (FFF) process inherently introduces interlayer voids and weak bonding between deposited roads, which act as stress concentrators and crack initiation sites, thereby reducing the effective UTS. Furthermore, the 0°/90° raster orientation means that only a fraction of the fibers are aligned with the tensile load direction, while the perpendicular fibers contribute minimally to strength and may even facilitate delamination. The presence of two outer shells consisting of unreinforced PETG creates a surface layer with lower strength than the core, potentially facilitating early surface cracking, and the use of PETG modified with 1,4-cyclohexanedimethanol reduces crystallinity compared to standard PET, resulting in a matrix with lower intrinsic yield strength. Dominant Factor: While the high carbon fiber content establishes a significantly elevated baseline strength relative to the neat polymer, the final UTS behavior is dominantly controlled by the processing-induced structural heterogeneity and anisotropy; the 0°/90° raster pattern, interlayer porosity, and unreinforced shells limit the efficiency of stress transfer to the continuous fibers, preventing the composite from realizing its theoretical maximum strength."
    }
  },
  {
    "doi": null,
    "title": "Mechanical characteristics of glass fibre reinforced polymer made of furfuryl alcohol bio-resin",
    "year": 2013,
    "chemical_composition": {
      "repeat_unit_psmiles": null,
      "monomers": [
        {
          "name": "Furfuryl alcohol",
          "smiles": "OCC1=CC=CO1",
          "ratio_value": null,
          "ratio_unit": null
        }
      ],
      "additives": [
        {
          "name": "QuaCorr2001",
          "type": "initiator",
          "amount_value": 3,
          "amount_unit": "wt%"
        },
        {
          "name": "Glass fiber (Tyfo SEH-51A)",
          "type": "reinforcement",
          "amount_value": null,
          "amount_unit": null
        }
      ],
      "is_homopolymer": true
    },
    "processing_history": "Bio-resin GFRP coupon. QuaCorr1001 (Q1) resin with 3% Q2001 catalyst. Wet layup fabrication. Cured 13 days. Cut to 25 mm width. UTS measured by uniaxial tension testing at 2 mm/min using Instron 8808, ASTM D3039, room temperature.",
    "hierarchical_structure": "Unidirectional glass fiber fabric reinforced polymer laminate. Single layer. Thickness 1.20 ± 0.19 mm.",
    "properties": {
      "UTS": {
        "value": [
          508
        ],
        "unit": "MPa"
      }
    },
    "analysis_with_hierarchical_structure": {
      "descriptive_text": "The sample consists of a unidirectional glass fiber reinforced polymer laminate derived from a bio-based furfuryl alcohol resin system. The composite architecture features a single layer of Tyfo SEH-51A glass fibers embedded within the matrix, resulting in a total thickness of 1.20 ± 0.19 mm. Fabrication was achieved through a wet layup process using QuaCorr1001 resin catalyzed by 3 wt% QuaCorr2001 initiator, followed by an extended curing period of 13 days. Mechanical characterization involved cutting coupons to a 25 mm width and performing uniaxial tension testing at a crosshead speed of 2 mm/min in accordance with ASTM D3039 standards at room temperature.",
      "reasoning_analysis": "Increasing Factors: The incorporation of high-strength Tyfo SEH-51A glass fibers provides the primary load-bearing capacity, significantly elevating the UTS compared to the neat resin. The unidirectional alignment of the fabric ensures that the fibers are oriented parallel to the applied tensile stress, maximizing reinforcement efficiency. Furthermore, the furfuryl alcohol-based matrix forms a rigid, aromatic heterocyclic network, and the extended 13-day cure time likely promotes a high degree of crosslinking, enhancing the matrix stiffness and interfacial shear strength required for stress transfer. Decreasing Factors: The wet layup fabrication method is prone to introducing microvoids and inconsistencies in fiber wetting, which act as stress concentration sites and reduce the effective load-bearing cross-section. The single-layer laminate structure lacks the ply constraint found in multi-layer composites, potentially making the sample more susceptible to edge effects and premature splitting. Additionally, if the interface between the furan matrix and glass fiber sizing is not optimized, debonding could occur before fiber fracture, limiting the composite strength. Dominant Factor: The intrinsic strength and unidirectional orientation of the glass fiber reinforcement qualitatively dominate the UTS behavior, as the fibers carry the majority of the axial load. However, the actual realized strength is heavily contingent upon the quality of the wet layup processing, where void content and fiber-matrix adhesion serve as the limiting factors preventing the composite from reaching its theoretical maximum strength."
    },
    "analysis_without_hierarchical_structure": {
      "descriptive_text": "The sample consists of a bio-resin glass fiber reinforced polymer (GFRP) composite utilizing a poly(furfuryl alcohol) matrix derived from QuaCorr1001 resin. The matrix polymerization was initiated by 3 wt% QuaCorr2001 catalyst and reinforced with Tyfo SEH-51A glass fibers. Fabrication was performed via wet layup followed by a 13-day curing period, after which coupons were cut to 25 mm width. Ultimate tensile strength was measured by uniaxial tension testing at a crosshead speed of 2 mm/min using an Instron 8808 machine in accordance with ASTM D3039 standards at room temperature.",
      "reasoning_analysis": "Increasing Factors: The incorporation of Tyfo SEH-51A glass fibers provides the primary load-bearing capacity, significantly elevating the UTS compared to the neat poly(furfuryl alcohol) matrix due to the high intrinsic strength and stiffness of the inorganic reinforcement. Additionally, the 13-day curing period facilitated by the QuaCorr2001 initiator likely ensures a high degree of crosslinking within the thermoset matrix, enhancing rigidity and interfacial stress transfer capabilities. Decreasing Factors: The wet layup fabrication method is prone to entrapping voids and achieving inconsistent fiber wetting compared to automated processes, creating stress concentration sites that can initiate premature failure. Furthermore, poly(furfuryl alcohol) matrices are inherently brittle with low fracture toughness, which may limit the composite's ability to redistribute stress around fiber breaks or processing defects. Dominant Factor: The presence and alignment of the glass fiber reinforcement qualitatively dominate the final UTS behavior, as the composite strength in tension is primarily governed by the fiber volume fraction and intrinsic fiber strength, rendering the matrix properties and processing-induced voids as secondary modifiers that determine the efficiency of load transfer rather than the absolute strength ceiling."
    }
  },
  {
    "doi": "10.1002/app.50955",
    "title": "Investigation of 3D printing strategy on the mechanical performance of coextruded continuous carbon fiber reinforced PETG",
    "year": 2021,
    "chemical_composition": {
      "repeat_unit_psmiles": null,
      "monomers": [
        {
          "name": "Terephthalic acid",
          "smiles": null,
          "ratio_value": null,
          "ratio_unit": null
        },
        {
          "name": "Ethylene glycol",
          "smiles": null,
          "ratio_value": null,
          "ratio_unit": null
        },
        {
          "name": "1,4-Cyclohexanedimethanol",
          "smiles": null,
          "ratio_value": null,
          "ratio_unit": null
        }
      ],
      "additives": [
        {
          "name": "Carbon Fiber",
          "type": "filler",
          "amount_value": 32.6,
          "amount_unit": "wt%"
        }
      ],
      "is_homopolymer": false
    },
    "processing_history": "Fused filament fabrication (FFF) coextrusion using PETG and CCF composite filament (Anisoprint). Nozzle temperature 230 °C, bed temperature 60 °C, layer thickness 0.2 mm, printing speed 50 mm/s, 2 shells of PETG, raster orientation 45°. Tensile test at 5 mm/min, ambient temperature, ASTM D638 type I.",
    "hierarchical_structure": "PETG matrix with continuous carbon fibers aligned in raster direction, porosity 8.49% (measured by μCT).",
    "properties": {
      "UTS": {
        "value": [
          18
        ],
        "unit": "MPa"
      }
    },
    "analysis_with_hierarchical_structure": {
      "descriptive_text": "The sample comprises a poly(ethylene terephthalate glycol) (PETG) copolymer matrix derived from terephthalic acid, ethylene glycol, and 1,4-cyclohexanedimethanol monomers, reinforced with 32.6 wt% carbon fiber filler. Manufactured via fused filament fabrication (FFF) coextrusion using a specialized composite filament, the processing parameters included a nozzle temperature of 230 °C, bed temperature of 60 °C, layer thickness of 0.2 mm, and printing speed of 50 mm/s with a raster orientation of 45° and two outer shells of neat PETG. The resulting hierarchical structure consists of continuous carbon fibers aligned within the raster direction embedded in the PETG matrix, exhibiting a porosity of 8.49% as measured by micro-computed tomography, and was mechanically characterized via tensile testing at 5 mm/min under ambient conditions following ASTM D638 type I standards.",
      "reasoning_analysis": "Increasing Factors: The incorporation of 32.6 wt% continuous carbon fibers provides a substantial reinforcement mechanism, where the fibers carry the majority of the applied load due to their high intrinsic tensile strength and modulus compared to the PETG matrix. The coextrusion processing history ensures the continuity of these fibers along the toolpath, preventing the stress concentrations typically associated with fiber ends in short-fiber composites. Decreasing Factors: The measured porosity of 8.49% acts as a critical defect, reducing the effective load-bearing cross-sectional area and serving as sites for stress concentration that can initiate premature failure. Furthermore, the 45° raster orientation implies that the continuous fibers are off-axis relative to the primary tensile load direction, forcing the composite to rely on shear transfer and transverse fiber properties rather than optimal longitudinal fiber strength, while the two neat PETG shells reduce the overall effective fiber volume fraction in the critical surface regions. Dominant Factor: The presence of continuous carbon fibers is the dominant factor governing the UTS, fundamentally shifting the failure mechanism from matrix-dominated yielding to fiber-dominated fracture; however, the ultimate magnitude is significantly constrained by the high porosity content and the off-axis fiber alignment which prevent the realization of the theoretical maximum strength inherent to the continuous reinforcement."
    },
    "analysis_without_hierarchical_structure": {
      "descriptive_text": "The specimen is a composite material featuring a copolymer matrix synthesized from terephthalic acid, ethylene glycol, and 1,4-cyclohexanedimethanol monomers, reinforced with 32.6 wt% carbon fiber. The material was processed via fused filament fabrication coextrusion using a PETG and continuous carbon fiber composite filament, with a nozzle temperature of 230 °C and a bed temperature of 60 °C. The printed architecture consisted of a 0.2 mm layer thickness, a printing speed of 50 mm/s, two outer shells of neat PETG, and a raster orientation of 45°. Mechanical evaluation was conducted through tensile testing at a crosshead speed of 5 mm/min under ambient temperature conditions in accordance with ASTM D638 type I standards.",
      "reasoning_analysis": "Increasing Factors: The incorporation of 32.6 wt% carbon fiber provides a substantial reinforcement effect, where the high intrinsic tensile strength and modulus of the fibers facilitate efficient load transfer from the softer copolymer matrix, significantly driving the UTS upward compared to the neat polymer. Additionally, the coextrusion process aims to align fibers within the filament, preserving some directional strength. Decreasing Factors: The fused filament fabrication process inherently introduces interlayer voids and potential weak interfacial bonding between raster lines, which act as stress concentrators and reduce the effective load-bearing cross-section. Critically, the 45° raster orientation misaligns the primary reinforcement axis relative to the tensile load direction, forcing failure through shear mechanisms rather than fiber tension, while the two unreinforced PETG shells create a weaker surface layer prone to early crack initiation. Dominant Factor: While the high loading of carbon fiber establishes a significantly elevated baseline strength relative to the neat copolymer, the processing-induced architectural anisotropy, specifically the 45° raster orientation and interlayer porosity, qualitatively dominates the final UTS behavior by limiting the efficiency of load transfer and dictating the failure mode away from optimal fiber utilization."
    }
  },
  {
    "doi": "10.1108/RPJ-11-2017-0222",
