Repository: hhtrick/HHT-code

# HHT training framework

This directory contains model training, embedding precomputation, inference, article-level baselines and the curated datasets. All commands below assume that the working directory is `train_code/`.

## 3. Datasets and fixed partitions

Each main dataset is a JSON array at `dataset/{property}/{property}.json`. Entries contain source metadata, `chemical_composition`, `processing_history`, `hierarchical_structure`, `properties`, and two generated-analysis objects. Targets are stored as `properties[property]["value"]`; source metadata and target values are not predictive input fields.

| Property | Train | Validation | Test | Total |
|---|---:|---:|---:|---:|

File: train_code/dataset/UTS/UTS.json (part 142 of 292)
[
    "title": "Fabrication and tensile testing of 3D printed continuous wire polymer composites",
    "year": 2018,
    "chemical_composition": {
      "repeat_unit_psmiles": "[*]OC(=O)C(C)O[*]",
      "monomers": [
        {
          "name": "Lactic Acid",
          "smiles": "CC(O)C(=O)O",
          "ratio_value": null,
          "ratio_unit": null
        }
      ],
      "additives": [],
      "is_homopolymer": true
    },
    "processing_history": "3D printed (FFF) using modified Prusa mk3 i3, 1-mm nozzle, 0.6-mm layer height, 175°C extruder temperature, 55°C bed temperature, 7 mm/s printing speed, 0° raster angle, 100% infill. Tensile testing per ASTM D3039-14 using MTS Criterion Model 43, 10 kN load cell, 0.013 mm/s displacement rate.",
    "hierarchical_structure": "Unidirectional raster structure, 100% infill, air voids present (approx. 3.32% based on image processing for PLA 1-mm nozzle).",
    "properties": {
      "UTS": {
        "value": [
          49.4
        ],
        "unit": "MPa"
      }
    },
    "analysis_with_hierarchical_structure": {
      "descriptive_text": "The sample consists of a polylactic acid (PLA) homopolymer fabricated via fused filament fabrication (FFF) using a modified Prusa mk3 i3 system. Processing parameters included a 1-mm nozzle diameter, 0.6-mm layer height, extruder temperature of 175°C, bed temperature of 55°C, and a printing speed of 7 mm/s with a 0° raster angle and 100% infill density. The resulting hierarchical structure exhibits a unidirectional raster pattern with approximately 3.32% air void content inherent to the 1-mm nozzle deposition process. Mechanical characterization was performed via tensile testing according to ASTM D3039-14 standards using an MTS Criterion Model 43 equipped with a 10 kN load cell at a displacement rate of 0.013 mm/s.",
      "reasoning_analysis": "Increasing Factors: The 0° raster angle aligns the printed filaments parallel to the loading direction, maximizing the contribution of the intrinsic tensile strength of the PLA backbone rather than relying on weaker interlayer adhesion. Additionally, the slow printing speed of 7 mm/s facilitates thermal relaxation and polymer chain diffusion between adjacent roads, potentially enhancing bond strength, while the inherent rigidity of the polylactic acid homopolymer provides a robust baseline strength compared to amorphous commodity plastics. Decreasing Factors: The presence of approximately 3.32% air voids acts as stress concentrators that initiate premature crack propagation and reduce the effective load-bearing cross-sectional area. Furthermore, the use of a large 1-mm nozzle and 0.6-mm layer height may limit the resolution of filament fusion compared to finer parameters, and an extruder temperature of 175°C, while sufficient for flow, may be suboptimal for maximizing inter-road welding quality relative to higher temperature profiles. Dominant Factor: Despite the favorable filament alignment and intrinsic polymer strength, the processing-induced microstructural defects, specifically the air voids and incomplete inter-road coalescence inherent to the FFF method with these parameters, qualitatively dominate the final UTS behavior by limiting the material's ability to reach its theoretical bulk strength."
    },
    "analysis_without_hierarchical_structure": {
      "descriptive_text": "The sample consists of a poly(lactic acid) homopolymer fabricated via fused filament fabrication using a modified Prusa mk3 i3 system. The material was extruded through a 1-mm nozzle at 175°C with a 0.6-mm layer height onto a bed heated to 55°C, utilizing a printing speed of 7 mm/s with a 0° raster angle and 100% infill density. Mechanical characterization was performed according to ASTM D3039-14 using an MTS Criterion Model 43 equipped with a 10 kN load cell at a displacement rate of 0.013 mm/s.",
      "reasoning_analysis": "Increasing Factors: The inherent chemical structure of poly(lactic acid) provides a rigid backbone with significant stiffness due to ester linkages and potential crystallinity, establishing a solid baseline for tensile strength. The processing history features a 0° raster angle, which aligns the printed filaments parallel to the loading direction, maximizing load transfer through the continuous polymer roads rather than relying on weaker interlayer bonds. Additionally, the 100% infill density ensures a solid cross-section without macroscopic voids typically associated with lower infill patterns. Decreasing Factors: The fused filament fabrication process inherently introduces anisotropy and potential interlayer voids compared to bulk molding techniques. Specifically, the 0.6-mm layer height is substantially thicker than standard parameters, drastically reducing the surface area available for interlayer diffusion and welding. Furthermore, the extruder temperature of 175°C is near the melting point of poly(lactic acid), likely resulting in high melt viscosity and insufficient flow to heal interfaces between layers. The low displacement rate during testing may also allow for viscoelastic relaxation, potentially reducing the measured ultimate tensile strength. Dominant Factor: The processing parameters, particularly the combination of the exceptionally thick layer height and the low extrusion temperature, qualitatively dominate the final UTS behavior by limiting interlayer diffusion and creating microstructural defects that constrain the material's strength below its theoretical bulk potential, despite the favorable raster alignment."
    }
  },
  {
    "doi": null,
    "title": "Mechanical characteristics of glass fibre reinforced polymer made of furfuryl alcohol bio-resin",
    "year": 2013,
    "chemical_composition": {
      "repeat_unit_psmiles": null,
      "monomers": [
        {
          "name": "Furfuryl alcohol",
          "smiles": "OCC1=CC=CO1",
          "ratio_value": null,
          "ratio_unit": null
        }
      ],
      "additives": [
        {
          "name": "QuaCorr2001",
          "type": "initiator",
          "amount_value": 3,
          "amount_unit": "wt%"
        },
        {
          "name": "Glass fiber (Tyfo SEH-51A)",
          "type": "reinforcement",
          "amount_value": null,
          "amount_unit": null
        }
      ],
      "is_homopolymer": true
    },
    "processing_history": "Bio-resin GFRP coupon. QuaCorr1001 (Q1) resin with 3% Q2001 catalyst. Wet layup fabrication. Cured 4 days. Cut to 25 mm width. UTS measured by uniaxial tension testing at 2 mm/min using Instron 8808, ASTM D3039, room temperature.",
    "hierarchical_structure": "Unidirectional glass fiber fabric reinforced polymer laminate. Single layer. Thickness 1.20 ± 0.19 mm.",
    "properties": {
      "UTS": {
        "value": [
          485
        ],
        "unit": "MPa"
      }
    },
    "analysis_with_hierarchical_structure": {
      "descriptive_text": "This material system comprises a poly(furfuryl alcohol) homopolymer matrix reinforced with Tyfo SEH-51A unidirectional glass fiber fabric, forming a single-layer laminate with a thickness of 1.20 ± 0.19 mm. The bio-resin was formulated with 3 wt% QuaCorr2001 initiator and fabricated via a wet layup process, followed by a four-day curing period to establish the thermoset network. Test coupons were machined to a 25 mm width, and the ultimate tensile strength was evaluated through uniaxial tension testing at a crosshead speed of 2 mm/min using an Instron 8808 system in compliance with ASTM D3039 standards at room temperature.",
      "reasoning_analysis": "Increasing Factors: The incorporation of unidirectional glass fibers provides the primary load-bearing capability, significantly elevating the UTS along the fiber axis through the rule of mixtures, while the four-day curing period ensures a high degree of crosslinking in the poly(furfuryl alcohol) matrix to facilitate effective stress transfer. Decreasing Factors: The wet layup fabrication method introduces potential microstructural defects such as voids or uneven resin distribution, which act as stress concentrators and reduce the effective load-bearing cross-section, and the inherent brittleness of the poly(furfuryl alcohol) homopolymer may limit toughness, promoting premature matrix cracking. Dominant Factor: The alignment and intrinsic strength of the unidirectional glass fibers qualitatively dominate the UTS behavior, as the composite strength in the fiber direction is primarily governed by the reinforcement, though the final magnitude is contingent upon the wet layup processing quality minimizing defects that would otherwise mitigate the theoretical fiber strength contribution."
    },
    "analysis_without_hierarchical_structure": {
      "descriptive_text": "The investigated sample is a glass fiber reinforced polymer (GFRP) composite featuring a poly(furfuryl alcohol) matrix synthesized from furfuryl alcohol monomers initiated by 3 wt% QuaCorr2001 catalyst within a QuaCorr1001 resin system. Fabrication was achieved through a wet layup process, followed by a curing period of four days to establish the crosslinked network. Test coupons were machined to a width of 25 mm, and the ultimate tensile strength was characterized via uniaxial tension testing at a crosshead speed of 2 mm/min using an Instron 8808 system, adhering to ASTM D3039 standards at room temperature.",
      "reasoning_analysis": "Increasing Factors: The incorporation of glass fiber reinforcement (Tyfo SEH-51A) acts as the primary load-bearing phase, significantly enhancing UTS through effective stress transfer from the matrix. Additionally, the rigid heterocyclic structure of the poly(furfuryl alcohol) matrix contributes to high stiffness, while the extended four-day cure time likely ensures a high degree of crosslinking, optimizing matrix integrity and fiber-matrix interfacial shear strength. Decreasing Factors: The wet layup fabrication method inherently risks void entrapment and inconsistent fiber wetting compared to advanced molding techniques, creating stress concentration points that can initiate premature failure. Furthermore, the inherent brittleness associated with highly crosslinked furan resins may limit toughness, and mechanical cutting of the coupons could introduce edge defects. Dominant Factor: The presence of the glass fiber reinforcement is the dominant factor, as it fundamentally transitions the failure mechanism from matrix-dominated to fiber-dominated, providing an overwhelming increase in load-bearing capacity that supersedes the potential reductions in strength caused by processing-induced voids typical of wet layup techniques."
    }
  },
  {
    "doi": null,
    "title": "Mechanical characteristics of glass fibre reinforced polymer made of furfuryl alcohol bio-resin",
    "year": 2013,
    "chemical_composition": {
      "repeat_unit_psmiles": null,
      "monomers": [
        {
          "name": "Furfuryl alcohol",
          "smiles": "OCC1=CC=CO1",
          "ratio_value": null,
          "ratio_unit": null
        }
      ],
      "additives": [
        {
          "name": "QuaCorr2001",
          "type": "initiator",
          "amount_value": 3,
          "amount_unit": "wt%"
        },
        {
          "name": "Glass fiber (Tyfo SEH-51A)",
          "type": "reinforcement",
          "amount_value": null,
          "amount_unit": null
        }
      ],
      "is_homopolymer": true
    },
    "processing_history": "Bio-resin GFRP lap splice coupon. QuaCorr1001 (Q1) resin with 3% Q2001 catalyst. Overlap length 100 mm. Wet layup fabrication. Cured 23 days. UTS measured by uniaxial tension testing at 2 mm/min using Instron 8808, ASTM D3039, room temperature.",
    "hierarchical_structure": "Unidirectional glass fiber fabric reinforced polymer laminate. Single layer. Lap splice 100 mm.",
    "properties": {
      "UTS": {
        "value": [
          310
        ],
        "unit": "MPa"
      }
    },
    "analysis_with_hierarchical_structure": {
      "descriptive_text": "The sample consists of a bio-resin glass fiber reinforced polymer (GFRP) laminate based on a poly(furfuryl alcohol) homopolymer matrix. The resin system, identified as QuaCorr1001, was compounded with 3 wt% QuaCorr2001 initiator and reinforced with Tyfo SEH-51A unidirectional glass fiber fabric. Fabrication was achieved via a wet layup process followed by a curing period of 23 days to form a single-layer laminate configured as a lap splice coupon with an overlap length of 100 mm. Mechanical characterization was performed using uniaxial tension testing at a crosshead speed of 2 mm/min on an Instron 8808 system in accordance with ASTM D3039 at room temperature.",
      "reasoning_analysis": "Increasing Factors: The incorporation of unidirectional Tyfo SEH-51A glass fibers provides the primary load-bearing pathway, significantly enhancing the Ultimate Tensile Strength (UTS) compared to the neat resin matrix. The poly(furfuryl alcohol) matrix contributes through the rigidity of the furan rings, which supports stress transfer between fibers, while the extended 23-day cure period likely ensures a high degree of crosslinking and matrix consolidation, maximizing interfacial shear strength. Decreasing Factors: The wet layup fabrication method typically results in lower fiber volume fractions and higher void content compared to prepreg or autoclave processes, creating stress concentration sites that can initiate premature failure. Additionally, the inherent brittleness of the poly(furfuryl alcohol) thermoset may limit strain-to-failure, potentially leading to matrix microcracking prior to fiber rupture if the fiber-matrix interface is not optimized. Dominant Factor: The presence and alignment of the continuous unidirectional glass fibers qualitatively dominate the UTS behavior, as the composite strength in the fiber direction is primarily governed by the fiber properties and volume fraction, outweighing the contributions and limitations of the bio-resin matrix and processing-induced defects."
    },
    "analysis_without_hierarchical_structure": {
      "descriptive_text": "The sample comprises a poly(furfuryl alcohol) homopolymer matrix reinforced with Tyfo SEH-51A glass fibers. The resin system is based on QuaCorr1001 catalyzed by 3 wt% QuaCorr2001 initiator. Composite fabrication was performed using a wet layup technique to create a bio-resin glass fiber reinforced polymer lap splice coupon with a 100 mm overlap length. The specimen was cured for 23 days prior to mechanical evaluation. Ultimate tensile strength was determined via uniaxial tension testing at a crosshead speed of 2 mm/min using an Instron 8808 system in compliance with ASTM D3039 at room temperature.",
      "reasoning_analysis": "Increasing Factors: The incorporation of Tyfo SEH-51A glass fibers serves as the primary load-bearing component, significantly enhancing the tensile capacity compared to the neat resin. Additionally, the poly(furfuryl alcohol) matrix forms a rigid, highly crosslinked thermoset network due to the aromatic furan rings and the presence of the QuaCorr2001 initiator, while the extended 23-day cure period likely ensures a high degree of conversion and matrix integrity for effective stress transfer. Decreasing Factors: The wet layup fabrication method is prone to introducing voids and inconsistencies in fiber wetting or volume fraction, which act as stress concentration sites and can reduce the overall strength. Furthermore, the highly crosslinked nature of the cured furan resin may impart brittleness to the matrix, potentially facilitating premature crack initiation and propagation under tensile load. Dominant Factor: The reinforcement provided by the glass fibers qualitatively dominates the UTS behavior, as the fibers carry the majority of the applied tensile load, outweighing the limitations imposed by the matrix brittleness or wet layup processing defects."
    }
  },
  {
    "doi": "10.1108/RPJ-11-2017-0222",
    "title": "Fabrication and tensile testing of 3D printed continuous wire polymer composites",
    "year": 2018,
    "chemical_composition": {
      "repeat_unit_psmiles": "[*]OC(=O)C(C)O[*]",
      "monomers": [
        {
          "name": "Lactic Acid",
          "smiles": "CC(O)C(=O)O",
          "ratio_value": null,
          "ratio_unit": null
        }
      ],
      "additives": [
        {
          "name": "Copper magnet wire",
          "type": "reinforcement",
          "amount_value": 0.7,
          "amount_unit": "vol%"
        }
      ],
      "is_homopolymer": false
    },
    "processing_history": "3D printed (FFF) using modified Prusa mk3 i3, 1-mm nozzle, 0.6-mm layer height, 175°C extruder temperature, 55°C bed temperature, 7 mm/s printing speed, 0° raster angle, 100% infill, continuous copper magnet wire embedded. Tensile testing per ASTM D3039-14 using MTS Criterion Model 43, 10 kN load cell, 0.013 mm/s displacement rate.",
    "hierarchical_structure": "Unidirectional raster structure, 100% infill, continuous copper magnet wire (75 μm diameter, polyamide coated) embedded.",
    "properties": {
      "UTS": {
        "value": [
          47.4
        ],
        "unit": "MPa"
      }
    },
    "analysis_with_hierarchical_structure": {
      "descriptive_text": "The sample comprises a poly(lactic acid) matrix reinforced with continuous copper magnet wire at a volume fraction of 0.7%. Fabricated via fused filament fabrication (FFF) on a modified Prusa mk3 i3 system, the material was processed using a 1-mm nozzle and 0.6-mm layer height at an extruder temperature of 175°C and bed temperature of 55°C. The printing protocol utilized a 0° raster angle with 100% infill density and a speed of 7 mm/s to embed the continuous copper magnet wire (75 μm diameter, polyamide coated) within a unidirectional raster structure. Tensile properties were evaluated according to ASTM D3039-14 using an MTS Criterion Model 43 with a 10 kN load cell at a displacement rate of 0.013 mm/s.",
      "reasoning_analysis": "Increasing Factors: The incorporation of continuous copper magnet wire aligned with the loading axis (0° raster) enables efficient stress transfer from the polymer matrix to the higher-strength metal reinforcement, theoretically enhancing load-bearing capacity. Additionally, the 100% infill density specified in the processing history minimizes macroscopic voids within the raster paths, promoting structural continuity and reducing stress concentration sites associated with porosity. Decreasing Factors: The fused filament fabrication process inherently introduces inter-layer weaknesses due to incomplete polymer chain diffusion between deposited roads, a limitation exacerbated by the relatively large 0.6-mm layer height which reduces the interfacial bonding area. Furthermore, the low reinforcement volume fraction (0.7%) limits the overall composite strengthening effect, and the polyamide coating on the copper wire may present an interfacial adhesion challenge with the poly(lactic acid) matrix, potentially leading to premature debonding under load. Dominant Factor: Despite the presence of continuous reinforcement, the low volume fraction ensures the matrix constitutes the bulk of the material; therefore, the inter-layer bonding quality dictated by the FFF thermal history and layer height is the dominant factor limiting the ultimate tensile strength, as failure is likely to initiate at the printed layer interfaces rather than through the rupture of the sparse metallic reinforcement."
    },
    "analysis_without_hierarchical_structure": {
      "descriptive_text": "The sample comprises a poly(lactic acid) matrix composite reinforced with continuous copper magnet wire at a loading of 0.7 vol%. Fabrication was achieved through fused filament fabrication (FFF) using a modified Prusa mk3 i3 system equipped with a 1-mm nozzle and 0.6-mm layer height. The processing protocol involved an extruder temperature of 175°C and a bed temperature of 55°C, with a printing speed of 7 mm/s, 0° raster angle, and 100% infill to facilitate the embedding of the continuous copper wire. Mechanical evaluation was conducted via tensile testing per ASTM D3039-14 using an MTS Criterion Model 43 equipped with a 10 kN load cell at a displacement rate of 0.013 mm/s.",
      "reasoning_analysis": "Increasing Factors: The incorporation of continuous copper magnet wire introduces a high-strength, high-modulus metallic phase capable of bearing significant tensile load, particularly because the 0° raster angle aligns both the polymer roads and the metallic reinforcement parallel to the stress axis. The 100% infill density minimizes macroscopic voids within the bulk structure, ensuring efficient stress distribution across the cross-section. Decreasing Factors: The fused filament fabrication process inherently introduces anisotropy due to weak inter-layer bonding caused by limited polymer chain diffusion across layer interfaces, an effect potentially exacerbated by the relatively large 0.6-mm layer height which reduces the surface area available for inter-layer healing. Furthermore, the lack of explicit surface treatment for the copper wire may result in suboptimal interfacial adhesion with the poly(lactic acid) matrix, leading to potential debonding or stress concentration points at the metal-polymer interface under load. Dominant Factor: The continuous alignment of the copper reinforcement along the loading direction serves as the dominant factor governing the UTS. While the FFF process limits the matrix contribution through inter-layer weaknesses, the high-strength metallic phase provides a direct load-bearing pathway that bypasses the weaker polymer interfaces, qualitatively elevating the composite strength above that of the neat printed polymer despite the low volume fraction."
    }
  },
  {
    "doi": "10.1108/RPJ-11-2017-0222",
    "title": "Fabrication and tensile testing of 3D printed continuous wire polymer composites",
    "year": 2018,
    "chemical_composition": {
      "repeat_unit_psmiles": "[*]OC(=O)C(C)O[*]",
      "monomers": [
        {
          "name": "Lactic Acid",
          "smiles": "CC(O)C(=O)O",
          "ratio_value": null,
          "ratio_unit": null
        }
      ],
      "additives": [
        {
          "name": "Nickel-chromium wire",
          "type": "reinforcement",
          "amount_value": 0.7,
          "amount_unit": "vol%"
        }
      ],
      "is_homopolymer": false
    },
    "processing_history": "3D printed (FFF) using modified Prusa mk3 i3, 1-mm nozzle, 0.6-mm layer height, 175°C extruder temperature, 55°C bed temperature, 7 mm/s printing speed, 0° raster angle, 100% infill, continuous wire embedded. Tensile testing per ASTM D3039-14 using MTS Criterion Model 43, 10 kN load cell, 0.013 mm/s displacement rate.",
    "hierarchical_structure": "Unidirectional raster structure, 100% infill, continuous nickel-chromium wire (75 μm diameter) embedded, air voids approx. 1.63%.",
    "properties": {
      "UTS": {
        "value": [
          51.15
        ],
        "unit": "MPa"
      }
    },
    "analysis_with_hierarchical_structure": {
      "descriptive_text": "The sample comprises a poly(lactic acid) matrix reinforced with 0.7 vol% continuous nickel-chromium wire, fabricated via fused filament fabrication using a modified Prusa mk3 i3 system. Processing was conducted with a 1-mm nozzle and 0.6-mm layer height at an extruder temperature of 175°C and a bed temperature of 55°C, utilizing a printing speed of 7 mm/s to produce a unidirectional raster structure with 0° orientation and 100% infill density. The resulting hierarchical structure contains embedded 75 μm diameter nickel-chromium wire within the polymer matrix, although microscopic analysis reveals approximately 1.63% air voids. Mechanical evaluation was performed via tensile testing in accordance with ASTM D3039-14 using an MTS Criterion Model 43 equipped with a 10 kN load cell at a displacement rate of 0.013 mm/s.",
      "reasoning_analysis": "Increasing Factors: The inclusion of continuous nickel-chromium wire provides a high-strength reinforcement phase that significantly elevates the load-bearing capacity beyond that of the neat poly(lactic acid) matrix. The processing history specifies a 0° raster angle aligned with the tensile loading direction, ensuring the continuous fibers are oriented to maximize axial strength, while the 100% infill density optimizes the cross-sectional area available for stress transfer. Decreasing Factors: The presence of approximately 1.63% air voids introduces stress concentration sites that can initiate premature failure, thereby reducing the effective Ultimate Tensile Strength. Additionally, the fused filament fabrication process inherently creates inter-layer boundaries which may exhibit weaker cohesion than bulk material, and the lack of specified surface treatment on the nickel-chromium wire suggests potential interfacial adhesion limitations between the metal reinforcement and the polymer matrix. Dominant Factor: The continuous nickel-chromium wire reinforcement aligned parallel to the loading axis qualitatively dominates the UTS behavior. While voids and interfacial quality impose limitations, the intrinsic high strength of the metal phase relative to the polymer matrix ensures that the composite behavior is governed primarily by the reinforcement rather than the matrix or processing defects."
    },
    "analysis_without_hierarchical_structure": {
      "descriptive_text": "The material system comprises a poly(lactic acid) matrix reinforced with 0.7 vol% nickel-chromium wire. This composite was fabricated via fused filament fabrication using a modified Prusa mk3 i3 printer equipped with a 1-mm nozzle and 0.6-mm layer height. Processing conditions included an extruder temperature of 175°C, a bed temperature of 55°C, and a printing speed of 7 mm/s, utilizing a 0° raster angle and 100% infill density to facilitate continuous wire embedding. Mechanical evaluation was conducted through tensile testing following ASTM D3039-14 standards on an MTS Criterion Model 43 with a 10 kN load cell at a displacement rate of 0.013 mm/s.",
      "reasoning_analysis": "Increasing Factors: The incorporation of continuous nickel-chromium wire provides a high-modulus, high-strength phase that significantly exceeds the intrinsic strength of the poly(lactic acid) matrix. The 0° raster angle ensures precise alignment of this metallic reinforcement with the tensile loading axis, optimizing load transfer and maximizing the contribution of the wire to the composite strength. Decreasing Factors: The fused filament fabrication process inherently introduces interlayer boundaries that act as stress concentrators and potential failure initiation sites. The specific processing parameters, particularly the relatively low extruder temperature of 175°C combined with a large 0.6-mm layer height, likely inhibit sufficient polymer chain diffusion across layers, resulting in reduced interlayer adhesion and matrix cohesion. Additionally, the absence of specified surface treatment on the metallic wire may lead to weak interfacial bonding with the polymer matrix, promoting premature debonding under load. Dominant Factor: The continuous alignment of the high-strength nickel-chromium wire qualitatively dominates the tensile strength behavior by establishing a primary load-bearing pathway that surpasses the capacity of the neat polymer matrix, although the ultimate efficiency of this reinforcement is constrained by the interfacial adhesion and interlayer bonding quality dictated by the additive manufacturing process."
    }
  },
  {
    "doi": null,
    "title": "Mechanical characteristics of glass fibre reinforced polymer made of furfuryl alcohol bio-resin",
    "year": 2013,
    "chemical_composition": {
      "repeat_unit_psmiles": null,
      "monomers": [
        {
          "name": "Furfuryl alcohol",
          "smiles": "OCC1=CC=CO1",
          "ratio_value": null,
          "ratio_unit": null
        }
      ],
      "additives": [
        {
          "name": "QuaCorr2001",
          "type": "initiator",
          "amount_value": 3,
          "amount_unit": "wt%"
        },
        {
          "name": "Glass fiber (Tyfo SEH-51A)",
          "type": "reinforcement",
          "amount_value": null,
          "amount_unit": null
        }
      ],
      "is_homopolymer": true
    },
    "processing_history": "Bio-resin GFRP lap splice coupon. QuaCorr1001 (Q1) resin with 3% Q2001 catalyst. Overlap length 25 mm. Wet layup fabrication. Cured 23 days. UTS measured by uniaxial tension testing at 2 mm/min using Instron 8808, ASTM D3039, room temperature.",
    "hierarchical_structure": "Unidirectional glass fiber fabric reinforced polymer laminate. Single layer. Lap splice 25 mm.",
    "properties": {
      "UTS": {
        "value": [
          191
        ],
        "unit": "MPa"
      }
    },
    "analysis_with_hierarchical_structure": {
      "descriptive_text": "The sample comprises a unidirectional glass fiber reinforced polymer laminate utilizing a furfuryl alcohol homopolymer matrix, specifically QuaCorr1001 resin initiated with 3 wt% QuaCorr2001. Reinforcement was provided by Tyfo SEH-51A glass fibers arranged in a single-layer fabric configuration. The composite was fabricated via a wet layup process and subjected to a curing period of 23 days to form a bio-resin GFRP lap splice coupon with an overlap length of 25 mm. Mechanical characterization was performed via uniaxial tension testing at a crosshead speed of 2 mm/min using an Instron 8808 system in accordance with ASTM D3039 standards at room temperature.",
      "reasoning_analysis": "Increasing Factors: The incorporation of Tyfo SEH-51A glass fibers provides high tensile strength and modulus, serving as the primary load-bearing component that significantly elevates the UTS compared to the neat furfuryl alcohol matrix. The unidirectional alignment of the fibers ensures optimal stress transfer along the loading axis, while the extended 23-day curing period likely promotes high crosslink density within the thermoset matrix, enhancing interfacial shear strength and dimensional stability. Decreasing Factors: The wet layup fabrication method introduces potential microvoids and inconsistent fiber wetting, which act as stress concentrators and reduce the effective load-bearing cross-section. Additionally, the lap splice geometry creates inherent stress concentrations at the overlap ends, predisposing the sample to premature failure via peel or shear mechanisms rather than pure tensile fracture of the laminate. The intrinsic brittleness of the furfuryl alcohol polymer network may also limit strain-to-failure, promoting catastrophic crack propagation once the matrix yields. Dominant Factor: The high-strength glass fiber reinforcement fundamentally dictates the upper bound of the UTS by carrying the majority of the applied load; however, the realized strength is qualitatively dominated by the fiber-matrix interfacial quality and stress concentrations induced by the wet layup processing and lap splice geometry, which limit the efficiency of stress transfer relative to an idealized continuous laminate."
    },
    "analysis_without_hierarchical_structure": {
      "descriptive_text": "The sample comprises a bio-resin composite system based on furfuryl alcohol monomers, formulated as QuaCorr1001 resin with 3 wt% QuaCorr2001 initiator, and reinforced with Tyfo SEH-51A glass fibers. This glass fiber reinforced polymer was fabricated via wet layup into a lap splice coupon with a 25 mm overlap length and subjected to a 23-day curing period. Mechanical characterization involved uniaxial tension testing at a crosshead speed of 2 mm/min using an Instron 8808 system in accordance with ASTM D3039 at room temperature.",
      "reasoning_analysis": "Increasing Factors: The inclusion of Tyfo SEH-51A glass fibers provides high intrinsic tensile strength and stiffness, serving as the primary load-bearing component that significantly elevates the UTS compared to the neat resin matrix. Additionally, the QuaCorr2001 initiator facilitates the formation of a crosslinked poly(furfuryl alcohol) network, and the extended 23-day curing history likely maximizes crosslink density and interfacial adhesion, further supporting stress transfer. Decreasing Factors: The wet layup fabrication method is prone to introducing voids and inconsistent fiber wetting, which act as stress concentrators and reduce the effective load-bearing cross-section. Furthermore, the inherent brittleness of the furfuryl alcohol matrix limits plastic deformation capabilities, and the lap splice geometry may induce stress concentrations at the overlap ends during uniaxial tension, potentially lowering the measured failure strength relative to a straight coupon. Dominant Factor: The glass fiber reinforcement is the dominant factor defining the high-strength composite regime of the material; however, the wet layup processing history qualitatively limits the realization of the fibers' theoretical maximum strength by introducing microstructural defects that govern the efficiency of the reinforcement."
    }
  },
  {
    "doi": "10.1016/j.wasman.2024.05.028",
    "title": "Impact of bioplastic contamination on the mechanical recycling of conventional plastics",
    "year": 2024,
    "chemical_composition": {
      "repeat_unit_psmiles": null,
      "monomers": [
        {
          "name": "Ethylene",
          "smiles": "C=C",
          "ratio_value": 90,
          "ratio_unit": "wt%"
        },
        {
          "name": "Lactic Acid",
          "smiles": "CC(O)C(=O)O",
          "ratio_value": 10,
          "ratio_unit": "wt%"
        }
      ],
      "additives": [],
      "is_homopolymer": false
    },
    "processing_history": "Commercial HDPE and PLA shredded, dried at 60 °C for 12 h, blended (90:10 wt%), hot pressed at 175 °C into 1 mm sheets. Artificially aged by UVA (340 nm, 3.5 mW/cm2) for 28 days. UTS measured by Instron 3367, 30 kN load cell, 10 mm/min, ASTM D638 Type IV, gauge length 25 mm.",
    "hierarchical_structure": "Immiscible blend with surface deformations, ridges, cracks, and holes.",
    "properties": {
      "UTS": {
        "value": [
          9.33
        ],
        "unit": "MPa"
      }
    },
    "analysis_with_hierarchical_structure": {
      "descriptive_text": "The sample comprises a binary blend consisting of 90 wt% polyethylene and 10 wt% polylactic acid. Commercial HDPE and PLA were shredded, dried at 60 °C for 12 h, and blended before being hot pressed at 175 °C into 1 mm sheets. The material was subsequently artificially aged by UVA exposure for 28 days. Hierarchical characterization indicates an immiscible blend morphology featuring surface deformations, ridges, cracks, and holes. Ultimate tensile strength was measured using an Instron 3367 universal testing machine according to ASTM D638 Type IV specifications.",
      "reasoning_analysis": "Increasing Factors: The high concentration of polyethylene (90 wt%) provides a semi-crystalline matrix with inherent tensile strength and toughness. The pre-processing drying step at 60 °C helps mitigate hydrolytic degradation of the polylactic acid component, preserving molecular weight prior to melting. Decreasing Factors: The immiscible nature of the hydrophobic polyethylene and hydrophilic polylactic acid results in poor interfacial adhesion, creating weak boundaries prone to debonding. The observed hierarchical structure, specifically the ridges, cracks, and holes, acts as severe stress concentrators that initiate premature fracture. Additionally, the 28-day UVA aging induces photo-oxidative chain scission and surface embrittlement, further compromising mechanical integrity. Dominant Factor: The structural defects arising from phase immiscibility and exacerbated by UV-induced degradation qualitatively dominate the mechanical response. These discontinuities severely limit load transfer efficiency and reduce the effective load-bearing cross-section, driving the UTS lower than what would be expected from the rule of mixtures for the constituent polymers."
    },
    "analysis_without_hierarchical_structure": {
      "descriptive_text": "The sample comprises a polymer blend consisting of high-density polyethylene (HDPE) and polylactic acid (PLA) at a 90:10 weight ratio, corresponding to ethylene and lactic acid constituent chemistries respectively. Preparation involved shredding commercial HDPE and PLA, followed by drying at 60 °C for 12 hours to mitigate moisture content. The dried materials were blended and hot pressed at 175 °C to form 1 mm thick sheets. Subsequently, the specimens were subjected to artificial aging under UVA radiation (340 nm, 3.5 mW/cm²) for 28 days. Ultimate tensile strength was evaluated using an Instron 3367 universal testing machine equipped with a 30 kN load cell at a crosshead speed of 10 mm/min, following ASTM D638 Type IV standards with a 25 mm gauge length.",
      "reasoning_analysis": "Increasing Factors: The thorough drying process at 60 °C for 12 hours prior to blending is critical for preventing hydrolytic degradation of the polylactic acid component during the subsequent 175 °C hot pressing, thereby preserving molecular weight and intrinsic tensile strength. Additionally, the high-density polyethylene matrix provides a semi-crystalline structure that offers a robust baseline for load bearing. Decreasing Factors: The blend consists of non-polar HDPE and polar PLA without specified compatibilizers, leading to thermodynamic immiscibility and poor interfacial adhesion which act as stress concentration sites initiating premature failure. Furthermore, the extended artificial aging under UVA radiation for 28 days induces photo-oxidative degradation, resulting in chain scission and crosslinking that fundamentally weaken the polymer backbones. Dominant Factor: The photo-oxidative degradation caused by the 28-day UVA exposure is the dominant factor qualitatively reducing the ultimate tensile strength, as the chemical scission of polymer chains during aging directly compromises the load-bearing capacity of both phases more severely than the static structural limitations imposed by phase immiscibility."
    }
  },
  {
    "doi": "10.1108/RPJ-11-2017-0222",
    "title": "Fabrication and tensile testing of 3D printed continuous wire polymer composites",
    "year": 2018,
    "chemical_composition": {
      "repeat_unit_psmiles": "[*]OC(=O)C(C)O[*]",
      "monomers": [
        {
          "name": "Lactic Acid",
          "smiles": "CC(O)C(=O)O",
          "ratio_value": null,
          "ratio_unit": null
        }
      ],
      "additives": [
        {
          "name": "Copper particles",
          "type": "filler",
          "amount_value": null,
          "amount_unit": null
        },
        {
          "name": "Nickel-chromium wire",
          "type": "reinforcement",
          "amount_value": 1.7,
          "amount_unit": "vol%"
        }
      ],
      "is_homopolymer": false
    },
    "processing_history": "3D printed (FFF) using modified Prusa mk3 i3, 0.6-mm nozzle, 0.4-mm layer height, metal powder-reinforced filament (SainSMART), 0° raster angle, 100% infill, continuous wire embedded. Tensile testing per ASTM D3039-14 using MTS Criterion Model 43, 10 kN load cell, 0.013 mm/s displacement rate.",
    "hierarchical_structure": "Unidirectional raster structure, 100% infill, matrix reinforced with spherical copper particles, continuous nickel-chromium wire (75 μm diameter) embedded.",
    "properties": {
      "UTS": {
        "value": [
          40.55
        ],
        "unit": "MPa"
      }
    },
    "analysis_with_hierarchical_structure": {
