Repository: hhtrick/HHT-code

# HHT training framework

This directory contains model training, embedding precomputation, inference, article-level baselines and the curated datasets. All commands below assume that the working directory is `train_code/`.

## 3. Datasets and fixed partitions

Each main dataset is a JSON array at `dataset/{property}/{property}.json`. Entries contain source metadata, `chemical_composition`, `processing_history`, `hierarchical_structure`, `properties`, and two generated-analysis objects. Targets are stored as `properties[property]["value"]`; source metadata and target values are not predictive input fields.

| Property | Train | Validation | Test | Total |
|---|---:|---:|---:|---:|

File: train_code/dataset/UTS/UTS.json (part 143 of 292)
[
      "descriptive_text": "This hybrid composite material features a poly(lactic acid) matrix derived from lactic acid monomers, reinforced with spherical copper particles and a continuous nickel-chromium wire reinforcement comprising 1.7 vol% of the composite volume. Fabricated via fused filament fabrication using a modified Prusa mk3 i3 system with a 0.6-mm nozzle and 0.4-mm layer height, the sample utilizes a metal powder-reinforced filament with an embedded continuous wire to achieve a unidirectional raster structure with 0° orientation and 100% infill density. The hierarchical architecture incorporates 75 μm diameter nickel-chromium wire within the polymer matrix, and mechanical characterization was performed via tensile testing according to ASTM D3039-14 standards using an MTS Criterion Model 43 apparatus with a 10 kN load cell at a displacement rate of 0.013 mm/s.",
      "reasoning_analysis": "Increasing Factors: The incorporation of continuous nickel-chromium wire aligned with the loading direction (0° raster angle) provides significant load-bearing capacity through effective stress transfer from the matrix to the high-strength metal reinforcement. Additionally, the spherical copper particles within the matrix may contribute to dispersion strengthening, while the 100% infill density maximizes the effective cross-sectional area available to resist tensile loads. The unidirectional raster structure ensures that the printed roads are oriented parallel to the applied stress, optimizing the intrinsic strength of the polymer strands. Decreasing Factors: The fused filament fabrication process inherently introduces inter-layer voids and weak interfacial bonding between deposited roads, which act as stress concentrators and potential initiation sites for crack propagation, thereby limiting the composite's overall strength relative to traditionally molded samples. Furthermore, potential poor adhesion between the hydrophobic polymer matrix and the metallic fillers (copper particles and nickel-chromium wire) could lead to interfacial debonding under load. The brittle nature of the poly(lactic acid) matrix also limits plastic deformation capabilities prior to failure. Dominant Factor: The presence of the continuous nickel-chromium wire embedded along the tensile axis qualitatively dominates the UTS behavior. While the FFF processing history introduces structural anisotropies and interfacial weaknesses that typically degrade polymer strength, the continuous metal reinforcement creates a percolating load-bearing network that bypasses the limitations of the polymer matrix and inter-layer bonding, dictating the ultimate failure load of the hybrid composite."
    },
    "analysis_without_hierarchical_structure": {
      "descriptive_text": "The material system features a poly(lactic acid) matrix reinforced with copper particles and embedded nickel-chromium wire at a volume fraction of 1.7 vol%. Specimens were manufactured using fused filament fabrication (FFF) on a modified Prusa mk3 i3 printer with a 0.6-mm nozzle and 0.4-mm layer height, utilizing a metal powder-reinforced filament (SainSMART) with a 0° raster angle and 100% infill density to facilitate continuous wire embedding. Mechanical evaluation was conducted via tensile testing in accordance with ASTM D3039-14 using an MTS Criterion Model 43 universal testing machine equipped with a 10 kN load cell at a displacement rate of 0.013 mm/s.",
      "reasoning_analysis": "Increasing Factors: The incorporation of continuous nickel-chromium wire provides a high-strength load-bearing pathway that significantly enhances the composite's load-carrying capacity relative to the neat polymer. Additionally, the 0° raster angle aligns the printed filament roads with the direction of applied stress, maximizing the contribution of the polymer matrix and embedded reinforcement to the axial strength, while the 100% infill density minimizes macroscopic voids that could act as stress concentrators. Decreasing Factors: The fused filament fabrication process inherently introduces anisotropy due to potential weaknesses in inter-layer adhesion, which can serve as initiation sites for failure under tensile load. Furthermore, the interface between the metallic additives (copper particles and nickel-chromium wire) and the poly(lactic acid) matrix may exhibit poor chemical compatibility, leading to debonding and stress concentration that reduces the effective stress transfer efficiency. Dominant Factor: The continuous architecture of the embedded nickel-chromium wire qualitatively dominates the UTS behavior; despite the intrinsic limitations of the 3D-printed polymer matrix and interfacial risks, the high strength and continuity of the metal reinforcement aligned with the load path dictate the ultimate failure threshold of the composite system."
    }
  },
  {
    "doi": "10.1108/RPJ-11-2017-0222",
    "title": "Fabrication and tensile testing of 3D printed continuous wire polymer composites",
    "year": 2018,
    "chemical_composition": {
      "repeat_unit_psmiles": "[*]OC(=O)C(C)O[*]",
      "monomers": [
        {
          "name": "Lactic Acid",
          "smiles": "CC(O)C(=O)O",
          "ratio_value": null,
          "ratio_unit": null
        }
      ],
      "additives": [
        {
          "name": "Copper particles",
          "type": "filler",
          "amount_value": null,
          "amount_unit": null
        }
      ],
      "is_homopolymer": false
    },
    "processing_history": "3D printed (FFF) using modified Prusa mk3 i3, 0.6-mm nozzle, 0.4-mm layer height, metal powder-reinforced filament (SainSMART), 0° raster angle, 100% infill. Tensile testing per ASTM D3039-14 using MTS Criterion Model 43, 10 kN load cell, 0.013 mm/s displacement rate.",
    "hierarchical_structure": "Unidirectional raster structure, 100% infill, matrix reinforced with spherical copper particles.",
    "properties": {
      "UTS": {
        "value": [
          31.9
        ],
        "unit": "MPa"
      }
    },
    "analysis_with_hierarchical_structure": {
      "descriptive_text": "The material consists of a lactic acid-based polymer matrix reinforced with spherical copper particles, forming a metal powder-reinforced composite filament. Specimens were fabricated via fused filament fabrication (FFF) using a modified Prusa mk3 i3 printer equipped with a 0.6-mm nozzle and a 0.4-mm layer height, utilizing a 0° raster angle and 100% infill density to establish a unidirectional raster structure. Mechanical characterization was performed according to ASTM D3039-14 standards using an MTS Criterion Model 43 universal testing machine with a 10 kN load cell at a displacement rate of 0.013 mm/s.",
      "reasoning_analysis": "Increasing Factors: The 0° raster angle aligns the printed filaments parallel to the loading direction, maximizing the load-bearing capacity of the continuous polymer roads and minimizing the influence of weak inter-layer bonds. Additionally, the 100% infill density ensures a near-solid cross-sectional area, reducing macroscopic voids that would otherwise act as failure initiation sites. The rigid copper particles may also enhance stiffness and strength through load transfer mechanisms if the particle-matrix interface is sufficiently robust. Decreasing Factors: The fused filament fabrication process inherently introduces micro-voids between adjacent raster lines and exhibits anisotropic mechanical properties due to weaker bonding between layers compared to the intra-layer strength. The inclusion of copper particles introduces potential stress concentration points at the filler-matrix interface, which can promote premature crack initiation and propagation, particularly if interfacial adhesion is suboptimal. Furthermore, the lactic acid-based matrix typically exhibits brittle behavior, limiting plastic deformation prior to failure. Dominant Factor: While the 0° raster orientation provides a favorable alignment for tensile loading, the ultimate tensile strength is qualitatively dominated by the interfacial adhesion between the copper particles and the polymer matrix. Poor interfacial bonding would cause the rigid filler to act as a defect rather than a reinforcement, negating the benefits of the processing alignment and infill density, thereby dictating the failure stress of the composite system."
    },
    "analysis_without_hierarchical_structure": {
      "descriptive_text": "The sample consists of a polymer matrix based on lactic acid repeat units with a non-homopolymer architecture, reinforced with copper particle fillers. The material was processed via fused filament fabrication 3D printing using a modified Prusa mk3 i3 system equipped with a 0.6-mm nozzle and a 0.4-mm layer height. The feedstock utilized was a metal powder-reinforced filament sourced from SainSMART, printed with a 0° raster angle and 100% infill density. Mechanical characterization was performed via tensile testing in accordance with ASTM D3039-14 standards using an MTS Criterion Model 43 universal testing machine equipped with a 10 kN load cell at a displacement rate of 0.013 mm/s.",
      "reasoning_analysis": "Increasing Factors: The processing history specifies a 0° raster angle, which aligns the printed filaments parallel to the loading direction, maximizing the contribution of the intrinsic filament strength to the overall Ultimate Tensile Strength. Additionally, the 100% infill density minimizes macroscopic voids within the bulk structure, ensuring a continuous load path. The rigid copper particles, if well-bonded, could theoretically contribute to load bearing, and the lactic acid backbone provides a stiff semi-crystalline or glassy foundation. Decreasing Factors: The incorporation of copper particles acts as a stress concentrator within the polymer matrix, potentially initiating premature failure at the filler-matrix interface if adhesion is insufficient. Furthermore, the fused filament fabrication process inherently limits inter-layer diffusion compared to bulk molding, creating weak planes perpendicular to the build direction, while the non-homopolymer nature suggests a copolymer structure that may exhibit lower crystallinity and strength than pure poly(lactic acid). The high thermal conductivity of the metal filler may also alter cooling rates, affecting crystallization and inter-road bonding. Dominant Factor: Despite the favorable filament alignment from the 0° raster angle, the dominant factor governing the UTS is likely the interfacial integrity between the copper filler and the polymer matrix combined with the inter-layer bonding quality inherent to the 3D printing process. These microstructural discontinuities typically act as the primary failure initiation sites, qualitatively limiting the strength below that of a neat, injection-molded counterpart."
    }
  },
  {
    "doi": null,
    "title": "Mechanical characteristics of glass fibre reinforced polymer made of furfuryl alcohol bio-resin",
    "year": 2013,
    "chemical_composition": {
      "repeat_unit_psmiles": null,
      "monomers": [
        {
          "name": "Furfuryl alcohol",
          "smiles": "OCC1=CC=CO1",
          "ratio_value": null,
          "ratio_unit": null
        }
      ],
      "additives": [
        {
          "name": "QuaCorr2001",
          "type": "initiator",
          "amount_value": 3,
          "amount_unit": "wt%"
        },
        {
          "name": "Glass fiber (Tyfo SEH-51A)",
          "type": "reinforcement",
          "amount_value": null,
          "amount_unit": null
        }
      ],
      "is_homopolymer": true
    },
    "processing_history": "Bio-resin GFRP lap splice coupon. QuaCorr1001 (Q1) resin with 3% Q2001 catalyst. Overlap length 50 mm. Wet layup fabrication. Cured 23 days. UTS measured by uniaxial tension testing at 2 mm/min using Instron 8808, ASTM D3039, room temperature.",
    "hierarchical_structure": "Unidirectional glass fiber fabric reinforced polymer laminate. Single layer. Lap splice 50 mm.",
    "properties": {
      "UTS": {
        "value": [
          249
        ],
        "unit": "MPa"
      }
    },
    "analysis_with_hierarchical_structure": {
      "descriptive_text": "The sample comprises a unidirectional glass fiber reinforced polymer laminate utilizing a furfuryl alcohol homopolymer matrix initiated with 3 wt% QuaCorr2001. Fabricated as a bio-resin GFRP lap splice coupon with a 50 mm overlap, the single-layer composite was produced via wet layup and subjected to a 23-day cure cycle. Mechanical characterization was conducted at room temperature using an Instron 8808 system to measure ultimate tensile strength through uniaxial tension testing at 2 mm/min in compliance with ASTM D3039 standards.",
      "reasoning_analysis": "Increasing Factors: The incorporation of high-modulus Tyfo SEH-51A glass fibers aligned unidirectionally provides the primary load-bearing capacity, significantly enhancing the axial strength relative to the neat polymer. Additionally, the extended 23-day cure period likely ensures a high degree of crosslinking within the furfuryl alcohol matrix, improving rigidity and interfacial stress transfer efficiency. Decreasing Factors: The wet layup fabrication method typically introduces higher void content and less consistent fiber wetting compared to automated processes, which acts as stress concentration sites that reduce effective strength. Furthermore, the inherent brittleness of the poly(furfuryl alcohol) matrix limits strain-to-failure, and the lap splice geometry may introduce stress concentrations at the overlap ends depending on the failure mode. Dominant Factor: While the unidirectional glass fibers fundamentally dictate the high magnitude of the tensile strength, the ultimate UTS behavior is qualitatively dominated by the efficiency of the matrix-fiber interface and the defect density introduced by the wet layup processing, which constrains the composite from achieving the theoretical maximum strength of the reinforcement fibers."
    },
    "analysis_without_hierarchical_structure": {
      "descriptive_text": "The sample comprises a poly(furfuryl alcohol) matrix reinforced with Tyfo SEH-51A glass fibers, prepared using QuaCorr1001 resin initiated with 3 wt% QuaCorr2001 catalyst. Fabricated as a bio-resin glass fiber reinforced polymer (GFRP) lap splice coupon with a 50 mm overlap length, the composite was manufactured via wet layup and cured for a period of 23 days. The ultimate tensile strength was determined by uniaxial tension testing at a crosshead speed of 2 mm/min using an Instron 8808 system, adhering to ASTM D3039 standards at room temperature.",
      "reasoning_analysis": "Increasing Factors: The incorporation of Tyfo SEH-51A glass fibers acts as the primary load-bearing phase, drastically elevating the ultimate tensile strength relative to the neat poly(furfuryl alcohol) matrix through efficient stress transfer. Additionally, the extended 23-day curing history facilitated by the QuaCorr2001 initiator promotes a high crosslink density within the thermoset network, enhancing matrix stiffness and interfacial bonding strength. Decreasing Factors: The wet layup fabrication method inherently introduces potential defects such as voids and resin-rich regions while typically yielding lower fiber volume fractions compared to high-pressure consolidation techniques, thereby reducing the effective load-bearing area. Furthermore, the inherent brittleness of the poly(furfuryl alcohol) chemistry may limit ductility, promoting premature failure before full fiber strength utilization. Dominant Factor: The presence of the glass fiber reinforcement qualitatively dominates the ultimate tensile strength behavior by providing the fundamental structural capacity; however, the realized strength is critically modulated by the wet layup processing history, which governs the integrity of the fiber-matrix interface and the density of processing-induced defects."
    }
  },
  {
    "doi": null,
    "title": "Sea water effect on the mechanical properties of glass reinforced composite with $\\mathrm { S i o } _ { 2 }$ and $\\operatorname { T i o } _ { 2 }$ fillers",
    "year": 2022,
    "chemical_composition": {
      "repeat_unit_psmiles": null,
      "monomers": [
        {
          "name": "Vinyl ester",
          "smiles": null,
          "ratio_value": 53.33,
          "ratio_unit": "wt%"
        }
      ],
      "additives": [
        {
          "name": "Glass fiber",
          "type": "filler",
          "amount_value": 35.56,
          "amount_unit": "wt%"
        },
        {
          "name": "Silicon dioxide",
          "type": "filler",
          "amount_value": 8.89,
          "amount_unit": "wt%"
        },
        {
          "name": "Titanium dioxide",
          "type": "filler",
          "amount_value": 0.89,
          "amount_unit": "wt%"
        },
        {
          "name": "Hardener and catalyst",
          "type": "initiator",
          "amount_value": 1.33,
          "amount_unit": "wt%"
        }
      ],
      "is_homopolymer": false
    },
    "processing_history": "Hand lay-up followed by vacuum bag technique with 11 layers of bi-woven glass fibers (300 GSM). Fillers dried at 100°C, mixed with vinyl ester resin using mechanical stirrer. Cured in mold. Specimens cut according to ASTM D3030 (128x12.5x3 mm). Dry state (no ageing). UTS measured by computerized universal testing machine (KIC-1–100-C, 10KN capacity) at room temperature.",
    "hierarchical_structure": "Composite laminate with 11 layers of bi-woven glass fiber reinforced vinyl ester matrix containing SiO2 and TiO2 micro fillers.",
    "properties": {
      "UTS": {
        "value": [
          83.319
        ],
        "unit": "MPa"
      }
    },
    "analysis_with_hierarchical_structure": {
      "descriptive_text": "This composite laminate comprises a vinyl ester matrix reinforced with 11 layers of bi-woven glass fibers (300 GSM) alongside silicon dioxide and titanium dioxide micro fillers. The formulation consists of 53.33 wt% vinyl ester resin, 35.56 wt% glass fiber, 8.89 wt% silicon dioxide, 0.89 wt% titanium dioxide, and 1.33 wt% hardener and catalyst. Preparation involved drying the fillers at 100°C before mechanical stirring with the resin, followed by hand lay-up and consolidation via vacuum bagging techniques prior to curing in a mold. Test specimens were cut to ASTM D3030 dimensions (128x12.5x3 mm) and evaluated in a dry, unaged state at room temperature using a computerized universal testing machine.",
      "reasoning_analysis": "Increasing Factors: The high weight fraction of glass fibers (35.56 wt%) serves as the primary load-bearing component, significantly enhancing tensile strength through effective stress transfer from the vinyl ester matrix to the high-modulus reinforcement. The vacuum bagging technique utilized during processing minimizes void content and improves fiber wetting, which is critical for maximizing interfacial adhesion and preventing premature failure. Additionally, the rigid silicon dioxide and titanium dioxide micro fillers can induce crack deflection and matrix stiffening, while the chemical curing of the vinyl ester with hardeners creates a crosslinked network that supports the fibers. Decreasing Factors: The use of bi-woven glass fibers introduces fiber crimp, which misaligns fibers relative to the loading axis and reduces the effective axial strength compared to unidirectional architectures. The hand lay-up method, even with vacuum assistance, may introduce minor voids or resin-rich areas compared to automated processes, acting as stress concentrators that lower the ultimate tensile strength. Furthermore, mechanical stirring of micro fillers risks agglomeration or inadequate dispersion, potentially creating weak interfaces between the inorganic fillers and the organic matrix. Dominant Factor: The reinforcement efficiency provided by the substantial glass fiber content consolidated via vacuum bagging is the dominant factor, establishing a UTS significantly superior to the neat matrix; however, the final mechanical performance is qualitatively limited by the bi-woven fiber architecture and the inherent variability of the hand lay-up processing method."
    },
    "analysis_without_hierarchical_structure": {
      "descriptive_text": "The sample comprises a vinyl ester resin matrix reinforced with 11 layers of bi-woven glass fibers (300 GSM), accounting for 35.56 wt% of the total composition, alongside silicon dioxide (8.89 wt%) and titanium dioxide (0.89 wt%) fillers. The formulation incorporates 1.33 wt% hardener and catalyst to facilitate curing. Preparation involved drying the fillers at 100°C prior to mixing with the vinyl ester resin using a mechanical stirrer, followed by fabrication via hand lay-up and the vacuum bag technique. The composite was cured in a mold, and specimens were cut to dimensions of 128x12.5x3 mm according to ASTM D3030 standards. Ultimate tensile strength was measured in a dry state at room temperature using a computerized universal testing machine with a 10KN capacity.",
      "reasoning_analysis": "Increasing Factors: The high weight fraction of bi-woven glass fibers provides substantial reinforcement by bearing the majority of the applied tensile load and arresting crack propagation within the vinyl ester matrix. The vacuum bag technique significantly reduces void content and improves fiber wetting, enhancing stress transfer efficiency between the matrix and the reinforcement, while drying the fillers at 100°C prevents moisture-induced interfacial weaknesses. Decreasing Factors: The inclusion of particulate fillers like silicon dioxide and titanium dioxide introduces potential stress concentration sites that could initiate micro-cracks if agglomeration occurs during mechanical stirring. Additionally, the hand lay-up process may introduce minor fiber misalignment or resin-rich regions compared to automated methods, potentially limiting the maximization of tensile strength. Dominant Factor: The continuous glass fiber reinforcement network combined with the void-minimizing vacuum bagging process qualitatively dominates the UTS behavior. The fibers provide the primary load-bearing capability, and the processing ensures effective load transfer, outweighing the potential negative effects of particulate stress concentrators or manual lay-up variabilities."
    }
  },
  {
    "doi": null,
    "title": "Mechanical characteristics of glass fibre reinforced polymer made of furfuryl alcohol bio-resin",
    "year": 2013,
    "chemical_composition": {
      "repeat_unit_psmiles": null,
      "monomers": [
        {
          "name": "Furfuryl alcohol",
          "smiles": "OCC1=CC=CO1",
          "ratio_value": null,
          "ratio_unit": null
        }
      ],
      "additives": [
        {
          "name": "QuaCorr2001",
          "type": "initiator",
          "amount_value": 3,
          "amount_unit": "wt%"
        },
        {
          "name": "Glass fiber (Tyfo SEH-51A)",
          "type": "reinforcement",
          "amount_value": null,
          "amount_unit": null
        }
      ],
      "is_homopolymer": true
    },
    "processing_history": "Bio-resin GFRP lap splice coupon. QuaCorr1001 (Q1) resin with 3% Q2001 catalyst. Overlap length 300 mm. Wet layup fabrication. Cured 23 days. UTS measured by uniaxial tension testing at 2 mm/min using Instron 8808, ASTM D3039, room temperature.",
    "hierarchical_structure": "Unidirectional glass fiber fabric reinforced polymer laminate. Single layer. Lap splice 300 mm.",
    "properties": {
      "UTS": {
        "value": [
          337
        ],
        "unit": "MPa"
      }
    },
    "analysis_with_hierarchical_structure": {
      "descriptive_text": "The sample is a bio-resin glass fiber reinforced polymer (GFRP) laminate composed of a poly(furfuryl alcohol) homopolymer matrix initiated by 3 wt% QuaCorr2001. Reinforcement is provided by Tyfo SEH-51A glass fibers arranged in a unidirectional fabric architecture within a single-layer laminate. The material was fabricated using a wet layup technique to produce a lap splice coupon with a 300 mm overlap length and cured for 23 days prior to characterization. Ultimate tensile strength was determined via uniaxial tension testing at a crosshead speed of 2 mm/min using an Instron 8808 system in compliance with ASTM D3039 standards at room temperature.",
      "reasoning_analysis": "Increasing Factors: The incorporation of Tyfo SEH-51A glass fibers provides high intrinsic tensile strength and stiffness, serving as the primary load-bearing phase within the composite. The unidirectional orientation of the fiber fabric aligns the reinforcement with the loading axis, maximizing stress transfer efficiency. Additionally, the crosslinked poly(furfuryl alcohol) matrix forms a rigid network that supports the fibers and maintains structural integrity under load. Decreasing Factors: The wet layup fabrication method is prone to introducing voids and inconsistent fiber wetting, which act as stress concentrators and reduce effective load-bearing cross-section. The inherent brittleness of the poly(furfuryl alcohol) matrix limits strain-to-failure and facilitates rapid crack propagation once initiated. Furthermore, the extended 23-day ambient cure may result in incomplete crosslinking or moisture absorption compared to controlled thermal curing, potentially weakening the matrix-fiber interface. Dominant Factor: The high strength and unidirectional alignment of the glass fiber reinforcement qualitatively dominate the UTS behavior, as longitudinal composite failure is typically fiber-controlled; however, the ultimate performance is critically constrained by the matrix brittleness and processing-induced defects inherent to the wet layup technique."
    },
    "analysis_without_hierarchical_structure": {
      "descriptive_text": "The sample consists of a poly(furfuryl alcohol) homopolymer matrix reinforced with Tyfo SEH-51A glass fibers, utilizing QuaCorr2001 as an initiator at 3 wt% within a bio-resin system. Specimens were fabricated as lap splice coupons with a 300 mm overlap length via wet layup and cured for 23 days. Ultimate tensile strength was evaluated by uniaxial tension testing at 2 mm/min using an Instron 8808 according to ASTM D3039 at room temperature.",
      "reasoning_analysis": "Increasing Factors: The incorporation of Tyfo SEH-51A glass fibers serves as the primary load-bearing component, significantly enhancing the ultimate tensile strength compared to the neat resin through effective stress transfer. Additionally, the presence of 3 wt% QuaCorr2001 initiator combined with a prolonged 23-day cure period promotes a high degree of crosslinking within the poly(furfuryl alcohol) matrix, improving interfacial adhesion and matrix rigidity which supports fiber loading. Decreasing Factors: The wet layup fabrication method introduces a higher probability of void formation and less consistent fiber volume fractions compared to automated prepreg processes, which can act as stress concentrators and initiate premature failure. Furthermore, the inherent brittleness associated with poly(furfuryl alcohol) networks may limit strain-to-failure, and the lap splice geometry could induce stress concentrations during uniaxial testing that reduce the apparent bulk UTS. Dominant Factor: The mechanical contribution of the glass fiber reinforcement qualitatively dominates the UTS behavior, as the fibers carry the majority of the tensile load; however, the quality of the matrix-fiber interface established during the wet layup and curing process dictates the efficiency of this reinforcement."
    }
  },
  {
    "doi": null,
    "title": "Mechanical characteristics of glass fibre reinforced polymer made of furfuryl alcohol bio-resin",
    "year": 2013,
    "chemical_composition": {
      "repeat_unit_psmiles": null,
      "monomers": [
        {
          "name": "Furfuryl alcohol",
          "smiles": "OCC1=CC=CO1",
          "ratio_value": null,
          "ratio_unit": null
        }
      ],
      "additives": [
        {
          "name": "QuaCorr2001",
          "type": "initiator",
          "amount_value": 3,
          "amount_unit": "wt%"
        },
        {
          "name": "Glass fiber (Tyfo SEH-51A)",
          "type": "reinforcement",
          "amount_value": null,
          "amount_unit": null
        }
      ],
      "is_homopolymer": true
    },
    "processing_history": "Bio-resin GFRP lap splice coupon. QuaCorr1001 (Q1) resin with 3% Q2001 catalyst. Overlap length 200 mm. Wet layup fabrication. Cured 23 days. UTS measured by uniaxial tension testing at 2 mm/min using Instron 8808, ASTM D3039, room temperature.",
    "hierarchical_structure": "Unidirectional glass fiber fabric reinforced polymer laminate. Single layer. Lap splice 200 mm.",
    "properties": {
      "UTS": {
        "value": [
          356
        ],
        "unit": "MPa"
      }
    },
    "analysis_with_hierarchical_structure": {
      "descriptive_text": "The sample consists of a furfuryl alcohol homopolymer matrix reinforced with Tyfo SEH-51A glass fibers and catalyzed by 3 wt% QuaCorr2001 initiator. This bio-resin glass fiber reinforced polymer was fabricated via wet layup into a single-layer unidirectional laminate configured as a lap splice coupon with a 200 mm overlap length. Following a 23-day curing period, the ultimate tensile strength was evaluated using uniaxial tension testing at a crosshead speed of 2 mm/min in accordance with ASTM D3039 standards at room temperature.",
      "reasoning_analysis": "Increasing Factors: The inclusion of high-modulus Tyfo SEH-51A glass fibers in a unidirectional alignment provides the primary load-bearing capability, significantly enhancing the UTS compared to the neat resin. The thermosetting poly(furfuryl alcohol) network formed during the 23-day cure offers a rigid matrix for stress transfer, while the QuaCorr2001 initiator ensures adequate crosslinking density to maintain structural integrity. Decreasing Factors: The wet layup fabrication method introduces risks of void formation and inconsistent fiber wetting, which act as stress concentrators and reduce the effective load-bearing area. The inherent brittleness of the furfuryl alcohol matrix limits toughness, and the lap splice geometry introduces peel stresses and stress concentrations at the overlap ends that can precipitate premature failure. Dominant Factor: The unidirectional glass fiber reinforcement is the dominant factor governing the UTS. While matrix brittleness and processing-induced defects from the wet layup process impose limitations, the continuous fiber architecture in the loading direction dictates the ultimate failure strength, overshadowing the contributions of the bio-resin matrix properties."
    },
    "analysis_without_hierarchical_structure": {
      "descriptive_text": "The sample comprises a poly(furfuryl alcohol) homopolymer matrix reinforced with Tyfo SEH-51A glass fibers, formulated with 3 wt% QuaCorr2001 initiator to create a bio-resin glass fiber reinforced polymer composite. Fabrication was executed via wet layup to produce a lap splice coupon with a 200 mm overlap length, followed by a 23-day curing period. The ultimate tensile strength was characterized using uniaxial tension testing at a rate of 2 mm/min on an Instron 8808 system in compliance with ASTM D3039 at room temperature.",
      "reasoning_analysis": "Increasing Factors: The incorporation of Tyfo SEH-51A glass fibers serves as the primary load-bearing component, substantially elevating the composite strength relative to the neat resin. Additionally, the extended 23-day curing history facilitates a high degree of crosslinking within the poly(furfuryl alcohol) network, optimizing matrix rigidity and interfacial adhesion. Decreasing Factors: The wet layup fabrication method inherently risks higher void content and less uniform fiber wetting compared to automated processes, creating stress concentration sites that diminish effective strength. Furthermore, the intrinsic brittleness of the cured furfuryl alcohol matrix limits plastic deformation capacity. Dominant Factor: The reinforcement efficiency of the glass fibers qualitatively dominates the UTS behavior, as the fiber strength outweighs the limitations imposed by matrix brittleness and processing-induced microstructural defects."
    }
  },
  {
    "doi": "10.1108/RPJ-11-2017-0222",
    "title": "Fabrication and tensile testing of 3D printed continuous wire polymer composites",
    "year": 2018,
    "chemical_composition": {
      "repeat_unit_psmiles": "[*]OC(=O)C(C)O[*]",
      "monomers": [
        {
          "name": "Lactic Acid",
          "smiles": "CC(O)C(=O)O",
          "ratio_value": null,
          "ratio_unit": null
        }
      ],
      "additives": [
        {
          "name": "Nickel-chromium wire",
          "type": "reinforcement",
          "amount_value": 1.7,
          "amount_unit": "vol%"
        }
      ],
      "is_homopolymer": false
    },
    "processing_history": "3D printed (FFF) using modified Prusa mk3 i3, 0.6-mm nozzle, 0.4-mm layer height, 175°C extruder temperature, 55°C bed temperature, 0° raster angle, 100% infill, continuous wire embedded. Tensile testing per ASTM D3039-14 using MTS Criterion Model 43, 10 kN load cell, 0.013 mm/s displacement rate.",
    "hierarchical_structure": "Unidirectional raster structure, 100% infill, continuous nickel-chromium wire (75 μm diameter) embedded, air voids approx. 5.58%.",
    "properties": {
      "UTS": {
        "value": [
          50.1
        ],
        "unit": "MPa"
      }
    },
    "analysis_with_hierarchical_structure": {
      "descriptive_text": "The sample comprises a polylactic acid-based matrix reinforced with continuous nickel-chromium wire at a volume fraction of 1.7%. Fabricated via fused filament fabrication using a modified Prusa mk3 i3 system, the material was extruded at 175°C through a 0.6-mm nozzle with a 0.4-mm layer height onto a 55°C bed. The resulting structure exhibits a unidirectional raster pattern with 0° orientation and 100% infill density, embedding the 75 μm diameter wire continuously within the polymer strands. Mechanical evaluation was conducted according to ASTM D3039-14 using an MTS Criterion Model 43 with a 10 kN load cell at a displacement rate of 0.013 mm/s, where the internal morphology was characterized by approximately 5.58% air void content.",
      "reasoning_analysis": "Increasing Factors: The incorporation of continuous nickel-chromium wire provides a high-modulus load-bearing pathway that significantly enhances strength compared to the neat polymer matrix. Additionally, the 0° raster angle aligns both the polymer strands and the continuous reinforcement parallel to the tensile loading axis, maximizing stress transfer efficiency, while the 100% infill density ensures maximum material deposition along the gauge length. Decreasing Factors: The presence of approximately 5.58% air voids acts as critical stress concentrators that reduce the effective load-bearing cross-sectional area and initiate premature cracking in the brittle polylactic acid matrix. Furthermore, the fused filament fabrication process inherently introduces weak interlayer bonding, and the lack of specific coupling agents may result in suboptimal interfacial adhesion between the metallic wire and the polymer matrix, limiting stress transfer. Dominant Factor: The alignment of the continuous nickel-chromium wire along the loading axis establishes the primary reinforcement mechanism driving strength enhancement; however, the process-induced air voids qualitatively dominate the failure behavior by acting as critical stress concentrators that limit the full utilization of the metallic reinforcement and precipitate early matrix failure."
    },
    "analysis_without_hierarchical_structure": {
      "descriptive_text": "The sample comprises a poly(lactic acid) matrix reinforced with 1.7 vol% nickel-chromium wire. Specimens were fabricated via fused filament fabrication using a modified Prusa mk3 i3 system with a 0.6-mm nozzle and 0.4-mm layer height. The processing parameters included an extruder temperature of 175°C and a bed temperature of 55°C, utilizing a 0° raster angle and 100% infill density to facilitate continuous wire embedding. Mechanical evaluation was conducted according to ASTM D3039-14 using an MTS Criterion Model 43 with a 10 kN load cell at a displacement rate of 0.013 mm/s.",
      "reasoning_analysis": "Increasing Factors: The inclusion of continuous nickel-chromium wire provides a high-strength load-bearing pathway that significantly exceeds the intrinsic strength of the poly(lactic acid) matrix. The 0° raster angle ensures that both the polymer roads and the embedded metallic reinforcement are aligned parallel to the tensile loading axis, maximizing stress transfer efficiency. Additionally, the 100% infill density minimizes macroscopic voids within the printed structure, promoting a more uniform stress distribution. Decreasing Factors: The fused filament fabrication process inherently introduces anisotropy, where inter-layer bonding strength is typically lower than intra-layer strength, creating potential failure planes. The relatively low extruder temperature of 175°C may limit polymer chain diffusion across layer boundaries, reducing inter-layer healing and cohesive strength. Furthermore, the low volume fraction of 1.7% limits the total load-carrying capacity of the reinforcement, and potential incompatibility between the hydrophobic polymer matrix and the metallic wire surface could lead to interfacial debonding. Dominant Factor: The alignment of the continuous high-strength metallic reinforcement along the loading axis qualitatively dominates the UTS behavior. Despite the low volume fraction and process-induced matrix weaknesses, the continuous nature of the wire allows it to bear the majority of the applied load once the matrix yields or cracks, setting the ultimate failure threshold higher than that of the unreinforced printed polymer."
    }
  },
  {
    "doi": null,
    "title": "Sea water effect on the mechanical properties of glass reinforced composite with $\\mathrm { S i o } _ { 2 }$ and $\\operatorname { T i o } _ { 2 }$ fillers",
    "year": 2022,
    "chemical_composition": {
      "repeat_unit_psmiles": null,
      "monomers": [
        {
          "name": "Vinyl ester",
          "smiles": null,
          "ratio_value": 53.33,
          "ratio_unit": "wt%"
        }
      ],
      "additives": [
        {
          "name": "Glass fiber",
          "type": "filler",
          "amount_value": 35.56,
          "amount_unit": "wt%"
        },
        {
          "name": "Silicon dioxide",
          "type": "filler",
          "amount_value": 8.89,
          "amount_unit": "wt%"
        },
        {
          "name": "Titanium dioxide",
          "type": "filler",
          "amount_value": 0.89,
          "amount_unit": "wt%"
        },
        {
          "name": "Hardener and catalyst",
          "type": "initiator",
          "amount_value": 1.33,
          "amount_unit": "wt%"
        }
      ],
      "is_homopolymer": false
    },
    "processing_history": "Hand lay-up followed by vacuum bag technique with 11 layers of bi-woven glass fibers (300 GSM). Fillers dried at 100°C, mixed with vinyl ester resin using mechanical stirrer. Cured in mold. Specimens cut according to ASTM D3030 (128x12.5x3 mm). Dry state (no ageing). UTS measured by computerized universal testing machine (KIC-1–100-C, 10KN capacity) at room temperature.",
    "hierarchical_structure": "Composite laminate with 11 layers of bi-woven glass fiber reinforced vinyl ester matrix containing SiO2 and TiO2 micro fillers.",
