Repository: hhtrick/HHT-code

# HHT training framework

This directory contains model training, embedding precomputation, inference, article-level baselines and the curated datasets. All commands below assume that the working directory is `train_code/`.

## 3. Datasets and fixed partitions

Each main dataset is a JSON array at `dataset/{property}/{property}.json`. Entries contain source metadata, `chemical_composition`, `processing_history`, `hierarchical_structure`, `properties`, and two generated-analysis objects. Targets are stored as `properties[property]["value"]`; source metadata and target values are not predictive input fields.

| Property | Train | Validation | Test | Total |
|---|---:|---:|---:|---:|

File: train_code/dataset/UTS/UTS.json (part 144 of 292)
[
    "properties": {
      "UTS": {
        "value": [
          87.486
        ],
        "unit": "MPa"
      }
    },
    "analysis_with_hierarchical_structure": {
      "descriptive_text": "The sample consists of a composite laminate featuring a vinyl ester matrix reinforced with 11 layers of bi-woven glass fibers (300 GSM) and loaded with inorganic micro fillers. The chemical composition comprises 53.33 wt% vinyl ester resin, 35.56 wt% glass fiber, 8.89 wt% silicon dioxide, 0.89 wt% titanium dioxide, and 1.33 wt% hardener and catalyst. Processing involved drying the fillers at 100°C prior to mechanical mixing with the resin, followed by hand lay-up and consolidation via vacuum bagging technique before curing in a mold. Specimens were fabricated according to ASTM D3030 dimensions (128x12.5x3 mm) and tested in a dry state at room temperature using a computerized universal testing machine to determine the ultimate tensile strength.",
      "reasoning_analysis": "Increasing Factors: The incorporation of 35.56 wt% glass fibers serves as the primary reinforcement mechanism, where the high stiffness and strength of the fibers bear the majority of the applied load through effective stress transfer from the vinyl ester matrix. The vacuum bagging technique employed during processing significantly reduces void content within the laminate, thereby minimizing stress concentration sites and improving interlaminar shear strength. Additionally, the thermal curing facilitated by the hardener and catalyst creates a crosslinked network within the vinyl ester matrix, enhancing its intrinsic cohesive strength and resistance to deformation. The presence of silicon dioxide and titanium dioxide micro fillers may further contribute to UTS by inducing crack deflection mechanisms and restricting matrix chain mobility near the filler-matrix interface. Decreasing Factors: Despite the vacuum assistance, the hand lay-up processing method inherently carries a risk of inconsistent fiber wetting or localized void formation compared to automated infusion techniques, which could act as initiation sites for fracture. The introduction of rigid micro fillers (SiO2 and TiO2) presents a dual risk; if agglomeration occurs during mechanical stirring or if interfacial adhesion is poor, these particles can act as stress concentrators that promote premature crack propagation under tensile load. Furthermore, the bi-woven architecture of the glass fibers, while providing balanced properties, may exhibit lower tensile strength in the primary loading direction compared to unidirectional alignments due to fiber crimp. Dominant Factor: The high weight fraction of continuous glass fiber reinforcement combined with the void-reduction benefits of the vacuum bagging technique qualitatively dominates the UTS behavior. While micro fillers and processing variances introduce potential weakening mechanisms, the fundamental load-bearing capacity provided by the fiber network within the crosslinked vinyl ester matrix establishes a significantly higher strength baseline than the unreinforced polymer, making the fiber reinforcement efficiency the governing factor for the ultimate tensile strength."
    },
    "analysis_without_hierarchical_structure": {
      "descriptive_text": "The sample comprises a vinyl ester-based composite system containing 53.33 wt% vinyl ester resin initiated by 1.33 wt% hardener and catalyst. The matrix is reinforced with 35.56 wt% glass fiber, 8.89 wt% silicon dioxide, and 0.89 wt% titanium dioxide. Fabrication involved drying the fillers at 100°C followed by mechanical mixing with the resin, after which the composite was constructed via hand lay-up using 11 layers of bi-woven glass fibers (300 GSM) and consolidated using a vacuum bag technique before curing in a mold. Test specimens were cut to 128x12.5x3 mm dimensions adhering to ASTM D3030 standards. The ultimate tensile strength was determined in the dry state without ageing using a computerized universal testing machine with a 10KN capacity at room temperature.",
      "reasoning_analysis": "Increasing Factors: The substantial loading of bi-woven glass fibers serves as the primary load-bearing phase, where stress is effectively transferred from the vinyl ester matrix to the high-strength fibers through interfacial shear. The vacuum bag technique significantly reduces void content and enhances fiber wetting, thereby maximizing the effective cross-sectional area available for load bearing. Additionally, drying the particulate fillers prior to mixing mitigates moisture-induced interfacial defects, preserving the integrity of the matrix-filler bond. Decreasing Factors: The hand lay-up method introduces potential inconsistencies in fiber alignment and resin distribution compared to automated processes, which may create localized stress concentrations. Furthermore, the rigid particulate fillers (silicon dioxide and titanium dioxide) dispersed within the matrix can act as stress concentrators that initiate micro-cracks under tensile load, potentially reducing the overall ductility and strength relative to a fiber-only composite. Dominant Factor: The continuous glass fiber reinforcement combined with the vacuum-assisted consolidation qualitatively dominates the mechanical response. Despite the potential for stress concentration from particulate fillers or processing variability, the high aspect ratio and volume fraction of the glass fibers provide the primary resistance to tensile load, establishing the fundamental upper bound of the composite's strength capability."
    }
  },
  {
    "doi": null,
    "title": "Characterization of water-free thermoplastic starch blends for manufacturing processes",
    "year": 2011,
    "chemical_composition": {
      "repeat_unit_psmiles": null,
      "monomers": [
        {
          "name": "Ethylene",
          "smiles": "C=C",
          "ratio_value": 70,
          "ratio_unit": "wt%"
        },
        {
          "name": "Glucose",
          "smiles": "OC1C(O)C(O)C(O)C(O)C1O",
          "ratio_value": 30,
          "ratio_unit": "wt%"
        }
      ],
      "additives": [
        {
          "name": "Glycerol",
          "type": "plasticizer",
          "amount_value": 35,
          "amount_unit": "wt% in TPS"
        },
        {
          "name": "Gelose 22",
          "type": "filler",
          "amount_value": null,
          "amount_unit": null
        }
      ],
      "is_homopolymer": false
    },
    "processing_history": "Melt-blending in twin-screw extruder at 160 °C, extruded into 3 mm strands. TPS/PE ratio 30:70. UTS measured by Instron 5567 at 500 mm/min, fresh.",
    "hierarchical_structure": "Co-continuous blend morphology.",
    "properties": {
      "UTS": {
        "value": [
          14.05
        ],
        "unit": "MPa"
      }
    },
    "analysis_with_hierarchical_structure": {
      "descriptive_text": "This material system comprises a binary blend of polyethylene derived from ethylene and thermoplastic starch derived from glucose, formulated with a 70:30 wt% PE-to-TPS ratio. The thermoplastic starch phase contains 35 wt% glycerol acting as a plasticizer and incorporates Gelose 22 as a filler. Processing was conducted via melt-blending in a twin-screw extruder at 160 °C, followed by extrusion into 3 mm strands, resulting in a co-continuous blend morphology. Mechanical evaluation was performed on fresh samples using an Instron 5567 universal testing machine at a crosshead speed of 500 mm/min to determine the ultimate tensile strength.",
      "reasoning_analysis": "Increasing Factors: The 70 wt% polyethylene content provides a ductile matrix with higher inherent strength than the starch phase, contributing positively to the load-bearing capacity. The co-continuous morphology allows for stress distribution across both phases rather than confinement within dispersed islands, potentially enhancing structural integrity. Additionally, the high testing crosshead speed of 500 mm/min induces strain-rate hardening in the viscoelastic components, temporarily elevating the measured resistance to failure. Decreasing Factors: The high glycerol content (35 wt% in TPS) disrupts hydrogen bonding within the starch, significantly reducing the cohesive strength of that phase. The hydrophobic nature of polyethylene contrasts with the hydrophilic thermoplastic starch, leading to poor interfacial adhesion in the absence of compatibilizers. Furthermore, the Gelose 22 filler may act as a stress concentrator if not perfectly bonded, initiating premature cracks. Dominant Factor: The interfacial adhesion between the immiscible polymer phases qualitatively dominates the ultimate tensile strength. Despite the majority PE phase and co-continuous structure, the weak interface prevents effective stress transfer, causing failure to initiate at the phase boundaries rather than through bulk deformation of the stronger components."
    },
    "analysis_without_hierarchical_structure": {
      "descriptive_text": "The sample consists of a binary blend system derived from ethylene and glucose, corresponding to a polyethylene and thermoplastic starch composition with a weight ratio of 70:30. The thermoplastic starch phase is formulated with 35 wt% glycerol acting as a plasticizer and incorporates Gelose 22 as a filler. Processing involved melt-blending the components in a twin-screw extruder at 160 °C, followed by extrusion into 3 mm strands. Mechanical characterization was performed on fresh samples using an Instron 5567 universal testing machine at a crosshead speed of 500 mm/min to determine the ultimate tensile strength.",
      "reasoning_analysis": "Increasing Factors: The continuous polyethylene matrix, constituting 70 wt% of the blend, provides a ductile backbone with inherent tensile resistance that supports load bearing. The melt-blending processing history facilitates the dispersion of the thermoplastic starch phase within the polyethylene matrix, potentially maximizing the effective volume fraction of the structural polymer phase. Decreasing Factors: The addition of 35 wt% glycerol within the thermoplastic starch phase significantly reduces intermolecular hydrogen bonding and increases free volume, thereby lowering the cohesive strength and yield stress of the dispersed domains. Furthermore, the inherent chemical incompatibility between the hydrophobic polyethylene and hydrophilic thermoplastic starch creates weak interfacial boundaries susceptible to debonding under tensile load, while the processing temperature of 160 °C risks thermal degradation of the starch component. Dominant Factor: The interfacial incompatibility between the immiscible polymer phases, compounded by the extensive plasticization of the starch domain, qualitatively dominates the mechanical response. Despite the strength of the polyethylene matrix, the overall ultimate tensile strength is limited by premature failure initiation at the weak phase boundaries and the reduced integrity of the plasticized starch dispersed phase."
    }
  },
  {
    "doi": null,
    "title": "Characterization of water-free thermoplastic starch blends for manufacturing processes",
    "year": 2011,
    "chemical_composition": {
      "repeat_unit_psmiles": null,
      "monomers": [
        {
          "name": "Ethylene",
          "smiles": "C=C",
          "ratio_value": 70,
          "ratio_unit": "wt%"
        },
        {
          "name": "Glucose",
          "smiles": "OC1C(O)C(O)C(O)C(O)C1O",
          "ratio_value": 30,
          "ratio_unit": "wt%"
        }
      ],
      "additives": [
        {
          "name": "Glycerol",
          "type": "plasticizer",
          "amount_value": 30,
          "amount_unit": "wt% in TPS"
        },
        {
          "name": "Gelose 50",
          "type": "filler",
          "amount_value": null,
          "amount_unit": null
        }
      ],
      "is_homopolymer": false
    },
    "processing_history": "Melt-blending in twin-screw extruder at 160 °C, extruded into 3 mm strands. TPS/PE ratio 30:70. UTS measured by Instron 5567 at 500 mm/min, fresh.",
    "hierarchical_structure": "Co-continuous blend morphology.",
    "properties": {
      "UTS": {
        "value": [
          14.3
        ],
        "unit": "MPa"
      }
    },
    "analysis_with_hierarchical_structure": {
      "descriptive_text": "The sample comprises a heterogeneous blend system derived from ethylene and glucose monomers, specifically consisting of polyethylene and thermoplastic starch (TPS) formulated with a PE-to-TPS weight ratio of 70:30. The starch phase was modified with 30 wt% glycerol acting as a plasticizer and included Gelose 50 as a filler component. Processing involved melt-blending in a twin-screw extruder at 160 °C followed by extrusion into 3 mm strands, which established a co-continuous blend morphology. Mechanical characterization was performed on fresh specimens using an Instron 5567 universal testing machine at a crosshead speed of 500 mm/min to determine the ultimate tensile strength.",
      "reasoning_analysis": "Increasing Factors: The majority phase consisting of polyethylene (70 wt%) provides a semi-crystalline framework with inherent ductility and tensile strength superior to that of plasticized starch. The inclusion of Gelose 50 filler offers potential reinforcement within the starch domains, while the high testing crosshead speed (500 mm/min) induces viscoelastic stiffening that typically elevates the measured stress response. Decreasing Factors: The addition of 30 wt% glycerol significantly plasticizes the TPS phase, disrupting intermolecular hydrogen bonding and reducing the intrinsic cohesive strength of the starch domains. Furthermore, the immiscibility between the hydrophobic polyethylene and hydrophilic starch phases leads to weak interfacial adhesion. The co-continuous morphology amplifies this issue by maximizing the interfacial area where stress concentration and debonding can initiate failure. Dominant Factor: The weak interfacial adhesion between the immiscible polymer phases within the co-continuous morphology qualitatively dominates the UTS behavior. Despite the strengthening contribution of the PE majority and high strain rate, the inability to effectively transfer load across the phase boundaries, compounded by the softening effect of glycerol on the TPS phase, limits the overall composite strength."
    },
    "analysis_without_hierarchical_structure": {
      "descriptive_text": "This sample comprises a polymer blend consisting of 70 wt% polyethylene derived from ethylene and 30 wt% thermoplastic starch derived from glucose. The starch phase was modified with 30 wt% glycerol acting as a plasticizer and included Gelose 50 as a filler component. The composite was fabricated via melt-blending in a twin-screw extruder at 160 °C and extruded into 3 mm strands. Mechanical characterization was performed on fresh specimens using an Instron 5567 system at a crosshead speed of 500 mm/min to determine the ultimate tensile strength.",
      "reasoning_analysis": "Increasing Factors: The high weight fraction (70 wt%) of the polyethylene matrix derived from ethylene provides a continuous semi-crystalline phase with inherent ductility and tensile strength that supports the primary load. The presence of Gelose 50 filler within the starch phase offers potential reinforcement mechanisms, while the high testing crosshead speed of 500 mm/min induces viscoelastic stiffening, qualitatively elevating the measured UTS compared to lower strain rates. Decreasing Factors: The addition of 30 wt% glycerol within the thermoplastic starch phase significantly plasticizes the material by disrupting intermolecular hydrogen bonding, thereby reducing the cohesive strength and stiffness of the dispersed domains. Furthermore, the immiscible nature of the hydrophobic polyethylene and hydrophilic starch phases likely results in weak interfacial adhesion without explicit compatibilizers, creating stress concentration sites that promote premature failure. Dominant Factor: The continuous polyethylene matrix serves as the dominant factor establishing the baseline load-bearing capacity due to its majority composition and percolated network structure; however, the overall UTS magnitude is qualitatively constrained by the poor interfacial adhesion between the phases, which limits stress transfer efficiency to the dispersed starch filler system."
    }
  },
  {
    "doi": "10.1002/pc.27790",
    "title": "Investigation on process window of 3D printed continuous glass fiber-reinforced thermosetting composites",
    "year": 2024,
    "chemical_composition": {
      "repeat_unit_psmiles": null,
      "monomers": [
        {
          "name": "Acrylate-based resin",
          "smiles": null,
          "ratio_value": null,
          "ratio_unit": null
        }
      ],
      "additives": [
        {
          "name": "Glass Fibers",
          "type": "filler",
          "amount_value": 27,
          "amount_unit": "wt%"
        }
      ],
      "is_homopolymer": false
    },
    "processing_history": "3D printing via FDM with UV curing. Nozzle diameter 2.0 mm, print thickness 0.6 mm, print speed 200 mm/min. Tensile testing according to ISO 527 at 0.5 mm/min loading speed using STM-150 universal testing machine.",
    "hierarchical_structure": "Continuous glass fiber reinforced thermoset composite. Unidirectional fiber alignment. SEM showed adequate interfacial bonding but some dry spots within fiber bundles and fiber pull-out.",
    "properties": {
      "UTS": {
        "value": [
          276.26
        ],
        "unit": "MPa"
      }
    },
    "analysis_with_hierarchical_structure": {
      "descriptive_text": "The material system comprises an acrylate-based resin matrix reinforced with 27 wt% continuous glass fibers, constituting a thermoset composite. Fabrication was performed using fused deposition modeling (FDM) integrated with UV curing, employing a 2.0 mm nozzle diameter and a print speed of 200 mm/min to achieve a print thickness of 0.6 mm. Hierarchical structural analysis confirms unidirectional fiber alignment within the cured matrix, where scanning electron microscopy reveals adequate interfacial bonding alongside localized dry spots within fiber bundles and mechanisms of fiber pull-out. Mechanical characterization was executed via tensile testing in accordance with ISO 527 standards at a loading speed of 0.5 mm/min.",
      "reasoning_analysis": "Increasing Factors: The incorporation of continuous glass fibers provides a high intrinsic load-bearing capacity that significantly elevates the Ultimate Tensile Strength (UTS) compared to the neat resin. The unidirectional alignment of these fibers ensures that the reinforcement is optimized along the loading axis, maximizing stress transfer efficiency. Furthermore, the UV curing processing history establishes a crosslinked thermoset network within the acrylate matrix, enhancing matrix rigidity and contributing to the overall composite stability. Decreasing Factors: The FDM processing history may introduce inter-layer voids or anisotropy that weaken the bulk material relative to traditionally molded composites. Structural observations of dry spots within fiber bundles indicate incomplete wetting, which reduces the effective cross-sectional area of the reinforcement and creates stress concentration points. Additionally, the presence of fiber pull-out suggests that interfacial failure occurs prior to fiber fracture, indicating that the bond strength limits the full utilization of the fiber's intrinsic strength. Dominant Factor: While the continuous fiber reinforcement establishes the primary mechanism for high strength, the qualitative UTS behavior is dominantly governed by the interfacial integrity and impregnation quality. The observed dry spots and fiber pull-out indicate that stress transfer efficiency between the matrix and fibers is the limiting factor, preventing the composite from reaching the theoretical strength limits dictated by the fiber volume fraction and alignment."
    },
    "analysis_without_hierarchical_structure": {
      "descriptive_text": "The sample comprises an acrylate-based resin matrix composite reinforced with 27 wt% glass fibers. Fabrication was achieved through fused deposition modeling (FDM) 3D printing followed by UV curing to induce crosslinking. The printing parameters included a 2.0 mm nozzle diameter, 0.6 mm print thickness, and a deposition speed of 200 mm/min. Ultimate tensile strength was evaluated via tensile testing conforming to ISO 527 standards at a crosshead speed of 0.5 mm/min using an STM-150 universal testing machine.",
      "reasoning_analysis": "Increasing Factors: The inclusion of 27 wt% glass fibers acts as a primary reinforcing phase, facilitating load transfer from the compliant acrylate matrix to the high-strength fibers, which intrinsically elevates the composite's load-bearing capacity. Additionally, the UV curing step in the processing history promotes crosslinking within the resin, increasing matrix stiffness and potentially improving fiber-matrix interfacial bonding. Decreasing Factors: The FDM 3D printing process inherently introduces structural anisotropy and interlayer voids; specifically, the relatively large 0.6 mm print thickness and high print speed may limit interlayer diffusion and bonding strength, creating weak planes susceptible to delamination under tensile load. Dominant Factor: The substantial volume fraction of glass fibers qualitatively dominates the final UTS behavior by shifting the primary failure mechanism from matrix yielding to fiber-dominated failure, establishing a strength baseline significantly higher than the neat resin, although the absolute magnitude is capped by the processing-induced interlayer weaknesses."
    }
  },
  {
    "doi": null,
    "title": "Shape Memory Polyurethane Biocomposites Based on Toughened Polycaprolactone Promoted by Nano-Chitosan",
    "year": 2019,
    "chemical_composition": {
      "repeat_unit_psmiles": null,
      "monomers": [
        {
          "name": "Polycaprolactone diol",
          "smiles": "OC(=O)CCCCCO",
          "ratio_value": null,
          "ratio_unit": null
        },
        {
          "name": "1,6-hexamethylene diisocyanate",
          "smiles": "O=C=NCCCCCCN=C=O",
          "ratio_value": null,
          "ratio_unit": null
        },
        {
          "name": "1,4-butanediol",
          "smiles": "OCCCCO",
          "ratio_value": null,
          "ratio_unit": null
        }
      ],
      "additives": [
        {
          "name": "Dibutyltin dilaurate",
          "type": "catalyst",
          "amount_value": null,
          "amount_unit": null
        }
      ],
      "is_homopolymer": false
    },
    "processing_history": "Synthesis: PCL diol mixed at 40 °C. HMDI and DBTDL added at 80 °C for 2 h. BDO added. Chloroform added. Cast on polypropylene tray. Solvent evaporation. Vacuum dried at 80 °C for 24 h. NCO:OH ratio 1:1.1. No chitosan added. UTS Measurement: Universal testing machine (LRK-5kN), 5 mm width, 0.5-1.0 mm thickness, 20 mm gauge length, 5 mm/min cross-head speed, tensile mode, mean of 5 replicates.",
    "hierarchical_structure": "Amorphous/Crystalline PCL domains. Relatively smooth surface observed by FESEM.",
    "properties": {
      "UTS": {
        "value": [
          5.2
        ],
        "unit": "MPa"
      }
    },
    "analysis_with_hierarchical_structure": {
      "descriptive_text": "The sample is a segmented polyurethane copolymer synthesized from polycaprolactone diol, 1,6-hexamethylene diisocyanate, and 1,4-butanediol using dibutyltin dilaurate as a catalyst. The synthesis involved mixing the PCL diol at 40 °C, followed by the addition of HMDI and catalyst at 80 °C for 2 hours, after which 1,4-butanediol was introduced to complete the polymerization. The resulting polymer was dissolved in chloroform, cast onto a polypropylene tray, and subjected to solvent evaporation followed by vacuum drying at 80 °C for 24 hours with an NCO:OH ratio of 1:1.1. Hierarchical characterization reveals a morphology consisting of amorphous and crystalline PCL domains with a relatively smooth surface observed via FESEM, and mechanical properties were evaluated using a universal testing machine in tensile mode with a cross-head speed of 5 mm/min.",
      "reasoning_analysis": "Increasing Factors: The presence of crystalline PCL domains within the hierarchical structure acts as physical crosslinks and reinforcing fillers, significantly enhancing the load-bearing capacity and stiffness of the soft segment matrix. Additionally, the hard segments formed from HMDI and 1,4-butanediol contribute to strength through strong intermolecular hydrogen bonding and potential hard segment aggregation. The vacuum drying process at 80 °C likely removes residual chloroform, preventing plasticization and ensuring structural integrity. Decreasing Factors: The stoichiometric imbalance with an excess of hydroxyl groups (NCO:OH ratio of 1:1.1) limits the maximum achievable molecular weight according to step-growth polymerization kinetics, which can reduce the ultimate tensile strength compared to a stoichiometrically balanced system. Furthermore, the solvent casting method introduces the risk of microvoid formation or residual solvent entrapment, which may act as stress concentrators during tensile loading. Dominant Factor: The microphase-separated morphology containing crystalline PCL domains is the dominant factor qualitatively defining the UTS behavior, as the reinforcement provided by these semi-crystalline regions typically outweighs the reductions caused by moderate molecular weight limitations, establishing the material as a reinforced thermoplastic elastomer rather than a weak oligomeric film."
    },
    "analysis_without_hierarchical_structure": {
      "descriptive_text": "The sample consists of a segmented polyurethane synthesized via a prepolymer method using Polycaprolactone diol as the soft segment, 1,6-hexamethylene diisocyanate as the diisocyanate component, and 1,4-butanediol as the chain extender, with Dibutyltin dilaurate employed as the catalyst. The synthesis procedure involved mixing the PCL diol at 40 °C, followed by the addition of HMDI and the catalyst at 80 °C for 2 hours, after which BDO was introduced to complete the polymerization. The resulting polymer solution in chloroform was cast onto a polypropylene tray, subjected to solvent evaporation, and subsequently vacuum dried at 80 °C for 24 hours to remove residual solvent. Ultimate tensile strength was evaluated using a universal testing machine in tensile mode with a cross-head speed of 5 mm/min on specimens with a gauge length of 20 mm.",
      "reasoning_analysis": "Increasing Factors: The incorporation of 1,6-hexamethylene diisocyanate and 1,4-butanediol creates rigid hard segments that microphase separate from the Polycaprolactone soft matrix, forming crystalline domains that act as physical crosslinks and reinforcing fillers to significantly enhance load-bearing capacity. Additionally, the vacuum drying process at 80 °C for 24 hours promotes further hard segment ordering and crystallinity while ensuring the removal of chloroform, which minimizes plasticization effects and maximizes intermolecular hydrogen bonding within the hard domains. The use of Dibutyltin dilaurate ensures high conversion rates, leading to sufficient molecular weight for chain entanglement. Decreasing Factors: The stoichiometric NCO:OH ratio of 1:1.1 indicates an excess of hydroxyl groups, which inherently limits the maximum achievable molecular weight by capping chain growth, potentially reducing the density of entanglements and overall tensile strength compared to a perfectly stoichiometric system. Furthermore, the solution casting method carries a risk of micro-void formation during solvent evaporation, which could act as stress concentrators during tensile loading. Dominant Factor: The structural integrity provided by the crystalline hard segment domains, reinforced by the thermal annealing during the vacuum drying stage, qualitatively dominates the UTS behavior; while the stoichiometric imbalance limits molecular weight, the physical crosslinking density and cohesion of the hard segments are the primary determinants of strength in this segmented polyurethane architecture."
    }
  },
  {
    "doi": null,
    "title": "Characterization of water-free thermoplastic starch blends for manufacturing processes",
    "year": 2011,
    "chemical_composition": {
      "repeat_unit_psmiles": null,
      "monomers": [
        {
          "name": "Ethylene",
          "smiles": "C=C",
          "ratio_value": 70,
          "ratio_unit": "wt%"
        },
        {
          "name": "Glucose",
          "smiles": "OC1C(O)C(O)C(O)C(O)C1O",
          "ratio_value": 30,
          "ratio_unit": "wt%"
        }
      ],
      "additives": [
        {
          "name": "Glycerol",
          "type": "plasticizer",
          "amount_value": 15,
          "amount_unit": "wt% in TPS"
        },
        {
          "name": "Maize starch",
          "type": "filler",
          "amount_value": null,
          "amount_unit": null
        }
      ],
      "is_homopolymer": false
    },
    "processing_history": "Melt-blending in twin-screw extruder at 160 °C, extruded into 3 mm strands. TPS/PE ratio 30:70. UTS measured by Instron 5567 at 500 mm/min, fresh (within 24 h).",
    "hierarchical_structure": "TPS particles isolated in PE matrix.",
    "properties": {
      "UTS": {
        "value": [
          4.8
        ],
        "unit": "MPa"
      }
    },
    "analysis_with_hierarchical_structure": {
      "descriptive_text": "The sample comprises an immiscible blend system consisting of polyethylene derived from ethylene and thermoplastic starch (TPS) derived from glucose and maize starch, maintained at a TPS to PE weight ratio of 30:70. The TPS phase is plasticized with 15 wt% glycerol. Processing was executed via melt-blending in a twin-screw extruder at 160 °C, followed by extrusion into 3 mm strands. The hierarchical structure is characterized by isolated TPS particles dispersed within a continuous polyethylene matrix. Mechanical evaluation of the ultimate tensile strength was conducted using an Instron 5567 system at a crosshead speed of 500 mm/min on fresh specimens tested within 24 hours of fabrication.",
      "reasoning_analysis": "Increasing Factors: The continuous polyethylene matrix constitutes the majority phase (70 wt%), providing a ductile and robust backbone capable of sustaining significant load prior to failure. The melt-blending process ensures a relatively fine dispersion of the starch phase, preventing the formation of large macroscopic agglomerates that could act as critical flaws. Decreasing Factors: The incorporation of glycerol plasticizes the starch phase, reducing intermolecular hydrogen bonding and inherently lowering the modulus and strength of the TPS particles. Critically, the chemical incompatibility between the hydrophilic TPS and hydrophobic PE results in poor interfacial adhesion in the absence of a compatibilizer. These isolated TPS particles act as stress concentrators within the matrix, promoting early cavitation and interfacial debonding under tensile load. Additionally, testing fresh samples within 24 hours may limit the strengthening effects of starch retrogradation. Dominant Factor: The weak interfacial adhesion between the immiscible phases is the dominant factor governing the UTS. While the PE matrix possesses inherent strength, the inability to effectively transfer stress across the PE-TPS interface means the TPS particles function primarily as defects rather than reinforcing fillers, qualitatively limiting the composite UTS below that of neat polyethylene."
    },
    "analysis_without_hierarchical_structure": {
      "descriptive_text": "The sample is a heterogeneous blend composed of a polyethylene matrix derived from ethylene monomers at 70 wt% and a thermoplastic starch phase derived from glucose monomers and maize starch fillers at 30 wt%. The starch phase was plasticized with 15 wt% glycerol relative to the thermoplastic starch content. Processing involved melt-blending the components in a twin-screw extruder at 160 °C followed by extrusion into 3 mm strands. Ultimate tensile strength was characterized using an Instron 5567 universal testing machine at a crosshead speed of 500 mm/min on fresh samples tested within 24 hours of fabrication.",
      "reasoning_analysis": "Increasing Factors: The continuous polyethylene matrix constitutes the majority phase at 70 wt%, providing a ductile, semi-crystalline backbone that supports load bearing. Additionally, the high crosshead speed of 500 mm/min during mechanical testing induces viscoelastic stiffening, which typically results in a higher apparent ultimate tensile strength compared to quasi-static conditions due to limited chain relaxation time. Decreasing Factors: The incorporation of glycerol as a plasticizer reduces intermolecular hydrogen bonding within the starch phase, intrinsically lowering the stiffness and strength of the dispersed domains. Furthermore, the hydrophobic nature of polyethylene contrasts with the hydrophilic starch-glycerol phase, creating immiscible interfaces that act as stress concentrators and facilitate void formation under tension. Dominant Factor: The interfacial adhesion between the immiscible polyethylene and thermoplastic starch phases qualitatively dominates the UTS behavior. Despite the reinforcing potential of the polyethylene matrix and the strain rate effects, the lack of compatibilization prevents effective stress transfer across the phase boundaries, limiting the composite strength to values governed by interfacial debonding rather than the intrinsic strength of the bulk components."
    }
  },
  {
    "doi": "10.1177/07316844231167551",
    "title": "Microstructure and mechanical properties of filament and fused deposition modelling printed polylactic-acid and carbon-fiber reinforced polylactic-acid",
    "year": 2024,
    "chemical_composition": {
      "repeat_unit_psmiles": "[*]OC(=O)C(C)O[*]",
      "monomers": [
        {
          "name": "Lactic Acid",
          "smiles": "CC(O)C(=O)O",
          "ratio_value": null,
          "ratio_unit": null
        }
      ],
      "additives": [],
      "is_homopolymer": true
    },
    "processing_history": "Neat PLA filament procured from Fil tech 4.0s, India. Tensile testing performed using BISS universal testing machine (25 kN load cell) under ambient conditions (22 °C, 60% humidity) at displacement rate 0.2 mm/min. Gauge length 60 mm. ASTM D638-14 Type V standard not used for filament, but similar dog-bone shape.",
    "hierarchical_structure": "Amorphous structure confirmed by XRD with main diffraction peak at 2θ = 21.72° corresponding to (100) and (200) crystal planes. Ductile failure mode with undulations on fractured surface.",
    "properties": {
      "UTS": {
        "value": [
          41.64
        ],
        "unit": "MPa"
      }
    },
    "analysis_with_hierarchical_structure": {
      "descriptive_text": "The sample consists of a neat polylactic acid (PLA) homopolymer derived from lactic acid monomers, procured as a filament from Fil tech 4.0s, India. Structural characterization via X-ray diffraction confirmed an amorphous morphology, exhibiting a main diffraction peak at 2θ = 21.72° corresponding to (100) and (200) crystal planes, alongside an observed ductile failure mode with surface undulations. Mechanical evaluation was conducted using a BISS universal testing machine equipped with a 25 kN load cell under ambient conditions (22 °C, 60% humidity) at a displacement rate of 0.2 mm/min and a gauge length of 60 mm, utilizing a dog-bone geometry similar to ASTM D638-14 Type V standards despite the filamentous nature of the source material.",
      "reasoning_analysis": "Increasing Factors: The presence of polar ester linkages within the polylactic acid backbone facilitates intermolecular dipole-dipole interactions, providing intrinsic cohesive strength. Additionally, the procurement of the sample as a filament implies a processing history involving extrusion or drawing, which typically induces molecular orientation along the fiber axis, thereby enhancing load-bearing capacity and tensile strength in the direction of testing. Decreasing Factors: The confirmed amorphous structure lacks the significant reinforcing effect of extensive crystalline domains, which typically restrict chain slippage and enhance stiffness and strength in semi-crystalline PLA. Furthermore, the testing environment involved 60% humidity; moisture absorption can act as a plasticizer by increasing free volume and chain mobility, or induce hydrolytic degradation of the ester bonds, both of which reduce ultimate tensile strength. The relatively slow displacement rate of 0.2 mm/min also allows for viscoelastic relaxation and chain disentanglement during loading, resulting in lower measured stress values compared to higher strain rates. Dominant Factor: The amorphous morphology combined with the high-humidity testing environment qualitatively dominates the final UTS behavior. While molecular orientation from filament processing provides some strengthening, the absence of substantial crystalline reinforcement sets a lower baseline for mechanical performance, and the hygroscopic conditions likely exacerbate chain mobility through plasticization, facilitating the observed ductile failure mode but limiting the maximum stress capacity relative to dry, semi-crystalline counterparts."
    },
    "analysis_without_hierarchical_structure": {
      "descriptive_text": "The material investigated is a neat poly(lactic acid) (PLA) homopolymer filament sourced from Fil tech 4.0s, India. Tensile properties were evaluated using a BISS universal testing machine with a 25 kN load cell under ambient environmental conditions of 22 °C and 60% humidity. The tests were conducted at a crosshead displacement rate of 0.2 mm/min with a gauge length of 60 mm, employing a specimen geometry resembling a dog-bone shape, albeit without strict compliance to the ASTM D638-14 Type V standard.",
      "reasoning_analysis": "Increasing Factors: The extrusion process inherent to filament production likely induces molecular orientation along the fiber axis, which aligns polymer chains with the loading direction and enhances load-bearing capacity. Additionally, the methyl side groups on the PLA backbone provide steric hindrance that contributes to backbone rigidity. Decreasing Factors: The absence of reinforcing additives or fillers in the neat homopolymer formulation limits composite strengthening mechanisms. Furthermore, testing under 60% relative humidity introduces moisture absorption into the hygroscopic polyester matrix, acting as a plasticizer that increases free volume and reduces intermolecular forces. The slow displacement rate of 0.2 mm/min allows for viscoelastic relaxation, potentially lowering the peak stress, while the non-standard specimen geometry may introduce unpredictable stress concentrations. Dominant Factor: The dominant factor governing the UTS is the interaction between the hygroscopic ester linkages in the PLA backbone and the high ambient humidity during testing. This environmental conditioning likely induces significant plasticization and potential hydrolytic weakening that qualitatively suppresses the tensile strength, overriding the beneficial effects of chain orientation derived from the filament processing history."
    }
  },
  {
    "doi": "10.1177/07316844231167551",
