Repository: hhtrick/HHT-code

# HHT training framework

This directory contains model training, embedding precomputation, inference, article-level baselines and the curated datasets. All commands below assume that the working directory is `train_code/`.

## 3. Datasets and fixed partitions

Each main dataset is a JSON array at `dataset/{property}/{property}.json`. Entries contain source metadata, `chemical_composition`, `processing_history`, `hierarchical_structure`, `properties`, and two generated-analysis objects. Targets are stored as `properties[property]["value"]`; source metadata and target values are not predictive input fields.

| Property | Train | Validation | Test | Total |
|---|---:|---:|---:|---:|

File: train_code/dataset/UTS/UTS.json (part 145 of 292)
[
    "title": "Microstructure and mechanical properties of filament and fused deposition modelling printed polylactic-acid and carbon-fiber reinforced polylactic-acid",
    "year": 2024,
    "chemical_composition": {
      "repeat_unit_psmiles": "[*]OC(=O)C(C)O[*]",
      "monomers": [
        {
          "name": "Lactic Acid",
          "smiles": "CC(O)C(=O)O",
          "ratio_value": null,
          "ratio_unit": null
        }
      ],
      "additives": [],
      "is_homopolymer": true
    },
    "processing_history": "Neat PLA filament 3D printed using Auto Abode Duper XL 400 printer. Nozzle temperature 215 °C, Bed temperature 70 °C, Printing speed 20 mm/s, Layer thickness 0.10 mm, 100% infill density, Line infill pattern, Raster orientation ±45°. Tensile testing performed using BISS universal testing machine (25 kN load cell) under ambient conditions (22 °C, 60% humidity) at displacement rate 0.2 mm/min. ASTM D638-14 Type V standard.",
    "hierarchical_structure": "Amorphous structure confirmed by XRD with main diffraction peak at 2θ = 15.54°. Voids between beads observed. Crack initiates at center followed by bead pull-out near wall.",
    "properties": {
      "UTS": {
        "value": [
          52.9
        ],
        "unit": "MPa"
      }
    },
    "analysis_with_hierarchical_structure": {
      "descriptive_text": "The sample consists of a neat poly(lactic acid) (PLA) homopolymer fabricated via fused deposition modeling (FDM) using an Auto Abode Duper XL 400 printer. The processing parameters included a nozzle temperature of 215 °C, a bed temperature of 70 °C, and a printing speed of 20 mm/s with a layer thickness of 0.10 mm, utilizing a line infill pattern at 100% density and a ±45° raster orientation. Structural characterization via XRD confirmed an amorphous morphology with a main diffraction peak at 2θ = 15.54°, although microscopic analysis revealed the presence of voids between printed beads. Mechanical evaluation was conducted using a BISS universal testing machine with a 25 kN load cell under ambient conditions (22 °C, 60% humidity) at a displacement rate of 0.2 mm/min, adhering to the ASTM D638-14 Type V standard.",
      "reasoning_analysis": "Increasing Factors: The intrinsic cohesive energy density of the PLA backbone, derived from dipole-dipole interactions between ester groups, provides a baseline tensile strength. The processing history utilizes 100% infill density, which maximizes the cross-sectional area available for load bearing compared to sparse infill patterns. Additionally, the heated bed at 70 °C, being near the glass transition temperature of PLA, likely facilitated some polymer chain diffusion across layer interfaces, enhancing inter-layer adhesion relative to unheated bed processing. Decreasing Factors: The hierarchical structure reveals voids between beads, which act as significant stress concentrators and reduce the effective load-bearing cross-section, directly diminishing UTS. The ±45° raster orientation introduces mechanical anisotropy, forcing the tensile load to rely on inter-bead bonding strength rather than the stronger intra-filament covalent backbone continuity. Furthermore, the confirmed amorphous structure lacks the reinforcing effect of crystalline domains that typically enhance yield strength in semi-crystalline polymers. The testing environment of 60% humidity may also induce minor plasticization or hydrolytic weakening of the ester linkages during the test. The observed failure mode of bead pull-out confirms weak interfacial bonding relative to the bulk material. Dominant Factor: The processing-induced structural defects, specifically the inter-bead voids and the reliance on interfacial adhesion due to the raster orientation, qualitatively dominate the UTS behavior. While the chemical composition provides inherent strength, the discontinuity introduced by the FDM process and the resulting stress concentrations at void sites limit the macroscopic strength well below that of bulk molded PLA, making the inter-layer bonding quality the critical determinant of failure."
    },
    "analysis_without_hierarchical_structure": {
      "descriptive_text": "This sample comprises a neat polylactic acid homopolymer derived from lactic acid monomers. The material was processed using fused deposition modeling on an Auto Abode Duper XL 400 printer, utilizing a nozzle temperature of 215 °C and a bed temperature of 70 °C. Printing parameters were set to a speed of 20 mm/s with a layer thickness of 0.10 mm, featuring a 100% infill density and a line infill pattern with a ±45° raster orientation. Mechanical characterization was performed via tensile testing on a BISS universal testing machine equipped with a 25 kN load cell under ambient conditions of 22 °C and 60% humidity at a displacement rate of 0.2 mm/min, adhering to the ASTM D638-14 Type V standard.",
      "reasoning_analysis": "Increasing Factors: The use of a 100% infill density maximizes the effective cross-sectional area available for load bearing, minimizing macroscopic voids within the bulk structure. Additionally, the bed temperature of 70 °C, which is near the glass transition temperature of polylactic acid, promotes enhanced polymer chain diffusion and welding between deposited layers, thereby strengthening interlayer adhesion. The inherent chemical structure of the polylactic acid homopolymer provides a rigid backbone capable of sustaining significant stress before failure. Decreasing Factors: The fused deposition modeling process inherently introduces micro-voids between raster lines and layers, which act as stress concentrators and reduce the effective load-bearing capacity compared to isotropic molded samples. The ±45° raster orientation misaligns the polymer chains relative to the tensile axis, forcing failure to occur through shear at the interfaces rather than pure chain tension, which significantly lowers the ultimate tensile strength compared to a 0° orientation. Furthermore, rapid cooling during printing may limit crystallinity, resulting in a predominantly amorphous structure with lower yield strength. Dominant Factor: The processing-induced anisotropy and interlayer adhesion quality qualitatively dominate the final UTS behavior. While the high infill density supports load transfer, the inherent weakness of the interlayer bonds and the off-axis raster orientation imposed by the additive manufacturing process fundamentally limit the ultimate tensile strength relative to the intrinsic strength of the bulk polymer material."
    }
  },
  {
    "doi": null,
    "title": "Characterization of water-free thermoplastic starch blends for manufacturing processes",
    "year": 2011,
    "chemical_composition": {
      "repeat_unit_psmiles": null,
      "monomers": [
        {
          "name": "Ethylene",
          "smiles": "C=C",
          "ratio_value": 70,
          "ratio_unit": "wt%"
        },
        {
          "name": "Glucose",
          "smiles": "OC1C(O)C(O)C(O)C(O)C1O",
          "ratio_value": 30,
          "ratio_unit": "wt%"
        }
      ],
      "additives": [
        {
          "name": "Glycerol",
          "type": "plasticizer",
          "amount_value": 30,
          "amount_unit": "wt% in TPS"
        },
        {
          "name": "Maize starch",
          "type": "filler",
          "amount_value": null,
          "amount_unit": null
        }
      ],
      "is_homopolymer": false
    },
    "processing_history": "Melt-blending in twin-screw extruder at 160 °C, extruded into 3 mm strands. TPS/PE ratio 30:70. UTS measured by Instron 5567 at 500 mm/min, fresh.",
    "hierarchical_structure": "Co-continuous blend morphology.",
    "properties": {
      "UTS": {
        "value": [
          13.63
        ],
        "unit": "MPa"
      }
    },
    "analysis_with_hierarchical_structure": {
      "descriptive_text": "The sample consists of a binary blend system composed of polyethylene derived from ethylene (70 wt%) and thermoplastic starch derived from glucose (30 wt%), incorporating glycerol as a plasticizer at 30 wt% relative to the starch phase and maize starch as a filler. This composite was fabricated via melt-blending in a twin-screw extruder at 160 °C and extruded into 3 mm strands, resulting in a co-continuous blend morphology. Mechanical evaluation was conducted on fresh specimens using an Instron 5567 universal testing machine at a crosshead speed of 500 mm/min to ascertain the ultimate tensile strength.",
      "reasoning_analysis": "Increasing Factors: The high weight fraction of polyethylene provides a ductile and tough continuous phase that inherently possesses higher tensile strength than the starch component, contributing positively to the bulk mechanical performance. The co-continuous morphology ensures that both phases are interconnected, which can facilitate more effective stress transfer throughout the material compared to a sea-island structure where the minor phase might detach easily. Decreasing Factors: The addition of glycerol acts as a plasticizer for the thermoplastic starch phase, disrupting intermolecular hydrogen bonding and significantly reducing the modulus and strength of that component. Furthermore, the hydrophobic nature of polyethylene contrasts sharply with the hydrophilic starch and glycerol phase, likely leading to poor interfacial adhesion without a compatibilizer, which creates weak boundaries prone to debonding under load. The thermal history at 160 °C also poses a risk of thermal degradation for the starch component, potentially lowering its molecular weight and intrinsic strength. Dominant Factor: The dominant factor limiting the ultimate tensile strength is the interfacial incompatibility between the immiscible polyethylene and thermoplastic starch phases. Despite the reinforcement potential of the polyethylene matrix and the co-continuous structure, the weak interphase combined with the plasticization-induced softening of the starch domain creates preferential pathways for crack initiation and propagation, preventing the composite from achieving the theoretical strength of the neat polyethylene component."
    },
    "analysis_without_hierarchical_structure": {
      "descriptive_text": "The sample is a binary blend system composed primarily of polyethylene derived from ethylene monomers and thermoplastic starch derived from glucose units and maize starch, with a weight ratio of 70:30 respectively. The thermoplastic starch phase is plasticized with glycerol at 30 wt% relative to the starch content. The material was prepared via melt-blending in a twin-screw extruder at 160 °C and subsequently extruded into 3 mm strands. Ultimate tensile strength measurements were conducted using an Instron 5567 universal testing machine at a crosshead speed of 500 mm/min on fresh samples.",
      "reasoning_analysis": "Increasing Factors: The high weight fraction of polyethylene (70%) establishes a semi-crystalline continuous phase that provides intrinsic toughness and significant load-bearing capacity compared to the starch component. Additionally, the melt-blending processing history in a twin-screw extruder promotes the dispersion of the thermoplastic starch phase within the polyethylene matrix, which helps prevent the formation of large agglomerates that would act as critical failure initiation sites. Decreasing Factors: The presence of glycerol as a plasticizer within the thermoplastic starch phase significantly reduces intermolecular hydrogen bonding between starch chains, lowering the cohesive energy density and intrinsic strength of the dispersed phase. Furthermore, the inherent chemical incompatibility between the hydrophobic polyethylene matrix and the hydrophilic starch phase, processed without a listed compatibilizer, leads to weak interfacial adhesion, causing stress concentration and premature debonding during tensile loading. Dominant Factor: The high concentration of polyethylene establishes it as the continuous matrix, meaning the intrinsic mechanical integrity of the polyethylene phase qualitatively dominates the baseline UTS behavior; however, the ultimate strength is critically constrained by the weak interfacial adhesion between the immiscible phases caused by the lack of compatibilization during processing."
    }
  },
  {
    "doi": "10.1177/07316844231167551",
    "title": "Microstructure and mechanical properties of filament and fused deposition modelling printed polylactic-acid and carbon-fiber reinforced polylactic-acid",
    "year": 2024,
    "chemical_composition": {
      "repeat_unit_psmiles": "[*]OC(=O)C(C)O[*]",
      "monomers": [
        {
          "name": "Lactic Acid",
          "smiles": "CC(O)C(=O)O",
          "ratio_value": null,
          "ratio_unit": null
        }
      ],
      "additives": [],
      "is_homopolymer": true
    },
    "processing_history": "Neat PLA filament 3D printed using Auto Abode Duper XL 400 printer. Nozzle temperature 215 °C, Bed temperature 70 °C, Printing speed 20 mm/s, Layer thickness 0.10 mm, 100% infill density, Line infill pattern, Raster orientation 0°. Tensile testing performed using BISS universal testing machine (25 kN load cell) under ambient conditions (22 °C, 60% humidity) at displacement rate 0.2 mm/min. ASTM D638-14 Type V standard.",
    "hierarchical_structure": "Amorphous structure confirmed by XRD with main diffraction peak at 2θ = 15.54°. Voids between beads observed. Brittle fracture compared to filament. Bead pull-out phenomenon observed.",
    "properties": {
      "UTS": {
        "value": [
          65.49
        ],
        "unit": "MPa"
      }
    },
    "analysis_with_hierarchical_structure": {
      "descriptive_text": "The sample consists of a neat poly(lactic acid) (PLA) homopolymer fabricated via fused deposition modeling using an Auto Abode Duper XL 400 printer. The processing parameters included a nozzle temperature of 215 °C, a bed temperature of 70 °C, and a printing speed of 20 mm/s with a layer thickness of 0.10 mm, utilizing a line infill pattern at 100% density and 0° raster orientation. Mechanical characterization was conducted according to ASTM D638-14 Type V standards using a BISS universal testing machine under ambient conditions of 22 °C and 60% humidity at a displacement rate of 0.2 mm/min. Structural analysis via XRD confirmed an amorphous morphology with a main diffraction peak at 2θ = 15.54°, while microscopic examination revealed the presence of voids between beads, bead pull-out phenomena, and brittle fracture behavior distinct from the original filament.",
      "reasoning_analysis": "Increasing Factors: The 100% infill density maximizes the load-bearing cross-sectional area, while the 0° raster orientation aligns the printed filaments parallel to the tensile loading axis, optimizing stress transfer along the polymer chains. Additionally, the elevated nozzle temperature of 215 °C promotes enhanced inter-diffusion between deposited roads, potentially improving inter-layer bonding strength relative to lower temperature processing. Decreasing Factors: The confirmed amorphous structure lacks the reinforcing physical crosslinks provided by crystalline domains, inherently limiting the ultimate tensile strength compared to semi-crystalline variants. Critically, the observed voids between beads act as stress concentrators that reduce the effective load-bearing area, and the high ambient humidity (60%) may induce moisture absorption leading to plasticization or hydrolytic degradation of the ester linkages. Furthermore, the bead pull-out phenomenon indicates weak interfacial adhesion between layers, promoting premature failure. Dominant Factor: Despite the favorable raster orientation and infill density, the processing-induced defects, specifically the voids between beads and the weak inter-layer bonding evidenced by bead pull-out, qualitatively dominate the final UTS behavior. These structural discontinuities prevent the material from achieving the intrinsic strength of the bulk PLA homopolymer, making the interfacial integrity the limiting factor for tensile performance."
    },
    "analysis_without_hierarchical_structure": {
      "descriptive_text": "The sample comprises a neat poly(lactic acid) homopolymer fabricated via fused deposition modeling using an Auto Abode Duper XL 400 printer. The processing parameters included a nozzle temperature of 215 °C, bed temperature of 70 °C, and printing speed of 20 mm/s to achieve a 0.10 mm layer thickness with 100% infill density in a line pattern with 0° raster orientation. Mechanical evaluation was performed on a BISS universal testing machine with a 25 kN load cell under ambient conditions of 22 °C and 60% humidity at a displacement rate of 0.2 mm/min following the ASTM D638-14 Type V standard.",
      "reasoning_analysis": "Increasing Factors: The chemical composition consisting of a poly(lactic acid) backbone provides inherent stiffness and strength due to the polarity of ester linkages and steric hindrance from methyl side groups. The processing history features a 0° raster orientation which aligns the printed filaments parallel to the loading axis, maximizing load transfer along the continuous polymer roads, while the 100% infill density minimizes macroscopic voids within the gauge length. Decreasing Factors: The layer-by-layer additive manufacturing process inherently introduces interfaces between deposited roads where polymer chain diffusion and entanglement are often incomplete compared to bulk molded samples, creating potential weak planes for failure. Additionally, the rapid thermal cooling inherent to 3D printing may limit crystallinity development, and testing under 60% humidity could introduce minor plasticization effects if moisture was absorbed prior to loading. Dominant Factor: The processing history regarding inter-layer and inter-road bonding quality qualitatively dominates the final UTS behavior. Although the 0° raster orientation optimizes the directional strength, the ultimate tensile strength is fundamentally limited by the integrity of the thermal fusion between deposited filaments rather than the intrinsic strength of the PLA homopolymer backbone itself."
    }
  },
  {
    "doi": null,
    "title": "Sea water effect on the mechanical properties of glass reinforced composite with $\\mathrm { S i o } _ { 2 }$ and $\\operatorname { T i o } _ { 2 }$ fillers",
    "year": 2022,
    "chemical_composition": {
      "repeat_unit_psmiles": null,
      "monomers": [
        {
          "name": "Vinyl ester",
          "smiles": null,
          "ratio_value": 53.33,
          "ratio_unit": "wt%"
        }
      ],
      "additives": [
        {
          "name": "Glass fiber",
          "type": "filler",
          "amount_value": 35.56,
          "amount_unit": "wt%"
        },
        {
          "name": "Silicon dioxide",
          "type": "filler",
          "amount_value": 8.89,
          "amount_unit": "wt%"
        },
        {
          "name": "Titanium dioxide",
          "type": "filler",
          "amount_value": 0.89,
          "amount_unit": "wt%"
        },
        {
          "name": "Hardener and catalyst",
          "type": "initiator",
          "amount_value": 1.33,
          "amount_unit": "wt%"
        }
      ],
      "is_homopolymer": false
    },
    "processing_history": "Hand lay-up followed by vacuum bag technique with 11 layers of bi-woven glass fibers (300 GSM). Fillers dried at 100°C, mixed with vinyl ester resin using mechanical stirrer. Cured in mold. Specimens cut according to ASTM D3030 (128x12.5x3 mm). Dry state (no ageing). UTS measured by computerized universal testing machine (KIC-1–100-C, 10KN capacity) at room temperature.",
    "hierarchical_structure": "Composite laminate with 11 layers of bi-woven glass fiber reinforced vinyl ester matrix containing SiO2 and TiO2 micro fillers.",
    "properties": {
      "UTS": {
        "value": [
          65.472
        ],
        "unit": "MPa"
      }
    },
    "analysis_with_hierarchical_structure": {
      "descriptive_text": "The sample comprises a composite laminate featuring a vinyl ester matrix reinforced by 11 layers of bi-woven glass fibers (300 GSM) alongside particulate micro fillers. The formulation consists of 53.33 wt% vinyl ester, 35.56 wt% glass fiber, 8.89 wt% silicon dioxide, 0.89 wt% titanium dioxide, and 1.33 wt% hardener and catalyst. Preparation involved drying the fillers at 100°C and mixing them with the resin via mechanical stirring, followed by consolidation using a hand lay-up and vacuum bag technique prior to mold curing. Test specimens were cut to ASTM D3030 specifications (128x12.5x3 mm) and evaluated in a dry, unaged state at room temperature using a computerized universal testing machine.",
      "reasoning_analysis": "Increasing Factors: The substantial loading of bi-woven glass fibers (35.56 wt%) provides the primary reinforcement mechanism, offering high intrinsic tensile strength and stiffness that significantly elevates the composite UTS compared to the neat resin. The utilization of the vacuum bag technique during processing minimizes void content and ensures tight consolidation of the 11-layer laminate, which optimizes stress transfer between the matrix and the fiber reinforcement. Additionally, pre-drying the fillers at 100°C removes absorbed moisture, preventing interfacial weakness and void formation during curing. Decreasing Factors: The inclusion of particulate fillers (SiO2 and TiO2) introduces rigid inclusions that can act as stress concentrators within the polymer matrix, potentially initiating micro-cracks under tensile load if interfacial bonding is imperfect. Furthermore, the hand lay-up processing method may introduce slight fiber misalignment or waviness compared to automated manufacturing techniques, which can reduce the effective fiber efficiency and lower the ultimate strength. Dominant Factor: The continuous glass fiber reinforcement network qualitatively dominates the UTS behavior. While the matrix crosslinking and particulate additives influence the failure mode and interlaminar shear strength, the high aspect ratio and intrinsic mechanical properties of the bi-woven glass fibers dictate the overall load-bearing capacity, making the fiber content and laminate consolidation quality the critical determinants of the final tensile strength."
    },
    "analysis_without_hierarchical_structure": {
      "descriptive_text": "This composite material features a vinyl ester resin matrix comprising 53.33 wt% of the total composition, reinforced with 35.56 wt% glass fiber, 8.89 wt% silicon dioxide, 0.89 wt% titanium dioxide, and 1.33 wt% hardener and catalyst. Preparation involved drying the fillers at 100°C prior to mixing with the vinyl ester resin using a mechanical stirrer. The composite was fabricated via a hand lay-up process incorporating 11 layers of bi-woven glass fibers (300 GSM), followed by vacuum bagging and curing in a mold. Specimens were cut to dimensions of 128x12.5x3 mm according to ASTM D3030 standards and tested in a dry state at room temperature using a computerized universal testing machine to determine the ultimate tensile strength.",
      "reasoning_analysis": "Increasing Factors: The substantial inclusion of 35.56 wt% glass fiber serves as the primary reinforcement mechanism, where the high-modulus fibers bear the majority of the applied tensile load, significantly elevating the UTS compared to the neat resin. The processing history utilizing the vacuum bag technique facilitates the removal of entrapped air, reducing void content and improving the fiber-matrix interfacial adhesion, which is critical for effective stress transfer. Additionally, drying the fillers at 100°C prior to mixing minimizes moisture-induced voids during curing, while the crosslinked vinyl ester matrix provides a rigid foundation that supports the fibers. Decreasing Factors: The presence of particulate fillers, specifically silicon dioxide and titanium dioxide, introduces potential stress concentration sites within the matrix that could initiate micro-cracks under tensile loading, particularly if agglomeration occurred during mechanical stirring. Furthermore, the use of bi-woven glass fibers introduces fiber crimp, which may reduce the efficiency of load transfer along the primary stress axis compared to unidirectional alignments, and the hand lay-up method inherently carries a risk of local resin-rich regions or inconsistent fiber distribution that could act as failure initiation points. Dominant Factor: The continuous glass fiber reinforcement network qualitatively dominates the mechanical behavior. Despite the potential stress concentrations from particulate fillers or processing variabilities, the high weight fraction of the bi-woven glass fibers combined with the void-reduction benefits of the vacuum bag technique establishes a composite structure where the fiber strength dictates the ultimate tensile capacity, overshadowing the contributions of the matrix and particulate additives."
    }
  },
  {
    "doi": "10.1177/07316844231167551",
    "title": "Microstructure and mechanical properties of filament and fused deposition modelling printed polylactic-acid and carbon-fiber reinforced polylactic-acid",
    "year": 2024,
    "chemical_composition": {
      "repeat_unit_psmiles": "[*]OC(=O)C(C)O[*]",
      "monomers": [
        {
          "name": "Lactic Acid",
          "smiles": "CC(O)C(=O)O",
          "ratio_value": null,
          "ratio_unit": null
        }
      ],
      "additives": [],
      "is_homopolymer": true
    },
    "processing_history": "Neat PLA filament 3D printed using Auto Abode Duper XL 400 printer. Nozzle temperature 215 °C, Bed temperature 70 °C, Printing speed 20 mm/s, Layer thickness 0.10 mm, 100% infill density, Line infill pattern, Raster orientation 90°. Tensile testing performed using BISS universal testing machine (25 kN load cell) under ambient conditions (22 °C, 60% humidity) at displacement rate 0.2 mm/min. ASTM D638-14 Type V standard.",
    "hierarchical_structure": "Amorphous structure confirmed by XRD with main diffraction peak at 2θ = 15.54°. Voids between beads observed. Wall region brittle fracture, core region bead de-adhesions.",
    "properties": {
      "UTS": {
        "value": [
          45.56
        ],
        "unit": "MPa"
      }
    },
    "analysis_with_hierarchical_structure": {
      "descriptive_text": "The sample comprises a neat poly(lactic acid) homopolymer derived from lactic acid monomers, fabricated via fused deposition modeling using an Auto Abode Duper XL 400 printer. Processing parameters included a nozzle temperature of 215 °C, bed temperature of 70 °C, and a layer thickness of 0.10 mm, with a 100% infill density utilizing a line infill pattern and 90° raster orientation. Mechanical characterization was performed using a BISS universal testing machine under ambient conditions of 22 °C and 60% humidity at a displacement rate of 0.2 mm/min in accordance with ASTM D638-14 Type V standards. Hierarchical structural analysis confirmed an amorphous morphology with a main diffraction peak at 2θ = 15.54°, while microscopic evaluation identified voids between beads, with failure modes manifesting as brittle fracture in the wall region and bead de-adhesions in the core region.",
      "reasoning_analysis": "Increasing Factors: The intrinsic covalent connectivity of the poly(lactic acid) backbone provides fundamental tensile resistance, and the 100% infill density ensures maximum material continuity along the build direction compared to partial infill strategies. Decreasing Factors: The confirmed amorphous structure lacks the reinforcing contribution of crystalline domains, inherently limiting the bulk strength relative to semi-crystalline variants. The FDM processing history introduces critical defects, specifically voids between beads which act as stress concentrators, and weak inter-layer diffusion bonding evidenced by core region bead de-adhesions. Furthermore, the 90° raster orientation likely aligns deposition lines perpendicular to the loading axis, forcing failure through weak inter-bead interfaces rather than the bulk polymer, while ambient testing at 60% humidity may induce moisture plasticization or hydrolytic weakening. Dominant Factor: The processing-induced interfacial weaknesses and porosity qualitatively dominate the mechanical response, as the UTS is governed by the adhesion quality between printed beads and stress concentration effects of voids rather than the intrinsic strength of the PLA chains, resulting in a strength significantly lower than that of bulk amorphous PLA."
    },
    "analysis_without_hierarchical_structure": {
      "descriptive_text": "The sample consists of a poly(lactic acid) homopolymer derived from lactic acid monomers without any additional additives or fillers. The material was processed into a neat filament and fabricated using fused deposition modeling on an Auto Abode Duper XL 400 printer with a nozzle temperature of 215 °C and a bed temperature of 70 °C. The printing parameters included a speed of 20 mm/s, a layer thickness of 0.10 mm, and a 100% infill density utilizing a line infill pattern with a 90° raster orientation. Mechanical characterization was conducted via tensile testing on a BISS universal testing machine equipped with a 25 kN load cell under ambient conditions of 22 °C and 60% humidity at a displacement rate of 0.2 mm/min, following the ASTM D638-14 Type V standard.",
      "reasoning_analysis": "Increasing Factors: The intrinsic chemical composition of the poly(lactic acid) homopolymer provides a rigid backbone capable of bearing load, while the processing history specifies a 100% infill density which maximizes the solid material cross-section available for stress transfer. Additionally, the use of a thin layer thickness of 0.10 mm during printing enhances inter-layer thermal diffusion and bonding quality compared to thicker layers, potentially mitigating some porosity issues inherent to additive manufacturing. Decreasing Factors: The fused deposition modeling process inherently introduces micro-voids and incomplete inter-layer fusion compared to conventional molding, creating stress concentration sites that initiate failure. Crucially, the 90° raster orientation indicates that the printed roads are perpendicular to the primary loading axis, meaning tensile stress must be transferred across weak inter-road boundaries rather than along the polymer chains. Furthermore, testing under 60% humidity may allow moisture absorption into the PLA matrix, acting as a plasticizer that reduces intermolecular friction and cohesive strength. Dominant Factor: The geometric anisotropy imposed by the 90° raster orientation during the 3D printing process is the dominant factor governing the UTS. While the intrinsic strength of the PLA homopolymer and the 100% infill provide a baseline capacity, the alignment of the printed structure perpendicular to the load direction forces failure through the weakest interfacial bonds between deposited roads, qualitatively suppressing the UTS significantly below the theoretical bulk strength of the material."
    }
  },
  {
    "doi": null,
    "title": "Characterization of water-free thermoplastic starch blends for manufacturing processes",
    "year": 2011,
    "chemical_composition": {
      "repeat_unit_psmiles": null,
      "monomers": [
        {
          "name": "Ethylene",
          "smiles": "C=C",
          "ratio_value": 80,
          "ratio_unit": "wt%"
        },
        {
          "name": "Glucose",
          "smiles": "OC1C(O)C(O)C(O)C(O)C1O",
          "ratio_value": 20,
          "ratio_unit": "wt%"
        }
      ],
      "additives": [
        {
          "name": "Glycerol",
          "type": "plasticizer",
          "amount_value": 35,
          "amount_unit": "wt% in TPS"
        },
        {
          "name": "Gelose 50",
          "type": "filler",
          "amount_value": null,
          "amount_unit": null
        }
      ],
      "is_homopolymer": false
    },
    "processing_history": "Melt-blending in twin-screw extruder at 160 °C, extruded into 3 mm strands. TPS/PE ratio 20:80. Taguchi design optimal combination (A2B1C2). UTS measured by Instron 5567 at 500 mm/min, fresh.",
    "hierarchical_structure": "Amorphous/crystalline blend.",
    "properties": {
      "UTS": {
        "value": [
          16
        ],
        "unit": "MPa"
      }
    },
    "analysis_with_hierarchical_structure": {
      "descriptive_text": "This material is an amorphous/crystalline blend composed primarily of polyethylene (80 wt%) and thermoplastic starch derived from glucose (20 wt%). The formulation is modified with glycerol acting as a plasticizer at 35 wt% relative to the starch phase, alongside Gelose 50 serving as a filler. Processing involved melt-blending the components in a twin-screw extruder at 160 °C according to a Taguchi design optimal combination, followed by extrusion into 3 mm strands. Mechanical characterization was performed on fresh samples using an Instron 5567 system at a crosshead speed of 500 mm/min to determine the ultimate tensile strength.",
      "reasoning_analysis": "Increasing Factors: The continuous polyethylene matrix (80 wt%) provides a semi-crystalline framework that offers inherent mechanical robustness and load-bearing capacity. Additionally, the incorporation of Gelose 50 filler may contribute to reinforcement effects if adequate dispersion is achieved through the twin-screw extrusion process. The optimized processing parameters (Taguchi design) likely minimize defects and ensure uniform phase distribution, supporting structural integrity. Decreasing Factors: The high concentration of glycerol (35 wt% in TPS) acts as a potent plasticizer within the starch phase, disrupting intermolecular hydrogen bonding and significantly reducing the cohesive strength of the dispersed phase. Furthermore, the inherent immiscibility between the hydrophobic polyethylene and hydrophilic thermoplastic starch, absent a specified compatibilizer, creates weak interfacial boundaries that act as stress concentrators. The amorphous nature of the starch component also contributes lower modulus and strength compared to the crystalline polyethylene. Dominant Factor: The weak interfacial adhesion between the immiscible polymer phases qualitatively dominates the UTS behavior. While the polyethylene matrix provides a strong baseline, the lack of effective stress transfer across the phase boundaries due to hydrophobicity mismatches, exacerbated by the plasticized nature of the starch domains, limits the composite's ability to sustain high tensile loads before failure."
    },
    "analysis_without_hierarchical_structure": {
      "descriptive_text": "The material is a composite blend comprising polyethylene and thermoplastic starch (TPS) derived from ethylene and glucose precursors at an 80:20 weight ratio, respectively. The formulation includes glycerol as a plasticizer at 35 wt% relative to the TPS phase and incorporates Gelose 50 as a filler additive. Processing was conducted via melt-blending in a twin-screw extruder at 160 °C followed by extrusion into 3 mm strands, utilizing a Taguchi design optimal combination for parameter selection. Mechanical characterization was performed on fresh specimens using an Instron 5567 universal testing machine at a crosshead speed of 500 mm/min to determine the ultimate tensile strength.",
      "reasoning_analysis": "Increasing Factors: The high content of semi-crystalline polyethylene forms a continuous load-bearing matrix that provides inherent ductility and strength. The use of a twin-screw extruder promotes dispersive mixing of the starch phase within the polymer matrix, while the high crosshead speed of 500 mm/min during testing typically induces viscoelastic stiffening, elevating the measured strength compared to quasi-static rates. Decreasing Factors: The addition of glycerol plasticizes the starch phase, reducing intermolecular hydrogen bonding and lowering the intrinsic strength of the TPS domains. Furthermore, the inherent immiscibility between hydrophobic polyethylene and hydrophilic starch creates weak interfacial regions that act as stress concentrators, and the high processing temperature of 160 °C risks thermal degradation of the starch component. Dominant Factor: The continuity and high weight fraction of the polyethylene matrix qualitatively dominate the final UTS behavior, as the percolating synthetic polymer network sustains the majority of the applied load, overshadowing the mechanical limitations introduced by the discontinuous, plasticized starch inclusions."
    }
  },
  {
    "doi": null,
    "title": "Characterization of water-free thermoplastic starch blends for manufacturing processes",
    "year": 2011,
    "chemical_composition": {
      "repeat_unit_psmiles": null,
      "monomers": [
        {
          "name": "Ethylene",
          "smiles": "C=C",
          "ratio_value": 80,
          "ratio_unit": "wt%"
        },
        {
          "name": "Glucose",
          "smiles": "OC1C(O)C(O)C(O)C(O)C1O",
          "ratio_value": 20,
          "ratio_unit": "wt%"
        }
      ],
      "additives": [
        {
          "name": "Glycerol",
          "type": "plasticizer",
          "amount_value": 35,
          "amount_unit": "wt% in TPS"
        },
        {
          "name": "Gelose 50",
          "type": "filler",
          "amount_value": null,
          "amount_unit": null
        }
      ],
      "is_homopolymer": false
    },
    "processing_history": "Melt-blending in twin-screw extruder at 160 °C, injection moulded into ASTM D638 Type 1 dogbones. TPS/PE ratio 20:80. Combination A2B1C2. UTS measured by Instron 5567 at 500 mm/min, fresh.",
    "hierarchical_structure": "Amorphous/crystalline blend.",
    "properties": {
      "UTS": {
        "value": [
          15.9
        ],
        "unit": "MPa"
      }
    },
    "analysis_with_hierarchical_structure": {
      "descriptive_text": "The sample is an amorphous/crystalline blend system comprising 80 wt% ethylene-based polymer and 20 wt% glucose-based polymer, incorporating 35 wt% glycerol as a plasticizer within the thermoplastic starch phase and Gelose 50 as a filler. The material was processed via melt-blending in a twin-screw extruder at 160 °C and injection moulded into ASTM D638 Type 1 dogbone specimens with a TPS/PE ratio of 20:80. Ultimate Tensile Strength characterization was performed using an Instron 5567 at a crosshead speed of 500 mm/min on fresh samples.",
