Repository: hhtrick/HHT-code

# HHT training framework

This directory contains model training, embedding precomputation, inference, article-level baselines and the curated datasets. All commands below assume that the working directory is `train_code/`.

## 3. Datasets and fixed partitions

Each main dataset is a JSON array at `dataset/{property}/{property}.json`. Entries contain source metadata, `chemical_composition`, `processing_history`, `hierarchical_structure`, `properties`, and two generated-analysis objects. Targets are stored as `properties[property]["value"]`; source metadata and target values are not predictive input fields.

| Property | Train | Validation | Test | Total |
|---|---:|---:|---:|---:|

File: train_code/dataset/UTS/UTS.json (part 146 of 292)
[
      "reasoning_analysis": "Increasing Factors: The continuous polyethylene matrix (80 wt%) provides semi-crystalline structural integrity, where crystalline domains act as physical crosslinks to enhance load-bearing capacity. The injection moulding processing history induces molecular orientation along the flow direction, potentially increasing strength in the testing axis, while the Gelose 50 filler may offer particulate reinforcement within the dispersed phase. Decreasing Factors: The high concentration of glycerol plasticizer (35 wt% in TPS) disrupts intermolecular hydrogen bonding in the starch phase, increasing free volume and chain mobility which reduces intrinsic strength. Additionally, the thermodynamic immiscibility between the hydrophobic polyethylene and hydrophilic starch phases creates weak interfaces that act as stress concentrators, and the presence of amorphous regions lowers the overall packing density compared to a fully crystalline material. Dominant Factor: The interfacial adhesion between the hydrophobic matrix and the hydrophilic, plasticized dispersed phase qualitatively dominates the UTS behavior. Despite the strength of the polyethylene matrix, the lack of compatibilization results in inefficient stress transfer across phase boundaries, making interfacial debonding the primary failure mechanism that limits the macroscopic Ultimate Tensile Strength."
    },
    "analysis_without_hierarchical_structure": {
      "descriptive_text": "The material system is a binary blend composed of 80 wt% ethylene-based polyethylene and 20 wt% glucose-derived thermoplastic starch (TPS). The starch phase was modified with 35 wt% glycerol acting as a plasticizer and included Gelose 50 as a filler component. Processing involved melt-blending the constituents in a twin-screw extruder at 160 °C according to a TPS/PE ratio of 20:80, followed by injection moulding to form ASTM D638 Type 1 dogbone specimens. Mechanical characterization was performed on fresh samples using an Instron 5567 universal testing machine at a crosshead speed of 500 mm/min to determine the ultimate tensile strength.",
      "reasoning_analysis": "Increasing Factors: The continuous polyethylene matrix, constituting 80 wt% of the blend, provides a semi-crystalline structural backbone that inherently supports load bearing. Additionally, the injection moulding process induces molecular orientation along the flow direction of the dogbone specimens, which typically enhances tensile strength in the testing axis, while the high crosshead speed of 500 mm/min exploits the viscoelastic nature of the polymer to yield higher stress values before failure. Decreasing Factors: The incorporation of 35 wt% glycerol within the thermoplastic starch phase significantly reduces intermolecular hydrogen bonding, thereby softening the dispersed phase and lowering its contribution to overall strength. Furthermore, the inherent immiscibility between the hydrophobic polyethylene matrix and the hydrophilic glycerol-plasticized starch domains likely results in poor interfacial adhesion, creating stress concentration sites that facilitate premature void formation and crack propagation under load. Dominant Factor: The interfacial incompatibility between the matrix and the dispersed phase qualitatively dominates the UTS behavior; despite the structural integrity of the polyethylene matrix, the weak boundary layers formed by the hydrophilic-hydrophobic mismatch act as critical failure initiation points, limiting the effective stress transfer and capping the ultimate tensile strength below that of the neat matrix."
    }
  },
  {
    "doi": null,
    "title": "Influence of thermal conditions on the tensile properties of basalt fiber reinforced polypropylene–clay nanocomposites",
    "year": 2013,
    "chemical_composition": {
      "repeat_unit_psmiles": "[*]CC(C)[*]",
      "monomers": [
        {
          "name": "Propylene",
          "smiles": "C=CC",
          "ratio_value": null,
          "ratio_unit": null
        }
      ],
      "additives": [
        {
          "name": "Cloisite 15A",
          "type": "filler",
          "amount_value": 1,
          "amount_unit": "wt%"
        },
        {
          "name": "PP-g-MA",
          "type": "compatibilizer",
          "amount_value": 5,
          "amount_unit": "wt%"
        },
        {
          "name": "Ciba–Irganox B215",
          "type": "stabilizer",
          "amount_value": 0.2,
          "amount_unit": "wt%"
        }
      ],
      "is_homopolymer": false
    },
    "processing_history": "Melt blending in twin screw extruder (165-195 °C, 150 rpm), Injection molding (175-205 °C, 96 bar). Nanoclay dried at 80 °C for 4 h. Tensile test at Room Temperature (25 °C) according to ASTM D-638-10, crosshead speed 25 mm/min.",
    "hierarchical_structure": "Exfoliated nanoclay structure in PP matrix.",
    "properties": {
      "UTS": {
        "value": [
          18.06
        ],
        "unit": "MPa"
      }
    },
    "analysis_with_hierarchical_structure": {
      "descriptive_text": "The sample comprises a polypropylene matrix reinforced with 1 wt% Cloisite 15A nanoclay, compatibilized with 5 wt% maleic anhydride-grafted polypropylene (PP-g-MA), and stabilized with 0.2 wt% Ciba–Irganox B215. Prior to compounding, the nanoclay was dried at 80 °C for 4 hours. The composite was fabricated via melt blending in a twin-screw extruder at 165 to 195 °C and 150 rpm, followed by injection molding at 175 to 205 °C under 96 bar pressure. Structural analysis confirms an exfoliated nanoclay morphology within the PP matrix, and mechanical evaluation was conducted via tensile testing at 25 °C according to ASTM D-638-10 with a crosshead speed of 25 mm/min.",
      "reasoning_analysis": "Increasing Factors: The incorporation of Cloisite 15A nanoclay acts as a rigid reinforcement phase, where the high aspect ratio of the silicate layers restricts polymer chain mobility and bears load. Crucially, the exfoliated hierarchical structure maximizes the interfacial surface area between the filler and the matrix, enhancing stress transfer efficiency. The addition of 5 wt% PP-g-MA compatibilizer significantly improves interfacial adhesion between the hydrophilic clay and the hydrophobic polypropylene matrix, preventing debonding under tension. Furthermore, the thermal stabilizer protects the polymer chains from oxidative degradation during high-temperature processing, preserving molecular weight and intrinsic strength. Decreasing Factors: The high-shear melt blending and injection molding processes involve significant thermal and mechanical stress, which may induce chain scission in the polypropylene backbone, potentially reducing the average molecular weight and consequently lowering the ultimate tensile strength. Additionally, the presence of additives might alter the crystalline morphology, potentially introducing weak boundaries if not optimized, and any incomplete removal of moisture during drying could lead to void formation acting as stress concentrators. Dominant Factor: The dominant factor governing the UTS is the synergistic effect of the exfoliated nanoclay structure and the compatibilizer. While processing-induced degradation poses a risk, the substantial reinforcement provided by the exfoliated silicate layers, effectively coupled to the matrix via PP-g-MA, qualitatively drives the UTS higher compared to neat polypropylene by enabling efficient load transfer and restricting matrix deformation."
    },
    "analysis_without_hierarchical_structure": {
      "descriptive_text": "The sample comprises a polypropylene-based nanocomposite reinforced with 1 wt% Cloisite 15A nanoclay filler. To optimize interfacial interactions, 5 wt% polypropylene-grafted maleic anhydride (PP-g-MA) was added as a compatibilizer, along with 0.2 wt% Ciba–Irganox B215 stabilizer. The nanoclay was preconditioned by drying at 80 °C for 4 hours before melt blending in a twin-screw extruder operated between 165 and 195 °C at 150 rpm. The compounded material was subsequently shaped via injection molding at 175 to 205 °C under 96 bar pressure. Ultimate tensile strength was evaluated at room temperature (25 °C) following ASTM D-638-10 standards with a crosshead speed of 25 mm/min.",
      "reasoning_analysis": "Increasing Factors: The inclusion of high aspect ratio Cloisite 15A nanoclay introduces rigid reinforcement phases that facilitate load transfer from the polypropylene matrix, inherently driving UTS higher. The addition of 5 wt% PP-g-MA compatibilizer significantly enhances interfacial adhesion between the hydrophobic matrix and hydrophilic filler, promoting exfoliation and maximizing stress transfer efficiency. Furthermore, the injection molding process induces molecular orientation along the flow direction, and the stabilizer preserves molecular weight against thermal degradation during high-shear extrusion, both contributing to strength retention. Decreasing Factors: Potential agglomeration of nanoclay tactoids despite compatibilization can act as stress concentrators, initiating premature crack propagation and reducing UTS. The presence of additives may also disrupt the crystallinity of the polypropylene matrix, potentially lowering the intrinsic strength of the continuous phase compared to a pristine homopolymer, and excessive shear heating could induce chain scission. Dominant Factor: The interfacial quality mediated by the PP-g-MA compatibilizer is the dominant factor. While the nanoclay provides the potential for reinforcement, its effectiveness is strictly contingent upon the compatibilizer ensuring dispersion and stress transfer; therefore, the optimized interface likely overrides potential deficits from crystallinity disruption, resulting in a net qualitative enhancement of UTS relative to the unfilled matrix."
    }
  },
  {
    "doi": null,
    "title": "Influence of thermal conditions on the tensile properties of basalt fiber reinforced polypropylene–clay nanocomposites",
    "year": 2013,
    "chemical_composition": {
      "repeat_unit_psmiles": "[*]CC(C)[*]",
      "monomers": [
        {
          "name": "Propylene",
          "smiles": "C=CC",
          "ratio_value": null,
          "ratio_unit": null
        }
      ],
      "additives": [],
      "is_homopolymer": true
    },
    "processing_history": "Melt blending in twin screw extruder (165-195 °C, 150 rpm), Injection molding (175-205 °C, 96 bar). Tensile test at Room Temperature (25 °C) according to ASTM D-638-10, crosshead speed 25 mm/min.",
    "hierarchical_structure": "Neat polypropylene matrix.",
    "properties": {
      "UTS": {
        "value": [
          19.76
        ],
        "unit": "MPa"
      }
    },
    "analysis_with_hierarchical_structure": {
      "descriptive_text": "The sample comprises a neat polypropylene homopolymer matrix derived from propylene monomers. Processing involved melt blending within a twin-screw extruder operated between 165 and 195 °C at 150 rpm, followed by injection molding at temperatures ranging from 175 to 205 °C under a pressure of 96 bar. Mechanical characterization was performed via tensile testing at room temperature (25 °C) in accordance with ASTM D-638-10 standards, utilizing a crosshead speed of 25 mm/min.",
      "reasoning_analysis": "Increasing Factors: The homopolymer composition facilitates regular chain packing, promoting higher crystallinity which inherently enhances tensile strength. Furthermore, the injection molding process induces molecular orientation and shear-induced crystallization along the flow direction, aligning polymer chains to better resist tensile loads. Decreasing Factors: The absence of reinforcing additives, such as fibers or rigid fillers, precludes composite strengthening mechanisms like load transfer, limiting the maximum achievable strength. Additionally, the high-shear melt blending process poses a risk of thermo-mechanical degradation, potentially reducing molecular weight and entanglement density, which would negatively impact UTS. Dominant Factor: The processing-induced morphological structure, specifically the degree of crystallinity and molecular orientation established during injection molding cooling, qualitatively dominates the UTS behavior. While the neat composition sets a baseline, the thermal and shear history dictates the crystalline fraction and tie-molecule connectivity, which are the critical determinants of failure stress in this semi-crystalline homopolymer system."
    },
    "analysis_without_hierarchical_structure": {
      "descriptive_text": "The sample comprises a polypropylene homopolymer derived from propylene monomers. It was processed through melt blending in a twin-screw extruder operating at 165 to 195 °C and 150 rpm, followed by injection molding at temperatures between 175 and 205 °C under 96 bar of pressure. Tensile properties were evaluated at room temperature (25 °C) following ASTM D-638-10 standards with a crosshead speed of 25 mm/min.",
      "reasoning_analysis": "Increasing Factors: The homopolymer chemical composition lacks elastomeric comonomers, preserving intrinsic chain stiffness and crystallinity potential which supports higher load bearing capacity. The injection molding processing history subjects the melt to high pressure (96 bar) and shear, promoting dense packing, increased crystallinity, and molecular orientation along the flow direction, all of which qualitatively enhance the Ultimate Tensile Strength. Decreasing Factors: The elevated processing temperatures reaching up to 205 °C introduce a risk of thermo-oxidative degradation and chain scission, which would reduce molecular weight and consequently diminish tensile strength. Additionally, the absence of reinforcing additives or fillers means the material lacks external structural support mechanisms that could otherwise augment strength. Dominant Factor: The morphological development driven by the injection molding pressure and shear history is the dominant factor, as the resulting degree of crystallinity and molecular orientation fundamentally dictates the mechanical integrity of neat polypropylene, typically outweighing the potential negative effects of thermal history provided standard stabilization protocols are assumed."
    }
  },
  {
    "doi": null,
    "title": "Impact of process parameters and heat treatment on fused filament fabricated PLA and PLA-CF",
    "year": 2022,
    "chemical_composition": {
      "repeat_unit_psmiles": "[*]OC(C)C(=O)[*]",
      "monomers": [
        {
          "name": "Lactic Acid",
          "smiles": "CC(O)C(=O)O",
          "ratio_value": null,
          "ratio_unit": null
        }
      ],
      "additives": [
        {
          "name": "Carbon fiber",
          "type": "filler",
          "amount_value": 20,
          "amount_unit": "wt%"
        }
      ],
      "is_homopolymer": false
    },
    "processing_history": "FFF printing (fully solid specimen). Annealing at 125 °C for 120 min. UTS measured by Shimadzu AG-X plus (10 kN) UTM, ASTM D638 Type IV.",
    "hierarchical_structure": "Semi-crystalline structure after annealing.",
    "properties": {
      "UTS": {
        "value": [
          37.61
        ],
        "unit": "MPa"
      }
    },
    "analysis_with_hierarchical_structure": {
      "descriptive_text": "The material is a poly(lactic acid) based composite reinforced with 20 wt% carbon fiber filler. It was fabricated via fused filament fabrication (FFF) printing to form a fully solid specimen, followed by a thermal annealing treatment at 125 °C for 120 minutes. This thermal history promoted the development of a semi-crystalline hierarchical structure within the polymer matrix. Mechanical characterization was performed using a Shimadzu AG-X plus universal testing machine with a 10 kN load cell, adhering to ASTM D638 Type IV standards to determine the ultimate tensile strength.",
      "reasoning_analysis": "Increasing Factors: The incorporation of 20 wt% carbon fiber provides a high-modulus reinforcement phase that facilitates efficient load transfer away from the polymer matrix, significantly enhancing load-bearing capacity. Furthermore, the annealing process at 125 °C induces semi-crystallinity, where crystalline lamellae act as physical crosslinks that restrict chain slippage and increase the yield strength of the matrix. Decreasing Factors: The fused filament fabrication (FFF) processing history inherently introduces inter-layer voids and anisotropic weaknesses compared to isotropic molding techniques, creating potential sites for crack initiation and premature failure. Additionally, stress concentrations may arise at the fiber-matrix interface if interfacial adhesion is insufficient, leading to fiber pull-out rather than fiber fracture. Dominant Factor: The synergistic effect of the rigid carbon fiber reinforcement and the annealing-induced crystallization qualitatively dominates the mechanical response, driving the UTS higher than that of neat, amorphous printed poly(lactic acid); however, the ultimate magnitude is fundamentally constrained by the inter-layer defects inherent to the additive manufacturing process."
    },
    "analysis_without_hierarchical_structure": {
      "descriptive_text": "The sample comprises a poly(lactic acid) matrix composite reinforced with 20 wt% carbon fiber filler. Specimens were fabricated via Fused Filament Fabrication (FFF) printing to yield fully solid structures, followed by a thermal annealing treatment at 125 °C for 120 minutes. Mechanical characterization was performed using a Shimadzu AG-X plus universal testing machine (10 kN capacity) in accordance with the ASTM D638 Type IV standard to determine the Ultimate Tensile Strength.",
      "reasoning_analysis": "Increasing Factors: The incorporation of 20 wt% carbon fiber acts as a high-modulus reinforcement phase, enabling efficient load transfer from the poly(lactic acid) matrix to the fibers, which intrinsically drives the Ultimate Tensile Strength upward. Furthermore, the thermal annealing at 125 °C promotes increased crystallinity within the PLA matrix and facilitates polymer chain diffusion across inter-layer boundaries created during printing, thereby enhancing interfacial integrity and load-bearing capacity. Decreasing Factors: The Fused Filament Fabrication processing history inherently introduces microstructural anisotropy and potential inter-layer voids, which act as stress concentrators and crack initiation sites, qualitatively reducing the UTS compared to traditionally molded counterparts. Additionally, poor fiber-matrix adhesion or fiber agglomeration could limit the efficiency of stress transfer, potentially diminishing the reinforcement effect. Dominant Factor: The synergistic combination of high-strength carbon fiber reinforcement and the microstructural optimization provided by thermal annealing qualitatively dominates the final UTS behavior, effectively mitigating the inherent weaknesses of the additive manufacturing process to yield a composite strength significantly higher than that of the neat printed polymer."
    }
  },
  {
    "doi": null,
    "title": "Sea water effect on the mechanical properties of glass reinforced composite with $\\mathrm { S i o } _ { 2 }$ and $\\operatorname { T i o } _ { 2 }$ fillers",
    "year": 2022,
    "chemical_composition": {
      "repeat_unit_psmiles": null,
      "monomers": [
        {
          "name": "Vinyl ester",
          "smiles": null,
          "ratio_value": 53.33,
          "ratio_unit": "wt%"
        }
      ],
      "additives": [
        {
          "name": "Glass fiber",
          "type": "filler",
          "amount_value": 35.56,
          "amount_unit": "wt%"
        },
        {
          "name": "Silicon dioxide",
          "type": "filler",
          "amount_value": 8.89,
          "amount_unit": "wt%"
        },
        {
          "name": "Titanium dioxide",
          "type": "filler",
          "amount_value": 0.89,
          "amount_unit": "wt%"
        },
        {
          "name": "Hardener and catalyst",
          "type": "initiator",
          "amount_value": 1.33,
          "amount_unit": "wt%"
        }
      ],
      "is_homopolymer": false
    },
    "processing_history": "Hand lay-up followed by vacuum bag technique with 11 layers of bi-woven glass fibers (300 GSM). Fillers dried at 100°C, mixed with vinyl ester resin using mechanical stirrer. Cured in mold. Specimens cut according to ASTM D3030 (128x12.5x3 mm). Aged by submersion in artificial sea water (ASTM D1141) for 56 days. UTS measured by computerized universal testing machine (KIC-1–100-C, 10KN capacity) at room temperature.",
    "hierarchical_structure": "Composite laminate with 11 layers of bi-woven glass fiber reinforced vinyl ester matrix containing SiO2 and TiO2 micro fillers, aged in sea water.",
    "properties": {
      "UTS": {
        "value": [
          71.721
        ],
        "unit": "MPa"
      }
    },
    "analysis_with_hierarchical_structure": {
      "descriptive_text": "The material is a composite laminate consisting of a vinyl ester matrix reinforced with 11 layers of bi-woven glass fibers (300 GSM) and filled with silicon dioxide and titanium dioxide micro particles. The fabrication process involved drying the fillers at 100°C prior to mechanical mixing with the resin and hardener, followed by consolidation using a hand lay-up and vacuum bag technique and curing in a mold. Specimens were machined to ASTM D3030 dimensions and subjected to aging via submersion in artificial sea water for 56 days before ultimate tensile strength characterization was performed using a computerized universal testing machine at room temperature.",
      "reasoning_analysis": "Increasing Factors: The high weight fraction of glass fiber reinforcement (35.56 wt%) serves as the primary load-bearing component, significantly enhancing the ultimate tensile strength compared to the neat vinyl ester matrix. Additionally, the vacuum bag technique employed during processing reduces void content and improves fiber wetting, thereby optimizing stress transfer between the matrix and the reinforcement. The crosslinked network formed by the vinyl ester resin and hardener further provides necessary shear support to the fibers. Decreasing Factors: The prolonged submersion in artificial sea water for 56 days introduces moisture absorption, which can plasticize the polymer matrix and cause hydrolytic degradation of the fiber-matrix interface, leading to debonding and reduced load transfer efficiency. Furthermore, the inclusion of micro fillers such as silicon dioxide and titanium dioxide may act as stress concentrators if not perfectly dispersed, potentially initiating premature failure. Dominant Factor: The high volume fraction of glass fiber reinforcement is the dominant factor establishing the composite's high strength baseline relative to unreinforced polymers; however, the environmental aging critically limits the interfacial integrity, qualitatively reducing the ultimate tensile strength compared to a pristine, unaged counterpart."
    },
    "analysis_without_hierarchical_structure": {
      "descriptive_text": "The sample comprises a vinyl ester matrix composite containing 53.33 wt% resin, reinforced with 35.56 wt% glass fiber and filled with 8.89 wt% silicon dioxide and 0.89 wt% titanium dioxide, initiated by 1.33 wt% hardener and catalyst. The fabrication involved drying the fillers at 100°C prior to mechanical mixing with the resin, followed by a hand lay-up process utilizing 11 layers of bi-woven glass fibers (300 GSM) and consolidation via the vacuum bag technique before curing in a mold. Specimens were cut to 128x12.5x3 mm according to ASTM D3030 and subjected to aging by submersion in artificial sea water compliant with ASTM D1141 for 56 days, after which the ultimate tensile strength was measured using a computerized universal testing machine at room temperature.",
      "reasoning_analysis": "Increasing Factors: The incorporation of 35.56 wt% bi-woven glass fibers provides significant reinforcement through load transfer from the matrix to the high-strength fibers, substantially elevating the UTS compared to the neat resin. Additionally, the vacuum bag technique reduces void content and improves fiber wetting, enhancing interfacial stress transfer, while drying the mineral fillers prior to mixing minimizes moisture-induced defects at the filler-matrix interface. Decreasing Factors: The processing history includes aging by submersion in artificial sea water for 56 days, which promotes water absorption, hydrolytic degradation of the vinyl ester matrix, and potential debonding at the fiber-matrix interface due to the breakdown of silane coupling agents. Furthermore, the presence of rigid mineral fillers like silicon dioxide and titanium dioxide could act as stress concentrators if agglomeration occurs during mechanical mixing, initiating premature failure. Dominant Factor: The high loading of glass fibers establishes the fundamental load-bearing capacity and dictates the primary magnitude of the UTS, distinguishing the composite behavior from the unreinforced matrix; however, the extensive seawater aging acts as the critical limiting factor that degrades the interfacial integrity and reduces the retained strength relative to the pristine cured state."
    }
  },
  {
    "doi": "10.1177/07316844231167551",
    "title": "Microstructure and mechanical properties of filament and fused deposition modelling printed polylactic-acid and carbon-fiber reinforced polylactic-acid",
    "year": 2024,
    "chemical_composition": {
      "repeat_unit_psmiles": "[*]OC(=O)C(C)O[*]",
      "monomers": [
        {
          "name": "Lactic Acid",
          "smiles": "CC(O)C(=O)O",
          "ratio_value": null,
          "ratio_unit": null
        }
      ],
      "additives": [
        {
          "name": "Carbon Fiber",
          "type": "filler",
          "amount_value": 10,
          "amount_unit": "wt%"
        }
      ],
      "is_homopolymer": false
    },
    "processing_history": "CF + PLA filament (10 wt% CF) 3D printed using Auto Abode Duper XL 400 printer. Nozzle temperature 215 °C, Bed temperature 70 °C, Printing speed 20 mm/s, Layer thickness 0.10 mm, 100% infill density, Line infill pattern, Raster orientation 0°. Tensile testing performed using BISS universal testing machine (25 kN load cell) under ambient conditions (22 °C, 60% humidity) at displacement rate 0.2 mm/min. ASTM D638-14 Type V standard.",
    "hierarchical_structure": "Amorphous structure confirmed by XRD with main diffraction peak at 2θ = 15.58°. Fiber misalignment during printing. Average fiber length 83.25 μm. Bead pull-out parallel to fracture surface. Fiber matrix debonding/pull-out major damage mode.",
    "properties": {
      "UTS": {
        "value": [
          49.63
        ],
        "unit": "MPa"
      }
    },
    "analysis_with_hierarchical_structure": {
      "descriptive_text": "This material system comprises a polylactic acid matrix reinforced with 10 wt% carbon fiber filler, processed into a filament and fabricated via fused deposition modeling using an Auto Abode Duper XL 400 printer. The printing parameters included a nozzle temperature of 215 °C, bed temperature of 70 °C, and a layer thickness of 0.10 mm with 100% infill density utilizing a line infill pattern and 0° raster orientation. Structural characterization via XRD confirmed an amorphous structure exhibiting a main diffraction peak at 2θ = 15.58°, while microscopic analysis indicated an average fiber length of 83.25 μm with observed misalignment during the deposition process. Mechanical evaluation was performed according to ASTM D638-14 Type V standards using a BISS universal testing machine under ambient conditions at a displacement rate of 0.2 mm/min, where failure analysis identified bead pull-out parallel to the fracture surface and fiber-matrix debonding as the major damage modes.",
      "reasoning_analysis": "Increasing Factors: The inclusion of 10 wt% carbon fibers introduces a high-modulus reinforcement phase that inherently possesses superior tensile strength compared to the neat polymer matrix, theoretically driving the composite UTS upward. Additionally, the processing history specifies a 0° raster orientation and 100% infill density, which aligns the deposited beads and embedded fibers parallel to the loading axis, maximizing load-bearing capacity along the print direction and minimizing macroscopic voids that act as stress concentrators. Decreasing Factors: The hierarchical structure reveals an amorphous matrix, which generally exhibits lower yield strength and thermal stability compared to semi-crystalline counterparts, potentially limiting the matrix's ability to support the fibers. Furthermore, the observed fiber misalignment during printing and the relatively short average fiber length may fall below the critical length required for optimal stress transfer, reducing reinforcement efficiency. The documented failure modes, specifically fiber-matrix debonding and bead pull-out, indicate weak interfacial adhesion and poor interlayer bonding inherent to the fused deposition modeling process, which significantly compromises load transfer and creates preferential failure paths. Dominant Factor: While the axial alignment of fibers and 100% infill provide structural advantages, the dominant factor limiting the UTS is the weak interfacial interaction between the carbon fibers and the amorphous PLA matrix, compounded by the anisotropic nature of the 3D-printed layers. The prevalence of debonding and pull-out mechanisms suggests that failure initiates at the interface rather than through fiber fracture, meaning the intrinsic strength of the carbon fibers is not fully realized, and the interlayer bond strength ultimately dictates the macroscopic tensile performance."
    },
    "analysis_without_hierarchical_structure": {
      "descriptive_text": "The composite material consists of a poly(lactic acid) matrix reinforced with 10 wt% carbon fiber filler. Specimens were fabricated via additive manufacturing using an Auto Abode Duper XL 400 printer with a nozzle temperature of 215 °C and a bed temperature of 70 °C. The printing process utilized a speed of 20 mm/s, a layer thickness of 0.10 mm, and a 100% infill density with a line pattern oriented at 0° raster. Mechanical characterization was performed using a BISS universal testing machine equipped with a 25 kN load cell under ambient conditions of 22 °C and 60% humidity at a displacement rate of 0.2 mm/min, adhering to ASTM D638-14 Type V standards.",
      "reasoning_analysis": "Increasing Factors: The incorporation of 10 wt% carbon fiber provides significant reinforcement due to the high intrinsic strength and modulus of the fibers compared to the poly(lactic acid) matrix, facilitating effective load transfer. Furthermore, the processing history specifies a 0° raster orientation aligned with the tensile loading axis, which maximizes the contribution of the continuous printed roads and aligned fibers to the ultimate tensile strength. The elevated nozzle temperature of 215 °C promotes polymer chain diffusion across raster boundaries, enhancing inter-road cohesion. Decreasing Factors: The inherent brittleness of the poly(lactic acid) matrix limits ductility and stress redistribution prior to failure. Additionally, the fused deposition modeling process introduces inter-layer voids and potential weak interfaces between deposited roads, which act as stress concentrators. The ambient testing humidity of 60% may induce slight plasticization or hydrolytic degradation in the matrix, potentially reducing interfacial strength. Dominant Factor: The alignment of the high-strength carbon fibers along the loading direction (0° raster) serves as the dominant factor, driving the UTS significantly higher than that of the neat matrix; however, the absolute magnitude of the strength is fundamentally constrained by the inter-layer adhesion quality and void content inherent to the additive manufacturing process."
    }
  },
  {
    "doi": null,
    "title": "Sea water effect on the mechanical properties of glass reinforced composite with $\\mathrm { S i o } _ { 2 }$ and $\\operatorname { T i o } _ { 2 }$ fillers",
    "year": 2022,
    "chemical_composition": {
      "repeat_unit_psmiles": null,
      "monomers": [
        {
          "name": "Vinyl ester",
          "smiles": null,
          "ratio_value": 53.33,
          "ratio_unit": "wt%"
        }
      ],
      "additives": [
        {
          "name": "Glass fiber",
          "type": "filler",
          "amount_value": 35.56,
          "amount_unit": "wt%"
        },
        {
          "name": "Silicon dioxide",
          "type": "filler",
          "amount_value": 8.89,
          "amount_unit": "wt%"
        },
        {
          "name": "Titanium dioxide",
          "type": "filler",
          "amount_value": 0.89,
          "amount_unit": "wt%"
        },
        {
          "name": "Hardener and catalyst",
          "type": "initiator",
          "amount_value": 1.33,
          "amount_unit": "wt%"
        }
      ],
      "is_homopolymer": false
    },
    "processing_history": "Hand lay-up followed by vacuum bag technique with 11 layers of bi-woven glass fibers (300 GSM). Fillers dried at 100°C, mixed with vinyl ester resin using mechanical stirrer. Cured in mold. Specimens cut according to ASTM D3030 (128x12.5x3 mm). Aged by submersion in artificial sea water (ASTM D1141) for 56 days. UTS measured by computerized universal testing machine (KIC-1–100-C, 10KN capacity) at room temperature.",
    "hierarchical_structure": "Composite laminate with 11 layers of bi-woven glass fiber reinforced vinyl ester matrix containing SiO2 and TiO2 micro fillers, aged in sea water.",
    "properties": {
      "UTS": {
        "value": [
          40.005
        ],
        "unit": "MPa"
      }
    },
    "analysis_with_hierarchical_structure": {
      "descriptive_text": "The sample is a composite laminate comprising a vinyl ester matrix reinforced with 11 layers of bi-woven glass fibers (300 GSM) constituting 35.56 wt% of the total composition. The matrix system includes 53.33 wt% vinyl ester resin initiated by 1.33 wt% hardener and catalyst, filled with 8.89 wt% silicon dioxide and 0.89 wt% titanium dioxide micro fillers. Processing involved drying the fillers at 100°C, mechanical mixing with the resin, and fabrication via hand lay-up followed by a vacuum bag technique and curing in a mold. Specimens were machined to ASTM D3030 dimensions (128x12.5x3 mm) and subjected to environmental aging by submersion in artificial sea water according to ASTM D1141 for 56 days before ultimate tensile strength characterization using a computerized universal testing machine at room temperature.",
      "reasoning_analysis": "Increasing Factors: The incorporation of 35.56 wt% bi-woven glass fibers provides significant load-bearing capacity through effective stress transfer from the matrix to the high-modulus reinforcement, substantially elevating the UTS. Additionally, the vacuum bag technique utilized in the processing history minimizes void content and improves fiber wetting, while the pre-drying of fillers at 100°C enhances interfacial adhesion between the micro fillers and the vinyl ester matrix, further supporting mechanical integrity. Decreasing Factors: The prolonged submersion in artificial sea water for 56 days introduces moisture-induced degradation mechanisms, including hydrolysis of the ester linkages in the vinyl ester matrix and plasticization, which soften the polymer network. Furthermore, water diffusion can compromise the fiber-matrix interface through debonding, and the hand lay-up method may introduce inherent voids or fiber misalignment compared to automated processes, acting as stress concentration sites that initiate failure. Dominant Factor: While the high volume fraction of glass fibers establishes a robust baseline tensile strength characteristic of reinforced composites, the extensive sea water aging is the dominant factor governing the final UTS behavior for this specific sample, as the environmental exposure qualitatively reduces the mechanical performance by degrading the matrix continuity and interfacial bonding relative to the pristine dry state."
    },
    "analysis_without_hierarchical_structure": {
      "descriptive_text": "The sample is a vinyl ester-based composite containing 53.33 wt% vinyl ester matrix reinforced with 35.56 wt% glass fiber, 8.89 wt% silicon dioxide, and 0.89 wt% titanium dioxide fillers, initiated by 1.33 wt% hardener and catalyst. Fabrication involved drying the fillers at 100°C and mixing with the resin using a mechanical stirrer, followed by a hand lay-up process with 11 layers of bi-woven glass fibers (300 GSM) and consolidation via vacuum bag technique before curing in a mold. Specimens were cut to ASTM D3030 dimensions and aged by submersion in artificial sea water according to ASTM D1141 for 56 days, after which the Ultimate Tensile Strength was measured using a computerized universal testing machine at room temperature.",
      "reasoning_analysis": "Increasing Factors: The incorporation of bi-woven glass fibers provides a continuous load-bearing network that significantly enhances stress transfer capabilities compared to the neat vinyl ester matrix. Additionally, the vacuum bag technique utilized in the processing history minimizes void content and improves fiber wetting, while the pre-drying of fillers reduces moisture-induced defects at the filler-matrix interface, collectively driving the UTS upward. Decreasing Factors: The processing history includes aging by submersion in artificial sea water for 56 days, which introduces water molecules that can plasticize the polymer matrix and hydrolyze the fiber-matrix interface, leading to debonding and reduced load transfer efficiency. Furthermore, the inclusion of particulate fillers such as silicon dioxide and titanium dioxide may act as stress concentration points under tensile loading, potentially initiating premature failure. Dominant Factor: The high content of bi-woven glass fibers serves as the dominant factor establishing the primary load-bearing framework and high strength baseline; however, the seawater aging history introduces a critical competing mechanism where hydrolytic degradation of the fiber-matrix interface qualitatively limits the realization of the theoretical maximum UTS."
    }
  },
  {
    "doi": null,
    "title": "Characterization of water-free thermoplastic starch blends for manufacturing processes",
    "year": 2011,
    "chemical_composition": {
      "repeat_unit_psmiles": null,
      "monomers": [
        {
          "name": "Ethylene",
          "smiles": "C=C",
          "ratio_value": 80,
          "ratio_unit": "wt%"
        },
        {
          "name": "Glucose",
          "smiles": "OC1C(O)C(O)C(O)C(O)C1O",
          "ratio_value": 20,
          "ratio_unit": "wt%"
        }
      ],
      "additives": [
        {
          "name": "Glycerol",
          "type": "plasticizer",
          "amount_value": 35,
          "amount_unit": "wt% in TPS"
        },
        {
          "name": "Gelose 50",
          "type": "filler",
          "amount_value": null,
          "amount_unit": null
        }
      ],
      "is_homopolymer": false
    },
    "processing_history": "Melt-blending in twin-screw extruder at 160 °C, injection moulded into ASTM D638 Type 1 dogbones. TPS/PE ratio 20:80. Combination A2B1C2. UTS measured by Instron 5567 at 500 mm/min, aged 80 days.",
    "hierarchical_structure": "Amorphous/crystalline blend.",
    "properties": {
      "UTS": {
        "value": [
          14.9
        ],
        "unit": "MPa"
      }
    },
