Repository: hhtrick/HHT-code

# HHT training framework

This directory contains model training, embedding precomputation, inference, article-level baselines and the curated datasets. All commands below assume that the working directory is `train_code/`.

## 3. Datasets and fixed partitions

Each main dataset is a JSON array at `dataset/{property}/{property}.json`. Entries contain source metadata, `chemical_composition`, `processing_history`, `hierarchical_structure`, `properties`, and two generated-analysis objects. Targets are stored as `properties[property]["value"]`; source metadata and target values are not predictive input fields.

| Property | Train | Validation | Test | Total |
|---|---:|---:|---:|---:|

File: train_code/dataset/UTS/UTS.json (part 147 of 292)
[
    "analysis_with_hierarchical_structure": {
      "descriptive_text": "The sample comprises a blend system consisting of polyethylene derived from ethylene (80 wt%) and thermoplastic starch derived from glucose (20 wt%), where the starch phase is plasticized with 35 wt% glycerol and incorporates Gelose 50 filler. Processing involved melt-blending in a twin-screw extruder at 160 °C followed by injection moulding into ASTM D638 Type 1 dogbones, specifically designated as combination A2B1C2. The material exhibits an amorphous/crystalline blend morphology and was aged for 80 days before ultimate tensile strength measurement via Instron 5567 at a crosshead speed of 500 mm/min.",
      "reasoning_analysis": "Increasing Factors: The high proportion of polyethylene (80 wt%) establishes a continuous semi-crystalline matrix that provides inherent mechanical integrity and load-bearing capacity. The 80-day aging period may induce physical aging in the amorphous regions or retrogradation within the starch phase, potentially increasing stiffness and strength. Additionally, the presence of Gelose 50 filler could contribute to reinforcement if adequately dispersed and bonded within the matrix. Decreasing Factors: The high glycerol content (35 wt% in TPS) significantly plasticizes the starch phase, reducing intermolecular hydrogen bonding and cohesive energy density, which lowers the intrinsic strength of the dispersed phase. Furthermore, the inherent incompatibility between the hydrophobic polyethylene matrix and the hydrophilic thermoplastic starch likely results in poor interfacial adhesion, creating stress concentration sites that facilitate premature failure. The filler may also act as a defect site if interfacial bonding is insufficient. Dominant Factor: While the continuous polyethylene matrix dictates the baseline mechanical performance, the ultimate tensile strength is dominantly governed by the weak interfacial adhesion between the matrix and the highly plasticized starch domains, as this interface represents the most probable locus for crack initiation and propagation under tensile load."
    },
    "analysis_without_hierarchical_structure": {
      "descriptive_text": "The sample comprises a blend system synthesized from Ethylene (80 wt%) and Glucose (20 wt%), corresponding to a polyethylene and thermoplastic starch (TPS) matrix with a finalized TPS to polyethylene ratio of 20:80. The formulation includes Glycerol as a plasticizer at 35 wt% relative to the TPS phase and incorporates Gelose 50 as a filler. Processing was conducted via melt-blending in a twin-screw extruder at 160 °C followed by injection moulding into ASTM D638 Type 1 dogbones under the designation Combination A2B1C2. Prior to mechanical characterization, the specimens were aged for 80 days, and the Ultimate Tensile Strength was measured using an Instron 5567 universal testing machine at a crosshead speed of 500 mm/min.",
      "reasoning_analysis": "Increasing Factors: The high weight fraction of Ethylene-derived polyethylene establishes a continuous semi-crystalline matrix that provides significant load-bearing capacity and intrinsic tensile strength. Additionally, the 80-day aging period likely induces physical aging and retrogradation within the starch phase, increasing its crystallinity and modulus, while the high crosshead speed of 500 mm/min during testing exploits the viscoelastic nature of the polymer to yield higher apparent strength values. Decreasing Factors: The incorporation of Glucose-derived thermoplastic starch introduces a dispersed phase that typically possesses lower intrinsic strength than the polyethylene matrix, and the presence of 35 wt% Glycerol acts as a plasticizer that reduces intermolecular friction and cohesive energy density within the starch phase. Furthermore, the immiscible nature of the PE/TPS blend without specified compatibilizers creates weak interfacial regions prone to stress concentration, and the Gelose 50 filler may act as a defect site if interfacial adhesion is insufficient. Dominant Factor: The continuous semi-crystalline polyethylene matrix qualitatively dominates the UTS behavior by maintaining structural integrity and load transfer pathways across the sample, as the 80 wt% concentration ensures percolation of the stronger phase, although the ultimate strength is inherently capped by the weak interfacial adhesion between the matrix and the plasticized starch domains."
    }
  },
  {
    "doi": "10.1177/07316844231167551",
    "title": "Microstructure and mechanical properties of filament and fused deposition modelling printed polylactic-acid and carbon-fiber reinforced polylactic-acid",
    "year": 2024,
    "chemical_composition": {
      "repeat_unit_psmiles": "[*]OC(=O)C(C)O[*]",
      "monomers": [
        {
          "name": "Lactic Acid",
          "smiles": "CC(O)C(=O)O",
          "ratio_value": null,
          "ratio_unit": null
        }
      ],
      "additives": [
        {
          "name": "Carbon Fiber",
          "type": "filler",
          "amount_value": 10,
          "amount_unit": "wt%"
        }
      ],
      "is_homopolymer": false
    },
    "processing_history": "CF + PLA filament (10 wt% CF) procured from Fil tech 4.0s, India. Tensile testing performed using BISS universal testing machine (25 kN load cell) under ambient conditions (22 °C, 60% humidity) at displacement rate 0.2 mm/min. Gauge length 60 mm.",
    "hierarchical_structure": "Amorphous structure confirmed by XRD with main diffraction peak at 2θ = 25.54°. High degree of fiber alignment in filament. Average fiber length 140.97 μm. Brittle failure mode with fiber pull-out and breakage.",
    "properties": {
      "UTS": {
        "value": [
          27.44
        ],
        "unit": "MPa"
      }
    },
    "analysis_with_hierarchical_structure": {
      "descriptive_text": "The sample comprises a poly(lactic acid) matrix reinforced with 10 wt% carbon fiber filler, procured as a composite filament from Fil tech 4.0s, India. XRD analysis confirms an amorphous matrix structure characterized by a main diffraction peak at 2θ = 25.54°, exhibiting a high degree of fiber alignment along the filament axis with an average fiber length of 140.97 μm. Mechanical characterization was performed using a BISS universal testing machine with a 25 kN load cell under ambient conditions of 22 °C and 60% humidity at a displacement rate of 0.2 mm/min over a 60 mm gauge length, where the material demonstrated a brittle failure mode accompanied by fiber pull-out and breakage.",
      "reasoning_analysis": "Increasing Factors: The incorporation of rigid carbon fibers provides significant reinforcement due to their high intrinsic modulus and strength, while the high degree of fiber alignment along the tensile axis maximizes load transfer efficiency in the direction of the applied stress. Decreasing Factors: The amorphous nature of the poly(lactic acid) matrix typically offers lower yield strength compared to crystalline variants, and the testing environment of 60% humidity introduces moisture that acts as a plasticizer or induces hydrolytic degradation, reducing intermolecular cohesion. Furthermore, the average fiber length of 140.97 μm may be insufficient to reach the critical length for optimal stress transfer, and the observed fiber pull-out indicates limited interfacial adhesion between the fiber and matrix which dissipates energy without contributing to ultimate strength. Dominant Factor: While the aligned carbon fiber reinforcement is the primary driver elevating the UTS relative to the neat polymer matrix, the ultimate tensile strength behavior is qualitatively dominated by the interfacial shear strength and the environmental plasticization of the amorphous matrix, which limit the full realization of the fiber reinforcement potential."
    },
    "analysis_without_hierarchical_structure": {
      "descriptive_text": "The sample consists of a poly(lactic acid) matrix reinforced with 10 wt% carbon fiber filler, procured as a composite filament from Fil tech 4.0s, India. Although the polymer backbone is derived from lactic acid monomers, the inclusion of the fibrous additive classifies the material as a composite rather than a neat homopolymer. Mechanical characterization was conducted via tensile testing using a BISS universal testing machine equipped with a 25 kN load cell under ambient conditions of 22 °C and 60% humidity, utilizing a displacement rate of 0.2 mm/min and a gauge length of 60 mm.",
      "reasoning_analysis": "Increasing Factors: The incorporation of 10 wt% carbon fiber serves as a primary reinforcement mechanism, where the high intrinsic strength and modulus of the fibers facilitate effective load transfer from the weaker poly(lactic acid) matrix, thereby driving the ultimate tensile strength upward. Additionally, the filamentous form of the procured sample implies a preferential orientation of both polymer chains and carbon fibers along the longitudinal axis, which maximizes the reinforcement efficiency in the direction of the applied tensile load. Decreasing Factors: The testing environment specifies 60% relative humidity, which is significant for poly(lactic acid) due to its hygroscopic nature; moisture absorption can induce hydrolytic degradation of the ester linkages or act as a plasticizer, increasing free volume and reducing the cohesive strength of the matrix. Furthermore, the low displacement rate of 0.2 mm/min permits viscoelastic stress relaxation within the polymer chains, potentially lowering the measured strength compared to higher strain rates, while any incompatibility between the hydrophobic matrix and fiber surface could lead to interfacial debonding. Dominant Factor: The load-bearing contribution of the aligned carbon fibers qualitatively dominates the final UTS behavior by establishing a significantly higher strength baseline compared to the neat polymer matrix; however, the magnitude of this enhancement is critically governed by the interfacial adhesion quality and the extent of hygroscopic degradation incurred during testing under ambient humidity."
    }
  },
  {
    "doi": null,
    "title": "Characterization of water-free thermoplastic starch blends for manufacturing processes",
    "year": 2011,
    "chemical_composition": {
      "repeat_unit_psmiles": null,
      "monomers": [
        {
          "name": "Ethylene",
          "smiles": "C=C",
          "ratio_value": 80,
          "ratio_unit": "wt%"
        },
        {
          "name": "Glucose",
          "smiles": "OC1C(O)C(O)C(O)C(O)C1O",
          "ratio_value": 20,
          "ratio_unit": "wt%"
        }
      ],
      "additives": [
        {
          "name": "Glycerol",
          "type": "plasticizer",
          "amount_value": 15,
          "amount_unit": "wt% in TPS"
        },
        {
          "name": "Maize starch",
          "type": "filler",
          "amount_value": null,
          "amount_unit": null
        }
      ],
      "is_homopolymer": false
    },
    "processing_history": "Melt-blending in twin-screw extruder at 160 °C, rotomoulded at 220 °C oven temp. TPS/PE ratio 20:80. Combination A1B1C2. UTS measured by Instron 5567 at 500 mm/min, fresh.",
    "hierarchical_structure": "Higher crystallinity achieved in rotomoulding.",
    "properties": {
      "UTS": {
        "value": [
          17
        ],
        "unit": "MPa"
      }
    },
    "analysis_with_hierarchical_structure": {
      "descriptive_text": "The material is a composite blend comprising an 80 wt% polyethylene phase derived from ethylene and a 20 wt% thermoplastic starch phase derived from glucose. The formulation is modified with 15 wt% glycerol acting as a plasticizer within the starch component and includes maize starch as a filler. Processing history entails melt-blending in a twin-screw extruder at 160 °C followed by rotomoulding at an oven temperature of 220 °C, which promoted higher crystallinity within the hierarchical structure. The ultimate tensile strength of the fresh sample was subsequently characterized using an Instron 5567 universal testing machine operated at a crosshead speed of 500 mm/min.",
      "reasoning_analysis": "Increasing Factors: The high content of polyethylene (80 wt%) establishes a continuous semi-crystalline matrix that provides inherent ductility and load-bearing capacity. Additionally, the processing history involving rotomoulding at 220 °C facilitated higher crystallinity within the structure, which enhances chain packing and intermolecular forces, thereby resisting deformation and increasing UTS. Decreasing Factors: The addition of glycerol as a plasticizer within the thermoplastic starch phase reduces intermolecular hydrogen bonding, lowering the cohesive strength of the starch domains. Furthermore, the likely immiscibility between the hydrophobic polyethylene matrix and hydrophilic starch phases creates weak interfacial boundaries that act as stress concentrators, while the high thermal exposure during processing risks partial degradation of the starch component. Dominant Factor: The continuous polyethylene matrix governs the bulk mechanical response due to its majority volume fraction; therefore, the enhanced crystallinity induced by the rotomoulding process is the dominant factor sustaining the UTS, although the final strength is ultimately limited by the interfacial adhesion quality between the matrix and the plasticized starch filler."
    },
    "analysis_without_hierarchical_structure": {
      "descriptive_text": "The sample is a composite blend consisting of polyethylene and a thermoplastic starch phase, maintained at a TPS/PE ratio of 20:80. The polyethylene component is synthesized from ethylene, while the starch component incorporates glucose-based units and maize starch filler. The thermoplastic starch phase was modified with glycerol plasticizer at 15 wt%. Fabrication involved melt-blending in a twin-screw extruder at 160 °C, followed by rotomoulding at an oven temperature of 220 °C. Ultimate tensile strength was determined using an Instron 5567 at a crosshead speed of 500 mm/min on fresh samples.",
      "reasoning_analysis": "Increasing Factors: The high weight fraction (80%) of polyethylene establishes a continuous, semi-crystalline matrix that provides the primary load-bearing capacity and inherent ductility to the system. Additionally, the use of twin-screw extrusion during processing promotes adequate dispersion of the starch phase within the polymer matrix, which is necessary for uniform stress distribution and minimizes large defect clusters. Decreasing Factors: The inherent immiscibility between the hydrophobic polyethylene matrix and the hydrophilic thermoplastic starch phase creates weak interfacial boundaries that act as stress concentration points, facilitating premature failure under tension. Furthermore, the inclusion of glycerol plasticizer reduces the internal cohesive strength of the starch phase, and the high rotomoulding temperature of 220 °C poses a risk of thermal degradation for both the starch and polyethylene chains, potentially reducing molecular weight and strength. Dominant Factor: The interfacial adhesion between the disparate phases is the dominant factor governing the final UTS. Despite the high content of the strong polyethylene matrix, the lack of explicit compatibilizers means the hydrophobic-hydrophilic mismatch limits stress transfer efficiency, qualitatively suppressing the UTS below the theoretical potential of the neat polyethylene matrix."
    }
  },
  {
    "doi": "10.1177/07316844231167551",
    "title": "Microstructure and mechanical properties of filament and fused deposition modelling printed polylactic-acid and carbon-fiber reinforced polylactic-acid",
    "year": 2024,
    "chemical_composition": {
      "repeat_unit_psmiles": "[*]OC(=O)C(C)O[*]",
      "monomers": [
        {
          "name": "Lactic Acid",
          "smiles": "CC(O)C(=O)O",
          "ratio_value": null,
          "ratio_unit": null
        }
      ],
      "additives": [
        {
          "name": "Carbon Fiber",
          "type": "filler",
          "amount_value": 10,
          "amount_unit": "wt%"
        }
      ],
      "is_homopolymer": false
    },
    "processing_history": "CF + PLA filament (10 wt% CF) 3D printed using Auto Abode Duper XL 400 printer. Nozzle temperature 215 °C, Bed temperature 70 °C, Printing speed 20 mm/s, Layer thickness 0.10 mm, 100% infill density, Line infill pattern, Raster orientation ±45°. Tensile testing performed using BISS universal testing machine (25 kN load cell) under ambient conditions (22 °C, 60% humidity) at displacement rate 0.2 mm/min. ASTM D638-14 Type V standard.",
    "hierarchical_structure": "Amorphous structure confirmed by XRD with main diffraction peak at 2θ = 15.58°. Fiber misalignment during printing. Average fiber length 83.25 μm. Inter-bead delamination at edge of core region. Extensive fiber matrix debonding.",
    "properties": {
      "UTS": {
        "value": [
          26.38
        ],
        "unit": "MPa"
      }
    },
    "analysis_with_hierarchical_structure": {
      "descriptive_text": "The sample comprises a polylactic acid matrix reinforced with 10 wt% carbon fiber filler, fabricated via fused deposition modeling using an Auto Abode Duper XL 400 printer. Processing parameters included a nozzle temperature of 215 °C, bed temperature of 70 °C, and a layer thickness of 0.10 mm with a ±45° raster orientation at 100% infill density. Structural characterization indicated an amorphous morphology with a main XRD diffraction peak at 2θ = 15.58°, while microscopic evaluation revealed an average fiber length of 83.25 μm accompanied by fiber misalignment, inter-bead delamination at the core region edge, and extensive fiber-matrix debonding. Mechanical testing was conducted under ambient conditions according to ASTM D638-14 Type V standards using a BISS universal testing machine.",
      "reasoning_analysis": "Increasing Factors: The inclusion of 10 wt% carbon fiber introduces high-modulus reinforcement phases capable of bearing load, which intrinsically drives the UTS upward compared to the unreinforced matrix. Additionally, the 100% infill density ensures minimal macroscopic porosity within the bulk print, maintaining material continuity that supports higher load-bearing capacity. Decreasing Factors: The amorphous structure of the PLA matrix lacks the strengthening contribution of crystalline lamellae, limiting the intrinsic strength of the polymer phase. Critically, the ±45° raster orientation misaligns the deposition roads relative to the tensile axis, reducing effective axial strength, while processing-induced defects such as inter-bead delamination and extensive fiber-matrix debonding act as stress concentrators that promote premature failure. Furthermore, fiber misalignment and the specific average fiber length may limit efficient stress transfer if below the critical length. Dominant Factor: Despite the reinforcing potential of the carbon fibers, the processing-induced interfacial and inter-layer defects qualitatively dominate the final UTS behavior. The extensive fiber-matrix debonding and inter-bead delamination create weak paths for crack propagation that bypass the reinforcing fibers, thereby limiting the ultimate tensile strength more significantly than the compositional reinforcement enhances it."
    },
    "analysis_without_hierarchical_structure": {
      "descriptive_text": "The sample comprises a poly(lactic acid) matrix reinforced with 10 wt% carbon fiber filler. The composite was fabricated via fused deposition modeling using an Auto Abode Duper XL 400 printer, utilizing a nozzle temperature of 215 °C and a bed temperature of 70 °C to ensure proper melt flow and adhesion. Printing parameters were set to a speed of 20 mm/s with a layer thickness of 0.10 mm, 100% infill density, and a line infill pattern featuring a ±45° raster orientation. Mechanical evaluation was performed in accordance with ASTM D638-14 Type V standards using a BISS universal testing machine equipped with a 25 kN load cell, conducted under ambient conditions of 22 °C and 60% humidity at a displacement rate of 0.2 mm/min.",
      "reasoning_analysis": "Increasing Factors: The incorporation of 10 wt% carbon fibers provides significant reinforcement through load transfer from the polymer matrix to the high-strength fibers, inherently enhancing the ultimate tensile strength compared to the neat matrix. Additionally, the processing history utilizes a high nozzle temperature of 215 °C and 100% infill density, which promotes interlayer polymer chain diffusion and minimizes macro-voids, thereby improving interfacial bonding and structural integrity. Decreasing Factors: The ±45° raster orientation misaligns the printed roads relative to the tensile load axis, inducing shear stresses between beads rather than pure axial loading, which significantly reduces the effective UTS compared to a 0° orientation. Furthermore, testing under 60% humidity exposes the hygroscopic poly(lactic acid) matrix to moisture absorption, which can plasticize the polymer and hydrolytically degrade ester linkages, while the inherent anisotropy of fused deposition modeling introduces interlayer weaknesses that act as stress concentrators. Dominant Factor: The processing history, specifically the ±45° raster orientation and the inherent interlayer bonding limitations of additive manufacturing, qualitatively dominates the final UTS behavior. While the carbon fibers provide intrinsic reinforcement, the mechanical performance is ultimately constrained by the stress transfer efficiency between printed roads and the susceptibility of the matrix to environmental moisture during testing, making the processing-induced anisotropy the critical determinant of failure."
    }
  },
  {
    "doi": null,
    "title": "Characterization of water-free thermoplastic starch blends for manufacturing processes",
    "year": 2011,
    "chemical_composition": {
      "repeat_unit_psmiles": null,
      "monomers": [
        {
          "name": "Ethylene",
          "smiles": "C=C",
          "ratio_value": 80,
          "ratio_unit": "wt%"
        },
        {
          "name": "Glucose",
          "smiles": "OC1C(O)C(O)C(O)C(O)C1O",
          "ratio_value": 20,
          "ratio_unit": "wt%"
        }
      ],
      "additives": [
        {
          "name": "Glycerol",
          "type": "plasticizer",
          "amount_value": 15,
          "amount_unit": "wt% in TPS"
        },
        {
          "name": "Maize starch",
          "type": "filler",
          "amount_value": null,
          "amount_unit": null
        }
      ],
      "is_homopolymer": false
    },
    "processing_history": "Melt-blending in twin-screw extruder at 160 °C, rotomoulded at 220 °C oven temp. TPS/PE ratio 20:80. Combination A1B1C1. UTS measured by Instron 5567 at 500 mm/min, aged 60 days.",
    "hierarchical_structure": "Higher crystallinity achieved in rotomoulding.",
    "properties": {
      "UTS": {
        "value": [
          15.3
        ],
        "unit": "MPa"
      }
    },
    "analysis_with_hierarchical_structure": {
      "descriptive_text": "The sample is a composite blend consisting of an ethylene-based matrix and a glucose-based thermoplastic starch phase in a 20:80 TPS/PE ratio, reinforced with maize starch filler and plasticized with 15 wt% glycerol within the starch component. Processing involved melt-blending in a twin-screw extruder at 160 °C followed by rotomoulding at an oven temperature of 220 °C, a thermal treatment that resulted in higher crystallinity within the hierarchical structure. The material underwent a 60-day aging period before ultimate tensile strength was measured using an Instron 5567 at a crosshead speed of 500 mm/min.",
      "reasoning_analysis": "Increasing Factors: The continuous polyethylene matrix constitutes the majority phase (80 wt%), providing a tough structural backbone, while the rotomoulding process at 220 °C induced higher crystallinity, which generally increases yield strength and modulus by restricting chain mobility in the crystalline lamellae. Additionally, the 60-day aging period may facilitate physical aging or starch retrogradation, potentially enhancing intermolecular interactions and structural stability over time. Decreasing Factors: The presence of 15 wt% glycerol in the thermoplastic starch phase acts as a plasticizer, increasing free volume and chain mobility which typically reduces cohesive strength and ultimate tensile strength. Furthermore, the immiscibility between the hydrophobic polyethylene and hydrophilic starch components can lead to poor interfacial adhesion, creating stress concentration points that facilitate premature failure, while the high processing temperature poses a risk of thermal degradation for the carbohydrate phase. Dominant Factor: The enhanced crystallinity within the continuous polyethylene matrix driven by the rotomoulding thermal history is the dominant factor determining the ultimate tensile strength, as the mechanical performance of the blend is primarily governed by the load-bearing capacity of the semi-crystalline majority phase despite the softening effects of the plasticizer and interfacial challenges."
    },
    "analysis_without_hierarchical_structure": {
      "descriptive_text": "The sample consists of a polyethylene and thermoplastic starch blend system derived from ethylene and glucose monomers, respectively, with maize starch incorporated as a filler. Glycerol is added as a plasticizer at 15 wt% relative to the thermoplastic starch content. The material was processed via melt-blending in a twin-screw extruder at 160 °C followed by rotomoulding at an oven temperature of 220 °C to achieve a TPS to PE ratio of 20:80 under Combination A1B1C1. Ultimate tensile strength was measured using an Instron 5567 at a crosshead speed of 500 mm/min after an aging period of 60 days.",
      "reasoning_analysis": "Increasing Factors: The continuous polyethylene matrix constitutes the majority phase at 80 wt%, providing a semi-crystalline structure that supports load bearing, while the high testing crosshead speed of 500 mm/min typically induces higher apparent strength in viscoelastic polymers due to reduced time for chain relaxation. The rigid maize starch filler also offers potential reinforcement within the dispersed phase if adequately dispersed. Decreasing Factors: The addition of glycerol plasticizer reduces intermolecular hydrogen bonding within the starch phase, lowering its intrinsic cohesive strength, while the hydrophobic-hydrophilic mismatch between polyethylene and thermoplastic starch likely results in poor interfacial adhesion and phase separation. Additionally, the high rotomoulding temperature of 220 °C risks thermal degradation of the starch components, and the 60-day aging period may induce retrogradation or oxidation that embrittles the interface. Dominant Factor: The interfacial adhesion between the immiscible polyethylene matrix and thermoplastic starch dispersed phase qualitatively dominates the UTS behavior, as weak interphase bonding facilitates premature debonding and void formation under tensile load, overriding the intrinsic strength contributions of the bulk PE matrix."
    }
  },
  {
    "doi": null,
    "title": "Sea water effect on the mechanical properties of glass reinforced composite with $\\mathrm { S i o } _ { 2 }$ and $\\operatorname { T i o } _ { 2 }$ fillers",
    "year": 2022,
    "chemical_composition": {
      "repeat_unit_psmiles": null,
      "monomers": [
        {
          "name": "Vinyl ester",
          "smiles": null,
          "ratio_value": 53.33,
          "ratio_unit": "wt%"
        }
      ],
      "additives": [
        {
          "name": "Glass fiber",
          "type": "filler",
          "amount_value": 35.56,
          "amount_unit": "wt%"
        },
        {
          "name": "Silicon dioxide",
          "type": "filler",
          "amount_value": 8.89,
          "amount_unit": "wt%"
        },
        {
          "name": "Titanium dioxide",
          "type": "filler",
          "amount_value": 0.89,
          "amount_unit": "wt%"
        },
        {
          "name": "Hardener and catalyst",
          "type": "initiator",
          "amount_value": 1.33,
          "amount_unit": "wt%"
        }
      ],
      "is_homopolymer": false
    },
    "processing_history": "Hand lay-up followed by vacuum bag technique with 11 layers of bi-woven glass fibers (300 GSM). Fillers dried at 100°C, mixed with vinyl ester resin using mechanical stirrer. Cured in mold. Specimens cut according to ASTM D3030 (128x12.5x3 mm). Aged by submersion in artificial sea water (ASTM D1141) for 56 days. UTS measured by computerized universal testing machine (KIC-1–100-C, 10KN capacity) at room temperature.",
    "hierarchical_structure": "Composite laminate with 11 layers of bi-woven glass fiber reinforced vinyl ester matrix containing SiO2 and TiO2 micro fillers, aged in sea water.",
    "properties": {
      "UTS": {
        "value": [
          57.3
        ],
        "unit": "MPa"
      }
    },
    "analysis_with_hierarchical_structure": {
      "descriptive_text": "The sample is a composite laminate consisting of a vinyl ester matrix reinforced with 11 layers of bi-woven glass fibers (300 GSM) and loaded with inorganic micro-fillers. The chemical composition comprises 53.33 wt% vinyl ester resin, 35.56 wt% glass fiber, 8.89 wt% silicon dioxide, 0.89 wt% titanium dioxide, and 1.33 wt% hardener and catalyst. Processing involved drying the fillers at 100°C prior to mechanical mixing with the resin, followed by hand lay-up and consolidation via vacuum bagging technique before curing in a mold. Specimens were fabricated according to ASTM D3030 dimensions and subjected to environmental aging by submersion in artificial sea water for 56 days prior to ultimate tensile strength characterization using a computerized universal testing machine at room temperature.",
      "reasoning_analysis": "Increasing Factors: The incorporation of 35.56 wt% bi-woven glass fibers provides the primary load-bearing capability, significantly enhancing the UTS through effective stress transfer from the matrix to the high-strength reinforcement. The vacuum bagging technique minimizes void content and ensures thorough fiber wetting, while drying the micro-fillers at 100°C prior to mixing reduces moisture-induced defects at the filler-matrix interface, further supporting structural integrity. Decreasing Factors: The environmental aging history involving submersion in artificial sea water for 56 days introduces water molecules that plasticize the vinyl ester matrix and hydrolyze ester linkages, reducing matrix stiffness. More critically, water ingress at the fiber-matrix interface promotes debonding and corrosion of the glass fibers, severely compromising stress transfer efficiency. Additionally, the rigid silicon dioxide and titanium dioxide micro-fillers may act as stress concentrators if agglomeration occurs, potentially initiating micro-cracks under tensile load. Dominant Factor: While the high loading of glass fibers establishes a fundamentally high strength baseline relative to the neat resin, the environmental aging history qualitatively dominates the final UTS behavior by degrading the critical fiber-matrix interphase; this interfacial weakening limits the composite's ability to fully utilize the reinforcement potential, resulting in a UTS that is governed more by the degraded interface stability than the intrinsic fiber strength."
    },
    "analysis_without_hierarchical_structure": {
      "descriptive_text": "The sample comprises a vinyl ester matrix composite reinforced with multiple filler types. The formulation includes 53.33 wt% vinyl ester resin combined with 35.56 wt% glass fiber, 8.89 wt% silicon dioxide, 0.89 wt% titanium dioxide, and 1.33 wt% hardener and catalyst. Processing involved drying the fillers at 100°C prior to mixing with the resin using a mechanical stirrer. The composite was fabricated via a hand lay-up method followed by a vacuum bag technique incorporating 11 layers of bi-woven glass fibers (300 GSM) and cured in a mold. Specimens were cut according to ASTM D3030 dimensions (128x12.5x3 mm) and subjected to aging by submersion in artificial sea water compliant with ASTM D1141 for 56 days. Finally, the Ultimate Tensile Strength was measured using a computerized universal testing machine with a 10KN capacity at room temperature.",
      "reasoning_analysis": "Increasing Factors: The incorporation of 35.56 wt% bi-woven glass fibers creates a continuous reinforced phase that bears the majority of the tensile load, significantly enhancing UTS compared to the neat vinyl ester matrix. The vacuum bag technique minimizes void content and improves fiber wetting, optimizing stress transfer between the matrix and the reinforcement. Additionally, drying the particulate fillers (silicon dioxide and titanium dioxide) at 100°C prior to mixing reduces moisture-induced defects and promotes better interfacial adhesion within the resin system. Decreasing Factors: The prolonged submersion in artificial sea water for 56 days introduces hydrolytic degradation mechanisms, where water molecules diffuse into the vinyl ester matrix, potentially plasticizing the polymer chains and hydrolyzing ester linkages. This environmental aging can lead to swelling stresses and debonding at the fiber-matrix interface, which acts as a stress concentration site. Furthermore, the mechanical stirring of particulate fillers risks agglomeration, creating micro-defects that could initiate premature failure, and the hand lay-up process may introduce slight inconsistencies in fiber distribution compared to automated methods. Dominant Factor: The high volume fraction and architectural arrangement of the bi-woven glass fibers consolidated via vacuum bagging fundamentally dictate the load-bearing capacity, establishing a high UTS baseline inherent to the composite structure; however, the integrity of the fiber-matrix interphase following hydrolytic aging is the dominant dynamic factor that qualitatively governs the final mechanical performance relative to a dry, unaged state."
    }
  },
  {
    "doi": null,
    "title": "Influence of thermal conditions on the tensile properties of basalt fiber reinforced polypropylene–clay nanocomposites",
    "year": 2013,
    "chemical_composition": {
      "repeat_unit_psmiles": "[*]CC(C)[*]",
      "monomers": [
        {
          "name": "Propylene",
          "smiles": "C=CC",
          "ratio_value": null,
          "ratio_unit": null
        }
      ],
      "additives": [
        {
          "name": "Cloisite 15A",
          "type": "filler",
          "amount_value": 5,
          "amount_unit": "wt%"
        },
        {
          "name": "PP-g-MA",
          "type": "compatibilizer",
          "amount_value": 5,
          "amount_unit": "wt%"
        },
        {
          "name": "Ciba–Irganox B215",
          "type": "stabilizer",
          "amount_value": 0.2,
          "amount_unit": "wt%"
        }
      ],
      "is_homopolymer": false
    },
    "processing_history": "Melt blending in twin screw extruder (165-195 °C, 150 rpm), Injection molding (175-205 °C, 96 bar). Nanoclay dried at 80 °C for 4 h. Tensile test at Room Temperature (25 °C) according to ASTM D-638-10, crosshead speed 25 mm/min.",
    "hierarchical_structure": "Exfoliated nanoclay structure in PP matrix.",
    "properties": {
      "UTS": {
        "value": [
          15.53
        ],
        "unit": "MPa"
      }
    },
    "analysis_with_hierarchical_structure": {
      "descriptive_text": "The sample comprises a polypropylene-based nanocomposite containing 5 wt% Cloisite 15A organoclay filler, 5 wt% PP-g-MA compatibilizer, and 0.2 wt% Ciba–Irganox B215 stabilizer. Following pre-drying of the nanoclay at 80 °C for 4 hours, the material was melt blended in a twin-screw extruder at 165-195 °C and 150 rpm, then injection molded at 175-205 °C under 96 bar pressure. Hierarchical characterization reveals an exfoliated nanoclay structure within the PP matrix, and mechanical evaluation was conducted via tensile testing at room temperature in accordance with ASTM D-638-10.",
      "reasoning_analysis": "Increasing Factors: The exfoliated nanoclay morphology provides high aspect ratio reinforcement that enables efficient stress transfer from the polypropylene matrix to the rigid silicate layers. The presence of 5 wt% PP-g-MA compatibilizer strengthens the interfacial adhesion between the hydrophobic matrix and hydrophilic filler, reducing the likelihood of interfacial debonding during tension. Additionally, the injection molding process induces molecular orientation along the flow direction, and the antioxidant stabilizer mitigates thermal degradation during melt processing, preserving the matrix integrity. Decreasing Factors: The addition of rigid filler reduces the volume fraction of the load-bearing polymer matrix, creating a dilution effect that may lower overall ductility and strength contribution from the polymer phase. Furthermore, the rigid clay platelets can act as stress concentrators initiating micro-cracks, and the high shear conditions during extrusion pose a risk of thermo-mechanical chain scission which could reduce molecular weight. Dominant Factor: The synergistic combination of the exfoliated nanostructure and the compatibilizer-enhanced interface qualitatively dominates the UTS behavior. While the matrix dilution and stress concentration risks are present, the efficient load transfer capability of the exfoliated high-aspect-ratio fillers supported by strong interfacial bonding typically outweighs these detractors, leading to a net reinforcement effect relative to the neat polymer processed under similar conditions."
    },
    "analysis_without_hierarchical_structure": {
      "descriptive_text": "The sample comprises a polypropylene matrix modified with 5 wt% Cloisite 15A nanoclay filler, 5 wt% polypropylene-grafted-maleic anhydride (PP-g-MA) compatibilizer, and 0.2 wt% Ciba–Irganox B215 stabilizer. Prior to compounding, the nanoclay was dried at 80 °C for 4 hours. The composite was fabricated via melt blending in a twin-screw extruder at 165-195 °C and 150 rpm, followed by injection molding at 175-205 °C under 96 bar pressure. Mechanical properties were evaluated using tensile testing at room temperature (25 °C) with a crosshead speed of 25 mm/min according to ASTM D-638-10.",
