Repository: hhtrick/HHT-code

# HHT training framework

This directory contains model training, embedding precomputation, inference, article-level baselines and the curated datasets. All commands below assume that the working directory is `train_code/`.

## 3. Datasets and fixed partitions

Each main dataset is a JSON array at `dataset/{property}/{property}.json`. Entries contain source metadata, `chemical_composition`, `processing_history`, `hierarchical_structure`, `properties`, and two generated-analysis objects. Targets are stored as `properties[property]["value"]`; source metadata and target values are not predictive input fields.

| Property | Train | Validation | Test | Total |
|---|---:|---:|---:|---:|

File: train_code/dataset/UTS/UTS.json (part 148 of 292)
[
      "reasoning_analysis": "Increasing Factors: The addition of high aspect ratio Cloisite 15A nanoclay provides intrinsic reinforcement, while the PP-g-MA compatibilizer significantly improves interfacial adhesion between the hydrophobic matrix and hydrophilic filler, enabling efficient stress transfer. The high shear melt blending promotes clay exfoliation, and the injection molding process induces molecular orientation in the flow direction, both of which enhance load-bearing capacity. Additionally, the thermal stabilizer preserves molecular weight during processing, preventing strength loss due to chain scission. Decreasing Factors: Despite compatibilization, there remains a risk of nanoclay agglomeration, which can act as stress concentration sites initiating premature failure. The rigid filler particles may also disrupt the crystalline continuity of the polypropylene matrix or introduce micro-voids if dispersion is imperfect, potentially reducing the effective load-bearing cross-section. Dominant Factor: The enhanced interfacial adhesion facilitated by the PP-g-MA compatibilizer is the dominant factor, as it unlocks the reinforcing potential of the nanoclay by preventing agglomeration and ensuring effective stress transfer, qualitatively driving the UTS higher than the neat polymer and outweighing the potential defects introduced by the filler."
    }
  },
  {
    "doi": null,
    "title": "Investigation on tensile strength changes and the fingerprint products of crystalline and amorphous cellulose at their early pyrolysis stage to advance cellulosic wastes recycle",
    "year": null,
    "chemical_composition": {
      "repeat_unit_psmiles": null,
      "monomers": [
        {
          "name": "Cellobiose",
          "smiles": "OC[C@H]1O[C@@H](O[C@H]2[C@H](O)[C@@H](O)[C@H](O[C@@H]2CO)O)[C@H](O)[C@@H](O)[C@@H]1O",
          "ratio_value": null,
          "ratio_unit": null
        }
      ],
      "additives": [],
      "is_homopolymer": true
    },
    "processing_history": "ReaxFF MD simulation using LAMMPS. Crystalline cellulose Iβ model pyrolyzed at 300 K for 25 ps at maintained density. Uniaxial tension along z-axis at strain rate 1e10 s^-1. UTS determined as fracture stress.",
    "hierarchical_structure": "Crystalline cellulose Iβ, fully periodic crystalline structure, 12,600 atoms, density 1.49 g/cm^3.",
    "properties": {
      "UTS": {
        "value": [
          8490.0
        ],
        "unit": "MPa"
      }
    },
    "analysis_with_hierarchical_structure": {
      "descriptive_text": "The sample comprises a cellulose homopolymer constructed from cellobiose repeating units arranged in a fully periodic crystalline cellulose Iβ structure consisting of 12,600 atoms with a density of 1.49 g/cm^3. The material system was modeled using ReaxFF molecular dynamics simulations within LAMMPS, where the crystalline model was subjected to a process described as pyrolysis at 300 K for 25 ps under constant density conditions. Mechanical performance was evaluated by applying uniaxial tension along the z-axis at an ultra-high strain rate of 1e10 s^-1, defining the ultimate tensile strength as the stress at fracture.",
      "reasoning_analysis": "Increasing Factors: The fully periodic crystalline cellulose Iβ structure provides a dense network of inter- and intra-molecular hydrogen bonds that stabilize the lattice, while the alignment of the covalent glycosidic backbone along the z-axis loading direction maximizes the contribution of strong covalent bonds to load bearing. Additionally, the extremely high strain rate inherent to the molecular dynamics processing history prevents viscous relaxation and chain slip, typically resulting in an elevated fracture stress compared to quasi-static conditions. Decreasing Factors: The thermal energy present at 300 K during the simulation facilitates bond vibration and lowers the energy barrier for bond rupture compared to a theoretical 0 K limit, potentially reducing the measured strength. Furthermore, the thermal treatment period may introduce minor structural perturbations within the ReaxFF framework that act as initiation sites for failure. Dominant Factor: The intrinsic strength of the covalent backbone aligned with the tensile axis within the highly ordered crystalline lattice qualitatively dominates the mechanical response, establishing a high strength baseline that is further amplified by the non-equilibrium high strain rate conditions of the simulation."
    },
    "analysis_without_hierarchical_structure": {
      "descriptive_text": "The sample comprises a cellulose homopolymer constructed from cellobiose monomeric units, specifically modeled as crystalline cellulose Iβ. The material response was evaluated using ReaxFF molecular dynamics simulations within the LAMMPS framework, wherein the system was subjected to pyrolysis at 300 K for 25 ps under maintained density conditions. Subsequent mechanical testing involved applying uniaxial tension along the z-axis at a high strain rate of 1e10 s^-1, with the ultimate tensile strength identified as the stress value at fracture.",
      "reasoning_analysis": "Increasing Factors: The crystalline cellulose Iβ architecture establishes a dense network of intermolecular hydrogen bonds that significantly reinforces the material structure, driving the UTS higher. Furthermore, applying uniaxial tension along the z-axis aligns the stress with the covalent backbone direction, leveraging the intrinsic strength of the glycosidic linkages rather than weaker intermolecular forces. The extremely high strain rate of 1e10 s^-1 inherent to the simulation processing history also restricts chain relaxation and viscoelastic flow, contributing to an increase in the observed fracture stress. Decreasing Factors: The use of a reactive force field during the thermal treatment phase may permit bond scission events that introduce structural defects, potentially acting as stress concentrators that drive the UTS down. Additionally, the high degree of crystallinity limits the presence of amorphous regions that could otherwise dissipate energy through plastic deformation, promoting brittle fracture behavior which may reduce overall toughness and strength relative to semi-crystalline variants. Dominant Factor: The alignment of the tensile load parallel to the covalent polymer backbone within the highly ordered crystalline lattice qualitatively dominates the mechanical response, as this configuration maximizes the load-bearing capacity of the strong covalent bonds, although this effect is significantly amplified by the high strain rate processing condition which suppresses time-dependent failure mechanisms."
    }
  },
  {
    "doi": "10.1177/07316844231167551",
    "title": "Microstructure and mechanical properties of filament and fused deposition modelling printed polylactic-acid and carbon-fiber reinforced polylactic-acid",
    "year": 2024,
    "chemical_composition": {
      "repeat_unit_psmiles": "[*]OC(=O)C(C)O[*]",
      "monomers": [
        {
          "name": "Lactic Acid",
          "smiles": "CC(O)C(=O)O",
          "ratio_value": null,
          "ratio_unit": null
        }
      ],
      "additives": [
        {
          "name": "Carbon Fiber",
          "type": "filler",
          "amount_value": 10,
          "amount_unit": "wt%"
        }
      ],
      "is_homopolymer": false
    },
    "processing_history": "CF + PLA filament (10 wt% CF) 3D printed using Auto Abode Duper XL 400 printer. Nozzle temperature 215 °C, Bed temperature 70 °C, Printing speed 20 mm/s, Layer thickness 0.10 mm, 100% infill density, Line infill pattern, Raster orientation 90°. Tensile testing performed using BISS universal testing machine (25 kN load cell) under ambient conditions (22 °C, 60% humidity) at displacement rate 0.2 mm/min. ASTM D638-14 Type V standard.",
    "hierarchical_structure": "Amorphous structure confirmed by XRD with main diffraction peak at 2θ = 15.58°. Fiber misalignment during printing. Average fiber length 83.25 μm. Matrix cracking and fiber matrix debonding. Localized microcracking around crack tip.",
    "properties": {
      "UTS": {
        "value": [
          26.22
        ],
        "unit": "MPa"
      }
    },
    "analysis_with_hierarchical_structure": {
      "descriptive_text": "The sample comprises a poly(lactic acid) matrix reinforced with 10 wt% carbon fiber filler. It was fabricated via fused deposition modeling using an Auto Abode Duper XL 400 printer with a nozzle temperature of 215 °C and a bed temperature of 70 °C, utilizing a printing speed of 20 mm/s and a layer thickness of 0.10 mm. The internal architecture features a 100% infill density with a line infill pattern and a raster orientation of 90°. Structural characterization via XRD confirms an amorphous structure with a main diffraction peak at 2θ = 15.58°, while microscopic analysis reveals an average fiber length of 83.25 μm accompanied by fiber misalignment. Mechanical evaluation was conducted according to ASTM D638-14 Type V standards using a BISS universal testing machine under ambient conditions.",
      "reasoning_analysis": "Increasing Factors: The incorporation of 10 wt% carbon fiber introduces a high-modulus reinforcement phase that theoretically enhances load-bearing capacity compared to the neat polymer matrix. Additionally, the 100% infill density minimizes macro-voids within the printed structure, ensuring a continuous material cross-section that supports higher stress levels. Decreasing Factors: The amorphous nature of the PLA matrix, confirmed by XRD, typically exhibits lower strength than semi-crystalline variants due to the lack of crystalline lamellae acting as physical crosslinks. The processing history indicates a raster orientation of 90° and inherent additive manufacturing anisotropy, which often creates weak inter-layer boundaries susceptible to delamination. Furthermore, observed microstructural defects including fiber misalignment, matrix cracking, and fiber-matrix debonding suggest poor interfacial adhesion and inefficient stress transfer, while testing under 60% humidity may induce plasticization of the hygroscopic matrix. Dominant Factor: The weak interfacial adhesion evidenced by fiber-matrix debonding and the structural anisotropy inherent to the 3D printing process qualitatively dominate the mechanical response. Despite the reinforcing potential of the carbon fibers, the inability to effectively transfer stress across the fiber-matrix interface and between printed layers limits the ultimate tensile strength relative to the theoretical composite potential."
    },
    "analysis_without_hierarchical_structure": {
      "descriptive_text": "The composite material comprises a poly(lactic acid) matrix reinforced with 10 wt% carbon fiber filler. Processing was conducted via fused deposition modeling using an Auto Abode Duper XL 400 printer with a nozzle temperature of 215 °C and a bed temperature of 70 °C. The fabrication protocol utilized a printing speed of 20 mm/s, a layer thickness of 0.10 mm, and 100% infill density with a line infill pattern oriented at a 90° raster angle. Mechanical characterization was performed in accordance with ASTM D638-14 Type V standards using a BISS universal testing machine under ambient conditions of 22 °C and 60% humidity at a displacement rate of 0.2 mm/min.",
      "reasoning_analysis": "Increasing Factors: The incorporation of 10 wt% carbon fiber provides significant reinforcement through load transfer mechanisms, inherently increasing the load-bearing capacity of the matrix. Additionally, the use of 100% infill density minimizes macroscopic voids within the bulk structure, and the elevated bed temperature of 70 °C promotes inter-layer diffusion and potential crystallinity development, both of which contribute to higher strength. Decreasing Factors: The fused deposition modeling process introduces inherent anisotropy, where inter-layer bonding strength is typically lower than intra-layer strength. Specifically, the 90° raster orientation likely aligns the deposited roads perpendicular to the loading axis, forcing failure to occur through the weaker inter-road bonds rather than along the reinforced filaments. Furthermore, testing under 60% humidity without specified drying may allow moisture absorption, acting as a plasticizer or inducing hydrolysis in the poly(lactic acid) matrix, thereby reducing cohesive strength. Dominant Factor: The processing-induced anisotropy, specifically the 90° raster orientation relative to the tensile load, qualitatively dominates the mechanical response. This geometric alignment dictates that failure is governed by the weak interfacial bonding between printed roads rather than the intrinsic strength of the carbon fiber reinforced material, likely resulting in a substantial reduction in UTS compared to a sample with aligned raster orientation."
    }
  },
  {
    "doi": null,
    "title": "Influence of thermal conditions on the tensile properties of basalt fiber reinforced polypropylene–clay nanocomposites",
    "year": 2013,
    "chemical_composition": {
      "repeat_unit_psmiles": "[*]CC(C)[*]",
      "monomers": [
        {
          "name": "Propylene",
          "smiles": "C=CC",
          "ratio_value": null,
          "ratio_unit": null
        }
      ],
      "additives": [
        {
          "name": "Cloisite 15A",
          "type": "filler",
          "amount_value": 3,
          "amount_unit": "wt%"
        },
        {
          "name": "Basalt Fiber",
          "type": "filler",
          "amount_value": 10,
          "amount_unit": "wt%"
        },
        {
          "name": "PP-g-MA",
          "type": "compatibilizer",
          "amount_value": 5,
          "amount_unit": "wt%"
        },
        {
          "name": "Ciba–Irganox B215",
          "type": "stabilizer",
          "amount_value": 0.2,
          "amount_unit": "wt%"
        }
      ],
      "is_homopolymer": false
    },
    "processing_history": "Melt blending in twin screw extruder (165-195 °C, 150 rpm), Injection molding (175-205 °C, 96 bar). Nanoclay dried at 80 °C for 4 h. Fibers chopped to 5-8 mm. Tensile test at Room Temperature (25 °C) according to ASTM D-638-10, crosshead speed 10 mm/min.",
    "hierarchical_structure": "Exfoliated nanoclay structure and chopped basalt fibers (5-8 mm) in PP matrix.",
    "properties": {
      "UTS": {
        "value": [
          16.28
        ],
        "unit": "MPa"
      }
    },
    "analysis_with_hierarchical_structure": {
      "descriptive_text": "The sample comprises a polypropylene matrix reinforced with a hybrid filler system consisting of 3 wt% Cloisite 15A nanoclay and 10 wt% chopped basalt fibers with lengths between 5 and 8 mm. To optimize interfacial adhesion and stability, the formulation includes 5 wt% PP-g-MA compatibilizer and 0.2 wt% Ciba–Irganox B215 stabilizer. Prior to compounding, the nanoclay was dried at 80 °C for 4 hours. The composite was manufactured through melt blending in a twin-screw extruder operating between 165 and 195 °C at 150 rpm, followed by injection molding at 175 to 205 °C under 96 bar pressure. The resulting hierarchical structure exhibits an exfoliated nanoclay morphology dispersed within the polymer matrix alongside the discontinuous basalt fibers. Ultimate tensile strength was evaluated via tensile testing at room temperature (25 °C) in accordance with ASTM D-638-10, utilizing a crosshead speed of 10 mm/min.",
      "reasoning_analysis": "Increasing Factors: The incorporation of 10 wt% chopped basalt fibers provides significant reinforcement through load transfer mechanisms, substantially elevating the Ultimate Tensile Strength (UTS) relative to the neat polypropylene matrix. The presence of 3 wt% exfoliated Cloisite 15A nanoclay further contributes to strength enhancement by restricting polymer chain mobility and increasing the effective cross-sectional area bearing the load. Additionally, the inclusion of 5 wt% PP-g-MA compatibilizer improves interfacial adhesion between the hydrophilic fillers and the hydrophobic matrix, facilitating efficient stress transfer. The use of Ciba–Irganox B215 stabilizer mitigates thermal-oxidative degradation during high-temperature melt processing, preserving the molecular weight of the matrix and preventing strength loss. Decreasing Factors: Despite the reinforcements, the high shear forces experienced during twin-screw extrusion and injection molding may cause breakage of the basalt fibers, reducing their aspect ratio below the critical length required for optimal load transfer, which would limit the maximum achievable UTS. Furthermore, if the exfoliated nanoclay exhibits any local agglomeration despite processing, these clusters could act as stress concentration sites initiating premature failure. The rigid nature of the high filler loading may also reduce the matrix's ability to yield and deform, potentially promoting brittle fracture modes under tension. Dominant Factor: The dominant factor governing the UTS behavior is the synergistic reinforcement provided by the hybrid filler system (basalt fibers and nanoclay) coupled with the enhanced interfacial adhesion from the PP-g-MA compatibilizer. While processing-induced fiber breakage presents a limiting factor, the substantial modulus mismatch between the rigid fillers and the polymer matrix, effectively bridged by the compatibilizer, qualitatively drives the UTS significantly higher than that of the unreinforced polypropylene homopolymer."
    },
    "analysis_without_hierarchical_structure": {
      "descriptive_text": "The sample comprises a polypropylene-based composite reinforced with a hybrid filler system consisting of 3 wt% Cloisite 15A nanoclay and 10 wt% chopped basalt fibers (5–8 mm). To optimize interfacial interactions and thermal stability, 5 wt% polypropylene-graft-maleic anhydride (PP-g-MA) compatibilizer and 0.2 wt% Ciba–Irganox B215 stabilizer were incorporated. Prior to compounding, the nanoclay was dried at 80 °C for 4 hours to remove moisture. The mixture was processed via melt blending in a twin-screw extruder at 165–195 °C and 150 rpm, followed by injection molding at 175–205 °C under 96 bar pressure. Mechanical properties were evaluated using tensile testing at room temperature (25 °C) with a crosshead speed of 10 mm/min according to ASTM D-638-10.",
      "reasoning_analysis": "Increasing Factors: The inclusion of 10 wt% basalt fibers introduces high-modulus reinforcement capable of bearing significant load, while the 5 wt% PP-g-MA compatibilizer enhances interfacial adhesion between the non-polar matrix and polar fillers, improving stress transfer efficiency. The 3 wt% nanoclay may further increase strength through confinement effects and crack deflection mechanisms, and the thermal stabilizer preserves molecular weight during high-shear processing. Decreasing Factors: High-shear melt blending risks fiber attrition, reducing the aspect ratio of the basalt fibers and diminishing their reinforcement efficiency. Potential agglomeration of nanoclay particles could act as stress concentrators initiating premature failure, and any residual moisture or voids formed during injection molding would compromise structural integrity. Dominant Factor: The interfacial adhesion mediated by the PP-g-MA compatibilizer is the dominant factor, as it determines whether the high intrinsic strength of the basalt fibers and nanoclay is effectively transferred to the matrix or lost through interfacial debonding."
    }
  },
  {
    "doi": null,
    "title": "Hypochlorite Cleaning Causes Degradation of Polymer Membranes",
    "year": 2007,
    "chemical_composition": {
      "repeat_unit_psmiles": "[*]Oc1ccc(S(=O)(=O)c2ccc([*])cc2)cc1",
      "monomers": [
        {
          "name": "Polyethersulfone",
          "smiles": null,
          "ratio_value": null,
          "ratio_unit": null
        }
      ],
      "additives": [],
      "is_homopolymer": true
    },
    "processing_history": "Commercial PES-20 UF membrane (Sterlitech). Hypochlorite cleaning: soaked in deionized water with 0.1 g/L free chlorine (NaOCl), pH 7.2, 25 °C, dose 50 g h/L. UTS measured by UMT-2 universal mechanical tester, wet samples (5 mm wide, 76 mm long, 0.2 mm thick), pre-stretch 3 N for 5 s, stretching velocity 10^-3 m/s.",
    "hierarchical_structure": "Pits and exfoliated regions on fiber surface observed by SPM; chain scission indicated by decreased C-S absorbance in ATR-FTIR.",
    "properties": {
      "UTS": {
        "value": [
          11.6
        ],
        "unit": "MPa"
      }
    },
    "analysis_with_hierarchical_structure": {
      "descriptive_text": "The sample comprises a commercial Polyethersulfone (PES) homopolymer ultrafiltration membrane (PES-20, Sterlitech) subjected to a hypochlorite cleaning protocol involving immersion in deionized water with 0.1 g/L free chlorine at pH 7.2 and 25 °C for a cumulative dose of 50 g h/L. Structural characterization via Scanning Probe Microscopy revealed pits and exfoliated regions on the fiber surface, while ATR-FTIR spectroscopy indicated chemical degradation through decreased C-S absorbance suggestive of chain scission. Ultimate tensile strength measurements were conducted on wet samples with dimensions of 5 mm width, 76 mm length, and 0.2 mm thickness using a UMT-2 universal mechanical tester with a 3 N pre-stretch and a stretching velocity of 10^-3 m/s.",
      "reasoning_analysis": "Increasing Factors: The inherent structural rigidity of the polyethersulfone backbone, characterized by aromatic rings and sulfone linkages, typically confers high mechanical strength and thermal stability to the pristine polymer matrix. Decreasing Factors: The hypochlorite cleaning history introduces significant oxidative stress, evidenced by ATR-FTIR data indicating chain scission via decreased C-S absorbance, which reduces molecular weight and load-bearing capacity. Furthermore, SPM observations of surface pits and exfoliated regions act as stress concentrators that facilitate crack initiation. The testing of wet samples introduces water molecules that plasticize the polymer matrix, reducing intermolecular friction and further lowering the ultimate tensile strength. Dominant Factor: The oxidative degradation leading to chain scission and surface morphological damage dominates the mechanical response. Despite the intrinsic strength of the PES backbone, the combination of chemical bond breakage, physical defect formation, and plasticization by water during testing qualitatively drives the UTS significantly lower than that of untreated, dry membranes."
    },
    "analysis_without_hierarchical_structure": {
      "descriptive_text": "The sample consists of a polyethersulfone homopolymer derived from a commercial PES-20 ultrafiltration membrane supplied by Sterlitech. Prior to mechanical characterization, the membrane specimens underwent a hypochlorite cleaning protocol involving immersion in deionized water containing 0.1 g/L free chlorine (NaOCl) at pH 7.2 and 25 °C with a cumulative dose of 50 g h/L. Ultimate tensile strength measurements were subsequently performed on wet samples with dimensions of 5 mm width, 76 mm length, and 0.2 mm thickness using a UMT-2 universal mechanical tester, employing a pre-stretch of 3 N for 5 s and a stretching velocity of 10^-3 m/s.",
      "reasoning_analysis": "Increasing Factors: The inherent chemical composition features a rigid aromatic backbone linked by sulfone and ether groups, which provides substantial chain stiffness and strong intermolecular dipole-dipole interactions, establishing a high baseline for mechanical integrity. Additionally, the standardized pre-stretch protocol ensures consistent load transfer initiation, minimizing experimental artifacts that could artificially lower the measured strength. Decreasing Factors: The processing history includes exposure to sodium hypochlorite, which is known to induce oxidative degradation in polyethersulfone via chain scission and electrophilic substitution on the aromatic rings, thereby reducing molecular weight and compromising structural continuity. Furthermore, testing the samples in a wet state allows water molecules to penetrate the matrix, potentially acting as a plasticizer that reduces interchain friction and cohesive strength compared to dry conditions. Dominant Factor: The oxidative chemical degradation caused by the hypochlorite cleaning treatment is the dominant factor, as the fundamental reduction in molecular weight and introduction of structural defects via chain scission qualitatively outweighs the intrinsic strength provided by the aromatic backbone, leading to a net reduction in ultimate tensile strength relative to untreated virgin material."
    }
  },
  {
    "doi": null,
    "title": "Hypochlorite Cleaning Causes Degradation of Polymer Membranes",
    "year": 2007,
    "chemical_composition": {
      "repeat_unit_psmiles": "[*]Oc1ccc(S(=O)(=O)c2ccc([*])cc2)cc1",
      "monomers": [
        {
          "name": "Polyethersulfone",
          "smiles": null,
          "ratio_value": null,
          "ratio_unit": null
        }
      ],
      "additives": [],
      "is_homopolymer": true
    },
    "processing_history": "Commercial PES-10 UF membrane (Microdyn-Nadir), integrally skinned asymmetric. Pristine condition. UTS measured by UMT-2 universal mechanical tester, wet samples (5 mm wide, 76 mm long, 0.2 mm thick), pre-stretch 3 N for 5 s, stretching velocity 10^-3 m/s, immersed in liquid.",
    "hierarchical_structure": "Integrally skinned asymmetric membrane with pores in active layer.",
    "properties": {
      "UTS": {
        "value": [
          47
        ],
        "unit": "MPa"
      }
    },
    "analysis_with_hierarchical_structure": {
      "descriptive_text": "The sample comprises a commercial Polyethersulfone (PES) homopolymer fabricated as a PES-10 ultrafiltration membrane (Microdyn-Nadir), featuring an integrally skinned asymmetric hierarchical structure with pores present in the active layer. Mechanical evaluation was conducted on pristine specimens in a wet state, fully immersed in liquid during testing via a UMT-2 universal mechanical tester. Rectangular samples with dimensions of 5 mm width, 76 mm length, and 0.2 mm thickness underwent a pre-stretch of 3 N for 5 seconds prior to being drawn at a velocity of 10^-3 m/s.",
      "reasoning_analysis": "Increasing Factors: The Polyethersulfone backbone contains rigid aromatic rings and polar sulfone groups that facilitate strong intermolecular dipole interactions and chain stiffness, intrinsically supporting high tensile strength. Additionally, the applied pre-stretch of 3 N prior to testing may induce slight molecular orientation along the stress axis, potentially enhancing the load-bearing capacity in the drawing direction. Decreasing Factors: The integrally skinned asymmetric structure contains pores within the active layer, which act as significant stress concentrators and reduce the effective load-bearing cross-sectional area, thereby lowering the UTS compared to a dense film. Furthermore, testing the samples in a wet state while immersed in liquid introduces potential plasticization effects or lubrication at the molecular level, which can reduce intermolecular friction and facilitate earlier yielding or failure. Dominant Factor: While the intrinsic rigidity of the PES chemistry provides a robust baseline, the presence of pores in the active layer of the asymmetric membrane is the dominant factor qualitatively reducing the UTS. The geometric discontinuities introduced by the porous structure override the bulk material strength, making the membrane mechanics governed by the strut integrity of the porous network rather than the intrinsic strength of the dense polymer."
    },
    "analysis_without_hierarchical_structure": {
      "descriptive_text": "The sample consists of a polyethersulfone homopolymer configured as a commercial PES-10 ultrafiltration membrane manufactured by Microdyn-Nadir. This material possesses an integrally skinned asymmetric morphology and was evaluated in its pristine condition. Mechanical characterization was conducted using a UMT-2 universal mechanical tester on wet samples with dimensions of 5 mm width, 76 mm length, and 0.2 mm thickness. The testing protocol involved a pre-stretch of 3 N for 5 seconds followed by stretching at a velocity of 10^-3 m/s while the samples remained immersed in liquid.",
      "reasoning_analysis": "Increasing Factors: The polyethersulfone backbone contains rigid sulfone groups and ether linkages that impose significant chain stiffness and strong intermolecular dipole-dipole interactions, intrinsically enhancing resistance to tensile deformation. Additionally, the integrally skinned asymmetric structure features a dense skin layer that serves as the primary load-bearing component, contributing positively to the overall strength. Decreasing Factors: The asymmetric morphology inherently includes a porous substructure, which reduces the effective load-bearing cross-sectional area compared to a dense bulk film, thereby lowering the apparent UTS. Furthermore, the testing protocol specifies that samples are immersed in liquid and tested wet; the presence of liquid molecules can act as a plasticizer within the polymer matrix, increasing free volume and reducing intermolecular friction, which qualitatively depresses the tensile strength relative to dry conditions. Dominant Factor: While the porous morphology and wet testing environment introduce significant reducing effects, the intrinsic chemical rigidity provided by the sulfone-containing polyethersulfone backbone is the dominant factor that enables the membrane to maintain structural integrity and measurable tensile strength under these demanding hydrated conditions."
    }
  },
  {
    "doi": null,
    "title": "Influence of thermal conditions on the tensile properties of basalt fiber reinforced polypropylene–clay nanocomposites",
    "year": 2013,
    "chemical_composition": {
      "repeat_unit_psmiles": "[*]CC(C)[*]",
      "monomers": [
        {
          "name": "Propylene",
          "smiles": "C=CC",
          "ratio_value": null,
          "ratio_unit": null
        }
      ],
      "additives": [
        {
          "name": "Cloisite 15A",
          "type": "filler",
          "amount_value": 3,
          "amount_unit": "wt%"
        },
        {
          "name": "PP-g-MA",
          "type": "compatibilizer",
          "amount_value": 5,
          "amount_unit": "wt%"
        },
        {
          "name": "Ciba–Irganox B215",
          "type": "stabilizer",
          "amount_value": 0.2,
          "amount_unit": "wt%"
        }
      ],
      "is_homopolymer": false
    },
    "processing_history": "Melt blending in twin screw extruder (165-195 °C, 150 rpm), Injection molding (175-205 °C, 96 bar). Nanoclay dried at 80 °C for 4 h. Tensile test at Room Temperature (25 °C) according to ASTM D-638-10, crosshead speed 25 mm/min.",
    "hierarchical_structure": "Exfoliated nanoclay structure in PP matrix.",
    "properties": {
      "UTS": {
        "value": [
          16.68
        ],
        "unit": "MPa"
      }
    },
    "analysis_with_hierarchical_structure": {
      "descriptive_text": "The sample comprises a polypropylene matrix reinforced with 3 wt% Cloisite 15A nanoclay filler, compatibilized with 5 wt% polypropylene-graft-maleic anhydride (PP-g-MA), and stabilized with 0.2 wt% Ciba–Irganox B215. Prior to compounding, the nanoclay was dried at 80 °C for 4 hours to remove moisture. The composite was fabricated via melt blending in a twin-screw extruder at temperatures ranging from 165 to 195 °C with a screw speed of 150 rpm, followed by injection molding at 175 to 205 °C under 96 bar pressure. The resulting hierarchical structure exhibits an exfoliated nanoclay morphology within the polypropylene matrix, and mechanical characterization was performed via tensile testing at room temperature (25 °C) with a crosshead speed of 25 mm/min according to ASTM D-638-10.",
      "reasoning_analysis": "Increasing Factors: The exfoliated nanoclay structure provides a high aspect ratio reinforcement that facilitates efficient stress transfer from the polypropylene matrix to the rigid silicate layers. The inclusion of 5 wt% PP-g-MA compatibilizer enhances interfacial adhesion between the hydrophilic clay and hydrophobic matrix, minimizing debonding and maximizing the reinforcement efficiency. Additionally, the antioxidant stabilizer mitigates thermo-oxidative degradation during high-temperature processing, preserving the molecular weight and intrinsic strength of the polymer chains. Decreasing Factors: The high shear rates and temperatures during twin-screw extrusion and injection molding carry a risk of chain scission, particularly in polypropylene which is susceptible to beta-scission, potentially reducing molecular weight and ultimate strength. Furthermore, the presence of rigid inorganic particles inherently introduces stress concentration points within the matrix; if local dispersion varies or if interfacial slip occurs despite compatibilization, these sites can initiate premature failure. Dominant Factor: The dominant factor is the morphological state of the nanoclay; the confirmed exfoliated structure combined with effective compatibilization creates a percolated network that significantly restricts matrix deformation and enhances load-bearing capacity, qualitatively outweighing the potential detrimental effects of processing-induced chain scission or stress concentration at this low filler loading."
    },
    "analysis_without_hierarchical_structure": {
      "descriptive_text": "The sample comprises a polypropylene-based nanocomposite containing 3 wt% Cloisite 15A nanoclay filler, 5 wt% PP-g-MA compatibilizer, and 0.2 wt% Ciba-Irganox B215 stabilizer. Prior to compounding, the nanoclay was dried at 80 °C for 4 hours to remove adsorbed moisture. The mixture was processed via melt blending in a twin-screw extruder at temperatures between 165 and 195 °C with a screw speed of 150 rpm, followed by injection molding at 175 to 205 °C under 96 bar pressure. Mechanical evaluation was conducted using tensile testing at room temperature (25 °C) with a crosshead speed of 25 mm/min in compliance with ASTM D-638-10 standards.",
      "reasoning_analysis": "Increasing Factors: The inclusion of 3 wt% Cloisite 15A nanoclay provides rigid reinforcement within the polypropylene matrix, while the 5 wt% PP-g-MA compatibilizer enhances interfacial adhesion between the hydrophilic filler and hydrophobic matrix, facilitating efficient stress transfer and preventing premature debonding. The twin-screw extrusion promotes clay exfoliation through high shear, and injection molding induces molecular orientation along the flow direction, both of which intrinsically elevate load-bearing capacity. Additionally, the Ciba-Irganox B215 stabilizer preserves matrix molecular weight by preventing thermo-oxidative degradation during high-temperature processing. Decreasing Factors: Potential agglomeration of nanoclay platelets despite compatibilization could act as stress concentrators, initiating cracks under tension. Furthermore, insufficient removal of moisture from the nanoclay prior to blending could lead to void formation during melt processing, and residual thermal stresses from injection molding might reduce the effective cross-sectional area bearing the load. Dominant Factor: The presence of the PP-g-MA compatibilizer combined with the pre-drying protocol qualitatively dominates the mechanical response. These factors maximize the interfacial integrity and dispersion quality of the nanoclay, allowing the reinforcing effects of the filler and processing-induced orientation to outweigh potential defect-driven reductions, leading to a net positive influence on the Ultimate Tensile Strength relative to the neat matrix."
    }
  },
  {
    "doi": "10.3390/ma17133161",
    "title": "Advanced 3D Printing of Polyetherketoneketone Hydroxyapatite Composites via Fused Filament Fabrication with Increased Interlayer Connection",
    "year": 2024,
    "chemical_composition": {
      "repeat_unit_psmiles": "[*]Oc1ccc(C(=O)c2ccc(C(=O)c3ccc(O[*])cc3)cc2)cc1",
      "monomers": [
        {
          "name": "Diphenyl ether",
          "smiles": "c1ccccc1Oc2ccccc2",
          "ratio_value": null,
          "ratio_unit": null
        },
        {
          "name": "Terephthalic acid",
          "smiles": "OC(=O)c1ccc(C(=O)O)cc1",
          "ratio_value": null,
          "ratio_unit": null
        },
        {
          "name": "Isophthalic acid",
          "smiles": "OC(=O)c1cccc(C(=O)O)c1",
          "ratio_value": null,
          "ratio_unit": null
        }
      ],
      "additives": [
        {
          "name": "Hydroxyapatite",
          "type": "filler",
          "amount_value": 30,
          "amount_unit": "wt%"
        }
      ],
      "is_homopolymer": false
    },
    "processing_history": "Filament extruded at 340 °C, 45 rpm. 3D printed via FFF on modified Ultimaker 2+, bed 180 °C. UTS measured by tensile testing (Instron 5500R) at 5 mm/min, room temperature, ASTM 638 Type IV/V. Printing orientation: XY-direction.",
    "hierarchical_structure": "Crystallinity: 8.3%. Grain size: 14.7 nm. Regional island crystallites (80 µm diameter regions).",
    "properties": {
      "UTS": {
        "value": [
          58.9
        ],
        "unit": "MPa"
      }
    },
    "analysis_with_hierarchical_structure": {
      "descriptive_text": "The sample comprises a copolymer derived from diphenyl ether, terephthalic acid, and isophthalic acid monomers, reinforced with 30 wt% hydroxyapatite filler. Processing involved filament extrusion at 340 °C and 45 rpm, followed by fused filament fabrication 3D printing on a modified Ultimaker 2+ with a heated bed at 180 °C. Hierarchical structural analysis indicates a semi-crystalline morphology with 8.3% crystallinity, characterized by nanoscale grain sizes of 14.7 nm organized into regional island crystallites with diameters of 80 µm. Ultimate tensile strength was determined via tensile testing on an Instron 5500R at 5 mm/min under room temperature according to ASTM 638 Type IV/V standards, with specimens printed in the XY-direction.",
      "reasoning_analysis": "Increasing Factors: The rigid aromatic backbone containing ether and ketone linkages provides high intrinsic chain stiffness and strength. The incorporation of 30 wt% hydroxyapatite filler acts as a reinforcing phase that can bear load and increase stiffness, provided interfacial adhesion is sufficient. Additionally, the XY printing orientation aligns the raster roads parallel to the loading direction, maximizing strength relative to the Z-direction. Decreasing Factors: The fused filament fabrication process inherently introduces inter-raster voids and weaker interlayer bonding compared to bulk molding techniques, creating stress concentration sites. The relatively low crystallinity of 8.3% indicates limited chain packing efficiency, reducing the yield strength contribution from the crystalline phase. Furthermore, the inclusion of isophthalic acid introduces structural kinks that disrupt regularity, and the high filler loading may act as stress concentrators if dispersion is imperfect. Dominant Factor: The processing history associated with fused filament fabrication qualitatively dominates the final UTS behavior. The inherent microstructural defects from the layer-by-layer deposition and the limited crystallinity prevent the full realization of the reinforcement potential offered by the hydroxyapatite and the rigid polymer backbone, resulting in a UTS lower than that of a fully dense, highly crystalline bulk composite."
    },
