Repository: hhtrick/HHT-code

# HHT training framework

This directory contains model training, embedding precomputation, inference, article-level baselines and the curated datasets. All commands below assume that the working directory is `train_code/`.

## 3. Datasets and fixed partitions

Each main dataset is a JSON array at `dataset/{property}/{property}.json`. Entries contain source metadata, `chemical_composition`, `processing_history`, `hierarchical_structure`, `properties`, and two generated-analysis objects. Targets are stored as `properties[property]["value"]`; source metadata and target values are not predictive input fields.

| Property | Train | Validation | Test | Total |
|---|---:|---:|---:|---:|

File: train_code/dataset/UTS/UTS.json (part 149 of 292)
[
    "analysis_without_hierarchical_structure": {
      "descriptive_text": "The sample comprises a copolymer synthesized from diphenyl ether, terephthalic acid, and isophthalic acid, forming a poly(aryl ether ketone) matrix reinforced with 30 wt% hydroxyapatite filler. The material was processed into a filament via extrusion at 340 °C and 45 rpm, subsequently utilized for fused filament fabrication on a modified Ultimaker 2+ with a heated bed maintained at 180 °C. Tensile properties were evaluated according to ASTM 638 Type IV/V standards using an Instron 5500R at a crosshead speed of 5 mm/min under room temperature conditions, with specimens printed in the XY-direction to optimize layer adhesion.",
      "reasoning_analysis": "Increasing Factors: The chemical composition features a rigid poly(aryl ether ketone) backbone containing aromatic rings and ketone linkages, which provide high intrinsic chain stiffness and strong intermolecular interactions that drive UTS upward. Furthermore, the processing history includes a high heated bed temperature of 180 °C during FFF printing, which promotes polymer chain diffusion across layer interfaces and enhances crystallinity, while the XY printing orientation aligns the deposition roads with the tensile load axis to maximize load-bearing capacity. Decreasing Factors: The incorporation of isophthalic acid introduces meta-substituted kinks into the polymer chain, reducing packing efficiency and crystallinity compared to a pure terephthalic system, thereby lowering potential strength. Additionally, the 30 wt% loading of brittle hydroxyapatite filler acts as a stress concentrator within the matrix, and the inherent porosity associated with the FFF process creates voids that serve as initiation sites for premature failure. Dominant Factor: While the rigid aromatic backbone and optimized thermal processing history establish a high baseline for mechanical performance, the dominant factor governing the final UTS behavior is the microstructural integrity at the filler-matrix interface; the high concentration of brittle ceramic filler likely introduces significant stress concentrations that limit the ultimate load-bearing capacity relative to the neat polymer, despite the favorable printing orientation and thermal history."
    }
  },
  {
    "doi": null,
    "title": "Influence of thermal conditions on the tensile properties of basalt fiber reinforced polypropylene–clay nanocomposites",
    "year": 2013,
    "chemical_composition": {
      "repeat_unit_psmiles": "[*]CC(C)[*]",
      "monomers": [
        {
          "name": "Propylene",
          "smiles": "C=CC",
          "ratio_value": null,
          "ratio_unit": null
        }
      ],
      "additives": [
        {
          "name": "Cloisite 15A",
          "type": "filler",
          "amount_value": 5,
          "amount_unit": "wt%"
        },
        {
          "name": "Basalt Fiber",
          "type": "filler",
          "amount_value": 10,
          "amount_unit": "wt%"
        },
        {
          "name": "PP-g-MA",
          "type": "compatibilizer",
          "amount_value": 5,
          "amount_unit": "wt%"
        },
        {
          "name": "Ciba–Irganox B215",
          "type": "stabilizer",
          "amount_value": 0.2,
          "amount_unit": "wt%"
        }
      ],
      "is_homopolymer": false
    },
    "processing_history": "Melt blending in twin screw extruder (165-195 °C, 150 rpm), Injection molding (175-205 °C, 96 bar). Nanoclay dried at 80 °C for 4 h. Fibers chopped to 5-8 mm. Tensile test at Room Temperature (25 °C) according to ASTM D-638-10, crosshead speed 10 mm/min.",
    "hierarchical_structure": "Exfoliated nanoclay structure and chopped basalt fibers (5-8 mm) in PP matrix.",
    "properties": {
      "UTS": {
        "value": [
          15.33
        ],
        "unit": "MPa"
      }
    },
    "analysis_with_hierarchical_structure": {
      "descriptive_text": "The sample consists of a polypropylene-based composite reinforced with a hybrid filler system comprising 5 wt% Cloisite 15A nanoclay and 10 wt% chopped basalt fibers with lengths ranging from 5 to 8 mm. To enhance interfacial compatibility and thermal stability, 5 wt% PP-g-MA compatibilizer and 0.2 wt% Ciba–Irganox B215 stabilizer were incorporated into the matrix. Prior to compounding, the nanoclay was dried at 80 °C for 4 hours, after which the mixture underwent melt blending in a twin-screw extruder at 165-195 °C and 150 rpm, followed by injection molding at 175-205 °C under 96 bar pressure. The resulting hierarchical structure features an exfoliated nanoclay morphology dispersed alongside the basalt fibers within the polypropylene matrix. Mechanical characterization was conducted via tensile testing at room temperature (25 °C) in accordance with ASTM D-638-10, utilizing a crosshead speed of 10 mm/min.",
      "reasoning_analysis": "Increasing Factors: The incorporation of 10 wt% basalt fibers and 5 wt% exfoliated Cloisite 15A nanoclay creates a hybrid reinforcement mechanism where the micro-fibers bear major loads and the nano-clay restricts matrix chain mobility, significantly enhancing load-bearing capacity. The addition of 5 wt% PP-g-MA compatibilizer improves interfacial adhesion between the hydrophilic fillers and hydrophobic polypropylene matrix, facilitating efficient stress transfer. Furthermore, the inclusion of Ciba–Irganox B215 stabilizer mitigates thermo-oxidative degradation during high-temperature processing, preserving the molecular weight and intrinsic strength of the PP matrix. Decreasing Factors: The high-shear environment during twin-screw extrusion and injection molding may cause attrition of the basalt fibers, reducing their aspect ratio below the initial 5-8 mm range and diminishing their reinforcement efficiency. Additionally, the interface between the rigid fillers and the matrix acts as a potential site for stress concentration, which could initiate premature failure if local debonding occurs. Dominant Factor: The synergistic effect of the hybrid filler system combined with the enhanced interfacial adhesion provided by the compatibilizer qualitatively dominates the mechanical response. While processing-induced fiber breakage presents a limiting factor, the substantial reinforcement gained from the exfoliated nanoclay structure and the preserved matrix integrity due to stabilization likely results in a net increase in UTS compared to neat polypropylene."
    },
    "analysis_without_hierarchical_structure": {
      "descriptive_text": "The sample comprises a polypropylene matrix reinforced with a hybrid filler system containing 5 wt% Cloisite 15A nanoclay and 10 wt% chopped basalt fibers with lengths between 5-8 mm. To optimize interfacial compatibility, 5 wt% polypropylene-graft-maleic anhydride (PP-g-MA) was added as a compatibilizer, along with 0.2 wt% Ciba–Irganox B215 stabilizer. The nanoclay was preconditioned by drying at 80 °C for 4 hours before melt blending in a twin-screw extruder at 165-195 °C and 150 rpm. The compounded material was subsequently shaped via injection molding at 175-205 °C under 96 bar pressure, and mechanical properties were evaluated using tensile testing at 25 °C with a crosshead speed of 10 mm/min following \"ASTM D-638-10\" standards.",
      "reasoning_analysis": "Increasing Factors: The addition of 10 wt% basalt fibers provides significant reinforcement through load transfer mechanisms, substantially driving the UTS higher, while the 5 wt% PP-g-MA compatibilizer enhances interfacial adhesion between the fibers and the matrix to maximize stress transfer efficiency. The 5 wt% Cloisite 15A nanoclay contributes to matrix stiffening and may increase crystallinity through nucleation effects, and the stabilizer preserves polymer molecular weight during high-temperature processing. Furthermore, the injection molding history induces orientation of both polymer chains and fibers along the flow direction, aligning the reinforcement with the tensile load. Decreasing Factors: High shear rates during extrusion can cause fiber breakage, reducing the aspect ratio and diminishing the reinforcement potential of the basalt fibers. Incomplete exfoliation of the nanoclay could lead to agglomeration, creating stress concentration points that initiate premature failure, and the high volume fraction of rigid fillers reduces the effective load-bearing cross-sectional area of the ductile polymer matrix. Dominant Factor: The quality of the fiber-matrix interface facilitated by the PP-g-MA compatibilizer is the dominant factor, as it dictates whether the high-strength basalt fibers effectively carry the load or act as defects; without sufficient adhesion, fiber pull-out would occur, severely limiting the UTS regardless of the fiber content or processing orientation."
    }
  },
  {
    "doi": null,
    "title": "Investigation on tensile strength changes and the fingerprint products of crystalline and amorphous cellulose at their early pyrolysis stage to advance cellulosic wastes recycle",
    "year": null,
    "chemical_composition": {
      "repeat_unit_psmiles": null,
      "monomers": [
        {
          "name": "Cellobiose",
          "smiles": "OC[C@H]1O[C@@H](O[C@H]2[C@H](O)[C@@H](O)[C@H](O[C@@H]2CO)O)[C@H](O)[C@@H](O)[C@@H]1O",
          "ratio_value": null,
          "ratio_unit": null
        }
      ],
      "additives": [],
      "is_homopolymer": true
    },
    "processing_history": "ReaxFF MD simulation using LAMMPS. Crystalline cellulose Iβ model pyrolyzed at 900 K for 25 ps at maintained density. Uniaxial tension along z-axis at strain rate 1e10 s^-1. UTS determined as fracture stress.",
    "hierarchical_structure": "Crystalline cellulose Iβ, fully periodic crystalline structure, 12,600 atoms, density 1.49 g/cm^3.",
    "properties": {
      "UTS": {
        "value": [
          7370.0
        ],
        "unit": "MPa"
      }
    },
    "analysis_with_hierarchical_structure": {
      "descriptive_text": "The investigated sample is a homopolymer composed of cellobiose repeat units, modeled as a crystalline cellulose Iβ structure consisting of 12,600 atoms within a fully periodic lattice with a density of 1.49 g/cm³. The material history involves reactive force field (ReaxFF) molecular dynamics simulations performed using LAMMPS, where the crystalline model underwent pyrolysis at 900 K for 25 ps under constant density conditions. Subsequent mechanical characterization was conducted by applying uniaxial tension along the z-axis at a strain rate of 1e10 s^-1, with the ultimate tensile strength identified as the fracture stress.",
      "reasoning_analysis": "Increasing Factors: The crystalline cellulose Iβ architecture provides a highly ordered lattice with dense interchain hydrogen bonding and covalent backbones aligned along the z-axis, offering intrinsic resistance to tensile deformation. The high material density of 1.49 g/cm³ suggests efficient packing that facilitates load transfer, while the extremely high strain rate (1e10 s^-1) suppresses viscoelastic relaxation, typically leading to higher apparent fracture stress in molecular dynamics simulations. Decreasing Factors: The pyrolysis treatment at 900 K introduces significant thermal energy that can induce bond scission and structural defects within the ReaxFF model, potentially compromising the integrity of the glycosidic linkages and reducing load-bearing capacity. Additionally, the absence of amorphous regions in the fully periodic crystalline model limits energy dissipation mechanisms such as chain slipping, promoting brittle failure. Dominant Factor: The intrinsic strength of the covalent backbone aligned with the loading direction within the preserved crystalline lattice qualitatively dominates the mechanical response, establishing a high theoretical strength baseline; however, the ultra-high strain rate likely amplifies this effect by preventing time-dependent damage accumulation, outweighing the weakening effects of the brief thermal treatment."
    },
    "analysis_without_hierarchical_structure": {
      "descriptive_text": "The sample comprises a cellulose homopolymer derived from cellobiose monomers. The material behavior was investigated using ReaxFF molecular dynamics simulations implemented in LAMMPS, starting from a crystalline cellulose Iβ structure. This model was subjected to pyrolysis at 900 K for 25 picoseconds while maintaining constant density, followed by uniaxial tension applied along the z-axis at an extremely high strain rate of 1e10 s^-1 to determine the ultimate tensile strength as the fracture stress.",
      "reasoning_analysis": "Increasing Factors: The intrinsic chemical composition of cellulose features a robust network of inter- and intra-molecular hydrogen bonds within the crystalline Iβ lattice, which provides significant resistance to chain slip and deformation. Furthermore, the processing history specifies an extremely high strain rate of 1e10 s^-1 during uniaxial tension, which limits the time available for polymer chain relaxation and viscoelastic flow, thereby artificially elevating the stress required to induce fracture. Decreasing Factors: The thermal processing history involves pyrolysis at 900 K, which induces significant thermal degradation, bond scission, and depolymerization of the cellulose backbone. This chemical breakdown reduces the effective molecular weight and disrupts the crystalline order, creating structural defects that act as stress concentrators and weaken the material's load-bearing capacity. Dominant Factor: Although the high strain rate artificially inflates the stress response, the extensive bond scission and structural disorder introduced by the 900 K pyrolysis treatment qualitatively dominate the final UTS behavior by fundamentally compromising the load-bearing continuity of the cellulose chains relative to a pristine crystalline model."
    }
  },
  {
    "doi": null,
    "title": "Hypochlorite Cleaning Causes Degradation of Polymer Membranes",
    "year": 2007,
    "chemical_composition": {
      "repeat_unit_psmiles": null,
      "monomers": [
        {
          "name": "Cellulose Acetate",
          "smiles": null,
          "ratio_value": null,
          "ratio_unit": null
        }
      ],
      "additives": [],
      "is_homopolymer": true
    },
    "processing_history": "Commercial CA-20 UF membrane (Sterlitech), integrally skinned asymmetric. Pristine condition. UTS measured by UMT-2 universal mechanical tester, wet samples (5 mm wide, 76 mm long, 0.2 mm thick), pre-stretch 3 N for 5 s, stretching velocity 10^-3 m/s, immersed in liquid.",
    "hierarchical_structure": "Integrally skinned asymmetric membrane with pores in active layer.",
    "properties": {
      "UTS": {
        "value": [
          33
        ],
        "unit": "MPa"
      }
    },
    "analysis_with_hierarchical_structure": {
      "descriptive_text": "This sample comprises a Cellulose Acetate homopolymer configured as a commercial CA-20 ultrafiltration membrane (Sterlitech) in pristine condition. Morphologically, the material exhibits an integrally skinned asymmetric structure characterized by the presence of pores within the active layer. Mechanical characterization was performed on wet samples immersed in liquid using a UMT-2 universal mechanical tester, where specimens measuring 5 mm in width, 76 mm in length, and 0.2 mm in thickness were subjected to a pre-stretch of 3 N for 5 s followed by uniaxial stretching at a velocity of 10^-3 m/s to determine the Ultimate Tensile Strength.",
      "reasoning_analysis": "Increasing Factors: The Cellulose Acetate backbone contains rigid glucopyranose rings which impart inherent chain stiffness and potential for intermolecular hydrogen bonding, providing a baseline mechanical integrity to the polymer matrix. Additionally, the integrally skinned nature ensures a continuous polymer phase across the asymmetric structure, preventing delamination between layers during tension and maintaining structural coherence. Decreasing Factors: The presence of pores within the active layer acts as significant stress concentrators and reduces the effective load-bearing cross-sectional area, inherently compromising tensile strength. Furthermore, the testing condition involves immersion in liquid, where water molecules act as plasticizers for Cellulose Acetate; this disrupts intermolecular hydrogen bonding and increases free volume, thereby softening the polymer matrix and reducing resistance to deformation. Dominant Factor: The porous morphology of the active layer serves as the dominant factor limiting the Ultimate Tensile Strength. While the rigid backbone provides intrinsic strength, the physical discontinuity introduced by the pores drastically reduces the effective area available to bear load, an effect that is critically exacerbated by the plasticizing environment which lowers the yield stress of the remaining polymer matrix."
    },
    "analysis_without_hierarchical_structure": {
      "descriptive_text": "The sample comprises a Cellulose Acetate homopolymer configured as a commercial CA-20 ultrafiltration membrane sourced from Sterlitech, featuring an integrally skinned asymmetric morphology in its pristine condition. Mechanical evaluation was conducted using a UMT-2 universal mechanical tester on wet specimens measuring 5 mm in width, 76 mm in length, and 0.2 mm in thickness. The testing protocol mandated a pre-stretch of 3 N for 5 seconds followed by a stretching velocity of 10^-3 m/s while the samples were fully immersed in liquid.",
      "reasoning_analysis": "Increasing Factors: The inherent rigidity of the cellulose backbone combined with intermolecular hydrogen bonding between hydroxyl and acetate groups provides a robust structural framework that resists deformation. Additionally, the integrally skinned asymmetric architecture includes a dense skin layer that offers higher mechanical integrity compared to fully porous structures, while the pre-stretching protocol ensures accurate load transfer by eliminating initial slack. Decreasing Factors: The testing environment specifies that samples are wet and immersed in liquid during measurement, introducing water molecules that act as strong plasticizers for Cellulose Acetate. This hydration disrupts the critical intermolecular hydrogen bonding network, increases free volume, and enhances chain mobility, thereby significantly diminishing the material's load-bearing capacity. Furthermore, the porous substructure inherent to asymmetric membranes typically exhibits lower mechanical strength than the dense skin, potentially serving as a site for premature failure. Dominant Factor: The plasticization effect resulting from the wet testing condition qualitatively dominates the final UTS behavior. Although the polymer chemistry and asymmetric structure provide intrinsic strength, the disruption of cohesive hydrogen bonds by water molecules drastically reduces the material's resistance to tensile failure relative to its dry state, making the environmental conditioning the primary driver of the observed mechanical performance."
    }
  },
  {
    "doi": null,
    "title": "Influence of thermal conditions on the tensile properties of basalt fiber reinforced polypropylene–clay nanocomposites",
    "year": 2013,
    "chemical_composition": {
      "repeat_unit_psmiles": "[*]CC(C)[*]",
      "monomers": [
        {
          "name": "Propylene",
          "smiles": "C=CC",
          "ratio_value": null,
          "ratio_unit": null
        }
      ],
      "additives": [
        {
          "name": "Cloisite 15A",
          "type": "filler",
          "amount_value": 1,
          "amount_unit": "wt%"
        },
        {
          "name": "Basalt Fiber",
          "type": "filler",
          "amount_value": 10,
          "amount_unit": "wt%"
        },
        {
          "name": "PP-g-MA",
          "type": "compatibilizer",
          "amount_value": 5,
          "amount_unit": "wt%"
        },
        {
          "name": "Ciba–Irganox B215",
          "type": "stabilizer",
          "amount_value": 0.2,
          "amount_unit": "wt%"
        }
      ],
      "is_homopolymer": false
    },
    "processing_history": "Melt blending in twin screw extruder (165-195 °C, 150 rpm), Injection molding (175-205 °C, 96 bar). Nanoclay dried at 80 °C for 4 h. Fibers chopped to 5-8 mm. Tensile test at Room Temperature (25 °C) according to ASTM D-638-10, crosshead speed 10 mm/min.",
    "hierarchical_structure": "Exfoliated nanoclay structure and chopped basalt fibers (5-8 mm) in PP matrix.",
    "properties": {
      "UTS": {
        "value": [
          17.45
        ],
        "unit": "MPa"
      }
    },
    "analysis_with_hierarchical_structure": {
      "descriptive_text": "The material is a polypropylene-based composite incorporating multiple functional additives to enhance performance. The matrix consists of polypropylene reinforced with 10 wt% chopped basalt fibers (5-8 mm in length) and 1 wt% Cloisite 15A nanoclay. To ensure interfacial adhesion between the hydrophilic fillers and the hydrophobic matrix, 5 wt% polypropylene-grafted-maleic anhydride (PP-g-MA) was employed as a compatibilizer, alongside 0.2 wt% Ciba–Irganox B215 as a thermal stabilizer. Processing involved melt blending in a twin-screw extruder at temperatures ranging from 165 to 195 °C and 150 rpm, following prior drying of the nanoclay at 80 °C for 4 hours. The composite was subsequently shaped via injection molding at 175-205 °C under 96 bar pressure, resulting in a hierarchical structure characterized by exfoliated nanoclay platelets and dispersed chopped basalt fibers within the polypropylene matrix. Mechanical characterization was performed via tensile testing at room temperature (25 °C) according to ASTM D-638-10 standards with a crosshead speed of 10 mm/min.",
      "reasoning_analysis": "Increasing Factors: The incorporation of 10 wt% chopped basalt fibers serves as the primary reinforcement mechanism, providing high stiffness and strength through effective load transfer from the polypropylene matrix to the rigid fibers. The addition of 5 wt% PP-g-MA compatibilizer significantly enhances interfacial adhesion between the hydrophilic basalt fibers/nanoclay and the hydrophobic PP matrix, maximizing stress transfer efficiency and preventing premature interfacial debonding. Furthermore, the exfoliated structure of the Cloisite 15A nanoclay increases the tortuosity and restricts polymer chain mobility, contributing to composite stiffening, while the thermal stabilizer preserves the molecular weight of the matrix during high-shear melt blending, preventing degradation-induced strength loss. Decreasing Factors: Despite the initial chopping of fibers to 5-8 mm, the high-shear environment of the twin-screw extrusion and injection molding processes may cause further fiber attrition, reducing the final aspect ratio and consequently diminishing the reinforcement efficiency below theoretical maximums. Additionally, the presence of rigid filler particles inherently introduces stress concentration points within the matrix; if the dispersion of the nanoclay or fibers is not perfectly uniform, these sites can act as initiation points for micro-cracks under tensile load, potentially limiting the ultimate failure strength. Dominant Factor: The synergistic effect of the hybrid reinforcement system (basalt fibers and nanoclay) coupled with the optimized interfacial adhesion provided by the compatibilizer qualitatively dominates the UTS behavior. While processing-induced fiber breakage and stress concentrations present limiting factors, the substantial load-bearing capacity of the basalt fibers, effectively unlocked by the PP-g-MA coupling agent, drives the UTS significantly higher than that of the neat polypropylene matrix."
    },
    "analysis_without_hierarchical_structure": {
      "descriptive_text": "The sample consists of a polypropylene-based matrix reinforced with a hybrid filler system containing 1 wt% Cloisite 15A nanoclay and 10 wt% chopped basalt fibers with lengths ranging from 5 to 8 mm. To optimize interfacial adhesion, 5 wt% polypropylene-graft-maleic anhydride (PP-g-MA) was utilized as a compatibilizer, accompanied by 0.2 wt% Ciba–Irganox B215 stabilizer to mitigate thermal degradation. The nanoclay was preconditioned by drying at 80 °C for 4 hours before melt blending in a twin-screw extruder operated at 165-195 °C and 150 rpm. The resulting composite was injection molded at 175-205 °C under 96 bar pressure, and tensile properties were assessed at room temperature (25 °C) following ASTM D-638-10 standards with a crosshead speed of 10 mm/min.",
      "reasoning_analysis": "Increasing Factors: The inclusion of 10 wt% basalt fibers serves as the primary reinforcement mechanism, where load transfer from the matrix to the high-modulus fibers significantly enhances the ultimate tensile strength provided the interface is robust. This effect is amplified by the 5 wt% PP-g-MA compatibilizer, which chemically bridges the hydrophobic matrix and hydrophilic fibers, reducing interfacial slippage. Additionally, the 1 wt% nanoclay contributes to strength by restricting polymer chain mobility and acting as a secondary reinforcement phase, while the stabilizer preserves molecular weight during high-shear processing. Decreasing Factors: The high shear rates inherent to twin-screw extrusion and injection molding pose a risk of fiber attrition, potentially reducing the basalt fiber aspect ratio below the critical length required for effective stress transfer, thereby limiting strength gains. Furthermore, inadequate dispersion of the nanoclay could lead to agglomerates acting as stress concentrators that initiate premature failure, and the injection molding process induces anisotropic orientation that may result in lower strength transverse to the flow direction. Dominant Factor: The efficacy of the interfacial adhesion facilitated by the PP-g-MA compatibilizer is the dominant factor governing the final UTS, as it determines whether the high-aspect-ratio basalt fibers act as effective load-bearing elements or merely as defects within the polypropylene matrix."
    }
  },
  {
    "doi": null,
    "title": "Influence of thermal conditions on the tensile properties of basalt fiber reinforced polypropylene–clay nanocomposites",
    "year": 2013,
    "chemical_composition": {
      "repeat_unit_psmiles": "[*]CC(C)[*]",
      "monomers": [
        {
          "name": "Propylene",
          "smiles": "C=CC",
          "ratio_value": null,
          "ratio_unit": null
        }
      ],
      "additives": [],
      "is_homopolymer": true
    },
    "processing_history": "Melt blending in twin screw extruder (165-195 °C, 150 rpm), Injection molding (175-205 °C, 96 bar). Tensile test at High Temperature (120 °C) according to ASTM D-638-10, crosshead speed 25 mm/min.",
    "hierarchical_structure": "Neat polypropylene matrix.",
    "properties": {
      "UTS": {
        "value": [
          17.77
        ],
        "unit": "MPa"
      }
    },
    "analysis_with_hierarchical_structure": {
      "descriptive_text": "This material system consists of a neat polypropylene homopolymer matrix synthesized from propylene monomers without additional additives. The processing history entails melt blending in a twin-screw extruder operated between 165 and 195 °C at 150 rpm, subsequently followed by injection molding at 175 to 205 °C under 96 bar pressure. Mechanical characterization was performed via tensile testing conducted at a high temperature of 120 °C according to ASTM D-638-10 protocols with a crosshead speed of 25 mm/min.",
      "reasoning_analysis": "Increasing Factors: The homopolymer composition facilitates higher degrees of crystallinity compared to random copolymers, providing a robust crystalline network for load bearing. Additionally, the injection molding process at 96 bar promotes dense packing and shear-induced molecular orientation along the flow direction, which typically enhances tensile strength anisotropically. Decreasing Factors: The hierarchical structure is defined as a neat matrix lacking reinforcing additives such as glass fibers or mineral fillers, meaning the material relies solely on the polymer backbone for mechanical integrity. Most critically, the tensile testing was conducted at 120 °C, which is proximate to the melting transition of polypropylene; this elevated thermal energy significantly increases chain mobility in the amorphous phase and destabilizes the crystalline lamellae, drastically reducing resistance to deformation. Dominant Factor: The elevated testing temperature of 120 °C is the qualitatively dominant factor governing the UTS behavior. While processing-induced orientation and homopolymer crystallinity provide intrinsic strength, the thermal softening effect near the melting transition overwhelmingly diminishes the material's load-bearing capability compared to standard ambient conditions."
    },
    "analysis_without_hierarchical_structure": {
      "descriptive_text": "The sample comprises a polypropylene homopolymer synthesized from propylene monomers without additional additives. It was manufactured via melt blending in a twin-screw extruder operating between 165 and 195 °C at 150 rpm, followed by injection molding at temperatures ranging from 175 to 205 °C under 96 bar pressure. Mechanical evaluation was conducted using a tensile test at an elevated temperature of 120 °C according to ASTM D-638-10 standards with a crosshead speed of 25 mm/min.",
      "reasoning_analysis": "Increasing Factors: The chemical composition consists of a polypropylene homopolymer, where the methyl side groups introduce steric hindrance that enhances chain stiffness and crystallinity potential compared to polyethylene. Additionally, the processing history involving high-shear twin-screw extrusion and high-pressure injection molding induces molecular orientation and reduces void content, which typically aligns polymer chains to improve load-bearing capacity along the flow direction. Decreasing Factors: The processing temperatures reaching up to 205 °C pose a risk of thermal-oxidative degradation, potentially causing chain scission that reduces molecular weight and intrinsic strength. More critically, the characterization method specified in the history involves tensile testing at 120 °C, which is significantly above the glass transition temperature and approaches the melting point of polypropylene, leading to substantial thermal softening and increased segmental mobility. Dominant Factor: The elevated testing temperature of 120 °C is the dominant factor qualitatively governing the UTS behavior. While the shear-induced orientation and crystallinity from the molding process provide structural reinforcement, the thermal energy at this testing condition drastically reduces intermolecular forces and yield strength, resulting in a mechanical response dominated by viscoelastic flow rather than brittle or ductile failure typical of ambient conditions."
    }
  },
  {
    "doi": null,
    "title": "Investigation on tensile strength changes and the fingerprint products of crystalline and amorphous cellulose at their early pyrolysis stage to advance cellulosic wastes recycle",
    "year": null,
    "chemical_composition": {
      "repeat_unit_psmiles": null,
      "monomers": [
        {
          "name": "Cellobiose",
          "smiles": "OC[C@H]1O[C@@H](O[C@H]2[C@H](O)[C@@H](O)[C@H](O[C@@H]2CO)O)[C@H](O)[C@@H](O)[C@@H]1O",
          "ratio_value": null,
          "ratio_unit": null
        }
      ],
      "additives": [],
      "is_homopolymer": true
    },
    "processing_history": "ReaxFF MD simulation using LAMMPS. Crystalline cellulose Iβ model pyrolyzed at 1200 K for 25 ps at maintained density. Uniaxial tension along z-axis at strain rate 1e10 s^-1. UTS determined as fracture stress.",
    "hierarchical_structure": "Crystalline cellulose Iβ, fully periodic crystalline structure, 12,600 atoms, density 1.49 g/cm^3.",
    "properties": {
      "UTS": {
        "value": [
          1610.0
        ],
        "unit": "MPa"
      }
    },
    "analysis_with_hierarchical_structure": {
      "descriptive_text": "The sample is a cellulose homopolymer modeled from the cellobiose repeat unit, exhibiting a fully periodic crystalline cellulose Iβ structure consisting of 12,600 atoms with a density of 1.49 g/cm³. It was subjected to ReaxFF molecular dynamics simulations using LAMMPS, wherein the crystalline model was pyrolyzed at 1200 K for 25 ps while maintaining constant density. Mechanical characterization was performed by applying uniaxial tension along the z-axis at a strain rate of 1e10 s^-1, with the ultimate tensile strength defined as the fracture stress.",
      "reasoning_analysis": "Increasing Factors: The crystalline cellulose Iβ allotrope possesses a highly ordered structure stabilized by extensive interchain and intrachain hydrogen bonding, which inherently enhances load transfer and resistance to deformation along the chain axis. Additionally, the rigid glucopyranose rings within the cellobiose units provide high backbone stiffness, while the extremely high strain rate used in the simulation typically restricts viscoelastic relaxation, often resulting in higher observed stress values compared to quasi-static conditions. Decreasing Factors: The processing history involving pyrolysis at 1200 K is severe enough to induce thermal degradation, likely cleaving the glycosidic linkages and disrupting the crystalline hydrogen bonding network, which fundamentally compromises the structural integrity required to sustain high tensile loads. Furthermore, maintaining density during such high-temperature treatment may force non-equilibrium structural rearrangements that introduce internal defects or stress concentrations. Dominant Factor: While the intrinsic crystalline order and high strain rate suggest high strength potential, the thermal degradation caused by the 1200 K pyrolysis is the dominant factor, as the scission of covalent backbone bonds qualitatively diminishes the ultimate tensile strength relative to native, non-pyrolyzed crystalline cellulose."
    },
    "analysis_without_hierarchical_structure": {
      "descriptive_text": "The sample comprises a cellulose homopolymer derived from cellobiose monomer units. The material system was constructed as a crystalline cellulose Iβ model and subjected to Reactive Force Field (ReaxFF) molecular dynamics simulations using LAMMPS. During the processing history, the model was pyrolyzed at 1200 K for 25 ps under constant density conditions prior to mechanical testing. The Ultimate Tensile Strength was evaluated by applying uniaxial tension along the z-axis at a strain rate of 1e10 s^-1, defined specifically as the fracture stress attained during the simulation.",
      "reasoning_analysis": "Increasing Factors: The extremely high strain rate of 1e10 s^-1 inherent to the molecular dynamics simulation timescale limits viscoelastic relaxation and chain disentanglement, typically leading to an artificially elevated apparent fracture stress compared to experimental timescales. Additionally, the initial crystalline cellulose Iβ architecture provides a dense hydrogen bonding network that offers intrinsic resistance to deformation along the chain axis. Decreasing Factors: The pyrolysis treatment at 1200 K represents a severe thermal degradation process that inevitably causes scission of glycosidic bonds and disruption of the intermolecular hydrogen bonding network. This thermal history introduces significant structural defects, reduces crystallinity, and compromises the continuity of the polymer backbone, drastically diminishing the load-bearing capacity of the material. Dominant Factor: The structural degradation induced by the high-temperature pyrolysis is the dominant factor. While the high strain rate contributes to strain-hardening behavior, the fundamental loss of covalent backbone integrity and supramolecular ordering caused by thermal decomposition at 1200 K qualitatively dictates a severe reduction in the Ultimate Tensile Strength relative to the pristine crystalline state."
    }
  },
  {
    "doi": null,
    "title": "Hypochlorite Cleaning Causes Degradation of Polymer Membranes",
    "year": 2007,
    "chemical_composition": {
      "repeat_unit_psmiles": "[*]Oc1ccc(S(=O)(=O)c2ccc([*])cc2)cc1",
      "monomers": [
        {
          "name": "Polyethersulfone",
          "smiles": null,
          "ratio_value": null,
          "ratio_unit": null
        }
      ],
      "additives": [],
      "is_homopolymer": true
    },
    "processing_history": "Commercial PES-20 UF membrane (Sterlitech), integrally skinned asymmetric. Pristine condition. UTS measured by UMT-2 universal mechanical tester, wet samples (5 mm wide, 76 mm long, 0.2 mm thick), pre-stretch 3 N for 5 s, stretching velocity 10^-3 m/s, immersed in liquid.",
    "hierarchical_structure": "Integrally skinned asymmetric membrane with pores in active layer.",
    "properties": {
      "UTS": {
        "value": [
          16.4
        ],
        "unit": "MPa"
      }
    },
    "analysis_with_hierarchical_structure": {
      "descriptive_text": "The sample comprises a commercial Polyethersulfone (PES) homopolymer configured as an integrally skinned asymmetric ultrafiltration membrane (Sterlitech PES-20). The hierarchical structure is characterized by an asymmetric morphology with pores present in the active layer. Mechanical evaluation was conducted on pristine specimens in a wet state, immersed in liquid during testing using a UMT-2 universal mechanical tester. The samples, with dimensions of 5 mm in width, 76 mm in length, and 0.2 mm in thickness, underwent a pre-stretch of 3 N for 5 seconds followed by a stretching velocity of 10^-3 m/s to assess the ultimate tensile strength.",
      "reasoning_analysis": "Increasing Factors: The Polyethersulfone backbone features rigid aromatic rings and polar sulfone linkages that promote strong intermolecular dipole-dipole interactions, inherently enhancing the cohesive energy density and mechanical integrity of the bulk polymer matrix. Additionally, the pristine condition of the commercial membrane ensures the material has not suffered from prior mechanical fatigue or chemical degradation that would otherwise compromise intrinsic strength. Decreasing Factors: The integrally skinned asymmetric structure contains pores within the active layer, which act as stress concentrators and reduce the effective load-bearing cross-sectional area, significantly diminishing the macroscopic UTS compared to a dense film. Furthermore, the testing protocol involves immersing samples in liquid; water absorption can plasticize the PES matrix, reducing intermolecular friction and facilitating chain slippage, thereby lowering tensile strength. The relatively slow stretching velocity (10^-3 m/s) also permits viscoelastic relaxation during deformation, potentially resulting in lower measured strength compared to high-strain-rate conditions. Dominant Factor: While the intrinsic rigidity of the PES chemistry provides a robust baseline, the morphological presence of pores in the asymmetric structure combined with the plasticizing effect of the wet testing environment are the dominant factors. These structural and environmental conditions qualitatively reduce the ultimate tensile strength relative to a dense, dry PES film, as the stress concentration at pore interfaces and reduced matrix cohesion govern the failure mechanism."
    },
    "analysis_without_hierarchical_structure": {
