Repository: hhtrick/HHT-code

# HHT training framework

This directory contains model training, embedding precomputation, inference, article-level baselines and the curated datasets. All commands below assume that the working directory is `train_code/`.

## 3. Datasets and fixed partitions

Each main dataset is a JSON array at `dataset/{property}/{property}.json`. Entries contain source metadata, `chemical_composition`, `processing_history`, `hierarchical_structure`, `properties`, and two generated-analysis objects. Targets are stored as `properties[property]["value"]`; source metadata and target values are not predictive input fields.

| Property | Train | Validation | Test | Total |
|---|---:|---:|---:|---:|

File: train_code/dataset/UTS/UTS.json (part 150 of 292)
[
      "descriptive_text": "The sample comprises a commercial Polyethersulfone homopolymer configured as a PES-20 ultrafiltration membrane supplied by Sterlitech featuring an integrally skinned asymmetric morphology. Evaluated in its pristine condition, the material was subjected to mechanical characterization using a UMT-2 universal mechanical tester. Wet samples measuring 5 mm in width, 76 mm in length, and 0.2 mm in thickness were immersed in liquid during testing, following a pre-stretch of 3 N for 5 s and a stretching velocity of 10^-3 m/s.",
      "reasoning_analysis": "Increasing Factors: The chemical composition consists of a polyethersulfone homopolymer backbone featuring aromatic rings and sulfone groups, which provide high chain stiffness and strong intermolecular dipole-dipole interactions, intrinsically driving the UTS higher compared to flexible aliphatic polymers. Additionally, the pristine condition of the commercial membrane ensures there is no chemical degradation or fouling that would compromise the structural integrity prior to testing. Decreasing Factors: The processing history indicates an integrally skinned asymmetric morphology, which introduces porosity in the support layer that acts as stress concentrators and reduces the effective load-bearing cross-sectional area, significantly lowering the UTS relative to a dense bulk film. Furthermore, the testing protocol specifies wet samples immersed in liquid, where fluid absorption can act as a plasticizer by increasing free volume and facilitating chain slippage, thereby reducing the tensile strength compared to a dry state. Dominant Factor: While the inherent chemical rigidity of the polyethersulfone backbone establishes a robust baseline strength, the asymmetric porous morphology resulting from the membrane processing history is the dominant structural factor qualitatively limiting the final UTS, as the voids within the support layer fundamentally reduce the effective load-bearing area more significantly than the plasticizing effect of the wet testing environment."
    }
  },
  {
    "doi": null,
    "title": "Investigation on tensile strength changes and the fingerprint products of crystalline and amorphous cellulose at their early pyrolysis stage to advance cellulosic wastes recycle",
    "year": null,
    "chemical_composition": {
      "repeat_unit_psmiles": null,
      "monomers": [
        {
          "name": "Cellobiose",
          "smiles": "OC[C@H]1O[C@@H](O[C@H]2[C@H](O)[C@@H](O)[C@H](O[C@@H]2CO)O)[C@H](O)[C@@H](O)[C@@H]1O",
          "ratio_value": null,
          "ratio_unit": null
        }
      ],
      "additives": [],
      "is_homopolymer": true
    },
    "processing_history": "ReaxFF MD simulation using LAMMPS. Crystalline cellulose Iβ model pyrolyzed at 1100 K for 25 ps at maintained density. Uniaxial tension along z-axis at strain rate 1e10 s^-1. UTS determined as fracture stress.",
    "hierarchical_structure": "Crystalline cellulose Iβ, fully periodic crystalline structure, 12,600 atoms, density 1.49 g/cm^3.",
    "properties": {
      "UTS": {
        "value": [
          3220.0
        ],
        "unit": "MPa"
      }
    },
    "analysis_with_hierarchical_structure": {
      "descriptive_text": "The sample consists of a cellulose homopolymer derived from cellobiose monomers, characterized by a fully periodic crystalline cellulose Iβ structure comprising 12,600 atoms with a density of 1.49 g/cm^3. The material processing involved ReaxFF molecular dynamics simulations using LAMMPS, where the crystalline model was subjected to pyrolysis at 1100 K for 25 ps while maintaining constant density. Mechanical evaluation was performed by applying uniaxial tension along the z-axis at a strain rate of 1e10 s^-1, with the ultimate tensile strength defined as the fracture stress incurred during deformation.",
      "reasoning_analysis": "Increasing Factors: The fully periodic crystalline cellulose Iβ structure ensures high chain alignment and dense packing along the loading axis, facilitating efficient stress transfer through the covalent backbone and extensive intermolecular hydrogen bonding network. Additionally, the ultra-high strain rate of 1e10 s^-1 inherent to the molecular dynamics simulation suppresses viscoelastic relaxation and thermal activation of failure mechanisms, qualitatively elevating the measured fracture stress compared to quasi-static conditions. Decreasing Factors: The thermal history involving pyrolysis at 1100 K induces significant thermal degradation, leading to the scission of glycosidic linkages and potential disruption of the hydrogen bonding network, which fundamentally compromises the structural integrity and load-bearing capacity of the polymer chains. Furthermore, the maintenance of density during pyrolysis may trap volatile decomposition products or create internal stresses that act as defect sites initiating premature failure. Dominant Factor: While the thermal degradation significantly weakens the intrinsic material integrity, the combination of the high strain rate and the initial crystalline alignment along the tension axis qualitatively dominates the final UTS behavior by maximizing the stress capacity of the remaining covalent network before fracture occurs, resulting in a measurement governed primarily by the simulation timescale and backbone stiffness rather than the thermally equilibrated strength of the degraded material."
    },
    "analysis_without_hierarchical_structure": {
      "descriptive_text": "The sample consists of a cellulose homopolymer modeled using cellobiose repeat units within a crystalline cellulose Iβ structure. The material behavior was investigated via ReaxFF molecular dynamics simulations performed using LAMMPS, wherein the model was subjected to pyrolysis at 1100 K for 25 ps while maintaining constant density. Following thermal treatment, uniaxial tension was applied along the z-axis at a strain rate of 1e10 s^-1, with the ultimate tensile strength defined as the fracture stress observed during deformation.",
      "reasoning_analysis": "Increasing Factors: The uniaxial tension applied along the z-axis aligns with the primary chain direction of the crystalline cellulose Iβ model, leveraging the strong covalent bonds of the glucan backbone. Furthermore, the extremely high strain rate of 1e10 s^-1 inherent to the molecular dynamics simulation limits chain relaxation time, typically resulting in strain-rate hardening that elevates the observed fracture stress compared to quasi-static conditions. Decreasing Factors: The processing history involves pyrolysis at 1100 K, which exceeds the thermal stability limit of cellulose, leading to significant thermal degradation, bond scission, and disruption of the interchain hydrogen bonding network. This severe thermal treatment introduces structural defects, reduces crystallinity, and potentially creates voids within the maintained density model, all of which act as stress concentrators and drastically weaken the load-bearing capacity. Dominant Factor: The thermal degradation induced by pyrolysis at 1100 K is the dominant factor. While the high strain rate and chain alignment provide intrinsic strengthening mechanisms, the extensive chemical breakdown and loss of structural coherence caused by exposure to temperatures far beyond the polymer's decomposition threshold qualitatively dictate a significant reduction in the ultimate tensile strength relative to a pristine, unpyrolyzed crystalline cellulose sample."
    }
  },
  {
    "doi": null,
    "title": "Characterization of water-free thermoplastic starch blends for manufacturing processes",
    "year": 2011,
    "chemical_composition": {
      "repeat_unit_psmiles": null,
      "monomers": [
        {
          "name": "Ethylene",
          "smiles": "C=C",
          "ratio_value": 80,
          "ratio_unit": "wt%"
        },
        {
          "name": "Glucose",
          "smiles": "OC1C(O)C(O)C(O)C(O)C1O",
          "ratio_value": 20,
          "ratio_unit": "wt%"
        }
      ],
      "additives": [
        {
          "name": "Glycerol",
          "type": "plasticizer",
          "amount_value": 35,
          "amount_unit": "wt% in TPS"
        },
        {
          "name": "Gelose 50",
          "type": "filler",
          "amount_value": null,
          "amount_unit": null
        }
      ],
      "is_homopolymer": false
    },
    "processing_history": "Melt-blending in twin-screw extruder at 160 °C, extruded into 3 mm strands. TPS/PE ratio 20:80. Taguchi design optimal combination (A2B1C2). UTS measured by Instron 5567 at 500 mm/min, aged 80 days.",
    "hierarchical_structure": "Amorphous/crystalline blend.",
    "properties": {
      "UTS": {
        "value": [
          15.4
        ],
        "unit": "MPa"
      }
    },
    "analysis_with_hierarchical_structure": {
      "descriptive_text": "The material is a heterogeneous blend composed primarily of ethylene (80 wt%) and glucose-derived components (20 wt%), resulting in an amorphous/crystalline mixed morphology. The formulation incorporates glycerol as a plasticizer at 35 wt% within the thermoplastic starch (TPS) phase and includes Gelose 50 as a filler additive. Processing involved melt-blending the constituents in a twin-screw extruder at 160 °C followed by extrusion into 3 mm strands, optimized via a Taguchi design combination (A2B1C2). After fabrication, the samples were aged for 80 days before mechanical evaluation, with the Ultimate Tensile Strength determined using an Instron 5567 system at a crosshead speed of 500 mm/min.",
      "reasoning_analysis": "Increasing Factors: The high weight fraction of ethylene (80%) establishes a semi-crystalline polyethylene continuous phase, which inherently possesses higher tensile strength than the thermoplastic starch phase. The inclusion of Gelose 50 filler serves as a reinforcing agent that can restrict chain mobility and bear load. Furthermore, the 80-day aging period likely promotes physical aging and starch retrogradation, increasing the crystallinity and density of the TPS domains, thereby enhancing the overall stiffness and strength contribution of the dispersed phase. Decreasing Factors: The incorporation of glycerol at 35 wt% within the TPS phase acts as a potent plasticizer, disrupting hydrogen bonding networks between starch chains and reducing the intrinsic strength of the dispersed domains. Additionally, the inherent immiscibility between the hydrophobic polyethylene matrix and the hydrophilic starch phase, absent explicit compatibilizers in the composition data, creates weak interfacial regions prone to debonding under stress. Dominant Factor: The mechanical integrity is predominantly governed by the continuous polyethylene matrix and the stiffening effects induced by the extended aging period. While the plasticizer reduces the cohesion of the minor starch phase, the high concentration of the stronger PE component and the reinforcement from filler and aging-induced crystallization qualitatively dominate the UTS, though the final value is capped by interfacial limitations."
    },
    "analysis_without_hierarchical_structure": {
      "descriptive_text": "The sample consists of a binary blend system comprising polyethylene derived from ethylene and thermoplastic starch derived from glucose, formulated at a TPS/PE ratio of 20:80 by weight. The thermoplastic starch phase was plasticized with 35 wt% glycerol and reinforced with Gelose 50 filler. Preparation involved melt-blending the components in a twin-screw extruder at 160 °C, followed by extrusion into 3 mm strands based on a Taguchi design optimal combination. The material was subjected to an aging period of 80 days prior to mechanical characterization, where the ultimate tensile strength was measured using an Instron 5567 universal testing machine at a crosshead speed of 500 mm/min.",
      "reasoning_analysis": "Increasing Factors: The high weight fraction of polyethylene (80%) establishes a continuous semi-crystalline matrix that provides substantial load-bearing capacity and ductility. The inclusion of Gelose 50 filler acts as a reinforcing agent within the starch phase, potentially enhancing stiffness and strength through load transfer mechanisms. Furthermore, the 80-day aging period likely induces retrogradation in the thermoplastic starch component, increasing its crystallinity and intrinsic strength, while the high crosshead speed during testing (500 mm/min) exploits the viscoelastic nature of the polymer to yield higher stress values before failure. The use of a Taguchi design optimal combination suggests processing parameters were optimized to improve phase dispersion. Decreasing Factors: The presence of 35 wt% glycerol within the TPS phase acts as a plasticizer, reducing intermolecular hydrogen bonding and lowering the cohesive energy density of the starch domains, which inherently depresses strength. Additionally, the blend system lacks an explicitly stated compatibilizer, suggesting potential interfacial weakness between the hydrophobic PE matrix and hydrophilic TPS dispersed phase, which serves as a site for stress concentration and premature failure. The thermoplastic starch itself is generally mechanically inferior to polyethylene, and its presence as a dispersed phase interrupts the continuity of the stronger matrix. Dominant Factor: The continuous polyethylene matrix is the dominant factor governing the overall UTS, as it constitutes the majority phase and dictates the primary mechanical pathway for stress distribution. While the plasticizer and interfacial issues introduce weaknesses, the structural integrity provided by the high PE content and the reinforcement from aging-induced starch crystallization qualitatively sustain the tensile strength, making the matrix continuity the defining characteristic of the sample's mechanical performance."
    }
  },
  {
    "doi": null,
    "title": "Strain rate dependence of 3D printed continuous fiber reinforced composites",
    "year": null,
    "chemical_composition": {
      "repeat_unit_psmiles": "[*]NC(=O)CCCCC[*]",
      "monomers": [
        {
          "name": "Caprolactam",
          "smiles": "O=C1CCCCN1",
          "ratio_value": null,
          "ratio_unit": null
        }
      ],
      "additives": [
        {
          "name": "Carbon Fiber",
          "type": "filler",
          "amount_value": 54.57,
          "amount_unit": "vol%"
        }
      ],
      "is_homopolymer": false
    },
    "processing_history": "FDM printed using Markforged Mark Two. Nozzle temps: Fiber 255°C. Filaments dried 8h at 45°C. Layer thickness 1 mm. Unidirectional fiber orientation. UTS measured by tensile testing at strain rate 6.7e-4 /s using MTS 819.",
    "hierarchical_structure": "Neat Carbon Fiber Filament (CFF). Dry carbon fibers embedded in PA6 sizing.",
    "properties": {
      "UTS": {
        "value": [
          952.55
        ],
        "unit": "MPa"
      }
    },
    "analysis_with_hierarchical_structure": {
      "descriptive_text": "The sample comprises a polyamide 6 (PA6) matrix reinforced with 54.57 vol% carbon fiber, configured as a Neat Carbon Fiber Filament (CFF) composite with dry carbon fibers embedded in PA6 sizing. Fabricated via fused deposition modeling (FDM) on a Markforged Mark Two system, the filaments were dried for 8 hours at 45°C before extrusion through a 255°C nozzle to form a structure with 1 mm layer thickness and unidirectional fiber orientation. Ultimate tensile strength was evaluated using an MTS 819 apparatus at a strain rate of 6.7e-4 s⁻¹.",
      "reasoning_analysis": "Increasing Factors: The high volume fraction (54.57 vol%) of continuous carbon fibers provides exceptional intrinsic strength and stiffness, serving as the primary load-bearing phase, while the unidirectional orientation aligns these fibers with the tensile axis to maximize load transfer. The PA6 matrix contributes through strong intermolecular hydrogen bonding, and the presence of PA6 sizing on the fibers enhances interfacial adhesion, facilitating effective stress transfer between the matrix and reinforcement. Additionally, the pre-drying processing step mitigates moisture-induced hydrolysis and void formation, preserving the integrity of the polymer matrix. Decreasing Factors: The fused deposition modeling (FDM) process inherently introduces inter-layer voids and potentially weaker inter-layer bonding compared to traditional consolidation methods like compression molding, which can act as stress concentrators. The relatively large layer thickness of 1 mm may exacerbate consolidation issues between printed roads, and thermal gradients during cooling from the 255°C nozzle temperature could lead to non-uniform crystallinity in the PA6 matrix, potentially reducing matrix-dominated properties. Dominant Factor: The high volume fraction of continuous carbon fibers aligned unidirectionally is the dominant factor governing the UTS. While the FDM processing history introduces microstructural defects typical of additive manufacturing, the mechanical performance is overwhelmingly dictated by the continuous fiber reinforcement carrying the majority of the load, rendering the matrix limitations and processing-induced voids secondary in the longitudinal direction."
    },
    "analysis_without_hierarchical_structure": {
      "descriptive_text": "The sample comprises a polyamide 6 matrix reinforced with 54.57 vol% carbon fiber filler. Prior to fabrication, the filaments were conditioned by drying for 8 hours at 45°C to remove moisture. The composite was processed via fused deposition modeling using a Markforged Mark Two system with a nozzle temperature of 255°C and a specified layer thickness of 1 mm, resulting in a unidirectional fiber orientation. Mechanical characterization was performed via tensile testing at a strain rate of 6.7e-4 /s using an MTS 819 apparatus to determine the ultimate tensile strength.",
      "reasoning_analysis": "Increasing Factors: The high volume fraction of carbon fiber reinforcement provides a rigid load-bearing network that significantly enhances load transfer capabilities compared to the neat polyamide 6 matrix. Additionally, the unidirectional fiber orientation aligns the high-strength fibers with the loading axis, maximizing their contribution to the ultimate tensile strength. The pre-processing drying step mitigates moisture-induced plasticization of the polyamide matrix, preserving interfacial shear strength and matrix stiffness. Decreasing Factors: The fused deposition modeling process inherently introduces inter-layer voids and weaker inter-layer diffusion compared to traditional compression molding, creating potential failure initiation sites under tensile load. The relatively large layer thickness of 1 mm may further exacerbate anisotropy and reduce inter-layer bonding quality. Dominant Factor: The high volume fraction of unidirectionally aligned carbon fibers serves as the dominant factor, providing the primary load-bearing pathway that significantly elevates UTS beyond the capability of the neat polyamide matrix, despite the inherent anisotropy and inter-layer weaknesses introduced by the FDM processing history."
    }
  },
  {
    "doi": null,
    "title": "Hypochlorite Cleaning Causes Degradation of Polymer Membranes",
    "year": 2007,
    "chemical_composition": {
      "repeat_unit_psmiles": "[*]C(F)(F)C([*])",
      "monomers": [
        {
          "name": "Polyvinylidene fluoride",
          "smiles": null,
          "ratio_value": null,
          "ratio_unit": null
        }
      ],
      "additives": [],
      "is_homopolymer": true
    },
    "processing_history": "Commercial PVDF-55 UF membrane (Fumatech), integrally skinned asymmetric. Pristine condition. UTS measured by UMT-2 universal mechanical tester, wet samples (5 mm wide, 76 mm long, 0.2 mm thick), pre-stretch 3 N for 5 s, stretching velocity 10^-3 m/s, immersed in liquid.",
    "hierarchical_structure": "Integrally skinned asymmetric membrane with pores in active layer.",
    "properties": {
      "UTS": {
        "value": [
          36
        ],
        "unit": "MPa"
      }
    },
    "analysis_with_hierarchical_structure": {
      "descriptive_text": "The sample comprises a commercial polyvinylidene fluoride (PVDF) homopolymer ultrafiltration membrane (Fumatech PVDF-55) featuring an integrally skinned asymmetric hierarchical structure with pores localized in the active layer. Evaluated in its pristine condition, the material was tested as wet samples immersed in liquid using a UMT-2 universal mechanical tester. Mechanical characterization was performed on specimens measuring 5 mm in width, 76 mm in length, and 0.2 mm in thickness, utilizing a pre-stretch load of 3 N applied for 5 seconds followed by a stretching velocity of 10^-3 m/s.",
      "reasoning_analysis": "Increasing Factors: The polyvinylidene fluoride backbone possesses strong carbon-fluorine bonds which provide high intrinsic chemical stability and mechanical strength relative to many other polymers. As a homopolymer, the chemical regularity allows for efficient chain packing and potential crystallinity within the non-porous regions, which enhances load-bearing capacity. Additionally, the integrally skinned nature implies a denser surface layer that may initially resist deformation better than the underlying porous support. Decreasing Factors: The presence of pores within the active layer acts as significant stress concentrators, reducing the effective load-bearing cross-sectional area and facilitating crack initiation at lower applied stresses. Furthermore, the testing protocol specifies that samples were immersed in liquid during measurement; this wet state likely induces swelling or plasticization of the PVDF matrix, reducing intermolecular friction and lowering the yield stress compared to dry conditions. The asymmetric structure may also introduce mechanical heterogeneity between the skin and support layers, promoting delamination under tension. Dominant Factor: The structural porosity inherent to the ultrafiltration membrane architecture qualitatively dominates the UTS behavior. While the PVDF chemistry provides a robust baseline, the reduction in effective cross-sectional area due to voids and the stress concentration effects at pore boundaries significantly undermine the material's tensile capacity, an effect that is further exacerbated by the plasticizing influence of the liquid immersion during testing."
    },
    "analysis_without_hierarchical_structure": {
      "descriptive_text": "The sample comprises a polyvinylidene fluoride (PVDF) homopolymer configured as a commercial integrally skinned asymmetric ultrafiltration membrane (PVDF-55, Fumatech). Evaluated in its pristine condition without additional additives, the material underwent mechanical characterization using a UMT-2 universal mechanical tester. The testing protocol utilized wet samples with dimensions of 5 mm width, 76 mm length, and 0.2 mm thickness, applying a pre-stretch of 3 N for 5 seconds followed by a stretching velocity of 10^-3 m/s while fully immersed in liquid.",
      "reasoning_analysis": "Increasing Factors: The intrinsic chemical structure of PVDF features strong carbon-fluorine bonds and a semi-crystalline morphology where crystalline domains act as physical crosslinks, both of which restrict chain slippage and enhance load-bearing capacity. Additionally, the homopolymer nature eliminates weak interfaces often associated with additive-matrix interactions, and the pristine condition ensures the absence of environmental degradation or mechanical fatigue defects that would compromise strength. Decreasing Factors: The testing protocol specifies that samples were immersed in liquid during measurement, which can induce a plasticization effect in the amorphous regions of the polymer, reducing intermolecular friction and facilitating earlier chain mobilization under stress. Furthermore, the integrally skinned asymmetric structure inherent to ultrafiltration membranes may introduce morphological defects or stress concentrations at the skin-support interface, and the thin film geometry increases sensitivity to surface imperfections. Dominant Factor: The interaction between the testing environment and the polymer morphology qualitatively dominates the UTS behavior; while the semi-crystalline PVDF backbone provides a robust baseline strength, the presence of the liquid medium during testing likely plasticizes the amorphous phase, reducing the stress required for yielding and failure compared to a dry state, thereby governing the ultimate tensile performance."
    }
  },
  {
    "doi": null,
    "title": "Hypochlorite Cleaning Causes Degradation of Polymer Membranes",
    "year": 2007,
    "chemical_composition": {
      "repeat_unit_psmiles": null,
      "monomers": [
        {
          "name": "Cellulose Acetate",
          "smiles": null,
          "ratio_value": null,
          "ratio_unit": null
        }
      ],
      "additives": [],
      "is_homopolymer": true
    },
    "processing_history": "Commercial CA-20 UF membrane (Sterlitech). Hypochlorite cleaning: soaked in deionized water with 0.1 g/L free chlorine (NaOCl), pH 7.2, 25 °C, dose 18 g h/L. UTS measured by UMT-2 universal mechanical tester, wet samples (5 mm wide, 76 mm long, 0.2 mm thick), pre-stretch 3 N for 5 s, stretching velocity 10^-3 m/s.",
    "hierarchical_structure": "Partial disintegration and increased pore size of active layer; chain scission indicated by disappearance of O-C-O absorbance in ATR-FTIR.",
    "properties": {
      "UTS": {
        "value": [
          9
        ],
        "unit": "MPa"
      }
    },
    "analysis_with_hierarchical_structure": {
      "descriptive_text": "The sample consists of a commercial Cellulose Acetate homopolymer ultrafiltration membrane (CA-20, Sterlitech). The material underwent a specific chemical cleaning history involving immersion in deionized water containing 0.1 g/L free chlorine (NaOCl) at pH 7.2 and 25 °C with a cumulative dose of 18 g h/L. Structural characterization reveals partial disintegration and increased pore size within the active layer, accompanied by chemical evidence of chain scission indicated by the disappearance of O-C-O absorbance in ATR-FTIR spectra. Mechanical properties were evaluated using a UMT-2 universal mechanical tester on wet samples with dimensions of 5 mm width, 76 mm length, and 0.2 mm thickness, employing a pre-stretch of 3 N for 5 s and a stretching velocity of 10^-3 m/s.",
      "reasoning_analysis": "Increasing Factors: The intrinsic molecular structure of Cellulose Acetate relies on extensive intermolecular hydrogen bonding between hydroxyl and acetyl groups, which typically provides a baseline level of mechanical cohesion and tensile strength in the pristine state. Decreasing Factors: The processing history involving exposure to hypochlorite (NaOCl) induces oxidative degradation, evidenced by the observed chain scission (disappearance of O-C-O absorbance) and partial disintegration of the active layer. This reduction in molecular weight severely compromises load transfer capabilities. Furthermore, the increased pore size acts as stress concentration points that facilitate crack initiation. Finally, the testing of wet samples introduces water molecules that plasticize the cellulose matrix, disrupting hydrogen bonding networks and significantly reducing the ultimate tensile strength compared to dry conditions. Dominant Factor: The oxidative chain scission resulting from the hypochlorite cleaning history is the dominant factor. While the intrinsic hydrogen bonding offers some resistance, the chemical breakdown of the backbone and the concomitant physical disintegration of the membrane structure fundamentally undermine the material's continuity, leading to a qualitative reduction in UTS that is further exacerbated by the plasticizing effect of the wet testing environment."
    },
    "analysis_without_hierarchical_structure": {
      "descriptive_text": "The sample consists of a Cellulose Acetate homopolymer obtained as a commercial CA-20 ultrafiltration membrane from Sterlitech. Prior to mechanical characterization, the membrane underwent a hypochlorite cleaning protocol wherein it was soaked in deionized water containing 0.1 g/L free chlorine (NaOCl) at pH 7.2 and 25 °C with a cumulative dose of 18 g h/L. Ultimate tensile strength was evaluated using a UMT-2 universal mechanical tester on wet samples with dimensions of 5 mm width, 76 mm length, and 0.2 mm thickness, applying a pre-stretch of 3 N for 5 s followed by a stretching velocity of 10^-3 m/s.",
      "reasoning_analysis": "Increasing Factors: The inherent chemical composition of Cellulose Acetate features a backbone constructed from rigid glucopyranose rings, which provides substantial structural stiffness and resistance to chain deformation compared to flexible aliphatic polymers. Additionally, the commercial membrane fabrication process likely induces a degree of molecular orientation or densification in the active layer, contributing to baseline mechanical integrity. Decreasing Factors: The processing history involves exposure to hypochlorite solution, where oxidative species can induce chain scission and deacetylation, reducing molecular weight and compromising structural continuity. Furthermore, the testing condition specifies wet samples, where water molecules act as potent plasticizers that disrupt inter-chain hydrogen bonding and increase free volume, significantly lowering the load-bearing capacity. The relatively slow stretching velocity also permits viscoelastic relaxation during deformation. Dominant Factor: While the rigid carbohydrate backbone provides intrinsic strength, the combined effect of water plasticization during testing and potential oxidative degradation from the hypochlorite cleaning history qualitatively dominates the final UTS behavior, leading to a suppression of mechanical strength relative to a dry, untreated pristine sample."
    }
  },
  {
    "doi": null,
    "title": "EXPERIMENTAL INVESTIGATIONS INTO THE EFFECTS OF PROCESS PARAMETERS AND UV CURING ON THE TENSILE STRENGTH OF PROJECTION BASED STEREOLITHOGRAPHY",
    "year": null,
    "chemical_composition": {
      "repeat_unit_psmiles": null,
      "monomers": [
        {
          "name": "Phrozen Beige low-irritation resin",
          "smiles": null,
          "ratio_value": null,
          "ratio_unit": null
        }
      ],
      "additives": [],
      "is_homopolymer": false
    },
    "processing_history": "Phrozen Sonic 4K Mini LCD printer (405 nm). Infill 25%, Exposure 2 s, Layer Height 30 μm. No post-curing. Tensile testing per ASTM D638 Type IV, Shimadzu AG-X plus.",
    "hierarchical_structure": "Layer-by-layer 3D printed structure, infill density 25%.",
    "properties": {
      "UTS": {
        "value": [
          8.635
        ],
        "unit": "MPa"
      }
    },
    "analysis_with_hierarchical_structure": {
      "descriptive_text": "The sample consists of a Phrozen Beige low-irritation resin system, characterized as a heterogeneous mixture rather than a simple homopolymer. It was fabricated using vat photopolymerization via a Phrozen Sonic 4K Mini LCD printer operating at a 405 nm wavelength, with specific processing parameters including a 30 μm layer height, 2 s exposure time, and 25% infill density. The resulting specimen exhibits a layer-by-layer 3D printed architecture with internal infill structures and was subjected to tensile testing according to ASTM D638 Type IV standards using a Shimadzu AG-X plus apparatus without undergoing any post-curing thermal or UV treatment.",
      "reasoning_analysis": "Increasing Factors: The photopolymerization process generates a covalently crosslinked network within the cured resin regions, which intrinsically provides rigidity and resistance to chain slippage, thereby supporting load bearing. Additionally, the relatively fine layer height of 30 μm may promote better interlayer adhesion compared to thicker layers, slightly mitigating Z-axis weakness. Decreasing Factors: The most significant reduction arises from the 25% infill density, which introduces substantial porosity and reduces the effective load-bearing cross-sectional area, acting as a massive stress concentrator. Furthermore, the absence of post-curing likely results in incomplete monomer conversion and a lower final crosslink density, weakening the intrinsic polymer network. The layer-by-layer fabrication also introduces structural anisotropy, creating potential failure planes between deposited layers. Dominant Factor: The low infill density qualitatively dominates the mechanical response by drastically reducing the solid material fraction available to resist tensile loads, while the lack of post-curing ensures the intrinsic material strength remains below its potential maximum, collectively resulting in a significantly compromised UTS compared to fully dense, post-cured specimens."
    },
    "analysis_without_hierarchical_structure": {
      "descriptive_text": "The sample comprises a Phrozen Beige low-irritation resin system, characterized as a non-homopolymer formulation typical for vat photopolymerization. Specimens were fabricated using a Phrozen Sonic 4K Mini LCD printer with a 405 nm light source, utilizing a layer height of 30 μm, an exposure time of 2 seconds, and an infill density of 25%. The printed parts did not undergo any post-curing treatment prior to mechanical evaluation. Ultimate tensile strength was determined through tensile testing performed in accordance with ASTM D638 Type IV standards using a Shimadzu AG-X plus universal testing machine.",
      "reasoning_analysis": "Increasing Factors: The proprietary resin formulation is engineered to form a crosslinked network upon UV exposure, providing a baseline structural integrity, while the fine 30 μm layer height promotes improved interlayer adhesion and contact area relative to coarser printing parameters. Decreasing Factors: The 25% infill density introduces substantial internal porosity and voids that act as stress concentrators and significantly reduce the effective load-bearing cross-sectional area, while the absence of post-curing results in incomplete monomer conversion and lower crosslink density, weakening the polymer network. Additionally, the layer-by-layer manufacturing process introduces anisotropic interfaces that are prone to delamination under tensile load. Dominant Factor: The combination of low infill density and the lack of post-curing qualitatively dominates the UTS behavior; the structural voids drastically limit load transfer capacity, and the under-cured network fails to achieve the maximum intrinsic mechanical strength potential of the resin chemistry."
    }
  },
  {
    "doi": null,
    "title": "Hypochlorite Cleaning Causes Degradation of Polymer Membranes",
    "year": 2007,
    "chemical_composition": {
      "repeat_unit_psmiles": null,
      "monomers": [
        {
          "name": "Cellulose Acetate",
          "smiles": null,
          "ratio_value": null,
          "ratio_unit": null
        }
      ],
      "additives": [],
      "is_homopolymer": true
    },
    "processing_history": "Commercial CA-10 UF membrane (Microdyn-Nadir), integrally skinned asymmetric. Pristine condition. UTS measured by UMT-2 universal mechanical tester, wet samples (5 mm wide, 76 mm long, 0.2 mm thick), pre-stretch 3 N for 5 s, stretching velocity 10^-3 m/s, immersed in liquid.",
    "hierarchical_structure": "Integrally skinned asymmetric membrane with pores in active layer.",
    "properties": {
      "UTS": {
        "value": [
          31.8
        ],
        "unit": "MPa"
      }
    },
    "analysis_with_hierarchical_structure": {
      "descriptive_text": "The investigated material is a commercial Cellulose Acetate homopolymer formulated as a CA-10 ultrafiltration membrane produced by Microdyn-Nadir. This sample possesses an integrally skinned asymmetric hierarchical structure featuring pores within the active layer. Mechanical properties were evaluated in the pristine condition using a UMT-2 universal mechanical tester, where wet samples with dimensions of 5 mm width, 76 mm length, and 0.2 mm thickness were immersed in liquid during testing. The protocol involved a pre-stretch of 3 N maintained for 5 seconds, followed by elongation at a constant velocity of 10^-3 m/s to ascertain the ultimate tensile strength.",
      "reasoning_analysis": "Increasing Factors: The rigid glucopyranose rings within the Cellulose Acetate backbone provide intrinsic chain stiffness, while the potential for intermolecular hydrogen bonding between hydroxyl and acetyl groups offers cohesive strength that supports load bearing. The integrally skinned morphology includes a denser surface layer that may initially distribute stress more effectively than the underlying porous support. Decreasing Factors: The presence of pores within the active layer acts as stress concentrators and reduces the effective load-bearing cross-sectional area, facilitating premature crack initiation and propagation. Critically, the testing was conducted in a wet state immersed in liquid; water molecules act as potent plasticizers for Cellulose Acetate by disrupting inter-chain hydrogen bonds, increasing segmental mobility, and significantly reducing the cohesive energy density required for failure. Dominant Factor: The reduction in intermolecular cohesion caused by water plasticization during wet testing, exacerbated by the stress concentrations inherent to the porous asymmetric morphology, qualitatively dominates the mechanical response, resulting in a UTS significantly lower than that expected for dense, dry bulk Cellulose Acetate films."
    },
    "analysis_without_hierarchical_structure": {
      "descriptive_text": "The sample comprises a Cellulose Acetate homopolymer fabricated as a commercial CA-10 ultrafiltration membrane by Microdyn-Nadir, featuring an integrally skinned asymmetric morphology. Evaluated in its pristine condition, the material underwent mechanical characterization using a UMT-2 universal mechanical tester. The testing protocol utilized wet samples with dimensions of 5 mm width, 76 mm length, and 0.2 mm thickness, applying a pre-stretch of 3 N for 5 seconds followed by a stretching velocity of 10^-3 m/s while immersed in liquid.",
      "reasoning_analysis": "Increasing Factors: The chemical composition based on Cellulose Acetate provides a backbone containing rigid pyranose rings, which inherently restricts chain flexibility and contributes to structural stiffness. Additionally, the potential for intermolecular hydrogen bonding between remaining hydroxyl groups and acetate moieties offers cohesive strength that supports load bearing. Decreasing Factors: The processing history specifies that samples were tested wet and immersed in liquid, where water molecules act as a plasticizer by disrupting intermolecular hydrogen bonds and increasing free volume, thereby significantly reducing tensile strength. Furthermore, the integrally skinned asymmetric morphology introduces a porous substructure that creates stress concentrations and reduces the effective load-bearing cross-sectional area compared to a dense film. Dominant Factor: The plasticization effect induced by the wet testing environment qualitatively dominates the final UTS behavior. While the rigid backbone and asymmetric structure define the baseline mechanics, the absorption of water fundamentally depresses the intermolecular forces critical for stress transfer in Cellulose Acetate, leading to a substantial reduction in strength relative to the dry state."
    }
  },
  {
    "doi": null,
