Repository: hhtrick/HHT-code

# HHT training framework

This directory contains model training, embedding precomputation, inference, article-level baselines and the curated datasets. All commands below assume that the working directory is `train_code/`.

## 3. Datasets and fixed partitions

Each main dataset is a JSON array at `dataset/{property}/{property}.json`. Entries contain source metadata, `chemical_composition`, `processing_history`, `hierarchical_structure`, `properties`, and two generated-analysis objects. Targets are stored as `properties[property]["value"]`; source metadata and target values are not predictive input fields.

| Property | Train | Validation | Test | Total |
|---|---:|---:|---:|---:|

File: train_code/dataset/UTS/UTS.json (part 151 of 292)
[
    "title": "Investigation on tensile strength changes and the fingerprint products of crystalline and amorphous cellulose at their early pyrolysis stage to advance cellulosic wastes recycle",
    "year": null,
    "chemical_composition": {
      "repeat_unit_psmiles": null,
      "monomers": [
        {
          "name": "Cellobiose",
          "smiles": "OC[C@H]1O[C@@H](O[C@H]2[C@H](O)[C@@H](O)[C@H](O[C@@H]2CO)O)[C@H](O)[C@@H](O)[C@@H]1O",
          "ratio_value": null,
          "ratio_unit": null
        }
      ],
      "additives": [],
      "is_homopolymer": true
    },
    "processing_history": "ReaxFF MD simulation using LAMMPS. Crystalline cellulose Iβ model pyrolyzed at 1000 K for 25 ps at maintained density. Uniaxial tension along z-axis at strain rate 1e10 s^-1. UTS determined as fracture stress.",
    "hierarchical_structure": "Crystalline cellulose Iβ, fully periodic crystalline structure, 12,600 atoms, density 1.49 g/cm^3.",
    "properties": {
      "UTS": {
        "value": [
          5460.0
        ],
        "unit": "MPa"
      }
    },
    "analysis_with_hierarchical_structure": {
      "descriptive_text": "The sample comprises a cellulose homopolymer derived from the cellobiose repeat unit, characterized by a fully periodic crystalline cellulose Iβ structure containing 12,600 atoms with a density of 1.49 g/cm³. The material properties were evaluated using ReaxFF molecular dynamics simulations implemented in LAMMPS, wherein the crystalline model underwent pyrolysis at 1000 K for 25 ps under constant density conditions. Subsequent mechanical characterization involved applying uniaxial tension along the z-axis at a strain rate of 1e10 s^-1 to determine the ultimate tensile strength based on the fracture stress.",
      "reasoning_analysis": "Increasing Factors: The fully periodic crystalline cellulose Iβ structure provides a highly ordered lattice stabilized by an extensive network of intra- and inter-molecular hydrogen bonds, which significantly enhances load transfer efficiency and resistance to chain slip. Additionally, the covalent glycosidic linkages along the polymer backbone offer high intrinsic bond strength, while the extremely high strain rate (1e10 s^-1) inherent to the simulation methodology suppresses viscoelastic relaxation, leading to an artificially elevated fracture stress. Decreasing Factors: The pyrolysis processing history at 1000 K introduces substantial thermal energy that may induce bond scission, depolymerization, or structural disordering within the crystalline lattice, thereby compromising the integrity of the load-bearing network. Furthermore, maintaining constant density during high-temperature treatment could trap internal residual stresses or prevent the relaxation of thermally induced defects, potentially creating stress concentration sites. Dominant Factor: The intrinsic mechanical robustness of the highly ordered crystalline Iβ lattice, amplified by the high strain rate effects typical of molecular dynamics simulations, qualitatively dominates the UTS behavior by establishing a high strength baseline; however, the extent of thermal degradation incurred during the pyrolysis step serves as the critical limiting factor that determines the deviation from the theoretical strength of pristine cellulose."
    },
    "analysis_without_hierarchical_structure": {
      "descriptive_text": "The sample comprises a cellulose homopolymer derived from the cellobiose monomer, initially structured as a Crystalline cellulose Iβ model. The material behavior was investigated using ReaxFF molecular dynamics simulations implemented in LAMMPS. The computational model underwent pyrolysis at 1000 K for 25 ps while maintaining constant density, followed by uniaxial tension applied along the z-axis at a strain rate of 1e10 s^-1 to determine the ultimate tensile strength as the fracture stress.",
      "reasoning_analysis": "Increasing Factors: The alignment of the uniaxial tension along the z-axis corresponds to the direction of the covalent polymer backbone, engaging the strong intramolecular covalent bonds rather than weaker intermolecular forces, which intrinsically drives the UTS higher. Additionally, the extremely high strain rate of 1e10 s^-1 inherent to the molecular dynamics simulation suppresses viscoelastic relaxation and chain disentanglement mechanisms, leading to an elevated fracture stress. Decreasing Factors: The processing history involves pyrolysis at 1000 K for 25 ps, which induces thermal degradation, bond scission, and disruption of the initial Crystalline cellulose Iβ hydrogen bonding network, thereby introducing structural defects that qualitatively reduce the load-bearing capacity. Dominant Factor: While the alignment along the covalent backbone establishes a high theoretical strength baseline, the structural disruption caused by the high-temperature pyrolysis is the dominant factor determining the final UTS, as the introduction of thermal defects and bond scission fundamentally limits the load-bearing capacity relative to a pristine crystalline model."
    }
  },
  {
    "doi": null,
    "title": "Influence of thermal conditions on the tensile properties of basalt fiber reinforced polypropylene–clay nanocomposites",
    "year": 2013,
    "chemical_composition": {
      "repeat_unit_psmiles": "[*]CC(C)[*]",
      "monomers": [
        {
          "name": "Propylene",
          "smiles": "C=CC",
          "ratio_value": null,
          "ratio_unit": null
        }
      ],
      "additives": [
        {
          "name": "Cloisite 15A",
          "type": "filler",
          "amount_value": 1,
          "amount_unit": "wt%"
        },
        {
          "name": "PP-g-MA",
          "type": "compatibilizer",
          "amount_value": 5,
          "amount_unit": "wt%"
        },
        {
          "name": "Ciba–Irganox B215",
          "type": "stabilizer",
          "amount_value": 0.2,
          "amount_unit": "wt%"
        }
      ],
      "is_homopolymer": false
    },
    "processing_history": "Melt blending in twin screw extruder (165-195 °C, 150 rpm), Injection molding (175-205 °C, 96 bar). Nanoclay dried at 80 °C for 4 h. Tensile test at High Temperature (120 °C) according to ASTM D-638-10, crosshead speed 25 mm/min.",
    "hierarchical_structure": "Exfoliated nanoclay structure in PP matrix.",
    "properties": {
      "UTS": {
        "value": [
          16.53
        ],
        "unit": "MPa"
      }
    },
    "analysis_with_hierarchical_structure": {
      "descriptive_text": "The material system comprises a polypropylene matrix reinforced with 1 wt% Cloisite 15A nanoclay, compatibilized with 5 wt% polypropylene-graft-maleic anhydride (PP-g-MA), and stabilized with 0.2 wt% Ciba–Irganox B215. Prior to compounding, the nanoclay was dried at 80 °C for 4 hours to remove moisture. The composite was fabricated via melt blending in a twin-screw extruder operating between 165 and 195 °C at 150 rpm, followed by injection molding at temperatures ranging from 175 to 205 °C under 96 bar pressure. Morphological characterization confirms an exfoliated nanoclay structure within the polypropylene matrix. Mechanical evaluation was conducted via tensile testing at an elevated temperature of 120 °C in accordance with ASTM D-638-10, utilizing a crosshead speed of 25 mm/min.",
      "reasoning_analysis": "Increasing Factors: The incorporation of Cloisite 15A nanoclay provides high aspect ratio reinforcement that enhances load transfer capacity, particularly due to the confirmed exfoliated structure which maximizes the interfacial surface area between the filler and the matrix. The addition of 5 wt% PP-g-MA acts as a compatibilizer, improving interfacial adhesion between the polar clay and non-polar polypropylene, thereby facilitating efficient stress transfer and preventing premature debonding. Furthermore, the inclusion of Ciba–Irganox B215 stabilizer mitigates thermo-oxidative degradation during the high-temperature extrusion and molding processes, preserving the molecular weight and intrinsic strength of the polymer chains. Decreasing Factors: The most significant reducing factor is the tensile testing condition at 120 °C, which approaches the melting temperature of polypropylene, causing significant thermal softening of the semi-crystalline matrix and reducing its yield strength and stiffness compared to room temperature performance. Additionally, the high shear rates during twin-screw extrusion and injection molding could induce chain scission if not fully controlled, potentially lowering the molecular weight and ultimate strength. Dominant Factor: While the exfoliated nanoclay structure and compatibilizer synergy significantly enhance the mechanical integrity relative to neat polypropylene, the elevated testing temperature of 120 °C is the dominant factor governing the absolute UTS magnitude, as the thermal softening of the matrix fundamentally limits the load-bearing capacity of the continuous phase despite the reinforcing effects of the nanofiller."
    },
    "analysis_without_hierarchical_structure": {
      "descriptive_text": "The sample comprises a polypropylene-based nanocomposite reinforced with 1 wt% Cloisite 15A nanoclay filler, compatibilized with 5 wt% PP-g-MA, and stabilized with 0.2 wt% Ciba–Irganox B215. The nanoclay was preconditioned by drying at 80 °C for 4 hours prior to melt blending in a twin-screw extruder operated between 165 and 195 °C at 150 rpm. The resulting compound was shaped via injection molding at temperatures ranging from 175 to 205 °C under 96 bar pressure, and tensile properties were evaluated at an elevated temperature of 120 °C according to ASTM D-638-10 with a crosshead speed of 25 mm/min.",
      "reasoning_analysis": "Increasing Factors: The incorporation of high-aspect-ratio Cloisite 15A nanoclay provides potential reinforcement through load transfer mechanisms, while the presence of PP-g-MA compatibilizer enhances interfacial adhesion between the hydrophilic clay and hydrophobic polypropylene matrix, promoting efficient stress distribution. Additionally, the inclusion of Ciba–Irganox B215 stabilizer mitigates thermo-oxidative degradation during high-shear extrusion, preserving molecular weight, and the injection molding process induces polymer chain orientation in the flow direction which can enhance strength anisotropically. Decreasing Factors: The most significant diminishing factor is the tensile testing condition conducted at 120 °C, which is close to the melting transition of polypropylene, leading to increased segmental mobility and thermal softening of the amorphous phase. Furthermore, incomplete exfoliation of the nanoclay could lead to agglomerates acting as stress concentrators, and any residual moisture despite drying could induce voids during high-temperature processing. Dominant Factor: The elevated testing temperature of 120 °C qualitatively dominates the final UTS behavior. While the composite formulation is designed to enhance mechanical performance, the thermal energy at this testing condition activates significant viscoelastic flow and reduces the crystalline constraint effectiveness, thereby governing the material’s response in a softening regime that fundamentally defines the mechanical limits under these specific characterization conditions."
    }
  },
  {
    "doi": null,
    "title": "EXPERIMENTAL INVESTIGATIONS INTO THE EFFECTS OF PROCESS PARAMETERS AND UV CURING ON THE TENSILE STRENGTH OF PROJECTION BASED STEREOLITHOGRAPHY",
    "year": null,
    "chemical_composition": {
      "repeat_unit_psmiles": null,
      "monomers": [
        {
          "name": "Phrozen Beige low-irritation resin",
          "smiles": null,
          "ratio_value": null,
          "ratio_unit": null
        }
      ],
      "additives": [],
      "is_homopolymer": false
    },
    "processing_history": "Phrozen Sonic 4K Mini LCD printer (405 nm). Infill 25%, Exposure 6 s, Layer Height 75 μm. No post-curing. Tensile testing per ASTM D638 Type IV, Shimadzu AG-X plus.",
    "hierarchical_structure": "Layer-by-layer 3D printed structure, infill density 25%.",
    "properties": {
      "UTS": {
        "value": [
          10.513
        ],
        "unit": "MPa"
      }
    },
    "analysis_with_hierarchical_structure": {
      "descriptive_text": "The sample consists of a Phrozen Beige low-irritation resin formulation processed via vat photopolymerization using a Phrozen Sonic 4K Mini LCD printer operating at a wavelength of 405 nm. The fabrication parameters included a layer height of 75 μm, an exposure time of 6 seconds per layer, and an internal infill density of 25%, resulting in a distinct layer-by-layer 3D printed architecture. No post-curing thermal or UV treatment was applied following fabrication, and the mechanical properties were evaluated via tensile testing according to ASTM D638 Type IV standards using a Shimadzu AG-X plus universal testing machine.",
      "reasoning_analysis": "Increasing Factors: The photopolymerizable resin formulation enables the formation of a covalently crosslinked network upon UV exposure, which inherently restricts chain mobility and provides structural rigidity conducive to higher ultimate tensile strength. Additionally, the 6-second exposure time per layer facilitates initial interlayer bonding, promoting continuity across the printed z-axis. Decreasing Factors: The absence of post-curing treatment likely results in an incomplete degree of conversion, leaving residual unreacted monomers that act as plasticizing defects and reduce the overall crosslink density. Furthermore, the low infill density of 25% introduces significant structural porosity and stress concentrations at the junctions between the infill lattice and outer shells, while the layer-by-layer fabrication method creates anisotropic interfaces that are prone to delamination under tensile load. Dominant Factor: The lack of post-curing qualitatively dominates the final UTS behavior by fundamentally limiting the intrinsic strength of the polymer network and interlayer adhesion; this material-level weakness is critically exacerbated by the low infill density, which reduces the effective load-bearing cross-section and introduces macroscopic structural discontinuities."
    },
    "analysis_without_hierarchical_structure": {
      "descriptive_text": "The sample consists of a commercial photopolymer system identified as Phrozen Beige low-irritation resin, which functions as a multi-component mixture rather than a simple homopolymer. Specimens were fabricated using additive manufacturing via a Phrozen Sonic 4K Mini LCD printer utilizing a 405 nm light source, with processing parameters set to a 25% infill density, 6-second exposure time per layer, and a layer height of 75 μm. Notably, the printed parts underwent no subsequent post-curing thermal or UV treatment prior to mechanical characterization. Tensile properties were evaluated according to the ASTM D638 Type IV standard using a Shimadzu AG-X plus universal testing machine.",
      "reasoning_analysis": "Increasing Factors: The formation of a covalently crosslinked network during the photopolymerization process provides inherent structural rigidity and load-bearing capacity characteristic of thermoset systems. Decreasing Factors: The processing history specifies a 25% infill density, which introduces significant internal porosity and reduces the effective load-bearing cross-sectional continuity, acting as severe stress concentrators. Furthermore, the absence of post-curing leaves a fraction of unreacted monomers within the matrix, which can act as plasticizers and result in a lower crosslink density than achievable, thereby weakening intermolecular forces. The layered manufacturing process also introduces anisotropic interlayer boundaries that serve as potential sites for delamination under tensile load. Dominant Factor: The low infill density is the dominant factor; while the resin chemistry establishes a baseline strength, the introduction of 75% void volume within the specimen geometry fundamentally compromises the structural integrity, causing the UTS to be governed by the collapse of the internal lattice structure rather than the intrinsic strength of the cured polymer material."
    }
  },
  {
    "doi": null,
    "title": "Investigation on tensile strength changes and the fingerprint products of crystalline and amorphous cellulose at their early pyrolysis stage to advance cellulosic wastes recycle",
    "year": null,
    "chemical_composition": {
      "repeat_unit_psmiles": null,
      "monomers": [
        {
          "name": "Cellobiose",
          "smiles": "OC[C@H]1O[C@@H](O[C@H]2[C@H](O)[C@@H](O)[C@H](O[C@@H]2CO)O)[C@H](O)[C@@H](O)[C@@H]1O",
          "ratio_value": null,
          "ratio_unit": null
        }
      ],
      "additives": [],
      "is_homopolymer": true
    },
    "processing_history": "ReaxFF MD simulation using LAMMPS. Crystalline cellulose Iβ model pyrolyzed at 600 K for 25 ps at maintained density. Uniaxial tension along z-axis at strain rate 1e10 s^-1. UTS determined as fracture stress.",
    "hierarchical_structure": "Crystalline cellulose Iβ, fully periodic crystalline structure, 12,600 atoms, density 1.49 g/cm^3.",
    "properties": {
      "UTS": {
        "value": [
          8840.0
        ],
        "unit": "MPa"
      }
    },
    "analysis_with_hierarchical_structure": {
      "descriptive_text": "The sample comprises a crystalline cellulose Iβ homopolymer based on cellobiose repeat units, modeled as a fully periodic structure containing 12,600 atoms with a density of 1.49 g/cm³. The material history involves ReaxFF molecular dynamics simulations performed using LAMMPS, wherein the crystalline model was subjected to pyrolysis at 600 K for 25 ps under constant density conditions. Mechanical characterization was conducted via uniaxial tension applied along the z-axis at a strain rate of 1e10 s⁻¹, with the ultimate tensile strength identified as the fracture stress during deformation.",
      "reasoning_analysis": "Increasing Factors: The fully periodic crystalline cellulose Iβ structure provides a highly ordered lattice stabilized by an extensive network of interchain and intrachain hydrogen bonds, which significantly enhances load transfer efficiency. Additionally, the application of uniaxial tension along the z-axis aligns the stress with the covalent glycosidic backbone, maximizing the contribution of strong covalent bonds to the mechanical resistance. The ultra-high strain rate of 1e10 s⁻¹ inherent to the molecular dynamics simulation also limits chain relaxation time, typically resulting in elevated fracture stress compared to quasi-static conditions. Decreasing Factors: The processing history includes pyrolysis at 600 K, which introduces significant thermal energy capable of initiating chain scission, glycosidic bond cleavage, or structural defects within the cellulose lattice prior to or during tensioning. This thermal degradation reduces the effective load-bearing cross-section and introduces stress concentration points that facilitate earlier failure. Dominant Factor: The intrinsic strength derived from the covalent backbone alignment along the loading axis within the dense crystalline lattice qualitatively dominates the mechanical response. While the thermal history introduces degradative pathways, the high degree of crystallinity and the directionality of the applied stress relative to the polymer chains ensure that the fracture behavior is primarily governed by the breaking of the covalent backbone rather than interchain slip or thermal softening alone."
    },
    "analysis_without_hierarchical_structure": {
      "descriptive_text": "The sample consists of a cellulose homopolymer modeled based on the cellobiose repeat unit, specifically representing a Crystalline cellulose Iβ structure without any additives. The material behavior was investigated using ReaxFF molecular dynamics simulations performed in LAMMPS, wherein the crystalline model was subjected to pyrolysis at 600 K for 25 ps while maintaining constant density. Following thermal treatment, the ultimate tensile strength was determined as the fracture stress obtained from uniaxial tension applied along the z-axis at a strain rate of 1e10 s^-1.",
      "reasoning_analysis": "Increasing Factors: The crystalline cellulose Iβ architecture provides extensive inter- and intra-molecular hydrogen bonding networks that enhance load transfer between chains. Furthermore, the uniaxial tension applied along the z-axis aligns the stress with the covalent glycosidic backbone, maximizing the theoretical strength, while the extremely high strain rate inherent to the molecular dynamics simulation suppresses viscoelastic relaxation, artificially elevating the fracture stress. Decreasing Factors: The processing history involves pyrolysis at 600 K, which induces thermal degradation and chain scission within the cellulose structure. This bond breaking reduces the effective molecular weight and disrupts the crystalline hydrogen bonding network, thereby diminishing the material's load-bearing capacity and intrinsic toughness. Dominant Factor: While the thermal degradation from pyrolysis introduces structural defects that lower the intrinsic strength relative to a pristine crystal, the extremely high strain rate applied during the tension test is the dominant dynamic factor that qualitatively dictates the final observed UTS magnitude, as it prevents chain relaxation and forces brittle-like fracture behavior at elevated stress levels compared to quasi-static conditions."
    }
  },
  {
    "doi": null,
    "title": "Investigation on tensile strength changes and the fingerprint products of crystalline and amorphous cellulose at their early pyrolysis stage to advance cellulosic wastes recycle",
    "year": null,
    "chemical_composition": {
      "repeat_unit_psmiles": null,
      "monomers": [
        {
          "name": "Cellobiose",
          "smiles": "OC[C@H]1O[C@@H](O[C@H]2[C@H](O)[C@@H](O)[C@H](O[C@@H]2CO)O)[C@H](O)[C@@H](O)[C@@H]1O",
          "ratio_value": null,
          "ratio_unit": null
        }
      ],
      "additives": [],
      "is_homopolymer": true
    },
    "processing_history": "ReaxFF MD simulation using LAMMPS. Amorphous cellulose model pyrolyzed at 1800 K for 25 ps at maintained density. Uniaxial tension along z-axis at strain rate 1e10 s^-1. UTS determined as yield stress.",
    "hierarchical_structure": "Amorphous cellulose, irregular configuration, 10 chains (DP=30), 12,630 atoms, density 1.08 g/cm^3.",
    "properties": {
      "UTS": {
        "value": [
          296.0
        ],
        "unit": "MPa"
      }
    },
    "analysis_with_hierarchical_structure": {
      "descriptive_text": "The sample comprises an amorphous cellulose homopolymer modeled using Cellobiose repeat units, consisting of 10 chains with a degree of polymerization of 30 and a total system size of 12,630 atoms at a density of 1.08 g/cm^3. Generated via ReaxFF molecular dynamics simulations using LAMMPS, the amorphous cellulose model underwent pyrolysis at 1800 K for 25 ps while maintaining constant density. Mechanical properties were evaluated by applying uniaxial tension along the z-axis at a strain rate of 1e10 s^-1, with the ultimate tensile strength defined as the yield stress within this computational framework.",
      "reasoning_analysis": "Increasing Factors: The rigid pyranose rings within the cellulose backbone and the potential for extensive hydrogen bonding networks provide intrinsic resistance to chain deformation. Additionally, the extremely high strain rate (1e10 s^-1) employed in the simulation restricts viscoelastic relaxation and chain disentanglement, kinetically enhancing the apparent yield stress relative to experimental timescales. Decreasing Factors: The amorphous hierarchical structure lacks the crystalline reinforcement typical of high-strength cellulosic fibers, while the low degree of polymerization (DP=30) limits entanglement density and load transfer efficiency. Crucially, the pyrolysis history at 1800 K likely induces significant thermal degradation and bond scission within the glycosidic linkages, introducing structural defects that compromise mechanical integrity. Dominant Factor: The structural limitations imposed by the low molecular weight and amorphous morphology, exacerbated by the thermal degradation from the pyrolysis process, qualitatively dominate the intrinsic mechanical capability of the material, fundamentally limiting the UTS despite the kinetic strengthening effects introduced by the high strain rate simulation conditions."
    },
    "analysis_without_hierarchical_structure": {
      "descriptive_text": "The sample comprises a cellulose homopolymer constructed from cellobiose monomeric units. Its mechanical properties were evaluated using ReaxFF molecular dynamics simulations within the LAMMPS framework, where an amorphous cellulose model underwent pyrolysis at 1800 K for 25 ps under constant density conditions. Subsequent mechanical testing involved applying uniaxial tension along the z-axis at an ultra-high strain rate of 1e10 s^-1, with the ultimate tensile strength identified as the yield stress.",
      "reasoning_analysis": "Increasing Factors: The ultra-high strain rate of 1e10 s^-1 inherent to the molecular dynamics simulation restricts viscoelastic relaxation processes, typically resulting in an elevated yield stress compared to experimental timescales. Additionally, any crosslinking events occurring during the 1800 K pyrolysis could introduce covalent networks that resist deformation. Decreasing Factors: The amorphous nature of the model lacks the crystalline domains and oriented hydrogen bonding networks that provide high tensile strength in native cellulose fibers. Furthermore, pyrolysis at 1800 K induces significant thermal degradation, including chain scission and dehydration, which severely compromises the molecular weight and structural integrity of the polymer backbone. Dominant Factor: The extensive thermal degradation and loss of backbone continuity caused by pyrolysis at 1800 K qualitatively dominate the mechanical response, fundamentally reducing the material's intrinsic load-bearing capacity despite the apparent strengthening effects induced by the high strain rate simulation conditions."
    }
  },
  {
    "doi": null,
    "title": "Influence of thermal conditions on the tensile properties of basalt fiber reinforced polypropylene–clay nanocomposites",
    "year": 2013,
    "chemical_composition": {
      "repeat_unit_psmiles": "[*]CC(C)[*]",
      "monomers": [
        {
          "name": "Propylene",
          "smiles": "C=CC",
          "ratio_value": null,
          "ratio_unit": null
        }
      ],
      "additives": [
        {
          "name": "Cloisite 15A",
          "type": "filler",
          "amount_value": 3,
          "amount_unit": "wt%"
        },
        {
          "name": "PP-g-MA",
          "type": "compatibilizer",
          "amount_value": 5,
          "amount_unit": "wt%"
        },
        {
          "name": "Ciba–Irganox B215",
          "type": "stabilizer",
          "amount_value": 0.2,
          "amount_unit": "wt%"
        }
      ],
      "is_homopolymer": false
    },
    "processing_history": "Melt blending in twin screw extruder (165-195 °C, 150 rpm), Injection molding (175-205 °C, 96 bar). Nanoclay dried at 80 °C for 4 h. Tensile test at High Temperature (120 °C) according to ASTM D-638-10, crosshead speed 25 mm/min.",
    "hierarchical_structure": "Exfoliated nanoclay structure in PP matrix.",
    "properties": {
      "UTS": {
        "value": [
          16.94
        ],
        "unit": "MPa"
      }
    },
    "analysis_with_hierarchical_structure": {
      "descriptive_text": "The sample comprises a polypropylene matrix reinforced with 3 wt% Cloisite 15A nanoclay filler, compatibilized with 5 wt% polypropylene-graft-maleic anhydride (PP-g-MA) and stabilized with 0.2 wt% Ciba–Irganox B215. Prior to compounding, the nanoclay was dried at 80 °C for 4 hours to mitigate moisture effects. The composite was manufactured via melt blending in a twin-screw extruder operating between 165 and 195 °C at 150 rpm, followed by injection molding at 175 to 205 °C under 96 bar pressure. Morphological analysis indicates an exfoliated nanoclay structure dispersed within the polypropylene matrix. Mechanical characterization was conducted using tensile testing at an elevated temperature of 120 °C in accordance with ASTM D-638-10, utilizing a crosshead speed of 25 mm/min.",
      "reasoning_analysis": "Increasing Factors: The exfoliated nanoclay structure provides a high aspect ratio reinforcement phase that significantly enhances load transfer efficiency compared to intercalated or micro-composite structures. The inclusion of 5 wt% PP-g-MA compatibilizer improves interfacial adhesion between the hydrophilic clay and hydrophobic polypropylene matrix, reducing stress concentration at the interface and preventing premature debonding. Additionally, the stabilizer prevents thermal-oxidative degradation during high-shear extrusion, preserving molecular weight, while injection molding induces molecular orientation along the flow direction which can align polymer chains and clay platelets to resist tensile loads. Decreasing Factors: The tensile testing condition at 120 °C represents a significant thermal load for polypropylene, as this temperature approaches the melting transition where crystalline regions become unstable and amorphous chain mobility increases drastically, leading to thermal softening and reduced yield strength. Furthermore, any slight imperfections in the exfoliation process could introduce stress concentrators that initiate failure under high thermal energy. Dominant Factor: The synergistic interaction between the exfoliated nanoclay morphology and the PP-g-MA compatibilizer qualitatively dominates the UTS behavior. While the elevated testing temperature inherently suppresses the matrix strength, the effectiveness of the stress transfer mechanism at the filler-matrix interface determines the composite's ability to retain mechanical integrity under these thermal conditions, distinguishing its performance from that of unreinforced polypropylene which would exhibit significantly reduced strength at 120 °C."
    },
    "analysis_without_hierarchical_structure": {
      "descriptive_text": "The sample consists of a polypropylene-based nanocomposite containing 3 wt% Cloisite 15A nanoclay filler, 5 wt% PP-g-MA compatibilizer, and 0.2 wt% Ciba–Irganox B215 stabilizer. The nanoclay was preconditioned by drying at 80 °C for 4 hours before being melt blended with the polymer matrix in a twin screw extruder operating between 165 and 195 °C at 150 rpm. The compounded material was subsequently shaped via injection molding at temperatures ranging from 175 to 205 °C under 96 bar pressure, and the Ultimate Tensile Strength was characterized by tensile testing at an elevated temperature of 120 °C according to ASTM D-638-10 with a crosshead speed of 25 mm/min.",
      "reasoning_analysis": "Increasing Factors: The inclusion of Cloisite 15A nanoclay introduces high aspect ratio platelets that can enhance load-bearing capacity through stress transfer mechanisms, provided sufficient exfoliation is achieved. The addition of PP-g-MA compatibilizer critically improves interfacial adhesion between the hydrophobic polypropylene matrix and the hydrophilic clay surface, facilitating effective stress transfer and preventing premature debonding. Furthermore, the use of Ciba–Irganox B215 stabilizer mitigates thermo-oxidative degradation during the high-shear melt blending and injection molding processes, preserving the molecular weight and intrinsic strength of the polymer chains. Decreasing Factors: The most significant reducing factor is the tensile testing condition performed at 120 °C, which places the polypropylene matrix near its melting transition, causing severe thermal softening and a drastic reduction in modulus and strength compared to ambient conditions. Additionally, incomplete exfoliation or agglomeration of the nanoclay particles could act as stress concentration sites, initiating early failure, while the high shear rates during processing could potentially induce chain scission if the stabilizer efficacy is exceeded. Dominant Factor: The elevated testing temperature of 120 °C is the dominant factor governing the final UTS behavior. While the nanoclay and compatibilizer system is designed to reinforce the matrix, the thermal energy at this temperature significantly increases polymer chain mobility and reduces crystalline integrity, fundamentally limiting the load-bearing capability of the composite regardless of the reinforcement efficiency."
    }
  },
  {
    "doi": null,
    "title": "Investigation on tensile strength changes and the fingerprint products of crystalline and amorphous cellulose at their early pyrolysis stage to advance cellulosic wastes recycle",
    "year": null,
    "chemical_composition": {
      "repeat_unit_psmiles": null,
      "monomers": [
        {
          "name": "Cellobiose",
          "smiles": "OC[C@H]1O[C@@H](O[C@H]2[C@H](O)[C@@H](O)[C@H](O[C@@H]2CO)O)[C@H](O)[C@@H](O)[C@@H]1O",
          "ratio_value": null,
          "ratio_unit": null
        }
      ],
      "additives": [],
      "is_homopolymer": true
    },
    "processing_history": "ReaxFF MD simulation using LAMMPS. Crystalline cellulose Iβ model pyrolyzed at 1600 K for 25 ps at maintained density. Uniaxial tension along z-axis at strain rate 1e10 s^-1. UTS determined as yield stress (ductile).",
    "hierarchical_structure": "Crystalline cellulose Iβ, fully periodic crystalline structure, 12,600 atoms, density 1.49 g/cm^3.",
    "properties": {
      "UTS": {
        "value": [
          775.0
        ],
        "unit": "MPa"
      }
    },
    "analysis_with_hierarchical_structure": {
      "descriptive_text": "The sample consists of a cellulose homopolymer derived from cellobiose monomers, initially modeled as a fully periodic crystalline cellulose Iβ structure comprising 12,600 atoms with a density of 1.49 g/cm^3. The material behavior was investigated using ReaxFF molecular dynamics simulations within the LAMMPS framework, wherein the crystalline model was subjected to pyrolysis at 1600 K for 25 ps while maintaining constant density. Following this thermal treatment, mechanical properties were assessed via uniaxial tension applied along the z-axis at a strain rate of 1e10 s^-1, with the ultimate tensile strength defined as the yield stress indicative of ductile behavior.",
      "reasoning_analysis": "Increasing Factors: The alignment of the uniaxial tension along the z-axis likely corresponds to the polymer chain direction, leveraging the high intrinsic stiffness of the covalent glucose backbone and the dense packing (1.49 g/cm^3) to maximize load-bearing capacity. Additionally, the extremely high strain rate (1e10 s^-1) inherent to the molecular dynamics simulation restricts viscoelastic relaxation and chain disentanglement time, typically resulting in an elevated yield stress compared to quasi-static experimental conditions. Decreasing Factors: The processing history involves pyrolysis at 1600 K, which significantly exceeds the thermal decomposition threshold of cellulose, leading to extensive chain scission, glycosidic bond breakage, and the destruction of the interchain hydrogen-bonding network essential for crystalline integrity. This severe thermal degradation transforms the initially brittle crystalline structure into a disordered, chemically compromised state, fundamentally reducing the material's ability to sustain load. Dominant Factor: The thermal degradation induced by the 1600 K pyrolysis is the dominant factor governing the final UTS behavior. While the high strain rate and chain alignment provide mechanistic reinforcement, the irreversible chemical breakdown of the polymer backbone and loss of crystalline order during processing qualitatively dictate a lower strength profile relative to pristine crystalline cellulose, shifting the failure mode from brittle fracture to ductile yielding."
    },
    "analysis_without_hierarchical_structure": {
      "descriptive_text": "The sample consists of a cellulose homopolymer derived from cellobiose repeat units without any additional additives. The material behavior was investigated through ReaxFF molecular dynamics simulations performed using LAMMPS, utilizing a crystalline cellulose Iβ model. This model was subjected to pyrolysis at 1600 K for 25 ps under maintained density conditions, followed by uniaxial tension applied along the z-axis at a strain rate of 1e10 s^-1 to determine the ultimate tensile strength as the yield stress in a ductile regime.",
      "reasoning_analysis": "Increasing Factors: The initial crystalline cellulose Iβ architecture provides a highly ordered structure with extensive interchain hydrogen bonding and covalent backbone alignment along the z-axis, which intrinsically supports high load-bearing capacity. Furthermore, the processing history specifies an ultra-high strain rate of 1e10 s^-1 during uniaxial tension, which typically induces significant viscoelastic stiffening and artificially elevates the observed yield stress compared to quasi-static experimental conditions. Decreasing Factors: The pyrolysis processing step at 1600 K induces severe thermal degradation, leading to covalent bond scission and the breakdown of the crystalline lattice despite maintained density. This structural disordering and reduction in polymer chain length fundamentally compromise the material's integrity and load-transfer capabilities, driving the UTS down relative to pristine cellulose. Dominant Factor: The thermal degradation induced by the extreme pyrolysis temperature is the dominant factor governing the final UTS behavior. While the high strain rate inflates the measured stress value, the fundamental loss of covalent continuity and crystalline order establishes a lowered intrinsic strength ceiling, meaning the material fails based on its pyrolyzed structural state rather than its original pristine cellulose potential."
    }
  },
  {
    "doi": null,
    "title": "Effect of modulus of elasticity and thickness of the CFRP plate on the performance of a novel anchor for structural retrofitting and rehabilitation applications",
    "year": 2017,
    "chemical_composition": {
      "repeat_unit_psmiles": null,
      "monomers": [],
      "additives": [
        {
          "name": "Carbon fibre",
          "type": "filler",
          "amount_value": null,
          "amount_unit": null
        }
      ],
      "is_homopolymer": false
    },
    "processing_history": "Commercially available 50 mm wide, 1.4 mm thick CFRP plate. Tested in a novel prestressing anchor setup using a 250 kN MTS tension test machine with servo controlled hydraulic system. Loading rate 0.01 mm/s. UTS value reported as guaranteed manufacturer specification validated by anchor failure load.",
    "hierarchical_structure": "Orthotropic material. Unidirectional carbon fibres. Plate thickness 1.4 mm. Failure mode: tensile rupture outside anchor with fibres spread apart.",
    "properties": {
      "UTS": {
        "value": [
          2900
        ],
        "unit": "MPa"
      }
    },
    "analysis_with_hierarchical_structure": {
