Repository: hhtrick/HHT-code

# HHT training framework

This directory contains model training, embedding precomputation, inference, article-level baselines and the curated datasets. All commands below assume that the working directory is `train_code/`.

## 3. Datasets and fixed partitions

Each main dataset is a JSON array at `dataset/{property}/{property}.json`. Entries contain source metadata, `chemical_composition`, `processing_history`, `hierarchical_structure`, `properties`, and two generated-analysis objects. Targets are stored as `properties[property]["value"]`; source metadata and target values are not predictive input fields.

| Property | Train | Validation | Test | Total |
|---|---:|---:|---:|---:|

File: train_code/dataset/UTS/UTS.json (part 152 of 292)
[
      "descriptive_text": "The sample is a commercially available Carbon Fiber Reinforced Polymer (CFRP) plate characterized as an orthotropic material reinforced with unidirectional carbon fibres within a polymer matrix. The specimen measures 50 mm in width and 1.4 mm in thickness and was subjected to mechanical testing in a novel prestressing anchor setup using a 250 kN MTS tension test machine with a servo-controlled hydraulic system at a loading rate of 0.01 mm/s. The Ultimate Tensile Strength was determined based on the guaranteed manufacturer specification validated by the anchor failure load, with the observed failure mode identified as tensile rupture outside the anchor region accompanied by fibre spreading.",
      "reasoning_analysis": "Increasing Factors: The inclusion of unidirectional carbon fibres provides exceptional intrinsic tensile strength along the loading axis, significantly elevating the composite UTS compared to the neat polymer matrix. Furthermore, the commercial manufacturing history implies optimized fibre impregnation and curing cycles that maximize fibre-matrix adhesion, while the novel prestressing anchor setup used during characterization minimizes stress concentrations at the grips, allowing the material to sustain higher loads before premature grip-induced failure occurs. Decreasing Factors: The overall strength is limited by the shear strength of the polymer matrix and the fibre-matrix interfacial adhesion, as inefficient stress transfer would prevent the fibres from reaching their full load-bearing potential. The observed failure mode involving fibres spreading apart suggests delamination or lateral instability, which can reduce the effective load-bearing cross-section, while the reliance on manufacturer specifications may reflect a conservative safety margin rather than the absolute theoretical maximum. Dominant Factor: The high modulus and strength of the unidirectional carbon fibres qualitatively dominate the UTS behavior, evidenced by the failure mode occurring via tensile rupture outside the anchor region; this confirms that the composite architecture successfully transferred stress to the reinforcements, making the fibre properties and alignment the primary determinants of the final strength over matrix limitations or testing apparatus constraints."
    },
    "analysis_without_hierarchical_structure": {
      "descriptive_text": "The sample consists of a commercially available carbon fiber reinforced polymer (CFRP) plate incorporating carbon fibre as a reinforcing filler within a polymer matrix, classified as a non-homopolymer composite system. The material dimensions are specified as 50 mm in width and 1.4 mm in thickness, and it was subjected to tensile characterization using a 250 kN MTS tension test machine equipped with a servo-controlled hydraulic system within a novel prestressing anchor setup. The ultimate tensile strength was evaluated at a loading rate of 0.01 mm/s, with the final reported value corresponding to the guaranteed manufacturer specification as validated by the anchor failure load.",
      "reasoning_analysis": "Increasing Factors: The incorporation of carbon fibre as a high-modulus filler provides the primary mechanism for load bearing, significantly elevating the UTS compared to the neat polymer matrix through effective stress transfer along the fiber axis. The commercial manufacturing history implies optimized fiber alignment and consolidation, which maximizes the longitudinal tensile capacity of the composite plate. Decreasing Factors: The overall strength is limited by the interfacial shear strength between the carbon fibres and the surrounding matrix, where poor adhesion could lead to premature debonding and fiber pull-out rather than fiber fracture. Furthermore, the use of a novel prestressing anchor setup introduces potential stress concentrations at the grip interfaces, which may induce localized damage or premature failure outside the gauge length, thereby reducing the measured UTS. Dominant Factor: The intrinsic high strength and stiffness of the carbon fibre reinforcement qualitatively dominate the UTS behavior, overriding the mechanical contributions of the polymer matrix. While testing artifacts from the anchor setup present a variable, the fiber volume fraction and alignment inherent to the commercial CFRP architecture are the decisive factors establishing the high tensile strength profile."
    }
  },
  {
    "doi": null,
    "title": "Investigation on tensile strength changes and the fingerprint products of crystalline and amorphous cellulose at their early pyrolysis stage to advance cellulosic wastes recycle",
    "year": null,
    "chemical_composition": {
      "repeat_unit_psmiles": null,
      "monomers": [
        {
          "name": "Cellobiose",
          "smiles": "OC[C@H]1O[C@@H](O[C@H]2[C@H](O)[C@@H](O)[C@H](O[C@@H]2CO)O)[C@H](O)[C@@H](O)[C@@H]1O",
          "ratio_value": null,
          "ratio_unit": null
        }
      ],
      "additives": [],
      "is_homopolymer": true
    },
    "processing_history": "ReaxFF MD simulation using LAMMPS. Amorphous cellulose model pyrolyzed at 1200 K for 25 ps at maintained density. Uniaxial tension along z-axis at strain rate 1e10 s^-1. UTS determined as yield stress.",
    "hierarchical_structure": "Amorphous cellulose, irregular configuration, 10 chains (DP=30), 12,630 atoms, density 1.08 g/cm^3.",
    "properties": {
      "UTS": {
        "value": [
          694.0
        ],
        "unit": "MPa"
      }
    },
    "analysis_with_hierarchical_structure": {
      "descriptive_text": "The sample consists of an amorphous cellulose homopolymer derived from cellobiose monomers, configured as a system of 10 chains with a degree of polymerization of 30 comprising 12,630 atoms at a density of 1.08 g/cm^3. The material processing involved ReaxFF molecular dynamics simulations using LAMMPS, where the amorphous model underwent pyrolysis at 1200 K for 25 ps while maintaining constant density. Mechanical evaluation was performed via uniaxial tension along the z-axis at a strain rate of 1e10 s^-1, with the ultimate tensile strength defined equivalently to the yield stress for this simulation.",
      "reasoning_analysis": "Increasing Factors: The chemical composition based on cellobiose units provides a backbone rich in hydroxyl groups, which facilitates intermolecular hydrogen bonding that inherently enhances cohesive energy density and resistance to deformation. Additionally, the extremely high strain rate (1e10 s^-1) utilized in the simulation processing history limits the time available for polymer chain relaxation and disentanglement, leading to viscoelastic stiffening that qualitatively increases the observed yield stress. Decreasing Factors: The hierarchical structure is explicitly amorphous with an irregular configuration, lacking the crystalline microfibrils that typically provide exceptional reinforcement in native cellulose. Furthermore, the degree of polymerization is relatively low (DP=30), which reduces chain entanglement density and load transfer efficiency compared to high molecular weight polymers. Critically, the processing history involves pyrolysis at 1200 K, a temperature sufficient to induce significant thermal degradation, bond scission, and dehydration, thereby compromising the structural integrity of the polymer backbone and the hydrogen bonding network. Dominant Factor: While the high strain rate contributes to an elevated observed stress response, the structural disorder arising from the amorphous morphology and the severe thermal degradation from the pyrolysis history are the dominant factors governing the intrinsic mechanical behavior, qualitatively limiting the ultimate tensile strength relative to pristine, crystalline cellulose materials."
    },
    "analysis_without_hierarchical_structure": {
      "descriptive_text": "The sample comprises a homopolymer system based on cellobiose monomers, representing an amorphous cellulose model. Preparation was conducted entirely through reactive force field (ReaxFF) molecular dynamics simulations using LAMMPS, where the amorphous structure underwent pyrolysis at 1200 K for 25 picoseconds under constant density conditions. Subsequent mechanical evaluation involved applying uniaxial tension along the z-axis at a strain rate of 1e10 s^-1, with the ultimate tensile strength identified as the yield stress.",
      "reasoning_analysis": "Increasing Factors: The inherent chemical composition featuring cellobiose units provides a rigid backbone due to the glucopyranose rings, which intrinsically supports higher stress bearing capacity. Furthermore, the processing history specifies an extremely high strain rate of 1e10 s^-1 during uniaxial tension, which restricts viscoelastic relaxation and chain disentanglement, thereby artificially elevating the observed yield stress compared to quasi-static conditions. Decreasing Factors: The processing history involves pyrolysis at 1200 K, a temperature sufficient to induce significant thermal degradation, chain scission, and the breakdown of the intermolecular hydrogen bonding network essential for cellulose strength. Additionally, the amorphous nature of the model lacks the crystalline reinforcement found in native cellulose, reducing the overall load-bearing efficiency. Dominant Factor: While the thermal pyrolysis significantly compromises the structural integrity of the polymer network, the ultra-high strain rate inherent to the molecular dynamics simulation methodology qualitatively dominates the final UTS behavior, typically resulting in an overestimation of strength by suppressing time-dependent failure mechanisms that would otherwise lower the yield stress in experimental settings."
    }
  },
  {
    "doi": null,
    "title": "EXPERIMENTAL INVESTIGATIONS INTO THE EFFECTS OF PROCESS PARAMETERS AND UV CURING ON THE TENSILE STRENGTH OF PROJECTION BASED STEREOLITHOGRAPHY",
    "year": null,
    "chemical_composition": {
      "repeat_unit_psmiles": null,
      "monomers": [
        {
          "name": "Phrozen Beige low-irritation resin",
          "smiles": null,
          "ratio_value": null,
          "ratio_unit": null
        }
      ],
      "additives": [],
      "is_homopolymer": false
    },
    "processing_history": "Phrozen Sonic 4K Mini LCD printer (405 nm). Infill 25%, Exposure 8 s, Layer Height 100 μm. No post-curing. Tensile testing per ASTM D638 Type IV, Shimadzu AG-X plus.",
    "hierarchical_structure": "Layer-by-layer 3D printed structure, infill density 25%.",
    "properties": {
      "UTS": {
        "value": [
          10.667
        ],
        "unit": "MPa"
      }
    },
    "analysis_with_hierarchical_structure": {
      "descriptive_text": "The sample comprises a Phrozen Beige low-irritation photopolymer resin system, identified as a non-homopolymeric formulation. Fabrication was achieved through vat photopolymerization using a Phrozen Sonic 4K Mini LCD printer with 405 nm irradiation, employing a layer height of 100 μm, an exposure time of 8 seconds, and an infill density of 25%. The specimens were subjected to tensile testing according to ASTM D638 Type IV standards using a Shimadzu AG-X plus instrument without undergoing any post-curing thermal or UV treatment. The resulting hierarchical structure is characterized by a layer-by-layer morphology inherent to the additive manufacturing process, with an internal infill density of 25% defining the bulk geometry.",
      "reasoning_analysis": "Increasing Factors: The photopolymerization process generates a crosslinked polymer network, which typically imparts higher rigidity and strength compared to linear thermoplastic chains due to the restriction of chain slippage. The specific formulation designed for low irritation may also incorporate monomers optimized for biocompatibility that maintain a robust baseline mechanical integrity. Decreasing Factors: The absence of post-curing likely results in a lower degree of conversion, leaving residual unreacted monomers that act as plasticizers and reduce the crosslinking density, thereby diminishing the ultimate tensile strength. Furthermore, the 25% infill density significantly reduces the effective load-bearing cross-sectional area and introduces stress concentrations within the internal lattice structure, while the layer-by-layer fabrication creates anisotropic interlayer interfaces that are prone to delamination under tensile load. Dominant Factor: The structural discontinuities arising from the low infill density and the incomplete network formation due to the lack of post-curing qualitatively dominate the mechanical response, likely causing a substantial reduction in the measured UTS relative to a fully cured, solid bulk specimen of the same resin."
    },
    "analysis_without_hierarchical_structure": {
      "descriptive_text": "The sample consists of a Phrozen Beige low-irritation resin formulation, characterized as a heterogeneous photopolymer system. Specimens were fabricated using a Phrozen Sonic 4K Mini LCD printer operating at a 405 nm wavelength, with processing parameters set to a layer height of 100 μm, an exposure time of 8 seconds, and an infill density of 25%. The printed parts were mechanically characterized via tensile testing following the ASTM D638 Type IV standard using a Shimadzu AG-X plus universal testing machine, without undergoing any subsequent post-curing thermal or UV treatment.",
      "reasoning_analysis": "Increasing Factors: The photopolymerization process initiates the formation of a covalently crosslinked network, providing intrinsic structural integrity and resistance to chain slippage under tensile load. Decreasing Factors: The processing history specifies a low infill density of 25%, which introduces significant internal porosity and stress concentrations that compromise load transfer efficiency within the bulk material. Furthermore, the absence of post-curing likely results in incomplete monomer conversion, leaving residual unreacted species that act as plasticizers and reduce the effective crosslink density, while the layer-by-layer fabrication method introduces anisotropic interlayer boundaries that may serve as initiation sites for fracture. Dominant Factor: The absence of post-curing is the dominant factor limiting the UTS, as incomplete polymerization fundamentally restricts the maximum achievable crosslink density and molecular weight between crosslinks, thereby weakening the intrinsic material strength of the resin network before geometric factors such as infill density are fully realized."
    }
  },
  {
    "doi": null,
    "title": "Effect of modulus of elasticity and thickness of the CFRP plate on the performance of a novel anchor for structural retrofitting and rehabilitation applications",
    "year": 2017,
    "chemical_composition": {
      "repeat_unit_psmiles": null,
      "monomers": [],
      "additives": [
        {
          "name": "Carbon fibre",
          "type": "filler",
          "amount_value": null,
          "amount_unit": null
        }
      ],
      "is_homopolymer": false
    },
    "processing_history": "1.2 mm thick CFRP plate used in comparative numerical analysis. Properties defined for ABAQUS finite element simulation model.",
    "hierarchical_structure": "Orthotropic material. Unidirectional carbon fibres. Plate thickness 1.2 mm.",
    "properties": {
      "UTS": {
        "value": [
          2800
        ],
        "unit": "MPa"
      }
    },
    "analysis_with_hierarchical_structure": {
      "descriptive_text": "The sample comprises a Carbon Fiber Reinforced Polymer (CFRP) composite system characterized as an orthotropic material containing unidirectional carbon fibers as the primary additive reinforcement phase. Manufactured into a plate configuration with a uniform thickness of 1.2 mm, the specimen was utilized in comparative numerical analysis with mechanical properties explicitly defined for an ABAQUS finite element simulation model. The composite structure relies on the integration of high-strength carbon fibers within a polymer matrix to establish the bulk material properties.",
      "reasoning_analysis": "Increasing Factors: The incorporation of carbon fibers serves as the primary mechanism for enhancing Ultimate Tensile Strength (UTS), as the high intrinsic tensile strength and modulus of the fibers dominate the load-bearing capacity along the longitudinal axis. The unidirectional alignment of the fibers ensures efficient stress transfer from the matrix to the reinforcement, maximizing the composite strength in the fiber direction. Additionally, the consolidation into a 1.2 mm plate suggests a manufacturing process that likely involved curing or consolidation, which establishes the structural integrity required for load distribution. Decreasing Factors: The overall UTS is constrained by the mechanical properties of the polymer matrix, which typically exhibits lower strength compared to the carbon reinforcement and may act as the failure initiation site under transverse or shear loading. The orthotropic nature of the material implies significant anisotropy, meaning the UTS will be substantially reduced if the applied load deviates from the unidirectional fiber orientation. Furthermore, any processing-induced defects such as voids or incomplete wetting during the plate fabrication could act as stress concentrators, prematurely reducing the effective tensile strength. Dominant Factor: The unidirectional alignment of the high-strength carbon fibers qualitatively dominates the UTS behavior, establishing a high strength baseline along the fiber axis that significantly exceeds that of the neat polymer matrix. However, the final realized UTS is critically dependent on the quality of the fiber-matrix interface and the alignment precision achieved during the plate manufacturing process, making the reinforcement architecture the defining characteristic of the material's tensile performance."
    },
    "analysis_without_hierarchical_structure": {
      "descriptive_text": "The sample comprises a carbon fibre reinforced polymer composite incorporating carbon fibre fillers within a polymer matrix. Fabricated as a 1.2 mm thick plate, the material was utilized in comparative numerical analysis, with its mechanical properties specifically defined for an ABAQUS finite element simulation model.",
      "reasoning_analysis": "Increasing Factors: The incorporation of carbon fibre fillers acts as the primary reinforcement mechanism, where the fibres bear the majority of the tensile load, qualitatively driving the UTS significantly higher than that of the unreinforced polymer matrix. The formation of a consolidated 1.2 mm thick plate suggests fibre alignment and matrix impregnation, which facilitates efficient stress transfer between the matrix and the reinforcement. Decreasing Factors: The lack of explicit thermal curing or layup details in the processing history introduces uncertainty regarding the fibre-matrix interfacial strength and potential void content, both of which can act as stress concentrators and reduce the effective UTS. Additionally, defining properties for a finite element simulation may involve homogenization that overlooks microstructural defects or anisotropy inherent to the physical plate, potentially masking factors that would lower experimental strength. Dominant Factor: The intrinsic high strength of the carbon fibre reinforcement qualitatively dominates the composite behavior, ensuring that the load-bearing capacity is primarily dictated by the filler architecture rather than the unspecified matrix properties or simulation idealizations."
    }
  },
  {
    "doi": null,
    "title": "Influence of thermal conditions on the tensile properties of basalt fiber reinforced polypropylene–clay nanocomposites",
    "year": 2013,
    "chemical_composition": {
      "repeat_unit_psmiles": "[*]CC(C)[*]",
      "monomers": [
        {
          "name": "Propylene",
          "smiles": "C=CC",
          "ratio_value": null,
          "ratio_unit": null
        }
      ],
      "additives": [],
      "is_homopolymer": true
    },
    "processing_history": "Melt blending in twin screw extruder (165-195 °C, 150 rpm), Injection molding (175-205 °C, 96 bar). Tensile test at Low Temperature (-196 °C) according to ASTM D-638-10, crosshead speed 5 mm/min.",
    "hierarchical_structure": "Neat polypropylene matrix.",
    "properties": {
      "UTS": {
        "value": [
          43.69
        ],
        "unit": "MPa"
      }
    },
    "analysis_with_hierarchical_structure": {
      "descriptive_text": "The sample comprises a neat polypropylene homopolymer matrix synthesized from propylene monomers. Processing involved melt blending in a twin-screw extruder at 165 to 195 °C and 150 rpm, followed by injection molding at 175 to 205 °C under 96 bar pressure. Mechanical evaluation was conducted via tensile testing at a cryogenic temperature of -196 °C according to ASTM D-638-10 standards with a crosshead speed of 5 mm/min.",
      "reasoning_analysis": "Increasing Factors: The injection molding process under high pressure promotes dense chain packing and potential molecular orientation, which enhances intermolecular forces and load transfer within the matrix. Additionally, the cryogenic testing temperature of -196 °C significantly restricts segmental chain mobility as it lies well below the glass transition temperature, thereby increasing the stress required to initiate plastic deformation. Decreasing Factors: The absence of reinforcing additives or fillers in the neat homopolymer composition limits composite strengthening mechanisms that could otherwise mitigate stress concentrations. Furthermore, the extreme low-temperature condition induces a brittle failure mode, making the material highly sensitive to microstructural flaws and potentially leading to premature catastrophic fracture before significant strain hardening can occur. Dominant Factor: The cryogenic testing temperature is the dominant factor influencing the UTS behavior. By placing the polypropylene deeply into its glassy state, this condition fundamentally shifts the deformation mechanism from ductile yielding to brittle fracture, meaning the ultimate strength is governed primarily by the intrinsic cohesion of the frozen chains and defect sensitivity rather than thermal activation of chain slip."
    },
    "analysis_without_hierarchical_structure": {
      "descriptive_text": "The sample comprises a polypropylene homopolymer synthesized from propylene monomers. Processing involved melt blending within a twin-screw extruder at temperatures between 165 and 195 °C with a screw speed of 150 rpm, subsequently followed by injection molding at 175 to 205 °C under 96 bar pressure. Mechanical characterization was performed via tensile testing conducted at a cryogenic temperature of -196 °C according to ASTM D-638-10, employing a crosshead speed of 5 mm/min.",
      "reasoning_analysis": "Increasing Factors: The semi-crystalline nature of the polypropylene homopolymer provides intrinsic strength through crystalline lamellae acting as physical crosslinks that resist deformation. The injection molding process induces molecular orientation in the flow direction and the high packing pressure reduces void content, both enhancing load transfer efficiency. Furthermore, the tensile testing performed at -196 °C places the material well below its glass transition temperature, freezing segmental motion in the amorphous regions and significantly increasing the yield stress and modulus. Decreasing Factors: The absence of reinforcing additives or fillers limits the composite strengthening effects that could otherwise enhance load-bearing capacity. Additionally, the relatively high processing temperatures during injection molding pose a risk of thermal-oxidative degradation, potentially reducing molecular weight and entanglement density, which would diminish tensile strength. The cryogenic temperature also embrittles the material, potentially leading to premature catastrophic failure before significant strain hardening can contribute to higher ultimate strength values. Dominant Factor: The cryogenic testing temperature is the dominant factor governing the UTS behavior. By suppressing thermal mobility in the amorphous phase far below the glass transition, it fundamentally alters the deformation mechanism from ductile yielding to brittle fracture, qualitatively driving the measured stress at failure higher relative to ambient conditions and overriding the microstructural variations introduced by the melt processing history."
    }
  },
  {
    "doi": null,
    "title": "Investigation on tensile strength changes and the fingerprint products of crystalline and amorphous cellulose at their early pyrolysis stage to advance cellulosic wastes recycle",
    "year": null,
    "chemical_composition": {
      "repeat_unit_psmiles": null,
      "monomers": [
        {
          "name": "Cellobiose",
          "smiles": "OC[C@H]1O[C@@H](O[C@H]2[C@H](O)[C@@H](O)[C@H](O[C@@H]2CO)O)[C@H](O)[C@@H](O)[C@@H]1O",
          "ratio_value": null,
          "ratio_unit": null
        }
      ],
      "additives": [],
      "is_homopolymer": true
    },
    "processing_history": "ReaxFF MD simulation using LAMMPS. Crystalline cellulose Iβ model pyrolyzed at 1800 K for 25 ps at maintained density. Uniaxial tension along z-axis at strain rate 1e10 s^-1. UTS determined as yield stress (ductile).",
    "hierarchical_structure": "Crystalline cellulose Iβ, fully periodic crystalline structure, 12,600 atoms, density 1.49 g/cm^3.",
    "properties": {
      "UTS": {
        "value": [
          657.0
        ],
        "unit": "MPa"
      }
    },
    "analysis_with_hierarchical_structure": {
      "descriptive_text": "The sample consists of a cellulose homopolymer modeled based on the cellobiose repeat unit, exhibiting a fully periodic crystalline cellulose Iβ structure comprising 12,600 atoms with a density of 1.49 g/cm³. The material behavior was investigated using ReaxFF molecular dynamics simulations implemented in LAMMPS, wherein the crystalline model was subjected to pyrolysis at 1800 K for 25 ps while maintaining constant density. Subsequent mechanical characterization involved applying uniaxial tension along the z-axis at a strain rate of 1e10 s^-1, with the ultimate tensile strength defined as the yield stress within the ductile regime.",
      "reasoning_analysis": "Increasing Factors: The fully periodic crystalline cellulose Iβ structure ensures that the covalent polymer backbone is aligned along the loading z-axis, maximizing the contribution of strong covalent bonds to the load-bearing capacity. Additionally, the high density of 1.49 g/cm³ reflects tight chain packing supported by an extensive intermolecular hydrogen bonding network, which enhances load transfer between chains and restricts slip, thereby driving the UTS higher. Decreasing Factors: The processing history involves pyrolysis at 1800 K, which is thermally aggressive for cellulose and likely induces bond scission, chain fragmentation, or local structural disordering that acts as stress concentrators, qualitatively reducing the ultimate strength compared to a pristine crystal. Furthermore, defining the UTS as a ductile yield stress implies the material undergoes plastic deformation prior to failure, which typically occurs at lower stress levels than the theoretical brittle fracture strength of a perfect crystalline lattice. Dominant Factor: While the intrinsic stiffness of the covalent glycosidic backbone aligned with the tensile axis establishes a high-strength baseline inherent to the crystalline Iβ lattice, the extreme thermal history incurred during the high-temperature pyrolysis step is the dominant factor governing the final realized UTS, as thermal degradation mechanisms qualitatively limit the mechanical integrity relative to the untreated theoretical maximum."
    },
    "analysis_without_hierarchical_structure": {
      "descriptive_text": "The sample comprises a cellulose homopolymer derived from cellobiose monomers arranged in a Crystalline cellulose Iβ model. The material properties were evaluated using ReaxFF Molecular Dynamics simulations implemented in LAMMPS, where the crystalline structure underwent pyrolysis at 1800 K for 25 ps while maintaining constant density. Subsequent mechanical characterization involved applying uniaxial tension along the z-axis at a strain rate of 1e10 s^-1, with the Ultimate Tensile Strength identified as the yield stress within a ductile deformation regime.",
      "reasoning_analysis": "Increasing Factors: The inherent Crystalline cellulose Iβ architecture features a highly ordered structure stabilized by extensive intermolecular hydrogen bonding networks, which intrinsically supports high theoretical strength along the polymer chain axis. Additionally, the application of uniaxial tension at an extremely high strain rate of 1e10 s^-1 limits time-dependent chain relaxation and disentanglement, typically resulting in an artificially elevated yield stress compared to experimental timescales. Decreasing Factors: The pyrolysis processing at 1800 K represents a severe degradative condition that induces extensive chain scission, depolymerization, and disruption of the crystalline lattice, fundamentally weakening the covalent backbone and diminishing the density of load-bearing hydrogen bonds. Furthermore, defining the UTS as the yield stress in a ductile regime suggests plastic deformation precedes failure, indicating a potential reduction in strain hardening capacity compared to a brittle, pristine crystalline fiber. Dominant Factor: Although the high strain rate inherent to the simulation methodology tends to inflate measured stress values, the severe thermal degradation caused by pyrolysis at 1800 K is the dominant factor governing the material behavior. This treatment fundamentally transforms the chemical architecture from a high-strength crystalline polymer to a degraded structure, qualitatively dictating a significant reduction in intrinsic load-bearing capacity relative to untreated cellulose despite the viscoelastic stiffening effects of the testing timescale."
    }
  },
  {
    "doi": null,
    "title": "Influence of thermal conditions on the tensile properties of basalt fiber reinforced polypropylene–clay nanocomposites",
    "year": 2013,
    "chemical_composition": {
      "repeat_unit_psmiles": "[*]CC(C)[*]",
      "monomers": [
        {
          "name": "Propylene",
          "smiles": "C=CC",
          "ratio_value": null,
          "ratio_unit": null
        }
      ],
      "additives": [
        {
          "name": "Cloisite 15A",
          "type": "filler",
          "amount_value": 5,
          "amount_unit": "wt%"
        },
        {
          "name": "PP-g-MA",
          "type": "compatibilizer",
          "amount_value": 5,
          "amount_unit": "wt%"
        },
        {
          "name": "Ciba–Irganox B215",
          "type": "stabilizer",
          "amount_value": 0.2,
          "amount_unit": "wt%"
        }
      ],
      "is_homopolymer": false
    },
    "processing_history": "Melt blending in twin screw extruder (165-195 °C, 150 rpm), Injection molding (175-205 °C, 96 bar). Nanoclay dried at 80 °C for 4 h. Tensile test at High Temperature (120 °C) according to ASTM D-638-10, crosshead speed 25 mm/min.",
    "hierarchical_structure": "Exfoliated nanoclay structure in PP matrix.",
    "properties": {
      "UTS": {
        "value": [
          17.69
        ],
        "unit": "MPa"
      }
    },
    "analysis_with_hierarchical_structure": {
      "descriptive_text": "The sample comprises a polypropylene matrix reinforced with 5 wt% Cloisite 15A nanoclay and compatibilized with 5 wt% polypropylene-graft-maleic anhydride (PP-g-MA), supplemented by 0.2 wt% Ciba–Irganox B215 stabilizer. Prior to compounding, the nanoclay was dried at 80 °C for 4 hours, followed by melt blending in a twin-screw extruder operating between 165 and 195 °C at 150 rpm. The composite was subsequently shaped via injection molding at 175 to 205 °C under 96 bar pressure, resulting in an exfoliated nanoclay structure within the polymer matrix. Mechanical evaluation was conducted via tensile testing at an elevated temperature of 120 °C in accordance with ASTM D-638-10, utilizing a crosshead speed of 25 mm/min.",
      "reasoning_analysis": "Increasing Factors: The formation of an exfoliated nanoclay structure significantly increases the aspect ratio of the filler, providing efficient stress transfer from the polymer matrix to the rigid clay platelets. The inclusion of PP-g-MA compatibilizer enhances interfacial adhesion between the hydrophilic clay and hydrophobic polypropylene, preventing debonding and further maximizing reinforcement efficiency. Additionally, the antioxidant stabilizer mitigates thermo-oxidative degradation during high-shear extrusion, preserving the molecular weight and intrinsic strength of the matrix. Decreasing Factors: The tensile testing conducted at 120 °C subjects the semi-crystalline polypropylene matrix to significant thermal softening, increasing chain mobility and reducing the cohesive strength of the amorphous regions. Furthermore, the high shear rates and temperatures during twin-screw extrusion and injection molding carry a risk of mechanical chain scission, which could reduce molecular weight and consequently lower the ultimate tensile strength. Dominant Factor: The dominant factor governing the UTS behavior is the synergistic effect of the exfoliated nanoclay structure and the compatibilizer, which provides substantial reinforcement relative to the neat polymer; however, the absolute magnitude of the UTS is fundamentally constrained by the elevated testing temperature, which induces a thermally activated reduction in matrix stiffness and load-bearing capacity."
    },
    "analysis_without_hierarchical_structure": {
      "descriptive_text": "The sample comprises a polypropylene matrix reinforced with 5 wt% Cloisite 15A nanoclay filler and compatibilized with 5 wt% polypropylene-graft-maleic anhydride (PP-g-MA), along with 0.2 wt% Ciba–Irganox B215 stabilizer. The nanoclay was preconditioned by drying at 80 °C for 4 hours before melt blending in a twin-screw extruder at 165-195 °C and 150 rpm. The composite was subsequently shaped via injection molding at 175-205 °C under 96 bar pressure. Mechanical evaluation involved tensile testing at an elevated temperature of 120 °C following ASTM D-638-10 with a crosshead speed of 25 mm/min.",
      "reasoning_analysis": "Increasing Factors: The incorporation of high aspect ratio Cloisite 15A nanoclay provides rigid reinforcement that impedes crack propagation and bears load, while the PP-g-MA compatibilizer enhances interfacial adhesion between the hydrophilic clay and hydrophobic matrix, facilitating efficient stress transfer. Additionally, the antioxidant stabilizer prevents thermo-oxidative chain scission during high-temperature extrusion, preserving molecular weight, and the shear forces during injection molding induce molecular orientation that aligns polymer chains in the stress direction. Decreasing Factors: The tensile testing condition at 120 °C represents a significant thermal load for polypropylene, increasing segmental mobility in the amorphous phase and reducing the effectiveness of crystalline domains, which inherently lowers the yield strength compared to room temperature measurements. Furthermore, any incomplete exfoliation of the nanoclay could lead to agglomerates acting as stress concentration points that initiate premature failure. Dominant Factor: The efficacy of the PP-g-MA compatibilizer serves as the dominant factor governing the ultimate tensile strength. At the elevated testing temperature of 120 °C, the matrix softens significantly, making the integrity of the polymer-filler interface critical; without strong interfacial bonding provided by the compatibilizer, the rigid filler would act as a defect rather than a reinforcement, leading to debonding and catastrophic failure under load."
    }
  },
  {
    "doi": null,
    "title": "Influence of thermal conditions on the tensile properties of basalt fiber reinforced polypropylene–clay nanocomposites",
    "year": 2013,
    "chemical_composition": {
      "repeat_unit_psmiles": "[*]CC(C)[*]",
      "monomers": [
        {
          "name": "Propylene",
          "smiles": "C=CC",
          "ratio_value": null,
          "ratio_unit": null
        }
      ],
      "additives": [
        {
          "name": "Cloisite 15A",
          "type": "filler",
          "amount_value": 3,
          "amount_unit": "wt%"
        },
        {
          "name": "Basalt Fiber",
          "type": "filler",
          "amount_value": 10,
          "amount_unit": "wt%"
        },
        {
          "name": "PP-g-MA",
          "type": "compatibilizer",
          "amount_value": 5,
          "amount_unit": "wt%"
        },
        {
          "name": "Ciba–Irganox B215",
          "type": "stabilizer",
          "amount_value": 0.2,
          "amount_unit": "wt%"
        }
      ],
      "is_homopolymer": false
    },
    "processing_history": "Melt blending in twin screw extruder (165-195 °C, 150 rpm), Injection molding (175-205 °C, 96 bar). Nanoclay dried at 80 °C for 4 h. Fibers chopped to 5-8 mm. Tensile test at High Temperature (120 °C) according to ASTM D-638-10, crosshead speed 10 mm/min.",
    "hierarchical_structure": "Exfoliated nanoclay structure and chopped basalt fibers (5-8 mm) in PP matrix.",
    "properties": {
      "UTS": {
        "value": [
          16.36
        ],
        "unit": "MPa"
      }
    },
    "analysis_with_hierarchical_structure": {
      "descriptive_text": "The sample comprises a polypropylene-based hybrid composite reinforced with 10 wt% chopped basalt fibers and 3 wt% Cloisite 15A nanoclay, stabilized with 0.2 wt% Ciba–Irganox B215 and compatibilized with 5 wt% PP-g-MA. The nanoclay was pre-dried at 80 °C for 4 hours prior to melt blending in a twin-screw extruder at 165-195 °C and 150 rpm, followed by injection molding at 175-205 °C and 96 bar. The resulting hierarchical structure features an exfoliated nanoclay dispersion and chopped basalt fibers within the PP matrix. Mechanical properties were evaluated via tensile testing at 120 °C according to ASTM D-638-10 with a crosshead speed of 10 mm/min.",
