Repository: hhtrick/HHT-code

# HHT training framework

This directory contains model training, embedding precomputation, inference, article-level baselines and the curated datasets. All commands below assume that the working directory is `train_code/`.

## 3. Datasets and fixed partitions

Each main dataset is a JSON array at `dataset/{property}/{property}.json`. Entries contain source metadata, `chemical_composition`, `processing_history`, `hierarchical_structure`, `properties`, and two generated-analysis objects. Targets are stored as `properties[property]["value"]`; source metadata and target values are not predictive input fields.

| Property | Train | Validation | Test | Total |
|---|---:|---:|---:|---:|

File: train_code/dataset/UTS/UTS.json (part 153 of 292)
[
      "reasoning_analysis": "Increasing Factors: The incorporation of 10 wt% chopped basalt fibers provides significant load-bearing capacity through fiber reinforcement mechanisms, while the 3 wt% exfoliated Cloisite 15A nanoclay enhances matrix stiffness and tortuosity. The addition of 5 wt% PP-g-MA compatibilizer is critical for improving interfacial adhesion between the hydrophobic polypropylene matrix and the hydrophilic fillers, facilitating efficient stress transfer. Furthermore, the use of Ciba–Irganox B215 stabilizer prevents thermal degradation during melt blending, preserving molecular weight and intrinsic strength. Decreasing Factors: The tensile testing conducted at 120 °C represents a severe thermal challenge, as this temperature approaches the melting region of polypropylene, significantly reducing matrix stiffness and yield strength. Additionally, the high shear forces during twin-screw extrusion and injection molding may cause fiber breakage, reducing the effective aspect ratio of the basalt fibers below the initial 5-8 mm length, which diminishes reinforcement efficiency. Dominant Factor: While the elevated testing temperature qualitatively suppresses the matrix contribution to strength, the hybrid reinforcement system combined with effective compatibilization dominates the final UTS behavior by providing the primary load-bearing network necessary to sustain stress when the matrix is thermally softened."
    },
    "analysis_without_hierarchical_structure": {
      "descriptive_text": "The sample consists of a polypropylene-based composite matrix reinforced with 3 wt% Cloisite 15A nanoclay and 10 wt% chopped basalt fibers with lengths between 5 and 8 mm. To enhance interfacial adhesion and stability, 5 wt% PP-g-MA compatibilizer and 0.2 wt% Ciba–Irganox B215 stabilizer were incorporated. The nanoclay was preconditioned by drying at 80 °C for 4 hours before melt blending in a twin-screw extruder at 165-195 °C and 150 rpm. The compounded material was subsequently injection molded at 175-205 °C under 96 bar pressure. Mechanical evaluation was conducted via tensile testing at an elevated temperature of 120 °C following ASTM D-638-10 standards with a crosshead speed of 10 mm/min.",
      "reasoning_analysis": "Increasing Factors: The incorporation of 10 wt% basalt fibers provides significant load-bearing capacity through stress transfer mechanisms, while the 5 wt% PP-g-MA compatibilizer critically enhances interfacial adhesion between the hydrophilic fibers and hydrophobic matrix, maximizing reinforcement efficiency. Additionally, the 3 wt% Cloisite 15A nanoclay contributes to stiffness and strength via tortuosity effects, and the thermal stabilizer prevents molecular weight degradation during high-shear extrusion, preserving the intrinsic strength of the polymer chains. Decreasing Factors: The tensile testing conducted at 120 °C subjects the semi-crystalline polypropylene matrix to temperatures approaching its melting region, significantly reducing the matrix yield strength and modulus compared to room temperature conditions. Furthermore, the high shear rates during twin-screw extrusion may cause fiber attrition, reducing the aspect ratio of the basalt fibers and diminishing their theoretical reinforcement potential. Dominant Factor: The synergistic reinforcement provided by the basalt fibers and the optimized interfacial adhesion from the compatibilizer qualitatively dominates the UTS behavior, as these factors enable the material to sustain structural load at 120 °C where the neat polypropylene matrix would otherwise exhibit negligible strength due to thermal softening."
    }
  },
  {
    "doi": null,
    "title": "Influence of thermal conditions on the tensile properties of basalt fiber reinforced polypropylene–clay nanocomposites",
    "year": 2013,
    "chemical_composition": {
      "repeat_unit_psmiles": "[*]CC(C)[*]",
      "monomers": [
        {
          "name": "Propylene",
          "smiles": "C=CC",
          "ratio_value": null,
          "ratio_unit": null
        }
      ],
      "additives": [
        {
          "name": "Cloisite 15A",
          "type": "filler",
          "amount_value": 1,
          "amount_unit": "wt%"
        },
        {
          "name": "Basalt Fiber",
          "type": "filler",
          "amount_value": 10,
          "amount_unit": "wt%"
        },
        {
          "name": "PP-g-MA",
          "type": "compatibilizer",
          "amount_value": 5,
          "amount_unit": "wt%"
        },
        {
          "name": "Ciba–Irganox B215",
          "type": "stabilizer",
          "amount_value": 0.2,
          "amount_unit": "wt%"
        }
      ],
      "is_homopolymer": false
    },
    "processing_history": "Melt blending in twin screw extruder (165-195 °C, 150 rpm), Injection molding (175-205 °C, 96 bar). Nanoclay dried at 80 °C for 4 h. Fibers chopped to 5-8 mm. Tensile test at High Temperature (120 °C) according to ASTM D-638-10, crosshead speed 10 mm/min.",
    "hierarchical_structure": "Exfoliated nanoclay structure and chopped basalt fibers (5-8 mm) in PP matrix.",
    "properties": {
      "UTS": {
        "value": [
          14.82
        ],
        "unit": "MPa"
      }
    },
    "analysis_with_hierarchical_structure": {
      "descriptive_text": "This composite material features a polypropylene matrix reinforced with a hybrid filler system comprising 10 wt% chopped basalt fibers with lengths of 5-8 mm and 1 wt% Cloisite 15A nanoclay. To optimize interfacial interactions, 5 wt% polypropylene-graft-maleic anhydride (PP-g-MA) was added as a compatibilizer, along with 0.2 wt% Ciba–Irganox B215 stabilizer to prevent thermal degradation. The nanoclay was pre-dried at 80 °C for 4 hours before melt blending in a twin-screw extruder at 165-195 °C and 150 rpm, followed by injection molding at 175-205 °C under 96 bar pressure. The resulting hierarchical structure exhibits exfoliated nanoclay platelets and dispersed basalt fibers within the polymer matrix. Mechanical properties were evaluated via tensile testing at an elevated temperature of 120 °C according to ASTM D-638-10 with a crosshead speed of 10 mm/min.",
      "reasoning_analysis": "Increasing Factors: The incorporation of 10 wt% basalt fibers provides significant reinforcement through load-bearing mechanisms, while the 1 wt% exfoliated Cloisite 15A nanoclay increases the effective surface area for stress transfer and may enhance matrix crystallinity. The addition of 5 wt% PP-g-MA compatibilizer is critical for improving interfacial adhesion between the hydrophilic fillers and the hydrophobic polypropylene matrix, thereby maximizing stress transfer efficiency. Furthermore, the presence of stabilizers helps maintain molecular weight during high-shear melt blending, preserving the intrinsic strength of the matrix. Decreasing Factors: The tensile testing conducted at 120 °C represents a significant thermal challenge, as this temperature approaches the melting region of polypropylene, leading to substantial softening of the amorphous phases and reduced matrix yield strength. Additionally, despite the stated fiber length, the high shear forces during twin-screw extrusion and injection molding can induce fiber attrition, potentially reducing the aspect ratio below the critical length required for optimal reinforcement. Dominant Factor: While the elevated testing temperature inherently depresses the matrix contribution to strength, the hybrid reinforcement strategy combined with effective compatibilization is the dominant factor governing the final UTS, enabling the composite to sustain load through the filler network even when the matrix is thermally softened."
    },
    "analysis_without_hierarchical_structure": {
      "descriptive_text": "The material system consists of a polypropylene matrix reinforced with a hybrid filler combination comprising 1 wt% Cloisite 15A nanoclay and 10 wt% chopped basalt fibers with lengths ranging from 5 to 8 mm. To ensure interfacial adhesion, 5 wt% polypropylene-grafted maleic anhydride (PP-g-MA) was employed as a compatibilizer, alongside 0.2 wt% Ciba–Irganox B215 stabilizer to prevent thermal degradation. Prior to compounding, the nanoclay was dried at 80 °C for 4 hours. The composite was fabricated via melt blending in a twin-screw extruder operating between 165 and 195 °C at 150 rpm, followed by injection molding at temperatures between 175 and 205 °C under 96 bar pressure. Mechanical characterization was performed via tensile testing at an elevated temperature of 120 °C in accordance with ASTM D-638-10 standards, utilizing a crosshead speed of 10 mm/min.",
      "reasoning_analysis": "Increasing Factors: The incorporation of 10 wt% basalt fibers provides significant load-bearing capacity due to their high intrinsic stiffness and aspect ratio, while the 1 wt% Cloisite 15A nanoclay contributes to secondary reinforcement and potential nucleation effects that restrict polymer chain mobility. Furthermore, the addition of 5 wt% PP-g-MA compatibilizer is critical for enhancing interfacial adhesion between the hydrophobic polypropylene matrix and the hydrophilic fillers, thereby facilitating efficient stress transfer which directly bolsters Ultimate Tensile Strength. Decreasing Factors: The tensile testing condition at 120 °C represents a significant thermal load close to the melting transition of polypropylene, causing substantial thermal softening of the matrix and a reduction in inherent cohesive strength. Additionally, the high shear forces during twin-screw extrusion at 150 rpm may induce fiber attrition, reducing the effective aspect ratio of the basalt fibers and diminishing their reinforcement efficiency. Dominant Factor: The interfacial adhesion mediated by the PP-g-MA compatibilizer is the dominant factor governing the final UTS behavior. At the elevated testing temperature of 120 °C, the matrix modulus is severely compromised; therefore, the ability of the filler-matrix interface to sustain stress without premature debonding, enabled by the compatibilizer, dictates whether the hybrid filler system effectively reinforces the softened matrix or acts as stress concentrators leading to failure."
    }
  },
  {
    "doi": null,
    "title": "Investigation on tensile strength changes and the fingerprint products of crystalline and amorphous cellulose at their early pyrolysis stage to advance cellulosic wastes recycle",
    "year": null,
    "chemical_composition": {
      "repeat_unit_psmiles": null,
      "monomers": [
        {
          "name": "Cellobiose",
          "smiles": "OC[C@H]1O[C@@H](O[C@H]2[C@H](O)[C@@H](O)[C@H](O[C@@H]2CO)O)[C@H](O)[C@@H](O)[C@@H]1O",
          "ratio_value": null,
          "ratio_unit": null
        }
      ],
      "additives": [],
      "is_homopolymer": true
    },
    "processing_history": "ReaxFF MD simulation using LAMMPS. Crystalline cellulose Iβ model pyrolyzed at 1500 K for 25 ps at maintained density. Uniaxial tension along z-axis at strain rate 1e10 s^-1. UTS determined as yield stress (ductile).",
    "hierarchical_structure": "Crystalline cellulose Iβ, fully periodic crystalline structure, 12,600 atoms, density 1.49 g/cm^3.",
    "properties": {
      "UTS": {
        "value": [
          858.0
        ],
        "unit": "MPa"
      }
    },
    "analysis_with_hierarchical_structure": {
      "descriptive_text": "The sample comprises a cellulose homopolymer constructed from cellobiose repeat units, organized into a fully periodic crystalline cellulose Iβ structure consisting of 12,600 atoms with a density of 1.49 g/cm³. The material system was modeled using ReaxFF molecular dynamics simulations in LAMMPS, where the crystalline structure was subjected to pyrolysis at 1500 K for 25 ps under constant density conditions. Mechanical properties were evaluated by applying uniaxial tension along the z-axis at a strain rate of 1e10 s⁻¹, with the ultimate tensile strength defined as the yield stress within the ductile regime.",
      "reasoning_analysis": "Increasing Factors: The fully periodic crystalline cellulose Iβ structure facilitates an extensive network of intermolecular hydrogen bonds and tight chain packing, which significantly enhances load transfer and resistance to deformation along the chain axis. Additionally, the uniaxial tension applied at an extremely high strain rate of 1e10 s⁻¹ restricts polymer chain relaxation and segmental mobility, leading to significant strain-rate hardening that qualitatively elevates the measured yield stress. Decreasing Factors: The processing history involves pyrolysis at 1500 K, a temperature exceeding the thermal stability limit of native cellulose, which induces glycosidic bond scission, depolymerization, and structural defects within the lattice that compromise mechanical integrity. Furthermore, defining the UTS as the yield stress in a ductile regime may capture the onset of plastic deformation rather than the ultimate fracture strength of the brittle crystalline phases. Dominant Factor: The intrinsic mechanical robustness provided by the crystalline hydrogen-bonding network, amplified by the significant strain-rate hardening effect inherent to molecular dynamics timescales, qualitatively dominates the final UTS behavior, although the thermal degradation from the pyrolysis step introduces a competing weakening mechanism that reduces the theoretical maximum strength of the pristine crystal."
    },
    "analysis_without_hierarchical_structure": {
      "descriptive_text": "The sample comprises a cellulose homopolymer constructed from cellobiose monomeric units arranged in a crystalline cellulose Iβ configuration. The material history involves a reactive force field molecular dynamics simulation performed using LAMMPS, wherein the crystalline model was subjected to pyrolysis at 1500 K for 25 picoseconds while maintaining constant density. Following this thermal treatment, the ultimate tensile strength was evaluated by applying uniaxial tension along the z-axis at an extremely high strain rate of 1e10 s^-1, with the UTS defined as the yield stress for this ductile system.",
      "reasoning_analysis": "Increasing Factors: The crystalline cellulose Iβ architecture provides a dense network of inter- and intra-molecular hydrogen bonds and high chain alignment along the tension axis, intrinsically enhancing load-bearing capacity. Additionally, the processing history specifies an ultra-high strain rate of 1e10 s^-1 during uniaxial tension, which restricts viscoelastic chain relaxation and typically results in elevated apparent strength. Decreasing Factors: The pyrolysis treatment at 1500 K represents a severe thermal history that likely induces thermal degradation, bond scission, and the formation of structural defects within the polymer backbone, thereby reducing the effective cross-sectional area available for stress transfer and lowering the intrinsic strength. Dominant Factor: The ultra-high strain rate employed during the tension test is the dominant factor influencing the measured UTS in this computational context, as the lack of time for molecular relaxation typically results in significantly higher yield stresses compared to experimental timescales, often overshadowing the weakening effects introduced by the pyrolytic thermal history."
    }
  },
  {
    "doi": "10.1016/j.biortech.2013.09.097",
    "title": "Extrusion of xylans extracted from corn cobs into biodegradable polymeric materials",
    "year": 2013,
    "chemical_composition": {
      "repeat_unit_psmiles": null,
      "monomers": [
        {
          "name": "Xylose",
          "smiles": "C1[C@@H]([C@@H]([C@H]([C@@H](O1)CO)O)O)O",
          "ratio_value": 65,
          "ratio_unit": "%"
        },
        {
          "name": "Arabinose",
          "smiles": "C1[C@@H]([C@H]([C@@H]([C@H](O1)O)O)O)CO",
          "ratio_value": 15,
          "ratio_unit": "%"
        },
        {
          "name": "Glucuronic Acid",
          "smiles": "OC[C@H]1O[C@@H](C(=O)O)[C@@H](O)[C@H](O)[C@@H]1O",
          "ratio_value": 4,
          "ratio_unit": "%"
        }
      ],
      "additives": [
        {
          "name": "Water",
          "type": "plasticizer",
          "amount_value": 27,
          "amount_unit": "%"
        }
      ],
      "is_homopolymer": false
    },
    "processing_history": "AGX extracted from corn cobs via alkaline extraction (24% KOH), conditioned at 90% RH to 27% water content, extruded at 90 °C, 50 rpm using twin-screw extruder. UTS measured by Zwick/Roell Z250 universal testing machine at 5 mm/min, 23 °C, 50% RH.",
    "hierarchical_structure": "Homogenous internal structure free of any major defects.",
    "properties": {
      "UTS": {
        "value": [
          76
        ],
        "unit": "MPa"
      }
    },
    "analysis_with_hierarchical_structure": {
      "descriptive_text": "The sample comprises a heteropolymer derived from corn cobs, consisting primarily of xylose (65%), arabinose (15%), and glucuronic acid (4%) monomeric units. Water is incorporated as a plasticizer at a content of 27%, achieved through conditioning at 90% relative humidity. The material processing involved alkaline extraction using 24% KOH followed by thermomechanical treatment via twin-screw extrusion at 90 °C and 50 rpm. The resulting specimen exhibits a homogenous internal structure free of major defects, and the ultimate tensile strength was characterized using a Zwick/Roell Z250 universal testing machine at a crosshead speed of 5 mm/min under ambient conditions of 23 °C and 50% RH.",
      "reasoning_analysis": "Increasing Factors: The polysaccharide backbone rich in hydroxyl groups from the xylose and arabinose units facilitates extensive intermolecular hydrogen bonding, which inherently enhances cohesive energy density and resistance to tensile failure. Additionally, the homogenous internal structure free of major defects eliminates stress concentration points that typically initiate premature cracking, while the twin-screw extrusion process may induce molecular orientation along the flow direction to provide axial reinforcement. Decreasing Factors: The significant presence of water (27%) acts as a potent plasticizer, penetrating the polymer matrix to disrupt intermolecular hydrogen bonds and increase free volume, thereby reducing the stress required for chain slippage and failure. Furthermore, the alkaline extraction process using 24% KOH poses a risk of glycosidic bond hydrolysis, potentially lowering the molecular weight and compromising the intrinsic mechanical integrity of the polymer chains, while the extrusion temperature of 90 °C in the presence of high moisture could exacerbate thermal-hydrolytic degradation. Dominant Factor: Despite the structural homogeneity and the inherent strength of the hydrogen-bonded polysaccharide network, the high concentration of water plasticizer is the dominant factor. This substantial moisture content fundamentally weakens the intermolecular forces holding the chains together, qualitatively suppressing the ultimate tensile strength relative to a dry or lower-moisture counterpart of the same chemical composition."
    },
    "analysis_without_hierarchical_structure": {
      "descriptive_text": "The sample comprises a heteropolymer matrix derived from corn cobs, characterized by xylose (65%), arabinose (15%), and glucuronic acid (4%) monomeric units, alongside 27% water content acting as a plasticizer. Material preparation involved alkaline extraction using 24% KOH, followed by conditioning at 90% relative humidity to stabilize the water content, and subsequent thermomechanical processing via twin-screw extrusion at 90 °C and 50 rpm. Mechanical characterization was performed using a Zwick/Roell Z250 universal testing machine at a crosshead speed of 5 mm/min under controlled environmental conditions of 23 °C and 50% relative humidity.",
      "reasoning_analysis": "Increasing Factors: The polysaccharide backbone formed by xylose and arabinose units facilitates extensive intermolecular hydrogen bonding, which inherently contributes to cohesive strength. Additionally, the presence of glucuronic acid introduces carboxyl groups capable of forming strong dipole interactions or ionic crosslinks, potentially reinforcing the network. The shear forces experienced during twin-screw extrusion may induce some molecular orientation along the flow direction, theoretically enhancing tensile load bearing. Decreasing Factors: The most significant detriment to strength is the substantial water content (27%), which acts as a potent plasticizer by disrupting the intermolecular hydrogen bonding network between polymer chains and increasing free volume, thereby facilitating chain slippage under load. Furthermore, the harsh alkaline extraction using 24% KOH likely induced partial depolymerization or hydrolysis of the hemicellulose chains, reducing molecular weight and intrinsic strength, while the thermal history at 90 °C may have contributed to further thermal degradation. Dominant Factor: The plasticization effect induced by the high water content qualitatively dominates the mechanical behavior; despite the inherent strength potential of the hydrogen-bonded polysaccharide network, the severe disruption of interchain interactions by water molecules drastically reduces the cohesive energy density, leading to a significant suppression of the ultimate tensile strength relative to a dry or low-moisture counterpart."
    }
  },
  {
    "doi": null,
    "title": "EXPERIMENTAL INVESTIGATIONS INTO THE EFFECTS OF PROCESS PARAMETERS AND UV CURING ON THE TENSILE STRENGTH OF PROJECTION BASED STEREOLITHOGRAPHY",
    "year": null,
    "chemical_composition": {
      "repeat_unit_psmiles": null,
      "monomers": [
        {
          "name": "Phrozen Beige low-irritation resin",
          "smiles": null,
          "ratio_value": null,
          "ratio_unit": null
        }
      ],
      "additives": [],
      "is_homopolymer": false
    },
    "processing_history": "Phrozen Sonic 4K Mini LCD printer (405 nm). Infill 25%, Exposure 4 s, Layer Height 50 μm. No post-curing. Tensile testing per ASTM D638 Type IV, Shimadzu AG-X plus.",
    "hierarchical_structure": "Layer-by-layer 3D printed structure, infill density 25%.",
    "properties": {
      "UTS": {
        "value": [
          9.053
        ],
        "unit": "MPa"
      }
    },
    "analysis_with_hierarchical_structure": {
      "descriptive_text": "The sample comprises a Phrozen Beige low-irritation photopolymer resin fabricated via vat photopolymerization using a Phrozen Sonic 4K Mini LCD printer with a 405 nm light source. The processing protocol utilized a layer height of 50 μm, an exposure time of 4 s per layer, and an infill density of 25%, resulting in a layer-by-layer 3D printed structure without subsequent post-curing treatment. Mechanical evaluation was performed via tensile testing in accordance with ASTM D638 Type IV standards using a Shimadzu AG-X plus universal testing machine.",
      "reasoning_analysis": "Increasing Factors: The photopolymerization process generates a crosslinked thermoset network, which provides inherent structural rigidity and resistance to chain slippage compared to linear thermoplastics, theoretically supporting load bearing. Decreasing Factors: The hierarchical structure features a 25% infill density, introducing substantial internal porosity that drastically reduces the effective load-bearing cross-sectional area. Additionally, the processing history specifies no post-curing, leading to incomplete monomer conversion and lower crosslink density which weakens the polymer matrix, while the layer-by-layer fabrication creates anisotropic interlayer boundaries that act as stress concentrators prone to delamination under tensile load. Dominant Factor: The hierarchical structure defined by the 25% infill density qualitatively dominates the UTS behavior by fundamentally limiting the volume of solid material available to sustain stress, although the incomplete network formation resulting from the absence of post-curing ensures that the intrinsic strength of the existing polymer phases remains below its maximum potential."
    },
    "analysis_without_hierarchical_structure": {
      "descriptive_text": "The sample comprises a Phrozen Beige low-irritation resin, a proprietary photopolymer system characterized as a non-homopolymeric mixture. Specimens were fabricated via vat photopolymerization using a Phrozen Sonic 4K Mini LCD printer with a 405 nm light source, employing a layer height of 50 μm, an exposure time of 4 seconds, and a 25% infill density. The printed parts were subjected to tensile testing per ASTM D638 Type IV standards using a Shimadzu AG-X plus machine without undergoing any post-curing thermal or UV treatment.",
      "reasoning_analysis": "Increasing Factors: The primary strengthening mechanism arises from the formation of a covalently crosslinked network during the 405 nm-initiated photopolymerization, which provides intrinsic structural rigidity and load-bearing capacity to the polymer matrix. The relatively fine layer height of 50 μm may also promote improved interlayer adhesion compared to thicker layers, marginally supporting stress transfer across the printed z-axis. Decreasing Factors: The processing history reveals critical deficits, specifically the 25% infill density which introduces significant internal porosity and stress concentrators, drastically reducing the effective load-bearing cross-sectional area. Furthermore, the absence of post-curing leaves the polymer network with a lower degree of conversion, resulting in residual unreacted monomers that act as plasticizers and a reduced crosslinking density, both of which weaken intermolecular forces. Additionally, the inherent anisotropy of the layered printing process creates potential weak planes perpendicular to the build direction. Dominant Factor: The absence of post-curing is the dominant factor influencing the intrinsic material strength; while the low infill density severely compromises the structural capacity of the specific part geometry, the incomplete network formation fundamentally limits the maximum achievable cohesive strength and modulus of the polymer matrix itself, preventing the material from reaching its fully cured mechanical potential."
    }
  },
  {
    "doi": null,
    "title": "Influence of thermal conditions on the tensile properties of basalt fiber reinforced polypropylene–clay nanocomposites",
    "year": 2013,
    "chemical_composition": {
      "repeat_unit_psmiles": "[*]CC(C)[*]",
      "monomers": [
        {
          "name": "Propylene",
          "smiles": "C=CC",
          "ratio_value": null,
          "ratio_unit": null
        }
      ],
      "additives": [
        {
          "name": "Cloisite 15A",
          "type": "filler",
          "amount_value": 3,
          "amount_unit": "wt%"
        },
        {
          "name": "PP-g-MA",
          "type": "compatibilizer",
          "amount_value": 5,
          "amount_unit": "wt%"
        },
        {
          "name": "Ciba–Irganox B215",
          "type": "stabilizer",
          "amount_value": 0.2,
          "amount_unit": "wt%"
        }
      ],
      "is_homopolymer": false
    },
    "processing_history": "Melt blending in twin screw extruder (165-195 °C, 150 rpm), Injection molding (175-205 °C, 96 bar). Nanoclay dried at 80 °C for 4 h. Tensile test at Low Temperature (-196 °C) according to ASTM D-638-10, crosshead speed 5 mm/min.",
    "hierarchical_structure": "Exfoliated nanoclay structure in PP matrix.",
    "properties": {
      "UTS": {
        "value": [
          46.19
        ],
        "unit": "MPa"
      }
    },
    "analysis_with_hierarchical_structure": {
      "descriptive_text": "The sample consists of a polypropylene matrix reinforced with 3 wt% Cloisite 15A nanoclay, compatibilized with 5 wt% PP-g-MA, and stabilized with 0.2 wt% Ciba–Irganox B215. The nanoclay was preconditioned by drying at 80 °C for 4 hours prior to melt blending in a twin-screw extruder at temperatures ranging from 165 to 195 °C and a screw speed of 150 rpm. The resulting composite was fabricated into test specimens via injection molding at 175 to 205 °C under 96 bar pressure, yielding an exfoliated nanoclay structure within the polymer matrix. Mechanical characterization was performed via tensile testing at a cryogenic temperature of -196 °C in accordance with ASTM D-638-10 standards using a crosshead speed of 5 mm/min.",
      "reasoning_analysis": "Increasing Factors: The exfoliated nanoclay structure provides a high aspect ratio reinforcement that facilitates efficient stress transfer from the polypropylene matrix to the rigid silicate layers, significantly enhancing load-bearing capacity. The inclusion of 5 wt% PP-g-MA compatibilizer strengthens the interfacial adhesion between the hydrophobic matrix and hydrophilic filler, preventing debonding under load. Furthermore, the tensile testing conducted at -196 °C places the polymer well below its glass transition temperature, suppressing segmental mobility and drastically increasing the yield strength and ultimate tensile strength compared to ambient conditions. The injection molding process also induces molecular orientation in the flow direction, contributing to anisotropic strength enhancement. Decreasing Factors: The incorporation of nanoclay and compatibilizers can disrupt the crystallinity of the polypropylene matrix, potentially reducing the intrinsic strength of the continuous phase. Additionally, despite exfoliation, the ends of the clay platelets act as stress concentrators that may initiate micro-cracks, and the high viscosity during molding could lead to micro-void formation which serves as failure initiation sites. Dominant Factor: The dominant factor governing the UTS is the synergistic combination of the exfoliated nanoclay morphology and the compatibilized interface, which maximizes reinforcement efficiency, further amplified by the cryogenic testing temperature that locks the polymer chains into a rigid, high-strength glassy state."
    },
    "analysis_without_hierarchical_structure": {
      "descriptive_text": "The sample comprises a polypropylene-based nanocomposite reinforced with 3 wt% Cloisite 15A nanoclay. To optimize interfacial compatibility and dispersion, 5 wt% PP-g-MA was added as a compatibilizer, along with 0.2 wt% Ciba–Irganox B215 stabilizer to inhibit thermal degradation. Prior to compounding, the nanoclay was dried at 80 °C for 4 hours. The formulation underwent melt blending in a twin-screw extruder at 165-195 °C and 150 rpm, followed by injection molding at 175-205 °C under 96 bar pressure. Mechanical evaluation was conducted via tensile testing at -196 °C with a crosshead speed of 5 mm/min following ASTM D-638-10.",
      "reasoning_analysis": "Increasing Factors: The incorporation of Cloisite 15A nanoclay provides rigid reinforcement, enhancing load-bearing capacity through stress transfer, which is significantly optimized by the 5 wt% PP-g-MA compatibilizer that strengthens the interfacial adhesion between the hydrophilic filler and hydrophobic matrix. Additionally, the Ciba–Irganox B215 stabilizer preserves molecular weight during high-shear extrusion, preventing chain scission that would otherwise weaken the matrix. Crucially, the testing temperature of -196 °C drastically reduces segmental chain mobility, forcing the semi-crystalline polymer into a glassy state where the yield stress and ultimate tensile strength are inherently elevated compared to ambient conditions. Decreasing Factors: Potential incomplete exfoliation of the nanoclay could lead to agglomerates acting as stress concentration sites, initiating premature brittle fracture. Furthermore, the cryogenic environment induces extreme embrittlement, eliminating ductile drawing mechanisms that might otherwise contribute to strain hardening, making the UTS highly sensitive to processing-induced defects such as voids or micro-cracks from injection molding. Dominant Factor: The dominant factor is the synergistic effect of the cryogenic testing condition and the compatibilized nanofiller reinforcement. The low temperature fundamentally shifts the deformation mechanism to a high-stress brittle regime, while the PP-g-MA ensures the nanoclay acts as an effective load-bearing phase rather than a defect, collectively maximizing the ultimate tensile strength relative to a neat polymer at standard conditions."
    }
  },
  {
    "doi": null,
    "title": "Influence of thermal conditions on the tensile properties of basalt fiber reinforced polypropylene–clay nanocomposites",
    "year": 2013,
    "chemical_composition": {
      "repeat_unit_psmiles": "[*]CC(C)[*]",
      "monomers": [
        {
          "name": "Propylene",
          "smiles": "C=CC",
          "ratio_value": null,
          "ratio_unit": null
        }
      ],
      "additives": [
        {
          "name": "Cloisite 15A",
          "type": "filler",
          "amount_value": 5,
          "amount_unit": "wt%"
        },
        {
          "name": "Basalt Fiber",
          "type": "filler",
          "amount_value": 10,
          "amount_unit": "wt%"
        },
        {
          "name": "PP-g-MA",
          "type": "compatibilizer",
          "amount_value": 5,
          "amount_unit": "wt%"
        },
        {
          "name": "Ciba–Irganox B215",
          "type": "stabilizer",
          "amount_value": 0.2,
          "amount_unit": "wt%"
        }
      ],
      "is_homopolymer": false
    },
    "processing_history": "Melt blending in twin screw extruder (165-195 °C, 150 rpm), Injection molding (175-205 °C, 96 bar). Nanoclay dried at 80 °C for 4 h. Fibers chopped to 5-8 mm. Tensile test at High Temperature (120 °C) according to ASTM D-638-10, crosshead speed 10 mm/min.",
    "hierarchical_structure": "Exfoliated nanoclay structure and chopped basalt fibers (5-8 mm) in PP matrix.",
    "properties": {
      "UTS": {
        "value": [
          16.73
        ],
        "unit": "MPa"
      }
    },
    "analysis_with_hierarchical_structure": {
      "descriptive_text": "The sample comprises a polypropylene (PP) matrix reinforced with a hybrid filler system consisting of 5 wt% Cloisite 15A nanoclay and 10 wt% chopped basalt fibers with lengths of 5-8 mm. To optimize interfacial adhesion, 5 wt% PP-g-MA compatibilizer and 0.2 wt% Ciba–Irganox B215 stabilizer were incorporated into the formulation. The nanoclay was dried at 80 °C for 4 hours prior to melt blending in a twin-screw extruder operated between 165 and 195 °C at 150 rpm, followed by injection molding at 175-205 °C under 96 bar pressure. The resulting hierarchical structure features exfoliated nanoclay platelets and dispersed basalt fibers within the PP matrix, and mechanical properties were evaluated via tensile testing at 120 °C according to ASTM D-638-10 with a crosshead speed of 10 mm/min.",
      "reasoning_analysis": "Increasing Factors: The incorporation of 10 wt% chopped basalt fibers provides significant load-bearing capacity due to their high modulus and aspect ratio, while the 5 wt% exfoliated Cloisite 15A nanoclay increases the effective surface area for polymer-filler interaction and impedes crack propagation through tortuous path mechanisms. The addition of 5 wt% PP-g-MA compatibilizer is critical for enhancing interfacial adhesion between the hydrophilic fillers and the hydrophobic PP matrix, thereby improving stress transfer efficiency, while the stabilizer prevents thermal degradation during high-temperature processing, preserving molecular weight. Decreasing Factors: The tensile testing condition at 120 °C represents a significant thermal stressor, as this temperature approaches the melting transition of polypropylene, leading to substantial softening of the matrix and a reduction in interfacial shear strength. Additionally, potential void formation during injection molding or fiber agglomeration could act as stress concentration sites, initiating premature failure. Dominant Factor: The efficiency of the hybrid reinforcement system, specifically the stress transfer capability enabled by the PP-g-MA compatibilizer and exfoliated nanoclay structure, qualitatively dominates the final UTS behavior. While the elevated testing temperature severely compromises the matrix contribution, the structural integrity and ultimate strength of the sample are primarily sustained by the rigid filler network and the quality of the interface, without which the material would exhibit negligible strength at 120 °C."
    },
    "analysis_without_hierarchical_structure": {
      "descriptive_text": "The sample consists of a polypropylene matrix reinforced with a hybrid filler system comprising 5 wt% Cloisite 15A nanoclay and 10 wt% chopped basalt fibers with lengths between 5 and 8 mm. To enhance interfacial adhesion, 5 wt% polypropylene-graft-maleic anhydride (PP-g-MA) was employed as a compatibilizer, alongside 0.2 wt% Ciba–Irganox B215 stabilizer to prevent thermal degradation. The nanoclay was pre-dried at 80 °C for 4 hours prior to melt blending in a twin-screw extruder at temperatures ranging from 165 to 195 °C and a screw speed of 150 rpm. The resulting composite was subsequently injection molded at 175 to 205 °C under 96 bar pressure. Mechanical characterization was performed via tensile testing at an elevated temperature of 120 °C following ASTM D-638-10 standards with a crosshead speed of 10 mm/min.",
      "reasoning_analysis": "Increasing Factors: The incorporation of high-modulus basalt fibers and Cloisite 15A nanoclay provides significant reinforcement through load transfer mechanisms, while the PP-g-MA compatibilizer enhances interfacial adhesion between the hydrophilic fillers and hydrophobic polypropylene matrix, maximizing stress distribution. Additionally, the stabilizer preserves molecular weight during high-shear extrusion, and injection molding induces molecular orientation along the flow direction, both contributing to higher strength. Decreasing Factors: The tensile testing conducted at 120 °C imposes severe thermal softening on the polypropylene matrix, significantly reducing its intrinsic yield strength and stiffness compared to room temperature conditions. Furthermore, high-shear melt blending may reduce the aspect ratio of the basalt fibers, and incomplete exfoliation of the nanoclay could introduce stress concentration points. Dominant Factor: The elevated testing temperature of 120 °C fundamentally dictates the viscoelastic state of the polypropylene matrix, causing significant thermal softening; therefore, the final UTS behavior is dominantly determined by the efficiency of the stress transfer to the rigid filler phase, which relies critically on the interfacial adhesion provided by the PP-g-MA compatibilizer."
    }
  },
  {
    "doi": null,
    "title": "Influence of thermal conditions on the tensile properties of basalt fiber reinforced polypropylene–clay nanocomposites",
    "year": 2013,
    "chemical_composition": {
      "repeat_unit_psmiles": "[*]CC(C)[*]",
      "monomers": [
        {
          "name": "Propylene",
          "smiles": "C=CC",
          "ratio_value": null,
          "ratio_unit": null
        }
      ],
      "additives": [
        {
          "name": "Cloisite 15A",
          "type": "filler",
          "amount_value": 1,
          "amount_unit": "wt%"
        },
        {
          "name": "PP-g-MA",
          "type": "compatibilizer",
          "amount_value": 5,
          "amount_unit": "wt%"
        },
        {
          "name": "Ciba–Irganox B215",
          "type": "stabilizer",
          "amount_value": 0.2,
          "amount_unit": "wt%"
        }
      ],
      "is_homopolymer": false
    },
