Repository: hhtrick/HHT-code

# HHT training framework

This directory contains model training, embedding precomputation, inference, article-level baselines and the curated datasets. All commands below assume that the working directory is `train_code/`.

## 3. Datasets and fixed partitions

Each main dataset is a JSON array at `dataset/{property}/{property}.json`. Entries contain source metadata, `chemical_composition`, `processing_history`, `hierarchical_structure`, `properties`, and two generated-analysis objects. Targets are stored as `properties[property]["value"]`; source metadata and target values are not predictive input fields.

| Property | Train | Validation | Test | Total |
|---|---:|---:|---:|---:|

File: train_code/dataset/UTS/UTS.json (part 154 of 292)
[
    "processing_history": "Melt blending in twin screw extruder (165-195 °C, 150 rpm), Injection molding (175-205 °C, 96 bar). Nanoclay dried at 80 °C for 4 h. Tensile test at Low Temperature (-196 °C) according to ASTM D-638-10, crosshead speed 5 mm/min.",
    "hierarchical_structure": "Exfoliated nanoclay structure in PP matrix.",
    "properties": {
      "UTS": {
        "value": [
          40.53
        ],
        "unit": "MPa"
      }
    },
    "analysis_with_hierarchical_structure": {
      "descriptive_text": "The sample comprises a polypropylene matrix reinforced with 1 wt% Cloisite 15A nanoclay, compatibilized with 5 wt% polypropylene-graft-maleic anhydride (PP-g-MA), and stabilized with 0.2 wt% Ciba–Irganox B215. The nanoclay was preconditioned by drying at 80 °C for 4 hours before melt blending in a twin-screw extruder at 165-195 °C and 150 rpm, followed by injection molding at 175-205 °C under 96 bar pressure. Hierarchical characterization indicates an exfoliated nanoclay structure within the matrix, and mechanical properties were evaluated via tensile testing at -196 °C according to ASTM D-638-10 with a crosshead speed of 5 mm/min.",
      "reasoning_analysis": "Increasing Factors: The exfoliated nanoclay structure provides a high aspect ratio and large interfacial surface area, facilitating efficient stress transfer from the polypropylene matrix to the rigid filler phase. The inclusion of PP-g-MA compatibilizer strengthens the interfacial adhesion between the polar clay and non-polar matrix, further enhancing load bearing capacity. Additionally, the tensile testing conducted at -196 °C significantly restricts polymer chain mobility, placing the matrix in a glassy state which inherently increases yield stress and stiffness. The presence of the stabilizer mitigates thermal degradation during high-shear extrusion, preserving molecular weight and intrinsic strength. Decreasing Factors: The rigid nanoclay platelets can act as stress concentrators within the embrittled matrix at cryogenic temperatures, potentially initiating premature crack formation. Furthermore, the high shear rates during twin-screw extrusion carry a risk of minor chain scission, which could slightly reduce the molecular weight and entanglement density relative to the virgin polymer. Dominant Factor: The cryogenic testing temperature is the dominant factor, as it fundamentally shifts the polypropylene matrix into a rigid glassy state, drastically elevating the stress required for deformation; this matrix stiffening effect, synergistically supported by the exfoliated morphology and compatibilization which prevents interfacial debonding, dictates the ultimate tensile strength behavior."
    },
    "analysis_without_hierarchical_structure": {
      "descriptive_text": "The material system comprises a polypropylene matrix reinforced with 1 wt% Cloisite 15A nanoclay filler, 5 wt% PP-g-MA compatibilizer, and 0.2 wt% Ciba–Irganox B215 stabilizer. Prior to compounding, the nanoclay was dried at 80 °C for 4 hours to remove moisture. The composite was fabricated via melt blending in a twin screw extruder operating between 165 and 195 °C at 150 rpm, followed by injection molding at temperatures ranging from 175 to 205 °C under 96 bar pressure. Mechanical characterization involved tensile testing at a cryogenic temperature of -196 °C in accordance with ASTM D-638-10 standards, utilizing a crosshead speed of 5 mm/min.",
      "reasoning_analysis": "Increasing Factors: The inclusion of Cloisite 15A nanoclay introduces high aspect ratio rigid particles that restrict polymer chain mobility and bear load, inherently reinforcing the matrix. The presence of 5 wt% PP-g-MA compatibilizer improves interfacial adhesion between the hydrophilic clay and hydrophobic polypropylene, facilitating efficient stress transfer. Additionally, the stabilizer prevents thermal degradation during extrusion, preserving molecular weight, while the cryogenic testing temperature suppresses segmental motion, significantly elevating the yield stress and modulus relative to ambient conditions. Decreasing Factors: Potential agglomeration of nanoclay particles despite compatibilization can act as stress concentration sites, initiating premature brittle fracture. The injection molding process may induce anisotropic molecular orientation and residual stresses that reduce strength in transverse directions. Furthermore, the extreme cryogenic testing environment embrittles the polypropylene matrix, limiting plastic deformation and making the ultimate strength highly sensitive to microscopic defects or voids. Dominant Factor: The interfacial compatibility established by the PP-g-MA compatibilizer is the dominant factor governing the composite performance. While the cryogenic temperature inherently elevates the matrix stiffness, the effectiveness of the nanoclay reinforcement relies entirely on successful stress transfer across the interface; without the compatibilizer, the clay would act as a defect rather than a reinforcement, leading to a net reduction in UTS regardless of the testing temperature."
    }
  },
  {
    "doi": null,
    "title": "EXPERIMENTAL INVESTIGATIONS INTO THE EFFECTS OF PROCESS PARAMETERS AND UV CURING ON THE TENSILE STRENGTH OF PROJECTION BASED STEREOLITHOGRAPHY",
    "year": null,
    "chemical_composition": {
      "repeat_unit_psmiles": null,
      "monomers": [
        {
          "name": "Phrozen Beige low-irritation resin",
          "smiles": null,
          "ratio_value": null,
          "ratio_unit": null
        }
      ],
      "additives": [],
      "is_homopolymer": false
    },
    "processing_history": "Phrozen Sonic 4K Mini LCD printer (405 nm). Infill 50%, Exposure 4 s, Layer Height 30 μm. No post-curing. Tensile testing per ASTM D638 Type IV, Shimadzu AG-X plus.",
    "hierarchical_structure": "Layer-by-layer 3D printed structure, infill density 50%.",
    "properties": {
      "UTS": {
        "value": [
          13.783
        ],
        "unit": "MPa"
      }
    },
    "analysis_with_hierarchical_structure": {
      "descriptive_text": "The sample comprises a Phrozen Beige low-irritation resin system, identified as a heterogeneous mixture rather than a single-component homopolymer. Fabrication was achieved via vat photopolymerization using a Phrozen Sonic 4K Mini LCD printer with 405 nm irradiation, employing a layer height of 30 μm, an exposure time of 4 seconds, and a 50% infill density. The specimens were subjected to tensile testing per ASTM D638 Type IV standards on a Shimadzu AG-X plus machine without undergoing any post-curing thermal or photonic treatment. The resulting hierarchical structure is defined by a layer-by-layer morphology with internal porosity corresponding to the specified infill pattern.",
      "reasoning_analysis": "Increasing Factors: The photopolymerization process generates a crosslinked network within the resin, providing intrinsic rigidity and load-bearing capacity characteristic of thermoset-like materials. The relatively fine 30 μm layer height facilitates improved interlayer diffusion and bonding compared to coarser printing parameters, which may slightly enhance z-axis strength. Decreasing Factors: The 50% infill density drastically reduces the effective material cross-section available to resist tensile loads, directly diminishing the measured UTS. Additionally, the absence of post-curing limits the degree of conversion and final crosslink density, resulting in a weaker polymer network with potential residual monomers acting as defects. The inherent anisotropy of the layer-by-layer structure also introduces interfacial weak points prone to delamination. Dominant Factor: The geometric reduction in load-bearing area due to the 50% infill density, compounded by the incomplete network formation from the lack of post-curing, qualitatively dominates the mechanical response, leading to a significantly lower UTS compared to fully dense, fully cured bulk equivalents."
    },
    "analysis_without_hierarchical_structure": {
      "descriptive_text": "The sample consists of a Phrozen Beige low-irritation resin formulation, characterized as a proprietary photopolymer system rather than a simple homopolymer. Specimens were fabricated using a Phrozen Sonic 4K Mini LCD printer utilizing 405 nm irradiation, with processing parameters set to 50% infill density, 4 seconds exposure time, and a 30 μm layer height. The printed parts were subjected to tensile testing per ASTM D638 Type IV standards using a Shimadzu AG-X plus apparatus without undergoing any subsequent post-curing thermal or UV treatment.",
      "reasoning_analysis": "Increasing Factors: The photopolymerization process generates a crosslinked network structure that provides inherent mechanical rigidity, and the fine 30 μm layer height promotes better interlayer diffusion and bonding compared to thicker layers, potentially enhancing load transfer between printed strata. Decreasing Factors: The 50% infill density introduces significant internal voids and structural discontinuities that reduce the effective load-bearing cross-section and create stress concentration sites. Additionally, the absence of post-curing leaves a fraction of unreacted monomers within the matrix, acting as internal plasticizers that lower crosslink density, while the additive manufacturing process inherently introduces anisotropy with weaker interlayer bonding relative to the intra-layer strength. Dominant Factor: The incomplete network conversion resulting from the lack of post-curing qualitatively dominates the intrinsic material limitation by reducing the cohesive energy density of the polymer network, although this effect is compounded by the macroscopic structural weakness introduced by the 50% infill pattern which dictates the overall part failure mode."
    }
  },
  {
    "doi": null,
    "title": "EXPERIMENTAL INVESTIGATIONS INTO THE EFFECTS OF PROCESS PARAMETERS AND UV CURING ON THE TENSILE STRENGTH OF PROJECTION BASED STEREOLITHOGRAPHY",
    "year": null,
    "chemical_composition": {
      "repeat_unit_psmiles": null,
      "monomers": [
        {
          "name": "Phrozen Beige low-irritation resin",
          "smiles": null,
          "ratio_value": null,
          "ratio_unit": null
        }
      ],
      "additives": [],
      "is_homopolymer": false
    },
    "processing_history": "Phrozen Sonic 4K Mini LCD printer (405 nm). Infill 50%, Exposure 6 s, Layer Height 100 μm. No post-curing. Tensile testing per ASTM D638 Type IV, Shimadzu AG-X plus.",
    "hierarchical_structure": "Layer-by-layer 3D printed structure, infill density 50%.",
    "properties": {
      "UTS": {
        "value": [
          12.889
        ],
        "unit": "MPa"
      }
    },
    "analysis_with_hierarchical_structure": {
      "descriptive_text": "The sample consists of Phrozen Beige low-irritation resin, a commercial photopolymer formulation, fabricated using additive manufacturing via a Phrozen Sonic 4K Mini LCD printer operating at a wavelength of 405 nm. The processing parameters included a layer height of 100 μm, an exposure time of 6 seconds per layer, and an internal infill density set to 50%. No post-curing thermal or UV treatment was applied following the printing process. The resulting material exhibits a hierarchical layer-by-layer 3D printed structure with defined infill geometry, and its mechanical performance was evaluated through tensile testing conducted in accordance with ASTM D638 Type IV standards using a Shimadzu AG-X plus universal testing machine.",
      "reasoning_analysis": "Increasing Factors: The intrinsic formation of a crosslinked polymer network during the 405 nm photopolymerization process provides baseline cohesive strength and structural integrity to the resin matrix. Additionally, the use of LCD-based stereolithography ensures precise layer alignment compared to extrusion-based methods, potentially enhancing interlayer registration. Decreasing Factors: The 50% infill density introduces significant internal voids and geometric discontinuities within the test specimen, acting as stress concentrators that disrupt efficient load transfer and reduce the effective load-bearing cross-sectional area. Furthermore, the absence of post-curing limits the final degree of conversion and crosslink density, leaving unreacted monomers that may plasticize the network or create weak points. The layer-by-layer fabrication history also introduces anisotropic weak planes where interlayer bonding strength is typically lower than the bulk material strength. Dominant Factor: The combination of structural discontinuities arising from the 50% infill pattern and the incomplete network formation due to the lack of post-curing qualitatively dominates the mechanical behavior, likely preventing the sample from achieving the theoretical UTS limits of a fully dense, fully cured photopolymer bulk material."
    },
    "analysis_without_hierarchical_structure": {
      "descriptive_text": "The sample comprises a Phrozen Beige low-irritation resin formulation identified as a non-homopolymeric photopolymer system. Specimens were fabricated using a Phrozen Sonic 4K Mini LCD printer with 405 nm irradiation, employing processing parameters of 50% infill density, 6-second exposure time, and 100 μm layer height. The samples did not undergo any post-curing treatment prior to mechanical evaluation. Tensile testing was conducted according to ASTM D638 Type IV standards using a Shimadzu AG-X plus universal testing machine.",
      "reasoning_analysis": "Increasing Factors: The photopolymerization initiated by 405 nm exposure forms a crosslinked polymer network that restricts chain mobility and provides intrinsic structural integrity against tensile loads. Decreasing Factors: The 50% infill density introduces significant internal voids that reduce the effective load-bearing cross-sectional area and act as stress concentrators. Furthermore, the lack of post-curing limits the degree of conversion, resulting in a lower crosslink density and potential plasticization by unreacted monomers, while the 100 μm layer height may induce anisotropic weakness at interlayer boundaries. Dominant Factor: The internal porosity associated with the 50% infill density is the dominant factor influencing the UTS. Although the crosslinked network provides baseline cohesion, the macroscopic voids drastically reduce the effective material volume available to resist stress, leading to a qualitatively lower apparent strength compared to a solid, fully cured specimen."
    }
  },
  {
    "doi": null,
    "title": "EXPERIMENTAL INVESTIGATIONS INTO THE EFFECTS OF PROCESS PARAMETERS AND UV CURING ON THE TENSILE STRENGTH OF PROJECTION BASED STEREOLITHOGRAPHY",
    "year": null,
    "chemical_composition": {
      "repeat_unit_psmiles": null,
      "monomers": [
        {
          "name": "Phrozen Beige low-irritation resin",
          "smiles": null,
          "ratio_value": null,
          "ratio_unit": null
        }
      ],
      "additives": [],
      "is_homopolymer": false
    },
    "processing_history": "Phrozen Sonic 4K Mini LCD printer (405 nm). Infill 75%, Exposure 2 s, Layer Height 75 μm. No post-curing. Tensile testing per ASTM D638 Type IV, Shimadzu AG-X plus.",
    "hierarchical_structure": "Layer-by-layer 3D printed structure, infill density 75%.",
    "properties": {
      "UTS": {
        "value": [
          15.237
        ],
        "unit": "MPa"
      }
    },
    "analysis_with_hierarchical_structure": {
      "descriptive_text": "The sample comprises a Phrozen Beige low-irritation resin formulation fabricated via vat photopolymerization using a Phrozen Sonic 4K Mini LCD printer operating at a wavelength of 405 nm. The processing history specifies a layer height of 75 μm, an exposure time of 2 seconds, and an infill density of 75%, yielding a hierarchical layer-by-layer 3D printed structure without subsequent post-curing treatment. Mechanical performance was evaluated through tensile testing conducted in accordance with ASTM D638 Type IV standards using a Shimadzu AG-X plus universal testing machine.",
      "reasoning_analysis": "Increasing Factors: The inherent crosslinked network structure typical of photopolymer resins provides a baseline structural integrity and rigidity. Additionally, the 75% infill density ensures a substantial continuous material phase for load transfer, which supports higher strength compared to lower density infill patterns. Decreasing Factors: The absence of post-curing likely results in an incomplete degree of conversion, leaving unreacted monomers that may act as plasticizers and reducing the overall crosslink density, thereby weakening the polymer network. The layer-by-layer fabrication introduces significant structural anisotropy, where interlayer bonding strength is typically inferior to intralayer cohesion, creating preferential failure planes. Furthermore, the 25% void fraction associated with the 75% infill reduces the effective load-bearing cross-sectional area and acts as stress concentrators. Dominant Factor: The combination of incomplete network formation due to the lack of post-curing and the inherent anisotropy of the additively manufactured structure qualitatively dominates the UTS behavior. Specifically, the weak interlayer interfaces coupled with a potentially under-cured matrix will likely dictate premature failure relative to isotropic, fully cured bulk specimens."
    },
    "analysis_without_hierarchical_structure": {
      "descriptive_text": "The sample comprises a Phrozen Beige low-irritation resin formulation, characterized as a photocurable polymer system rather than a traditional homopolymer. Specimens were fabricated using digital light processing additive manufacturing on a Phrozen Sonic 4K Mini LCD printer with 405 nm wavelength irradiation. The printing protocol utilized a 75% infill density, 2 s exposure time per layer, and a layer height of 75 μm. Following fabrication, the samples underwent no post-curing treatment prior to mechanical characterization. Tensile properties were evaluated according to ASTM D638 Type IV standards using a Shimadzu AG-X plus universal testing machine.",
      "reasoning_analysis": "Increasing Factors: The photopolymerization process generates a crosslinked network structure, which inherently provides rigidity and load-bearing capacity compared to linear thermoplastic chains. The use of a specialized resin formulation intended for structural printing suggests a baseline chemistry designed to sustain mechanical stress. Decreasing Factors: The processing history specifies no post-curing, which typically results in incomplete monomer conversion, leaving residual monomers that act as plasticizers and reducing the overall crosslink density. Additionally, the 75% infill density introduces internal voids that reduce the effective load-bearing cross-sectional area and create stress concentration points, while the layered manufacturing process may introduce anisotropy and weak interlayer bonding interfaces. Dominant Factor: The absence of post-curing is the dominant factor influencing the UTS, as the incomplete network formation and presence of residual plasticizing monomers in the green state fundamentally limit the intrinsic strength of the polymer matrix below its potential maximum, an effect that is compounded by the geometric reduction in material continuity due to the partial infill structure."
    }
  },
  {
    "doi": null,
    "title": "EXPERIMENTAL INVESTIGATIONS INTO THE EFFECTS OF PROCESS PARAMETERS AND UV CURING ON THE TENSILE STRENGTH OF PROJECTION BASED STEREOLITHOGRAPHY",
    "year": null,
    "chemical_composition": {
      "repeat_unit_psmiles": null,
      "monomers": [
        {
          "name": "Phrozen Beige low-irritation resin",
          "smiles": null,
          "ratio_value": null,
          "ratio_unit": null
        }
      ],
      "additives": [],
      "is_homopolymer": false
    },
    "processing_history": "Phrozen Sonic 4K Mini LCD printer (405 nm). Infill 50%, Exposure 2 s, Layer Height 50 μm. No post-curing. Tensile testing per ASTM D638 Type IV, Shimadzu AG-X plus.",
    "hierarchical_structure": "Layer-by-layer 3D printed structure, infill density 50%.",
    "properties": {
      "UTS": {
        "value": [
          11.352
        ],
        "unit": "MPa"
      }
    },
    "analysis_with_hierarchical_structure": {
      "descriptive_text": "The sample comprises a Phrozen Beige low-irritation commercial photopolymer resin fabricated via vat photopolymerization using a Phrozen Sonic 4K Mini LCD printer with a 405 nm light source. The processing parameters included a layer height of 50 μm, an exposure time of 2 s per layer, and an internal infill density of 50%, resulting in a layer-by-layer hierarchical structure without subsequent post-curing treatment. Mechanical evaluation was conducted via tensile testing following ASTM D638 Type IV standards on a Shimadzu AG-X plus system to determine the ultimate tensile strength.",
      "reasoning_analysis": "Increasing Factors: The photopolymerization process establishes a crosslinked polymer network inherent to the resin chemistry, providing fundamental cohesive strength and enabling load transfer across the molecular structure. The 405 nm irradiation initiates the radical polymerization required to solidify the monomers into a structural solid. Decreasing Factors: The absence of post-curing likely results in a suboptimal degree of conversion and lower crosslink density, leaving residual unreacted monomers that may act as plasticizers and weaken the matrix. The 50% infill density introduces significant porosity and reduces the effective load-bearing material volume, while the layer-by-layer construction creates anisotropic interfaces where interlayer adhesion is typically weaker than the bulk material, promoting premature failure. Dominant Factor: The structural discontinuities imposed by the 50% infill pattern and the layer-by-layer deposition qualitatively dominate the UTS behavior. While the incomplete curing limits the intrinsic strength of the polymer matrix, the geometric reduction in material continuity and the presence of weak interlayer boundaries serve as the primary stress concentrators and failure initiation sites, drastically reducing the macroscopic ultimate tensile strength relative to a fully dense, isotropic, and fully cured bulk specimen."
    },
    "analysis_without_hierarchical_structure": {
      "descriptive_text": "The sample comprises a Phrozen Beige low-irritation commercial photopolymer resin formulation fabricated via lithography-based additive manufacturing. Processing was conducted using a Phrozen Sonic 4K Mini LCD printer at a 405 nm wavelength with a layer height of 50 μm and an exposure time of 2 s. The specimens were printed with a 50% infill density and were evaluated in the as-printed state without post-curing treatment. Mechanical characterization was performed via tensile testing according to ASTM D638 Type IV standards using a Shimadzu AG-X plus universal testing machine.",
      "reasoning_analysis": "Increasing Factors: The photopolymerizable resin formulation forms a crosslinked network upon exposure to 405 nm light, providing intrinsic cohesive strength and structural integrity to the polymer matrix. Additionally, the relatively fine layer height of 50 μm promotes improved interlayer adhesion compared to coarser layers, facilitating stress transfer across the printed z-axis. Decreasing Factors: The processing history specifies a 50% infill density, which introduces significant internal porosity and reduces the effective load-bearing cross-sectional area of the specimen. Furthermore, the absence of post-curing results in an incomplete degree of conversion, leading to a lower crosslink density and the potential presence of unreacted monomers that may plasticize the network. The layer-by-layer fabrication also introduces structural anisotropy that can serve as a failure initiation site. Dominant Factor: The 50% infill density is the dominant factor influencing the sample's UTS, as the introduction of macroscopic voids fundamentally reduces the material volume available to bear the applied load and creates stress concentrations that override the intrinsic strength contributions of the polymer network."
    }
  },
  {
    "doi": "10.1016/j.biortech.2013.09.097",
    "title": "Extrusion of xylans extracted from corn cobs into biodegradable polymeric materials",
    "year": 2013,
    "chemical_composition": {
      "repeat_unit_psmiles": "[*]OC(C)C(=O)[*]",
      "monomers": [
        {
          "name": "Lactic Acid",
          "smiles": "CC(O)C(=O)O",
          "ratio_value": null,
          "ratio_unit": null
        }
      ],
      "additives": [],
      "is_homopolymer": true
    },
    "processing_history": "PLA (NaturePlast PLI005) extruded at 170 °C, 50 rpm using twin-screw extruder. UTS measured by Zwick/Roell Z250 universal testing machine at 5 mm/min, 23 °C, 50% RH.",
    "hierarchical_structure": null,
    "properties": {
      "UTS": {
        "value": [
          52
        ],
        "unit": "MPa"
      }
    },
    "analysis_with_hierarchical_structure": {
      "descriptive_text": "The sample comprises a polylactic acid (PLA) homopolymer derived from lactic acid monomers, identified commercially as NaturePlast PLI005. The material was processed using a twin-screw extruder operating at 170 °C and 50 rpm to prepare the specimen. Mechanical evaluation was conducted using a Zwick/Roell Z250 universal testing machine, where the ultimate tensile strength was measured at a crosshead speed of 5 mm/min under controlled environmental conditions of 23 °C and 50% relative humidity.",
      "reasoning_analysis": "Increasing Factors: The aliphatic polyester backbone of the PLA homopolymer provides inherent chain stiffness due to the restricted rotation around the ester linkages and the presence of methyl side groups, which contributes positively to load-bearing capacity. Additionally, the twin-screw extrusion process can induce molecular orientation along the flow direction and promote crystallinity due to the regularity of the homopolymer structure, both of which typically enhance ultimate tensile strength. Decreasing Factors: The inherent brittleness of PLA limits plastic deformation mechanisms that usually absorb energy prior to failure. Furthermore, processing at 170 °C carries a risk of thermal degradation or chain scission, which reduces molecular weight and consequently lowers strength. The testing environment at 50% relative humidity also presents a risk, as moisture absorption can plasticize the matrix or initiate hydrolytic degradation during the test, thereby reducing the measured UTS. Dominant Factor: While the processing history and environmental conditions introduce variables that can degrade performance, the intrinsic stiffness and structural regularity of the PLA homopolymer backbone qualitatively dominate the final UTS behavior, establishing a high strength baseline that is subsequently modulated by the extent of molecular degradation and morphological orientation achieved during extrusion."
    },
    "analysis_without_hierarchical_structure": {
      "descriptive_text": "The sample consists of a poly(lactic acid) homopolymer, specifically the commercial grade NaturePlast PLI005. The material was processed using a twin-screw extruder operating at 170 °C with a screw speed of 50 rpm to form the test specimens. The ultimate tensile strength was subsequently characterized using a Zwick/Roell Z250 universal testing machine at a crosshead speed of 5 mm/min under standard ambient conditions of 23 °C and 50% relative humidity.",
      "reasoning_analysis": "Increasing Factors: The polar ester linkages within the poly(lactic acid) backbone facilitate dipole-dipole interactions that enhance intermolecular cohesion, while the twin-screw extrusion induces shear flow that likely aligns polymer chains, increasing load-bearing capacity. Additionally, the moderate extrusion temperature of 170 °C minimizes thermal degradation, preserving molecular weight which is positively correlated with strength. Decreasing Factors: The testing temperature of 23 °C is below the glass transition temperature, placing the material in a brittle glassy state where restricted chain mobility limits energy dissipation. Furthermore, the neat polymer matrix lacks toughening additives, meaning there are no mechanisms to arrest crack propagation, making the material susceptible to premature failure. Dominant Factor: The preserved molecular integrity and strong intermolecular cohesion resulting from the moderate processing history and inherent chemistry qualitatively dominate the behavior, establishing a baseline strength characteristic of rigid thermoplastics despite the limitations imposed by the glassy state and lack of modifiers."
    }
  },
  {
    "doi": null,
    "title": "EXPERIMENTAL INVESTIGATIONS INTO THE EFFECTS OF PROCESS PARAMETERS AND UV CURING ON THE TENSILE STRENGTH OF PROJECTION BASED STEREOLITHOGRAPHY",
    "year": null,
    "chemical_composition": {
      "repeat_unit_psmiles": null,
      "monomers": [
        {
          "name": "Phrozen Beige low-irritation resin",
          "smiles": null,
          "ratio_value": null,
          "ratio_unit": null
        }
      ],
      "additives": [],
      "is_homopolymer": false
    },
    "processing_history": "Phrozen Sonic 4K Mini LCD printer (405 nm). Infill 100%, Exposure 4 s, Layer Height 75 μm. No post-curing. Tensile testing per ASTM D638 Type IV, Shimadzu AG-X plus.",
    "hierarchical_structure": "Layer-by-layer 3D printed structure, infill density 100%.",
    "properties": {
      "UTS": {
        "value": [
          21.132
        ],
        "unit": "MPa"
      }
    },
    "analysis_with_hierarchical_structure": {
      "descriptive_text": "The sample comprises a Phrozen Beige low-irritation resin, a commercial photopolymer formulation processed via vat photopolymerization using a Phrozen Sonic 4K Mini LCD printer operating at a wavelength of 405 nm. Fabrication parameters included a layer height of 75 μm, an exposure time of 4 seconds per layer, and a solid infill density of 100%, resulting in a hierarchical structure characterized by distinct layer-by-layer morphology. Mechanical characterization was performed via tensile testing adhering to ASTM D638 Type IV standards on a Shimadzu AG-X plus apparatus, with the specimens tested in their as-printed state without any subsequent post-curing treatment.",
      "reasoning_analysis": "Increasing Factors: The 100% infill density eliminates macroscopic voids within the bulk material, ensuring effective stress distribution and preventing premature failure at internal gaps. Additionally, the photopolymerization process generates a crosslinked thermoset network, which intrinsically provides higher rigidity and resistance to plastic deformation compared to linear thermoplastic chains. Decreasing Factors: The explicit absence of post-curing likely results in incomplete monomer conversion, leading to a reduced crosslink density and the presence of residual unreacted species that may act as plasticizers or weak points within the matrix. Furthermore, the layer-by-layer additive manufacturing structure introduces interlayer interfaces where chain diffusion is limited, creating planes of weakness and structural anisotropy that typically reduce tensile strength relative to isotropic materials. Dominant Factor: The incomplete network formation arising from the lack of post-curing is the dominant factor limiting the UTS. While the solid infill optimizes geometric density, the mechanical integrity of photopolymer resins is fundamentally governed by the degree of conversion; without post-curing, the matrix cannot achieve maximum crosslink density, rendering the interlayer bonds and the bulk material susceptible to failure at lower stresses than fully cured equivalents."
    },
    "analysis_without_hierarchical_structure": {
      "descriptive_text": "The sample comprises a Phrozen Beige low-irritation resin formulation, characterized as a multi-component system rather than a homopolymer. Specimens were fabricated using a Phrozen Sonic 4K Mini LCD printer with 405 nm UV irradiation, employing a layer height of 75 μm, an exposure time of 4 seconds per layer, and 100% infill density. Following the printing process, the samples received no post-curing treatment and were subsequently evaluated via tensile testing in accordance with ASTM D638 Type IV standards using a Shimadzu AG-X plus universal testing machine.",
      "reasoning_analysis": "Increasing Factors: The implementation of 100% infill density eliminates internal macroscopic voids, ensuring a continuous material path for stress transfer and maximizing the effective load-bearing cross-section. Additionally, the photopolymerization mechanism generates a crosslinked network architecture, which typically offers superior structural integrity and resistance to chain slippage compared to linear thermoplastic counterparts. Decreasing Factors: The explicit exclusion of post-curing processing likely results in incomplete monomer conversion, leading to a suboptimal crosslink density and the retention of unreacted monomers that may act as plasticizers or stress concentration sites. Furthermore, the additive manufacturing process introduces interlayer interfaces that represent potential planes of weakness due to anisotropic bonding strength relative to the bulk material. Dominant Factor: The absence of post-curing qualitatively dominates the mechanical outcome; while the infill strategy optimizes geometric density, the incomplete chemical network formation and limited interlayer diffusion inherent to the as-printed state fundamentally constrain the ultimate tensile strength below the theoretical maximum of the fully cured resin system."
    }
  },
  {
    "doi": null,
    "title": "Influence of thermal conditions on the tensile properties of basalt fiber reinforced polypropylene–clay nanocomposites",
    "year": 2013,
    "chemical_composition": {
      "repeat_unit_psmiles": "[*]CC(C)[*]",
      "monomers": [
        {
          "name": "Propylene",
          "smiles": "C=CC",
          "ratio_value": null,
          "ratio_unit": null
        }
      ],
      "additives": [
        {
          "name": "Cloisite 15A",
          "type": "filler",
          "amount_value": 5,
          "amount_unit": "wt%"
        },
        {
          "name": "PP-g-MA",
          "type": "compatibilizer",
          "amount_value": 5,
          "amount_unit": "wt%"
        },
        {
          "name": "Ciba–Irganox B215",
          "type": "stabilizer",
          "amount_value": 0.2,
          "amount_unit": "wt%"
        }
      ],
      "is_homopolymer": false
    },
    "processing_history": "Melt blending in twin screw extruder (165-195 °C, 150 rpm), Injection molding (175-205 °C, 96 bar). Nanoclay dried at 80 °C for 4 h. Tensile test at Low Temperature (-196 °C) according to ASTM D-638-10, crosshead speed 5 mm/min.",
    "hierarchical_structure": "Exfoliated nanoclay structure in PP matrix.",
    "properties": {
      "UTS": {
        "value": [
          48.07
        ],
        "unit": "MPa"
      }
    },
    "analysis_with_hierarchical_structure": {
      "descriptive_text": "The sample comprises a polypropylene-based nanocomposite reinforced with 5 wt% Cloisite 15A nanoclay, compatibilized with 5 wt% polypropylene-graft-maleic anhydride (PP-g-MA), and stabilized with 0.2 wt% Ciba–Irganox B215. Prior to compounding, the nanoclay was dried at 80 °C for 4 hours to ensure moisture removal. The material was processed via melt blending in a twin-screw extruder operating between 165 and 195 °C at 150 rpm, followed by injection molding at 175 to 205 °C under 96 bar pressure. Structural analysis indicates an exfoliated nanoclay morphology dispersed within the polypropylene matrix. Mechanical characterization was performed using tensile testing at cryogenic temperatures (-196 °C) in accordance with ASTM D-638-10, utilizing a crosshead speed of 5 mm/min.",
      "reasoning_analysis": "Increasing Factors: The incorporation of rigid Cloisite 15A nanoclay platelets provides intrinsic reinforcement, while the high-shear twin-screw extrusion processing facilitated the formation of an exfoliated hierarchical structure that maximizes interfacial surface area for stress transfer. The addition of PP-g-MA compatibilizer critically enhances interfacial adhesion between the hydrophobic polypropylene matrix and hydrophilic clay, preventing agglomeration. Furthermore, the Ciba–Irganox B215 stabilizer mitigates thermo-oxidative degradation during high-temperature melt blending, preserving the matrix molecular weight. The cryogenic testing temperature (-196 °C) significantly suppresses polymer chain mobility, increasing the yield stress and intrinsic strength of the matrix. Decreasing Factors: Despite compatibilization, the rigid nanoclay platelets can act as stress concentration points, particularly at the platelet edges, which may initiate premature micro-cracking under tensile load. Additionally, the significant thermal contraction mismatch between the inorganic clay and the organic polypropylene matrix during cooling from processing temperatures to the cryogenic test environment may induce residual internal stresses or micro-voids at the interface. Dominant Factor: The dominant factor governing the UTS behavior is the synergistic effect of the exfoliated nanoclay morphology achieved through shear processing and the PP-g-MA compatibilizer, which ensures effective stress transfer; however, the cryogenic testing condition fundamentally shifts the failure mechanism to brittle fracture, qualitatively elevating the measured strength relative to ambient conditions while making the material highly sensitive to interfacial defects."
    },
    "analysis_without_hierarchical_structure": {
      "descriptive_text": "The material system consists of a polypropylene matrix reinforced with 5 wt% Cloisite 15A nanoclay filler and compatibilized with 5 wt% polypropylene-graft-maleic anhydride (PP-g-MA), along with 0.2 wt% Ciba–Irganox B215 stabilizer. Prior to compounding, the nanoclay was dried at 80 °C for 4 hours to remove moisture. The composite was fabricated via melt blending in a twin-screw extruder operating between 165 and 195 °C at 150 rpm, followed by injection molding at temperatures ranging from 175 to 205 °C under 96 bar pressure. Mechanical characterization was performed using tensile testing at a cryogenic temperature of -196 °C in accordance with ASTM D-638-10 standards at a crosshead speed of 5 mm/min.",
