Repository: hhtrick/HHT-code

# HHT training framework

This directory contains model training, embedding precomputation, inference, article-level baselines and the curated datasets. All commands below assume that the working directory is `train_code/`.

## 3. Datasets and fixed partitions

Each main dataset is a JSON array at `dataset/{property}/{property}.json`. Entries contain source metadata, `chemical_composition`, `processing_history`, `hierarchical_structure`, `properties`, and two generated-analysis objects. Targets are stored as `properties[property]["value"]`; source metadata and target values are not predictive input fields.

| Property | Train | Validation | Test | Total |
|---|---:|---:|---:|---:|

File: train_code/dataset/UTS/UTS.json (part 155 of 292)
[
      "reasoning_analysis": "Increasing Factors: The incorporation of 5 wt% Cloisite 15A nanoclay introduces high-aspect-ratio rigid platelets that facilitate load transfer from the polypropylene matrix to the filler, inherently enhancing stiffness and strength. The addition of 5 wt% PP-g-MA compatibilizer is critical, as it improves interfacial adhesion between the hydrophilic clay and hydrophobic matrix, maximizing stress transfer efficiency. Furthermore, the injection molding process induces molecular orientation in the flow direction, and the cryogenic testing temperature of -196 °C significantly restricts chain mobility, typically resulting in higher yield stress values. Decreasing Factors: Despite compatibilization, incomplete exfoliation of the nanoclay may lead to agglomerates that act as stress concentrators, initiating premature failure. The high shear rates during twin-screw extrusion pose a risk of thermo-mechanical degradation, potentially reducing molecular weight and intrinsic strength, although the stabilizer mitigates this. Additionally, testing at -196 °C places the polymer in a brittle regime where flaw sensitivity is heightened, potentially lowering the fracture stress compared to ductile failure modes. Dominant Factor: The dominant factor governing the UTS is the interfacial quality mediated by the PP-g-MA compatibilizer. Since the nanoclay cannot reinforce effectively without adhesion, the compatibilizer dictates whether the filler acts as a strength enhancer or a defect. Given its presence, the reinforcement mechanism combined with the cryogenic stiffening effect qualitatively supersedes the potential weakening effects of agglomeration or embrittlement."
    }
  },
  {
    "doi": null,
    "title": "Effects of swelling on the mechanical properties of a pH-sensitive hydrogel for use in microfluidic devices",
    "year": 2003,
    "chemical_composition": {
      "repeat_unit_psmiles": null,
      "monomers": [
        {
          "name": "2-hydroxyethyl methacrylate",
          "smiles": "CC(=C)C(=O)OCCO",
          "ratio_value": 84,
          "ratio_unit": "wt%"
        },
        {
          "name": "acrylic acid",
          "smiles": "C=CC(=O)O",
          "ratio_value": 11,
          "ratio_unit": "wt%"
        }
      ],
      "additives": [
        {
          "name": "ethyleneglycol-dimethacrylate",
          "type": "crosslinker",
          "amount_value": 1,
          "amount_unit": "wt%"
        },
        {
          "name": "2,2-dimethoxy-2-phenyl-acetophenone",
          "type": "photoinitiator",
          "amount_value": 3,
          "amount_unit": "wt%"
        }
      ],
      "is_homopolymer": false
    },
    "processing_history": "UV polymerization at 365 nm, 15 mW/cm2 for 2 min. Washed with methanol/water. Conditioned 24 h in pH 2.87 phosphate buffer. Tensile test at 5 mm/min, 24 °C, Instron 5548. UTS = 0.273 ± 0.044 MPa.",
    "hierarchical_structure": "Hydrogel network, equilibrium swelling at pH 2.87.",
    "properties": {
      "UTS": {
        "value": [
          0.273
        ],
        "unit": "MPa"
      }
    },
    "analysis_with_hierarchical_structure": {
      "descriptive_text": "The sample consists of a crosslinked copolymer network synthesized from 2-hydroxyethyl methacrylate (84 wt%) and acrylic acid (11 wt%), utilizing ethyleneglycol-dimethacrylate (1 wt%) as a crosslinking agent and 2,2-dimethoxy-2-phenyl-acetophenone (3 wt%) as a photoinitiator. Polymerization was induced via UV irradiation at 365 nm with an intensity of 15 mW/cm^2 for 2 minutes, followed by washing with a methanol/water mixture. Prior to mechanical characterization, the material was conditioned for 24 hours in a phosphate buffer at pH 2.87 to achieve equilibrium swelling, resulting in a hydrogel network structure. Tensile properties were subsequently evaluated at 24 °C with a crosshead speed of 5 mm/min using an Instron 5548 universal testing machine.",
      "reasoning_analysis": "Increasing Factors: The incorporation of ethyleneglycol-dimethacrylate introduces covalent crosslinks that prevent macroscopic flow and enhance load transfer across the network. Additionally, conditioning at pH 2.87 ensures the acrylic acid units remain predominantly protonated, facilitating interchain hydrogen bonding with the hydroxyl groups of the 2-hydroxyethyl methacrylate units, which reinforces the network integrity. Decreasing Factors: The material exists as a hydrogel in equilibrium swelling, meaning a significant volume fraction is occupied by water molecules that act as potent plasticizers, drastically reducing intermolecular friction and chain cohesion. Furthermore, the relatively low crosslinker concentration (1 wt%) results in a large mesh size, allowing for substantial chain mobility between crosslinking points which limits stress bearing capacity. Dominant Factor: The plasticization effect induced by the aqueous environment and equilibrium swelling is the dominant factor, fundamentally limiting the Ultimate Tensile Strength to values characteristic of soft hydrogels rather than rigid plastics, despite the reinforcing contributions of covalent crosslinking and hydrogen bonding."
    },
    "analysis_without_hierarchical_structure": {
      "descriptive_text": "The sample comprises a copolymer network synthesized from 2-hydroxyethyl methacrylate (84 wt%) and acrylic acid (11 wt%), incorporating 1 wt% ethyleneglycol-dimethacrylate as a crosslinker and 3 wt% 2,2-dimethoxy-2-phenyl-acetophenone as a photoinitiator. Polymerization was initiated via UV irradiation at 365 nm with an intensity of 15 mW/cm2 for 2 minutes. Post-synthesis, the material was washed with a methanol/water mixture and conditioned for 24 hours in a phosphate buffer at pH 2.87. Mechanical characterization was performed via tensile testing at a crosshead speed of 5 mm/min and 24 °C using an Instron 5548 apparatus.",
      "reasoning_analysis": "Increasing Factors: The incorporation of ethyleneglycol-dimethacrylate establishes a covalent crosslinked network architecture that prevents irreversible chain slippage and enhances load distribution compared to linear analogues. Furthermore, the presence of acrylic acid introduces carboxylic acid groups capable of forming strong intermolecular hydrogen bonds with the hydroxyl groups of the 2-hydroxyethyl methacrylate units, creating physical crosslinks that reinforce the polymer matrix. Decreasing Factors: The conditioning process in an aqueous phosphate buffer leads to significant swelling of the hydrophilic network, where water molecules act as effective plasticizers by increasing free volume and lubricating chain segments, thereby reducing intermolecular friction. Additionally, the relatively low crosslinker density of 1 wt% limits the rigidity of the network, making it more susceptible to deformation under tensile stress. Dominant Factor: The plasticization effect resulting from the aqueous buffer conditioning qualitatively dominates the mechanical response. While the covalent network provides structural integrity to prevent dissolution, the substantial reduction in intermolecular cohesive energy density due to water uptake drastically lowers the stress required for failure compared to the dry state, dictating a lower ultimate tensile strength profile characteristic of hydrated hydrogel systems."
    }
  },
  {
    "doi": null,
    "title": "Effects of swelling on the mechanical properties of a pH-sensitive hydrogel for use in microfluidic devices",
    "year": 2003,
    "chemical_composition": {
      "repeat_unit_psmiles": null,
      "monomers": [
        {
          "name": "2-hydroxyethyl methacrylate",
          "smiles": "CC(=C)C(=O)OCCO",
          "ratio_value": 84,
          "ratio_unit": "wt%"
        },
        {
          "name": "acrylic acid",
          "smiles": "C=CC(=O)O",
          "ratio_value": 11,
          "ratio_unit": "wt%"
        }
      ],
      "additives": [
        {
          "name": "ethyleneglycol-dimethacrylate",
          "type": "crosslinker",
          "amount_value": 1,
          "amount_unit": "wt%"
        },
        {
          "name": "2,2-dimethoxy-2-phenyl-acetophenone",
          "type": "photoinitiator",
          "amount_value": 3,
          "amount_unit": "wt%"
        }
      ],
      "is_homopolymer": false
    },
    "processing_history": "UV polymerization at 365 nm, 15 mW/cm2 for 2 min. Washed with methanol/water. Conditioned 24 h in pH 1.95 phosphate buffer. Tensile test at 5 mm/min, 24 °C, Instron 5548. UTS = 0.271 ± 0.068 MPa.",
    "hierarchical_structure": "Hydrogel network, equilibrium swelling at pH 1.95.",
    "properties": {
      "UTS": {
        "value": [
          0.271
        ],
        "unit": "MPa"
      }
    },
    "analysis_with_hierarchical_structure": {
      "descriptive_text": "The sample comprises a crosslinked copolymer network synthesized from 2-hydroxyethyl methacrylate (84 wt%) and acrylic acid (11 wt%), utilizing ethyleneglycol-dimethacrylate (1 wt%) as a crosslinking agent and 2,2-dimethoxy-2-phenyl-acetophenone (3 wt%) as a photoinitiator. Polymerization was initiated via UV exposure at 365 nm with an intensity of 15 mW/cm² for 2 minutes, followed by washing with methanol and water to remove unreacted species. The material was conditioned for 24 hours in a phosphate buffer at pH 1.95 to achieve equilibrium swelling, resulting in a hydrogel network structure. Mechanical characterization was conducted via tensile testing at a crosshead speed of 5 mm/min and 24 °C using an Instron 5548 apparatus.",
      "reasoning_analysis": "Increasing Factors: The incorporation of ethyleneglycol-dimethacrylate introduces covalent crosslinks that restrict chain slippage and enable stress distribution across the network, inherently enhancing tensile strength relative to a linear analog. Additionally, the presence of acrylic acid units allows for intermolecular hydrogen bonding, particularly at the acidic pH of 1.95 where carboxyl groups remain protonated, creating physical crosslinks that reinforce the network structure. Decreasing Factors: The equilibrium swelling in the phosphate buffer introduces a significant volume fraction of water into the matrix, which acts as a strong plasticizer by increasing free volume and screening intermolecular interactions. This hydration drastically reduces the cohesive energy density and facilitates chain mobility, leading to a substantial reduction in load-bearing capacity. Furthermore, the relatively low crosslinker concentration (1 wt%) limits the density of the network mesh, allowing for greater chain extension and potential failure at lower stresses. Dominant Factor: The dominant factor governing the UTS is the hydrogel state resulting from equilibrium swelling in the aqueous buffer. While the covalent and physical crosslinks provide necessary network integrity, the plasticizing effect of the absorbed water overwhelmingly dictates the mechanical response, resulting in a soft, compliant material with significantly lower tensile strength compared to its dry, glassy counterpart."
    },
    "analysis_without_hierarchical_structure": {
      "descriptive_text": "The sample consists of a crosslinked copolymer network synthesized from 2-hydroxyethyl methacrylate (84 wt%) and acrylic acid (11 wt%), utilizing ethyleneglycol-dimethacrylate (1 wt%) as a crosslinking agent and 2,2-dimethoxy-2-phenyl-acetophenone (3 wt%) as a photoinitiator. Polymerization was induced via UV irradiation at 365 nm with an intensity of 15 mW/cm2 for 2 minutes, followed by washing with a methanol/water mixture to remove unreacted species. Prior to mechanical characterization, the material was conditioned for 24 hours in a phosphate buffer at pH 1.95, and the ultimate tensile strength was subsequently evaluated using an Instron 5548 universal testing machine at a crosshead speed of 5 mm/min and a temperature of 24 °C.",
      "reasoning_analysis": "Increasing Factors: The incorporation of ethyleneglycol-dimethacrylate introduces covalent crosslinks that establish a three-dimensional network, preventing viscous flow and enhancing load-bearing capacity relative to a linear polymer. Additionally, the presence of acrylic acid units allows for interchain hydrogen bonding between carboxylic acid and hydroxyl groups, particularly favored under the acidic conditioning conditions, which acts as physical crosslinking to reinforce the matrix. Decreasing Factors: The highly hydrophilic nature of both 2-hydroxyethyl methacrylate and acrylic acid monomers leads to significant water uptake during the buffer conditioning step, causing substantial swelling. This absorbed water acts as a potent plasticizer, increasing free volume and screening intermolecular interactions, thereby drastically reducing the stress required to fail the material. Furthermore, the relatively low concentration of crosslinker limits the network density, preventing high stress transfer efficiency. Dominant Factor: The dominant factor governing the UTS is the plasticization induced by the aqueous buffer environment. While the covalent crosslinks and hydrogen bonding provide structural integrity, the equilibrium swelling in the buffer significantly dilutes the polymer volume fraction, making the material behave as a soft hydrogel with inherently low tensile strength compared to its dry state or more densely crosslinked counterparts."
    }
  },
  {
    "doi": null,
    "title": "Fused deposition modeling of high‑loading‑fraction bonded Fe–Si–Al/ PP magnets",
    "year": 2021,
    "chemical_composition": {
      "repeat_unit_psmiles": "[*]C(C)C[*]",
      "monomers": [
        {
          "name": "Propylene",
          "smiles": "CC=C",
          "ratio_value": null,
          "ratio_unit": null
        }
      ],
      "additives": [
        {
          "name": "Fe-9.6%Si-5.4%Al powder",
          "type": "filler",
          "amount_value": 94,
          "amount_unit": "wt%"
        }
      ],
      "is_homopolymer": true
    },
    "processing_history": "PP and magnetic powder mixed in laboratory internal mixer at 210 °C, 60 rpm, 25 min. Composites broken into particles. FDM printed using modified miniature single screw printer: nozzle temperature 213 °C, bed temperature 110 °C, printing speed 8 mm/s, layer thickness 0.3 mm, infill 100%. UTS measured by tensile testing using universal material testing machine (Instron 5569A) at cross-head speed 1 mm/min, initial grip distance 32.5 mm.",
    "hierarchical_structure": "Sphere-shaped magnetic particles (5-50 μm) separated by PP polymer binder. Incomplete fusion between filaments with interfaces and holes observed. Density 4.83 g/cm3.",
    "properties": {
      "UTS": {
        "value": [
          11.2
        ],
        "unit": "MPa"
      }
    },
    "analysis_with_hierarchical_structure": {
      "descriptive_text": "This sample consists of a polypropylene homopolymer matrix composite heavily loaded with 94 wt% Fe-9.6%Si-5.4%Al magnetic powder. The material was prepared by mixing the polymer and filler in a laboratory internal mixer at 210 °C and 60 rpm for 25 minutes, followed by fragmentation into particles for use as feedstock in a modified miniature single screw printer. Processing was conducted via fused deposition modeling with a nozzle temperature of 213 °C, bed temperature of 110 °C, printing speed of 8 mm/s, layer thickness of 0.3 mm, and 100% infill density. The resulting hierarchical structure features sphere-shaped magnetic particles ranging from 5 to 50 μm separated by the polypropylene binder, exhibiting a bulk density of 4.83 g/cm³, although microscopic evaluation indicates incomplete fusion between filaments with observable interfaces and voids.",
      "reasoning_analysis": "Increasing Factors: The incorporation of rigid Fe-Si-Al metallic powder restricts the mobility of the polypropylene chains and creates a percolated network capable of bearing mechanical load, which intrinsically contributes to higher stiffness and potential strength relative to the neat polymer matrix. Additionally, the elevated bed temperature of 110 °C during the FDM processing history promotes enhanced polymer chain diffusion across deposited layers compared to ambient cooling, theoretically supporting improved inter-layer adhesion. Decreasing Factors: The extremely high filler loading of 94 wt% results in binder starvation, leading to poor wetting of the spherical particles and creating numerous stress concentration sites at the rigid filler-polymer interfaces. The spherical morphology of the additive offers no reinforcement efficiency such as fiber bridging, and critically, the hierarchical structure reveals incomplete fusion between filaments along with the presence of holes and interfaces, which act as potent crack initiation sites that severely compromise tensile integrity. Dominant Factor: The structural defects induced by the additive manufacturing process, specifically the incomplete fusion and voids, combined with the mechanical discontinuity caused by the extreme filler loading, qualitatively dominate the final UTS behavior. These factors facilitate premature brittle failure at the inter-layer boundaries or filler-matrix interfaces, overwhelming any strengthening contributions from the rigid metallic network."
    },
    "analysis_without_hierarchical_structure": {
      "descriptive_text": "The sample comprises a polypropylene homopolymer matrix composite filled with 94 wt% Fe-9.6%Si-5.4%Al magnetic powder. The material was prepared by melt mixing the polypropylene and magnetic powder in a laboratory internal mixer at 210 °C and 60 rpm for 25 minutes, after which the composites were broken into particles. These particles were subsequently fabricated into test specimens using fused deposition modeling (FDM) on a modified miniature single screw printer with a nozzle temperature of 213 °C, bed temperature of 110 °C, printing speed of 8 mm/s, layer thickness of 0.3 mm, and 100% infill density. Ultimate tensile strength was evaluated via tensile testing on a universal material testing machine (Instron 5569A) at a cross-head speed of 1 mm/min with an initial grip distance of 32.5 mm.",
      "reasoning_analysis": "Increasing Factors: The semi-crystalline nature of the polypropylene matrix provides a baseline of toughness and strength, which is potentially enhanced by the elevated bed temperature of 110 °C during FDM processing that promotes higher degrees of crystallinity within the polymer phase. Additionally, the utilization of 100% infill density during printing minimizes macroscopic voids, ensuring maximum material continuity along the loading axis. Decreasing Factors: The extremely high filler loading of 94 wt% drastically reduces the continuous polymer phase volume required for effective stress transfer, creating severe stress concentrations around the rigid metallic particles. The FDM processing history introduces inter-layer boundaries where polymer chain diffusion is heavily restricted by the high particle content, creating planes of weakness prone to delamination, while the absence of specified coupling agents suggests poor interfacial adhesion between the hydrophobic polypropylene and the metallic filler facilitating premature debonding. Dominant Factor: The volumetric dominance of the rigid filler particles relative to the polymer matrix is the dominant factor governing the UTS. With only 6 wt% polymer available to bind the metallic powder, the material behavior is dictated by the minimal polymer bridges between particles and the weak interfacial adhesion, meaning the structural integrity is critically limited by the polymer-filler interface rather than the intrinsic strength of the components."
    }
  },
  {
    "doi": null,
    "title": "EXPERIMENTAL INVESTIGATIONS INTO THE EFFECTS OF PROCESS PARAMETERS AND UV CURING ON THE TENSILE STRENGTH OF PROJECTION BASED STEREOLITHOGRAPHY",
    "year": null,
    "chemical_composition": {
      "repeat_unit_psmiles": null,
      "monomers": [
        {
          "name": "Phrozen Beige low-irritation resin",
          "smiles": null,
          "ratio_value": null,
          "ratio_unit": null
        }
      ],
      "additives": [],
      "is_homopolymer": false
    },
    "processing_history": "Phrozen Sonic 4K Mini LCD printer (405 nm). Infill 75%, Exposure 4 s, Layer Height 100 μm. No post-curing. Tensile testing per ASTM D638 Type IV, Shimadzu AG-X plus.",
    "hierarchical_structure": "Layer-by-layer 3D printed structure, infill density 75%.",
    "properties": {
      "UTS": {
        "value": [
          15.781
        ],
        "unit": "MPa"
      }
    },
    "analysis_with_hierarchical_structure": {
      "descriptive_text": "The sample comprises a Phrozen Beige low-irritation commercial photopolymer resin fabricated via vat photopolymerization using a Phrozen Sonic 4K Mini LCD printer with a 405 nm light source. Processing parameters included a layer height of 100 μm, an exposure time of 4 seconds per layer, and an infill density of 75%, with no subsequent post-curing thermal or UV treatment applied. The resulting material exhibits a hierarchical layer-by-layer 3D printed structure characterized by the specified internal infill geometry. Mechanical characterization was performed via tensile testing according to ASTM D638 Type IV standards using a Shimadzu AG-X plus universal testing machine to evaluate the ultimate tensile strength.",
      "reasoning_analysis": "Increasing Factors: The photopolymerization process generates a crosslinked network structure which inherently restricts chain mobility and provides structural rigidity compared to linear thermoplastic chains. Additionally, the 75% infill density provides a continuous internal lattice that supports load distribution better than lower density infill patterns. Decreasing Factors: The explicit lack of post-curing suggests incomplete monomer conversion, leaving residual unreacted species that plasticize the matrix and reduce crosslink density, thereby lowering strength. The layer-by-layer fabrication introduces anisotropic weaknesses where interlayer adhesion is typically inferior to bulk material strength, creating preferential failure planes. Furthermore, the 75% infill density introduces internal voids that reduce the effective load-bearing cross-sectional area and act as stress concentrators. Dominant Factor: The combination of incomplete network formation due to the absence of post-curing and the structural discontinuities inherent to the 3D printing process, specifically weak interlayer bonding and infill-induced voids, qualitatively dominates the mechanical response, likely resulting in a UTS significantly lower than that of a fully dense, post-cured bulk specimen of the same resin formulation."
    },
    "analysis_without_hierarchical_structure": {
      "descriptive_text": "The sample consists of a Phrozen Beige low-irritation resin, a commercial photopolymer formulation typically utilized in vat photopolymerization. Specimens were fabricated using a Phrozen Sonic 4K Mini LCD printer employing a 405 nm light source, with processing parameters set to a 75% infill density, 4 s exposure time per layer, and a layer height of 100 μm. Following fabrication, the samples underwent no post-curing treatment and were subsequently subjected to tensile testing in accordance with ASTM D638 Type IV standards using a Shimadzu AG-X plus universal testing machine.",
      "reasoning_analysis": "Increasing Factors: The chemical composition comprises a crosslinked photopolymer network, which intrinsically provides structural rigidity and resistance to deformation through covalent bonding between polymer chains. The use of a commercial resin formulation suggests optimized monomer blends designed to balance reactivity and mechanical integrity. Decreasing Factors: The processing history indicates a lack of post-curing, which likely results in incomplete monomer conversion and a lower crosslink density, thereby reducing the cohesive strength of the network. Additionally, the 75% infill density introduces internal voids that reduce the effective load-bearing cross-sectional area, and the 100 μm layer height may create interlayer defects acting as stress concentrators that facilitate crack propagation. Dominant Factor: The absence of post-curing is the dominant factor limiting the UTS, as the incomplete polymerization fundamentally restricts the maximum achievable crosslink density and leaves residual monomers that can act as plasticizers, weakening the intermolecular forces required to sustain high tensile loads more significantly than the geometric reduction caused by the infill pattern."
    }
  },
  {
    "doi": null,
    "title": "EXPERIMENTAL INVESTIGATIONS INTO THE EFFECTS OF PROCESS PARAMETERS AND UV CURING ON THE TENSILE STRENGTH OF PROJECTION BASED STEREOLITHOGRAPHY",
    "year": null,
    "chemical_composition": {
      "repeat_unit_psmiles": null,
      "monomers": [
        {
          "name": "Phrozen Beige low-irritation resin",
          "smiles": null,
          "ratio_value": null,
          "ratio_unit": null
        }
      ],
      "additives": [],
      "is_homopolymer": false
    },
    "processing_history": "Phrozen Sonic 4K Mini LCD printer (405 nm). Infill 100%, Exposure 2 s, Layer Height 100 μm. No post-curing. Tensile testing per ASTM D638 Type IV, Shimadzu AG-X plus.",
    "hierarchical_structure": "Layer-by-layer 3D printed structure, infill density 100%.",
    "properties": {
      "UTS": {
        "value": [
          18.876
        ],
        "unit": "MPa"
      }
    },
    "analysis_with_hierarchical_structure": {
      "descriptive_text": "The specimen is fabricated from a proprietary Phrozen Beige low-irritation photopolymer resin formulation, characterized as a multi-component system rather than a simple homopolymer. Manufacturing was conducted using a Phrozen Sonic 4K Mini LCD printer operating at a 405 nm wavelength, with processing parameters specified as 100% infill density, 2 s exposure time per layer, and 100 μm layer height. The resulting hierarchical structure exhibits a layer-by-layer morphology typical of vat photopolymerization with complete internal density, and mechanical characterization was performed via tensile testing according to ASTM D638 Type IV standards using a Shimadzu AG-X plus apparatus without any subsequent post-curing thermal or UV treatment.",
      "reasoning_analysis": "Increasing Factors: The 100% infill density ensures maximum material continuity across the cross-section, eliminating voids associated with partial infill patterns that would otherwise reduce the effective load-bearing area. Additionally, the commercial formulation is designed as a low-irritation resin, which often incorporates specific oligomer blends or reactive diluents optimized to balance biocompatibility with mechanical integrity, potentially offering better toughness than standard brittle photopolymers. Decreasing Factors: The absence of post-curing is a critical processing deficit, leading to a lower degree of conversion and reduced crosslink density within the polymer network, which intrinsically limits the bulk matrix strength. Furthermore, the layer-by-layer fabrication introduces anisotropic interlayer interfaces where bonding relies on diffusion and incomplete covalent linkage between cured layers, creating potential planes of weakness for delamination under tensile load. The 2 s exposure time may also be insufficient for full through-cure depending on the resin's specific sensitivity, exacerbating incomplete polymerization. Dominant Factor: The incomplete polymer network formation resulting from the lack of post-curing qualitatively dominates the UTS behavior; while the 100% infill maximizes geometric density, the intrinsic weakness of the under-cured matrix and the reduced interlayer adhesion strength prevent the material from achieving the theoretical maximum strength of the fully cured resin system."
    },
    "analysis_without_hierarchical_structure": {
      "descriptive_text": "The sample comprises a Phrozen Beige low-irritation resin formulation, characterized as a heterogeneous photopolymer system rather than a simple homopolymer. Specimens were fabricated via vat photopolymerization using a Phrozen Sonic 4K Mini LCD printer operating at a 405 nm wavelength, with processing parameters configured for 100% infill density, 2 s exposure time, and a 100 μm layer height. The printed parts were tested in their as-printed state without any post-curing thermal or UV treatment. Mechanical characterization was performed via tensile testing following ASTM D638 Type IV standards using a Shimadzu AG-X plus universal testing machine.",
      "reasoning_analysis": "Increasing Factors: The selection of 100% infill density ensures maximum material continuity throughout the specimen volume, eliminating voids associated with sparse infill patterns that would otherwise act as stress concentrators and reduce the effective load-bearing cross-section. Additionally, the photopolymerization process generates a crosslinked network structure, which intrinsically provides higher cohesive strength compared to non-crosslinked linear chains. Decreasing Factors: The explicit absence of post-curing is a significant detriment, as it implies a suboptimal degree of conversion where unreacted monomers remain trapped within the network, acting as internal plasticizers that reduce intermolecular forces and lower the UTS. Furthermore, the layer-by-layer fabrication method with 100 μm layer height introduces interfacial boundaries between cured layers; if interlayer diffusion is incomplete, these interfaces become weak planes prone to delamination under tensile stress. The relatively short 2 s exposure time may also contribute to insufficient polymerization depth between layers. Dominant Factor: The lack of post-curing treatment is the dominant factor governing the final UTS behavior. While the 100% infill optimizes geometric density, the incomplete polymerization network resulting from testing the material in its green state fundamentally limits the crosslink density and cohesive strength, likely yielding a UTS significantly lower than the theoretical maximum achievable by this resin formulation upon full cure."
    }
  },
  {
    "doi": null,
    "title": "Effects of swelling on the mechanical properties of a pH-sensitive hydrogel for use in microfluidic devices",
    "year": 2003,
    "chemical_composition": {
      "repeat_unit_psmiles": null,
      "monomers": [
        {
          "name": "2-hydroxyethyl methacrylate",
          "smiles": "CC(=C)C(=O)OCCO",
          "ratio_value": 84,
          "ratio_unit": "wt%"
        },
        {
          "name": "acrylic acid",
          "smiles": "C=CC(=O)O",
          "ratio_value": 11,
          "ratio_unit": "wt%"
        }
      ],
      "additives": [
        {
          "name": "ethyleneglycol-dimethacrylate",
          "type": "crosslinker",
          "amount_value": 1,
          "amount_unit": "wt%"
        },
        {
          "name": "2,2-dimethoxy-2-phenyl-acetophenone",
          "type": "photoinitiator",
          "amount_value": 3,
          "amount_unit": "wt%"
        }
      ],
      "is_homopolymer": false
    },
    "processing_history": "UV polymerization at 365 nm, 15 mW/cm2 for 2 min. Washed with methanol/water. Conditioned 24 h in pH 8.76 phosphate buffer. Tensile test at 5 mm/min, 24 °C, Instron 5548. UTS = 0.062 ± 0.027 MPa.",
    "hierarchical_structure": "Hydrogel network, equilibrium swelling at pH 8.76.",
    "properties": {
      "UTS": {
        "value": [
          0.062
        ],
        "unit": "MPa"
      }
    },
    "analysis_with_hierarchical_structure": {
      "descriptive_text": "The sample consists of a crosslinked copolymer network synthesized from 2-hydroxyethyl methacrylate (84 wt%) and acrylic acid (11 wt%), utilizing ethyleneglycol-dimethacrylate (1 wt%) as a crosslinker and 2,2-dimethoxy-2-phenyl-acetophenone (3 wt%) as a photoinitiator. Polymerization was induced via UV irradiation at 365 nm with an intensity of 15 mW/cm² for 2 minutes, followed by washing with methanol and water to remove unreacted species. The resulting material forms a hydrogel network that was conditioned for 24 hours in a pH 8.76 phosphate buffer to reach equilibrium swelling prior to mechanical characterization via tensile testing at 24 °C.",
      "reasoning_analysis": "Increasing Factors: The incorporation of ethyleneglycol-dimethacrylate establishes a covalent crosslinked network structure, which prevents viscous flow and enables the material to sustain load without irreversible deformation. Additionally, hydrogen bonding interactions between the hydroxyl groups of the 2-hydroxyethyl methacrylate units and the carboxylate groups of the acrylic acid may provide transient physical crosslinking that enhances cohesion within the polymer matrix. Decreasing Factors: The conditioning in pH 8.76 phosphate buffer ensures the acrylic acid units are fully ionized, leading to significant electrostatic repulsion and high equilibrium swelling. This high water content acts as a potent plasticizer, drastically reducing intermolecular friction and the effective load-bearing cross-sectional area of the polymer chains. Furthermore, the relatively low crosslinker concentration (1 wt%) results in a large mesh size, limiting the density of load-bearing strands per unit volume. Dominant Factor: The dominant factor governing the UTS is the highly swollen hydrogel state induced by the alkaline buffer conditioning. The extensive water uptake dilutes the polymer network and maximizes chain mobility, qualitatively overwhelming the strengthening contributions from the sparse covalent crosslinks and resulting in a soft, low-strength material characteristic of equilibrium-swollen hydrogels."
    },
    "analysis_without_hierarchical_structure": {
      "descriptive_text": "The sample comprises a crosslinked copolymer network synthesized from 2-hydroxyethyl methacrylate (84 wt%) and acrylic acid (11 wt%), utilizing ethyleneglycol-dimethacrylate (1 wt%) as a crosslinking agent and 2,2-dimethoxy-2-phenyl-acetophenone (3 wt%) as a photoinitiator. Polymerization was initiated via UV exposure at 365 nm with an intensity of 15 mW/cm² for 2 minutes, followed by washing with a methanol/water mixture. The material was conditioned for 24 hours in a phosphate buffer at pH 8.76 prior to tensile testing performed at a crosshead speed of 5 mm/min at 24 °C.",
      "reasoning_analysis": "Increasing Factors: The inclusion of ethyleneglycol-dimethacrylate establishes a covalently crosslinked network architecture, which prevents macroscopic flow and chain slippage under load, thereby providing the fundamental structural integrity required to sustain tensile stress. Additionally, the potential for hydrogen bonding between the hydroxyl groups of the HEMA units and the carboxyl groups of the acrylic acid may offer secondary physical crosslinking contributions. Decreasing Factors: The conditioning in pH 8.76 buffer ensures the ionization of acrylic acid carboxyl groups, generating electrostatic repulsion that expands the network and significantly increases equilibrium water content. This absorbed water acts as a potent plasticizer, increasing free volume and shielding intermolecular interactions, while the relatively low crosslinker concentration (1 wt%) limits the network density available to distribute stress. Dominant Factor: The plasticization and swelling effects resulting from the aqueous buffer conditioning qualitatively dominate the mechanical response. Although the covalent crosslinks prevent dissolution, the high degree of hydration and ionic repulsion drastically reduces the effective chain density and intermolecular friction, leading to a substantial reduction in load-bearing capacity compared to the dry polymer state."
    }
  },
  {
    "doi": null,
    "title": "Influence of thermal conditions on the tensile properties of basalt fiber reinforced polypropylene–clay nanocomposites",
    "year": 2013,
    "chemical_composition": {
      "repeat_unit_psmiles": "[*]CC(C)[*]",
      "monomers": [
        {
          "name": "Propylene",
          "smiles": "C=CC",
          "ratio_value": null,
          "ratio_unit": null
        }
      ],
      "additives": [
        {
          "name": "Cloisite 15A",
          "type": "filler",
          "amount_value": 1,
          "amount_unit": "wt%"
        },
        {
          "name": "Basalt Fiber",
          "type": "filler",
          "amount_value": 10,
          "amount_unit": "wt%"
        },
        {
          "name": "PP-g-MA",
          "type": "compatibilizer",
          "amount_value": 5,
          "amount_unit": "wt%"
        },
        {
          "name": "Ciba–Irganox B215",
          "type": "stabilizer",
          "amount_value": 0.2,
          "amount_unit": "wt%"
        }
      ],
      "is_homopolymer": false
    },
    "processing_history": "Melt blending in twin screw extruder (165-195 °C, 150 rpm), Injection molding (175-205 °C, 96 bar). Nanoclay dried at 80 °C for 4 h. Fibers chopped to 5-8 mm. Tensile test at Low Temperature (-196 °C) according to ASTM D-638-10, crosshead speed 5 mm/min.",
    "hierarchical_structure": "Exfoliated nanoclay structure and chopped basalt fibers (5-8 mm) in PP matrix.",
    "properties": {
      "UTS": {
        "value": [
          40.78
        ],
        "unit": "MPa"
      }
    },
    "analysis_with_hierarchical_structure": {
      "descriptive_text": "The sample comprises a polypropylene matrix reinforced with a hybrid filler system consisting of 1 wt% Cloisite 15A nanoclay and 10 wt% chopped basalt fibers with lengths ranging from 5 to 8 mm, compatibilized with 5 wt% PP-g-MA and stabilized with 0.2 wt% Ciba–Irganox B215. Fabrication involved melt blending in a twin-screw extruder at 165-195 °C followed by injection molding at 175-205 °C and 96 bar, utilizing nanoclay pre-dried at 80 °C for 4 hours. The resulting hierarchical structure exhibits an exfoliated nanoclay dispersion within the PP matrix alongside the dispersed basalt fibers, with mechanical characterization performed via tensile testing at -196 °C according to ASTM D-638-10 at a crosshead speed of 5 mm/min.",
      "reasoning_analysis": "Increasing Factors: The incorporation of high-stiffness basalt fibers provides primary load-bearing capacity, while the PP-g-MA compatibilizer enhances interfacial adhesion, enabling efficient stress transfer from the matrix to the fibers. The exfoliated nanoclay structure further reinforces the PP matrix by restricting chain mobility and potentially acting as a nucleating agent, and the cryogenic testing temperature (-196 °C) places the polymer matrix well below its glass transition, significantly increasing stiffness and resistance to plastic deformation. Decreasing Factors: High shear forces during twin-screw extrusion and injection molding may cause fiber breakage, reducing the aspect ratio of the basalt fibers and diminishing their reinforcement efficiency. Additionally, the rigid fillers reduce the effective load-bearing cross-sectional area of the ductile polymer matrix, and stress concentrations at the fiber ends can serve as initiation sites for premature crack propagation. Dominant Factor: The synergistic hybrid reinforcement effect driven by the basalt fibers and exfoliated nanoclay, critically enabled by the PP-g-MA compatibilizer, qualitatively dominates the UTS behavior by ensuring effective load transfer; this material design factor outweighs the potential degradation from processing-induced fiber shortening, although the cryogenic testing condition significantly amplifies the measured strength by suppressing matrix yielding mechanisms."
    },
