Repository: hhtrick/HHT-code

# HHT training framework

This directory contains model training, embedding precomputation, inference, article-level baselines and the curated datasets. All commands below assume that the working directory is `train_code/`.

## 3. Datasets and fixed partitions

Each main dataset is a JSON array at `dataset/{property}/{property}.json`. Entries contain source metadata, `chemical_composition`, `processing_history`, `hierarchical_structure`, `properties`, and two generated-analysis objects. Targets are stored as `properties[property]["value"]`; source metadata and target values are not predictive input fields.

| Property | Train | Validation | Test | Total |
|---|---:|---:|---:|---:|

File: train_code/dataset/UTS/UTS.json (part 156 of 292)
[
    "analysis_without_hierarchical_structure": {
      "descriptive_text": "The sample consists of a polypropylene-based composite matrix reinforced with hybrid fillers and additives. The formulation incorporates 1 wt% Cloisite 15A nanoclay and 10 wt% chopped basalt fibers with lengths of 5-8 mm, compatibilized using 5 wt% polypropylene-graft-maleic anhydride (PP-g-MA) and stabilized with 0.2 wt% Ciba–Irganox B215. Prior to compounding, the nanoclay was dried at 80 °C for 4 hours. The materials were melt blended in a twin-screw extruder operating between 165-195 °C at 150 rpm, followed by injection molding at 175-205 °C under 96 bar pressure. Mechanical characterization was conducted via tensile testing at cryogenic temperatures (-196 °C) in accordance with ASTM D-638-10 standards using a crosshead speed of 5 mm/min.",
      "reasoning_analysis": "Increasing Factors: The inclusion of 10 wt% basalt fibers provides significant load-bearing capacity due to their high intrinsic strength and modulus, while the 1 wt% Cloisite 15A nanoclay contributes to matrix stiffening. The addition of 5 wt% PP-g-MA compatibilizer is critical for enhancing interfacial adhesion between the non-polar polypropylene matrix and the polar fillers, facilitating efficient stress transfer. Furthermore, the cryogenic testing temperature (-196 °C) suppresses polymer chain mobility, forcing the matrix into a glassy state which typically elevates yield strength and UTS compared to ambient conditions. The stabilizer prevents thermal degradation during high-shear processing, preserving the molecular weight and inherent strength of the matrix. Decreasing Factors: The high-shear environment during twin-screw extrusion and injection molding can cause significant breakage of the basalt fibers, reducing their aspect ratio below the initial 5-8 mm chop length and diminishing their reinforcement efficiency. Additionally, the non-homopolymer designation suggests a copolymer matrix structure which may possess lower crystallinity than a homopolymer, potentially reducing the inherent matrix strength. Agglomeration of fillers could also act as stress concentration sites initiating premature failure. Dominant Factor: The synergistic effect of the hybrid reinforcement system coupled with the PP-g-MA compatibilizer qualitatively dominates the UTS behavior. While the cryogenic temperature significantly stiffens the matrix and the processing history introduces potential fiber damage, the ultimate load-bearing capacity is primarily determined by the efficiency of stress transfer from the matrix to the high-strength fibers, which is directly governed by the interfacial adhesion provided by the compatibilizer; without this chemical bridge, the fibers would act as defects rather than reinforcements, rendering the other factors secondary."
    }
  },
  {
    "doi": null,
    "title": "Influence of thermal conditions on the tensile properties of basalt fiber reinforced polypropylene–clay nanocomposites",
    "year": 2013,
    "chemical_composition": {
      "repeat_unit_psmiles": "[*]CC(C)[*]",
      "monomers": [
        {
          "name": "Propylene",
          "smiles": "C=CC",
          "ratio_value": null,
          "ratio_unit": null
        }
      ],
      "additives": [
        {
          "name": "Cloisite 15A",
          "type": "filler",
          "amount_value": 3,
          "amount_unit": "wt%"
        },
        {
          "name": "Basalt Fiber",
          "type": "filler",
          "amount_value": 10,
          "amount_unit": "wt%"
        },
        {
          "name": "PP-g-MA",
          "type": "compatibilizer",
          "amount_value": 5,
          "amount_unit": "wt%"
        },
        {
          "name": "Ciba–Irganox B215",
          "type": "stabilizer",
          "amount_value": 0.2,
          "amount_unit": "wt%"
        }
      ],
      "is_homopolymer": false
    },
    "processing_history": "Melt blending in twin screw extruder (165-195 °C, 150 rpm), Injection molding (175-205 °C, 96 bar). Nanoclay dried at 80 °C for 4 h. Fibers chopped to 5-8 mm. Tensile test at Low Temperature (-196 °C) according to ASTM D-638-10, crosshead speed 5 mm/min.",
    "hierarchical_structure": "Exfoliated nanoclay structure and chopped basalt fibers (5-8 mm) in PP matrix.",
    "properties": {
      "UTS": {
        "value": [
          46.36
        ],
        "unit": "MPa"
      }
    },
    "analysis_with_hierarchical_structure": {
      "descriptive_text": "The sample comprises a polypropylene matrix reinforced with a hybrid filler system consisting of 3 wt% Cloisite 15A nanoclay and 10 wt% chopped basalt fibers with lengths ranging from 5 to 8 mm. To optimize interfacial interactions, 5 wt% polypropylene-graft-maleic anhydride (PP-g-MA) was added as a compatibilizer alongside 0.2 wt% Ciba–Irganox B215 stabilizer. The nanoclay was preconditioned by drying at 80 °C for 4 hours before melt blending in a twin-screw extruder operated between 165 and 195 °C at 150 rpm. The composite was subsequently injection molded at 175 to 205 °C under 96 bar pressure, resulting in a hierarchical structure featuring exfoliated nanoclay platelets and dispersed basalt fibers within the polymer matrix. Mechanical evaluation was conducted via tensile testing at cryogenic temperatures (-196 °C) in accordance with ASTM D-638-10 standards using a crosshead speed of 5 mm/min.",
      "reasoning_analysis": "Increasing Factors: The inclusion of high-modulus basalt fibers creates a load-bearing network that significantly enhances load transfer capacity, while the exfoliated Cloisite 15A nanoclay reinforces the matrix between fibers and impedes crack propagation through tortuous path mechanisms. The presence of PP-g-MA compatibilizer strengthens the fiber-matrix interface, preventing premature debonding and ensuring efficient stress transfer from the matrix to the reinforcements. Additionally, the cryogenic testing temperature (-196 °C) drastically reduces segmental chain mobility in the polypropylene matrix, increasing its yield strength and stiffness. Decreasing Factors: The high-shear environment during twin-screw extrusion and injection molding may cause fiber attrition, reducing the aspect ratio of the basalt fibers below their initial 5-8 mm length and diminishing their reinforcement efficiency. Furthermore, fiber ends and any potential nanoclay agglomerates act as stress concentration sites that could initiate premature failure, particularly given the reduced ductility of the matrix at low temperatures. Dominant Factor: The synergistic combination of the hybrid reinforcement architecture and the compatibilizer-induced interfacial adhesion qualitatively dominates the UTS behavior. While the cryogenic condition inherently stiffens the matrix, the ultimate tensile strength is fundamentally governed by the efficiency of load transfer to the high-strength fibers and clay platelets, which is maximized by the PP-g-MA coupling agent preventing interfacial failure in the brittle regime."
    },
    "analysis_without_hierarchical_structure": {
      "descriptive_text": "This polymer composite features a polypropylene matrix reinforced with a hybrid filler system comprising 3 wt% Cloisite 15A nanoclay and 10 wt% chopped basalt fibers with lengths ranging from 5 to 8 mm. To ensure interfacial compatibility and thermal stability, 5 wt% polypropylene-grafted-maleic anhydride (PP-g-MA) and 0.2 wt% Ciba–Irganox B215 stabilizer were incorporated into the formulation. Prior to compounding, the nanoclay was dried at 80 °C for 4 hours. The composite was prepared via melt blending in a twin-screw extruder operating between 165 and 195 °C at 150 rpm, followed by injection molding at temperatures between 175 and 205 °C under 96 bar pressure. Mechanical characterization was performed via tensile testing at a cryogenic temperature of -196 °C with a crosshead speed of 5 mm/min in accordance with ASTM D-638-10.",
      "reasoning_analysis": "Increasing Factors: The incorporation of high-modulus basalt fibers and Cloisite 15A nanoclay provides significant reinforcement by carrying applied loads and restricting matrix deformation. The addition of PP-g-MA compatibilizer enhances interfacial adhesion between the hydrophilic fillers and the hydrophobic polypropylene matrix, facilitating efficient stress transfer. Furthermore, the cryogenic testing temperature of -196 °C drastically reduces polymer chain mobility, placing the matrix in a glassy state which inherently increases yield strength and UTS compared to ambient conditions. The stabilizer preserves molecular weight during high-shear extrusion, maintaining the intrinsic strength of the matrix. Decreasing Factors: Potential agglomeration of nanoclay or uneven distribution of basalt fibers can act as stress concentration points, initiating premature cracks. The high shear forces during twin-screw extrusion may reduce the aspect ratio of the fibers below the critical length required for optimal load transfer. Additionally, the extreme brittleness induced by the cryogenic testing temperature makes the material highly sensitive to microscopic defects, potentially leading to catastrophic failure before maximum theoretical strength is reached. Dominant Factor: The synergistic effect of the hybrid reinforcement system (basalt fibers and nanoclay) coupled with the PP-g-MA compatibilizer qualitatively dominates the UTS behavior. While the cryogenic temperature universally elevates the matrix strength, the specific capacity of this sample to withstand tensile load is primarily determined by the efficiency of the filler-matrix interface and the load-bearing capability of the fibrous network, which distinguishes this composite from unreinforced polypropylene."
    }
  },
  {
    "doi": null,
    "title": "Effects of swelling on the mechanical properties of a pH-sensitive hydrogel for use in microfluidic devices",
    "year": 2003,
    "chemical_composition": {
      "repeat_unit_psmiles": null,
      "monomers": [
        {
          "name": "2-hydroxyethyl methacrylate",
          "smiles": "CC(=C)C(=O)OCCO",
          "ratio_value": 84,
          "ratio_unit": "wt%"
        },
        {
          "name": "acrylic acid",
          "smiles": "C=CC(=O)O",
          "ratio_value": 11,
          "ratio_unit": "wt%"
        }
      ],
      "additives": [
        {
          "name": "ethyleneglycol-dimethacrylate",
          "type": "crosslinker",
          "amount_value": 1,
          "amount_unit": "wt%"
        },
        {
          "name": "2,2-dimethoxy-2-phenyl-acetophenone",
          "type": "photoinitiator",
          "amount_value": 3,
          "amount_unit": "wt%"
        }
      ],
      "is_homopolymer": false
    },
    "processing_history": "UV polymerization at 365 nm, 15 mW/cm2 for 2 min. Washed with methanol/water. Conditioned 24 h in pH 3.74 phosphate buffer. Tensile test at 5 mm/min, 24 °C, Instron 5548. UTS = 0.241 ± 0.057 MPa.",
    "hierarchical_structure": "Hydrogel network, equilibrium swelling at pH 3.74.",
    "properties": {
      "UTS": {
        "value": [
          0.241
        ],
        "unit": "MPa"
      }
    },
    "analysis_with_hierarchical_structure": {
      "descriptive_text": "The sample comprises a crosslinked copolymer network synthesized from 2-hydroxyethyl methacrylate (84 wt%) and acrylic acid (11 wt%), utilizing 1 wt% ethyleneglycol-dimethacrylate as a crosslinker and 3 wt% 2,2-dimethoxy-2-phenyl-acetophenone as a photoinitiator. Polymerization was induced via UV exposure at 365 nm with an intensity of 15 mW/cm² for 2 minutes, followed by washing with methanol and water to remove unreacted species. The resulting hydrogel network was conditioned for 24 hours in a pH 3.74 phosphate buffer to reach equilibrium swelling prior to mechanical characterization. Tensile testing was performed at a crosshead speed of 5 mm/min at 24 °C using an Instron 5548 universal testing machine.",
      "reasoning_analysis": "Increasing Factors: The incorporation of ethyleneglycol-dimethacrylate establishes a covalent network structure that prevents viscous flow and distributes stress across the polymer chains. Additionally, the acidic conditioning environment (pH 3.74) ensures the acrylic acid units remain predominantly protonated, facilitating strong intermolecular hydrogen bonding between carboxyl and hydroxyl groups which acts as reversible physical crosslinks to reinforce the network. Decreasing Factors: The equilibrium swelling in aqueous buffer introduces a high volume fraction of water, which acts as a potent plasticizer by increasing free volume and screening intermolecular interactions, thereby drastically reducing the load-bearing capacity of the polymer backbone. Furthermore, the relatively low crosslinker concentration (1 wt%) results in a large mesh size, and the high photoinitiator content (3 wt%) may introduce structural defects or act as stress concentrators within the network. Dominant Factor: The hydrated state of the hydrogel network is the qualitatively dominant factor; while covalent and hydrogen bonding provide structural integrity, the extensive plasticization effect of the absorbed water fundamentally limits the ultimate tensile strength to values significantly lower than those of dry acrylic polymers."
    },
    "analysis_without_hierarchical_structure": {
      "descriptive_text": "The sample comprises a crosslinked copolymer network synthesized from 2-hydroxyethyl methacrylate (84 wt%) and acrylic acid (11 wt%), utilizing ethyleneglycol-dimethacrylate (1 wt%) as a crosslinking agent and 2,2-dimethoxy-2-phenyl-acetophenone (3 wt%) as a photoinitiator. Fabrication was achieved through UV polymerization at 365 nm with an intensity of 15 mW/cm² for 2 minutes, followed by washing with methanol and water to remove unreacted species. Prior to mechanical evaluation, the specimen was conditioned for 24 hours in a pH 3.74 phosphate buffer and subsequently subjected to tensile testing at a crosshead speed of 5 mm/min at 24 °C using an Instron 5548.",
      "reasoning_analysis": "Increasing Factors: The incorporation of ethyleneglycol-dimethacrylate introduces covalent crosslinks within the polymer network, which restricts chain slippage and enhances load-bearing capacity relative to a linear analogue. Furthermore, the presence of hydroxyl groups from 2-hydroxyethyl methacrylate and carboxyl groups from acrylic acid facilitates extensive intermolecular hydrogen bonding, increasing the cohesive energy density and theoretically contributing to higher strength. Decreasing Factors: The conditioning process in phosphate buffer induces significant swelling of the hydrophilic network, where absorbed water molecules act as potent plasticizers by increasing free volume and lubricating chain segments, thereby drastically reducing intermolecular friction. Additionally, the relatively low crosslinker concentration (1 wt%) limits the network density, allowing for greater chain mobility under stress, while the high loading of photoinitiator may introduce structural defects or unreacted species that act as stress concentrators. Dominant Factor: The plasticization effect resulting from the buffer conditioning qualitatively dominates the mechanical behavior; despite the reinforcing potential of crosslinks and hydrogen bonding, the swollen hydrogel state significantly compromises the material's integrity, leading to a reduced Ultimate Tensile Strength characteristic of water-saturated networks."
    }
  },
  {
    "doi": null,
    "title": "EXPERIMENTAL INVESTIGATIONS INTO THE EFFECTS OF PROCESS PARAMETERS AND UV CURING ON THE TENSILE STRENGTH OF PROJECTION BASED STEREOLITHOGRAPHY",
    "year": null,
    "chemical_composition": {
      "repeat_unit_psmiles": null,
      "monomers": [
        {
          "name": "Phrozen Beige low-irritation resin",
          "smiles": null,
          "ratio_value": null,
          "ratio_unit": null
        }
      ],
      "additives": [],
      "is_homopolymer": false
    },
    "processing_history": "Phrozen Sonic 4K Mini LCD printer (405 nm). Infill 75%, Exposure 6 s, Layer Height 30 μm. No post-curing. Tensile testing per ASTM D638 Type IV, Shimadzu AG-X plus.",
    "hierarchical_structure": "Layer-by-layer 3D printed structure, infill density 75%.",
    "properties": {
      "UTS": {
        "value": [
          18.798
        ],
        "unit": "MPa"
      }
    },
    "analysis_with_hierarchical_structure": {
      "descriptive_text": "The sample comprises a Phrozen Beige low-irritation photopolymer resin formulation fabricated via vat photopolymerization using a Phrozen Sonic 4K Mini LCD printer with a 405 nm light source. The processing parameters included a layer height of 30 μm, an exposure time of 6 seconds per layer, and an internal infill density of 75%, resulting in a hierarchical layer-by-layer 3D printed architecture. Mechanical characterization was performed via tensile testing according to ASTM D638 Type IV standards using a Shimadzu AG-X plus apparatus, with the specimens tested in the as-printed state without any subsequent post-curing thermal or UV treatment.",
      "reasoning_analysis": "Increasing Factors: The photopolymerization process initiated by 405 nm exposure generates a crosslinked network structure inherent to the resin formulation, providing baseline cohesive strength and rigidity. The 75% infill density ensures a substantial portion of the internal volume is occupied by solid material, offering greater load-bearing continuity and structural support compared to lower infill patterns. Decreasing Factors: The absence of post-curing treatment likely results in an incomplete degree of conversion, leaving unreacted monomers that act as plasticizers and reducing the final crosslink density, thereby weakening the polymer network. Furthermore, the layer-by-layer fabrication introduces structural anisotropy where inter-layer bonding strength is typically inferior to intra-layer strength, creating potential failure planes perpendicular to the build direction. The 25% void fraction associated with the 75% infill also reduces the effective load-bearing cross-sectional area and introduces stress concentrations within the gauge length. Dominant Factor: The incomplete network formation due to the lack of post-curing, compounded by the anisotropic inter-layer interfaces inherent to the additive manufacturing process, qualitatively dominates the mechanical behavior, limiting the UTS significantly relative to fully cured, isotropic bulk specimens of the same resin chemistry."
    },
    "analysis_without_hierarchical_structure": {
      "descriptive_text": "The material system consists of a Phrozen Beige low-irritation commercial photopolymer resin, which functions as a complex network rather than a simple homopolymer. Specimens were fabricated via vat photopolymerization using a Phrozen Sonic 4K Mini LCD printer equipped with a 405 nm light source, utilizing a layer height of 30 μm, an exposure time of 6 seconds, and a 75% infill density. Following the printing process, the samples did not undergo any post-curing treatment and were subsequently subjected to tensile testing in accordance with the ASTM D638 Type IV standard using a Shimadzu AG-X plus universal testing machine.",
      "reasoning_analysis": "Increasing Factors: The chemical composition involves a reactive photopolymer resin capable of forming a crosslinked thermoset network, which inherently provides structural rigidity and resistance to deformation under load. Additionally, the processing history specifies a fine layer height of 30 μm, which facilitates improved interlayer adhesion and reduces the severity of z-axis discontinuities compared to coarser layer settings, thereby supporting better stress transfer across the printed volume. Decreasing Factors: The processing history indicates a 75% infill density, meaning a significant portion of the specimen volume consists of internal voids or lattice structures rather than solid polymer, drastically reducing the effective load-bearing cross-sectional area. Furthermore, the absence of post-curing implies incomplete monomer conversion, resulting in a lower final crosslink density and the potential presence of unreacted species that weaken the network integrity. The additive manufacturing process also introduces anisotropic interfaces where interlayer bonding strength is typically inferior to the bulk intra-layer strength. Dominant Factor: The processing history qualitatively dominates the final UTS behavior, specifically the combination of the 75% infill pattern which fundamentally limits the effective material density, and the lack of post-curing which prevents the maximization of network crosslinking density; together, these processing constraints ensure the UTS remains significantly constrained relative to a fully dense, fully cured bulk polymer counterpart."
    }
  },
  {
    "doi": null,
    "title": "Effects of swelling on the mechanical properties of a pH-sensitive hydrogel for use in microfluidic devices",
    "year": 2003,
    "chemical_composition": {
      "repeat_unit_psmiles": null,
      "monomers": [
        {
          "name": "2-hydroxyethyl methacrylate",
          "smiles": "CC(=C)C(=O)OCCO",
          "ratio_value": 84,
          "ratio_unit": "wt%"
        },
        {
          "name": "acrylic acid",
          "smiles": "C=CC(=O)O",
          "ratio_value": 11,
          "ratio_unit": "wt%"
        }
      ],
      "additives": [
        {
          "name": "ethyleneglycol-dimethacrylate",
          "type": "crosslinker",
          "amount_value": 1,
          "amount_unit": "wt%"
        },
        {
          "name": "2,2-dimethoxy-2-phenyl-acetophenone",
          "type": "photoinitiator",
          "amount_value": 3,
          "amount_unit": "wt%"
        }
      ],
      "is_homopolymer": false
    },
    "processing_history": "UV polymerization at 365 nm, 15 mW/cm2 for 2 min. Washed with methanol/water. Conditioned 24 h in pH 5.48 phosphate buffer. Tensile test at 5 mm/min, 24 °C, Instron 5548. UTS = 0.167 ± 0.072 MPa.",
    "hierarchical_structure": "Hydrogel network, equilibrium swelling at pH 5.48.",
    "properties": {
      "UTS": {
        "value": [
          0.167
        ],
        "unit": "MPa"
      }
    },
    "analysis_with_hierarchical_structure": {
      "descriptive_text": "The sample comprises a crosslinked copolymer network synthesized from 2-hydroxyethyl methacrylate (84 wt%) and acrylic acid (11 wt%), incorporating ethyleneglycol-dimethacrylate (1 wt%) as a crosslinker and 2,2-dimethoxy-2-phenyl-acetophenone (3 wt%) as a photoinitiator. Polymerization was initiated via UV irradiation at 365 nm with an intensity of 15 mW/cm² for 2 minutes, followed by washing with methanol and water to remove unreacted components. The material was conditioned for 24 hours in a pH 5.48 phosphate buffer to achieve equilibrium swelling, resulting in a hydrogel network structure that was subsequently subjected to tensile testing at 24 °C and a strain rate of 5 mm/min.",
      "reasoning_analysis": "Increasing Factors: The incorporation of ethyleneglycol-dimethacrylate establishes covalent crosslinks within the polymer network, preventing viscous flow and providing structural integrity necessary to sustain tensile load. Additionally, hydrogen bonding interactions between the hydroxyl groups of the hydroxyethyl methacrylate units and the carboxyl groups of the acrylic acid units may act as physical crosslinks, potentially enhancing energy dissipation and contributing to higher strength. Decreasing Factors: The equilibrium swelling in aqueous buffer introduces a high volume fraction of water, which acts as a plasticizer by increasing free volume and segmental chain mobility, thereby significantly reducing intermolecular friction and load-bearing capacity. Furthermore, at pH 5.48, the ionization of acrylic acid units induces electrostatic repulsion within the network, expanding the mesh size and reducing the effective density of polymer chains per unit cross-sectional area available to bear stress. Dominant Factor: The plasticizing effect of the absorbed buffer solution combined with the electrostatic expansion of the network qualitatively dominates the mechanical response. While the covalent crosslinks prevent macroscopic dissolution, the high solvent content and reduced effective chain density inherent to the swollen hydrogel state result in a substantially lowered UTS compared to the dry, glassy state of the corresponding copolymer."
    },
    "analysis_without_hierarchical_structure": {
      "descriptive_text": "The sample consists of a crosslinked copolymer network synthesized from 84 wt% 2-hydroxyethyl methacrylate and 11 wt% acrylic acid, utilizing 1 wt% ethyleneglycol-dimethacrylate as a crosslinker and 3 wt% 2,2-dimethoxy-2-phenyl-acetophenone as a photoinitiator. Polymerization was induced via UV exposure at 365 nm with an intensity of 15 mW/cm² for 2 minutes. Following synthesis, the material was washed with a methanol/water mixture and conditioned for 24 hours in a pH 5.48 phosphate buffer to achieve swelling equilibrium. Mechanical characterization was performed via tensile testing at a crosshead speed of 5 mm/min at 24 °C using an Instron 5548 universal testing machine.",
      "reasoning_analysis": "Increasing Factors: The chemical composition includes acrylic acid units which introduce carboxylic acid groups capable of forming strong intermolecular hydrogen bonds with the hydroxyl groups on the 2-hydroxyethyl methacrylate backbone, thereby enhancing intermolecular cohesion and load transfer. Additionally, the inclusion of ethyleneglycol-dimethacrylate establishes a covalent network structure that prevents viscous flow and allows the material to sustain stress without irreversible deformation. Decreasing Factors: The processing history involves conditioning in an aqueous phosphate buffer, leading to significant water absorption which acts as a potent plasticizer by increasing free volume and chain mobility within the hydrogel network. Furthermore, the relatively low crosslinker concentration of 1 wt% results in a loose network architecture with large mesh sizes, and the flexible ether linkages in the HEMA side chains contribute to inherent backbone flexibility that limits stress bearing capacity. Dominant Factor: The plasticization effect resulting from the aqueous buffer conditioning is the dominant factor governing the final UTS behavior. While the hydrogen bonding and covalent crosslinks provide structural integrity, the high water content inherent to the equilibrated hydrogel state drastically reduces intermolecular friction and effective chain density, fundamentally limiting the ultimate tensile strength to the low magnitude regime characteristic of soft hydrated networks rather than rigid solids."
    }
  },
  {
    "doi": null,
    "title": "Influence of thermal conditions on the tensile properties of basalt fiber reinforced polypropylene–clay nanocomposites",
    "year": 2013,
    "chemical_composition": {
      "repeat_unit_psmiles": "[*]CC(C)[*]",
      "monomers": [
        {
          "name": "Propylene",
          "smiles": "C=CC",
          "ratio_value": null,
          "ratio_unit": null
        }
      ],
      "additives": [
        {
          "name": "Cloisite 15A",
          "type": "filler",
          "amount_value": 5,
          "amount_unit": "wt%"
        },
        {
          "name": "Basalt Fiber",
          "type": "filler",
          "amount_value": 10,
          "amount_unit": "wt%"
        },
        {
          "name": "PP-g-MA",
          "type": "compatibilizer",
          "amount_value": 5,
          "amount_unit": "wt%"
        },
        {
          "name": "Ciba–Irganox B215",
          "type": "stabilizer",
          "amount_value": 0.2,
          "amount_unit": "wt%"
        }
      ],
      "is_homopolymer": false
    },
    "processing_history": "Melt blending in twin screw extruder (165-195 °C, 150 rpm), Injection molding (175-205 °C, 96 bar). Nanoclay dried at 80 °C for 4 h. Fibers chopped to 5-8 mm. Tensile test at Low Temperature (-196 °C) according to ASTM D-638-10, crosshead speed 5 mm/min.",
    "hierarchical_structure": "Exfoliated nanoclay structure and chopped basalt fibers (5-8 mm) in PP matrix.",
    "properties": {
      "UTS": {
        "value": [
          48.21
        ],
        "unit": "MPa"
      }
    },
    "analysis_with_hierarchical_structure": {
      "descriptive_text": "The sample comprises a polypropylene matrix reinforced with a hybrid filler system consisting of 5 wt% Cloisite 15A nanoclay and 10 wt% chopped basalt fibers with lengths between 5 and 8 mm. To optimize interfacial adhesion, 5 wt% polypropylene-graft-maleic anhydride (PP-g-MA) was added as a compatibilizer, along with 0.2 wt% Ciba–Irganox B215 stabilizer. The nanoclay was dried at 80 °C for 4 hours before melt blending in a twin-screw extruder operated at 165 to 195 °C and 150 rpm, followed by injection molding at 175 to 205 °C under 96 bar pressure. The resulting hierarchical structure features exfoliated nanoclay platelets and dispersed basalt fibers within the polymer matrix, and the mechanical properties were evaluated via tensile testing at -196 °C according to ASTM D-638-10 with a crosshead speed of 5 mm/min.",
      "reasoning_analysis": "Increasing Factors: The incorporation of 10 wt% chopped basalt fibers provides significant load-bearing capacity through effective stress transfer, while the 5 wt% exfoliated Cloisite 15A nanoclay reinforces the matrix at the nanoscale by restricting polymer chain mobility. The addition of 5 wt% PP-g-MA compatibilizer enhances interfacial adhesion between the hydrophilic fillers and the hydrophobic polypropylene matrix, maximizing reinforcement efficiency. Furthermore, the tensile testing conducted at cryogenic temperatures (-196 °C) drastically reduces polymer chain segmental motion, resulting in a substantially higher yield stress and modulus for the matrix compared to ambient conditions. Decreasing Factors: The injection molding process may cause attrition of the chopped basalt fibers, reducing their aspect ratio below the initial 5-8 mm range and diminishing their reinforcement potential. Additionally, the rigid fillers introduce stress concentration points at the fiber ends and filler-matrix interfaces, which can serve as initiation sites for microcracks. The extreme cryogenic testing temperature also induces severe embrittlement in the polypropylene matrix, potentially leading to catastrophic failure before significant plastic deformation or energy dissipation mechanisms can occur. Dominant Factor: The synergistic effect of the hybrid micro-nano filler system, enabled by the compatibilizer, qualitatively dominates the mechanical response by providing a robust structural framework; however, the cryogenic testing condition is the overriding environmental factor that elevates the measured UTS by locking the matrix into a high-strength glassy state, outweighing the detrimental effects of stress concentrations or potential fiber breakage."
    },
    "analysis_without_hierarchical_structure": {
      "descriptive_text": "The material is a polypropylene-based composite reinforced with a hybrid filler system comprising 5 wt% Cloisite 15A nanoclay and 10 wt% chopped basalt fibers with lengths between 5 and 8 mm. To optimize interfacial adhesion and thermal stability, 5 wt% polypropylene-graft-maleic anhydride (PP-g-MA) compatibilizer and 0.2 wt% Ciba–Irganox B215 stabilizer were incorporated. The nanoclay was preconditioned by drying at 80 °C for 4 hours prior to melt blending in a twin-screw extruder at 165-195 °C and 150 rpm. The compounded material was subsequently shaped via injection molding at 175-205 °C under 96 bar pressure, and mechanical performance was evaluated using tensile testing at cryogenic temperatures (-196 °C) following ASTM D-638-10 at a crosshead speed of 5 mm/min.",
      "reasoning_analysis": "Increasing Factors: The incorporation of high-modulus basalt fibers provides a primary load-bearing mechanism that significantly enhances strength through stress transfer, while the nanoclay acts as a secondary reinforcement and nucleating agent to refine the matrix crystallinity. The inclusion of PP-g-MA compatibilizer is critical for improving fiber-matrix interfacial adhesion, ensuring efficient load transfer, and the stabilizer preserves molecular weight during high-shear processing. Furthermore, the cryogenic testing temperature (-196 °C) drastically reduces polymer chain mobility, suppressing plastic deformation and typically elevating the yield stress and ultimate strength relative to ambient conditions. Decreasing Factors: The high-shear environment of twin-screw extrusion and injection molding may cause fiber attrition, reducing the aspect ratio of the basalt fibers and diminishing their reinforcement efficiency. Additionally, incomplete exfoliation of the nanoclay could lead to agglomerates that act as stress concentrators, initiating premature failure, while the extreme brittleness induced by the low testing temperature may make the material highly sensitive to microscopic processing defects or voids. Dominant Factor: The synergistic effect of the hybrid reinforcement architecture facilitated by the compatibilizer qualitatively dominates the material's intrinsic strength potential; however, the cryogenic testing condition is the overriding environmental factor that dictates the failure mode, likely resulting in a higher measured UTS compared to room temperature due to the suppression of viscoelastic relaxation and ductile drawing mechanisms."
    }
  },
  {
    "doi": null,
    "title": "Addition of zinc methacrylate in dental polymers: MMP-2 inhibition and ultimate tensile strength evaluation",
    "year": 2011,
    "chemical_composition": {
      "repeat_unit_psmiles": null,
      "monomers": [
        {
          "name": "Triethylene glycol dimethacrylate",
          "smiles": "CC(=C)C(=O)OCCOCCOCCOC(=O)C(=C)C",
          "ratio_value": 98.8,
          "ratio_unit": "wt%"
        }
      ],
      "additives": [
        {
          "name": "Ethyl 4-dimethylamine benzoate",
          "type": "initiator",
          "amount_value": 0.8,
          "amount_unit": "wt%"
        },
        {
          "name": "Camphorquinone",
          "type": "initiator",
          "amount_value": 0.4,
          "amount_unit": "wt%"
        }
      ],
      "is_homopolymer": true
    },
    "processing_history": "Hourglass-shaped specimens (0.7 ± 0.1 mm thick) light activated for 20 s on each side (1,400 mW/cm2), polished with 600-grit silicon carbide paper, stored 24 h at 37°C. UTS measured by universal testing machine (DL-500, Emic) at 0.5 mm/min crosshead speed.",
    "hierarchical_structure": "Hourglass-shaped specimens, 0.7 ± 0.1 mm thick.",
    "properties": {
      "UTS": {
        "value": [
          41.5
        ],
        "unit": "MPa"
      }
    },
    "analysis_with_hierarchical_structure": {
      "descriptive_text": "The sample comprises a poly(triethylene glycol dimethacrylate) network synthesized from 98.8 wt% triethylene glycol dimethacrylate monomer using a photoinitiator system of 0.4 wt% camphorquinone and 0.8 wt% ethyl 4-dimethylamine benzoate. Hourglass-shaped specimens with a thickness of 0.7 ± 0.1 mm were produced by light activation at 1,400 mW/cm² for 20 seconds per side, followed by polishing with 600-grit silicon carbide paper and conditioning at 37°C for 24 hours. Ultimate tensile strength was subsequently evaluated using a universal testing machine at a crosshead speed of 0.5 mm/min.",
      "reasoning_analysis": "Increasing Factors: The multifunctional nature of the triethylene glycol dimethacrylate monomer facilitates the formation of a highly crosslinked three-dimensional network, which restricts chain mobility and enhances load transfer capabilities relative to linear polymers. The high-intensity light exposure promotes rapid initiation, potentially leading to a high initial crosslinking density. Decreasing Factors: The neat resin system lacks reinforcing fillers, resulting in inherent brittleness that limits plastic deformation and promotes early catastrophic failure under tensile load. The mechanical polishing process introduces surface micro-cracks and defects that act as stress concentrators, critically reducing the UTS in brittle thermosets. Furthermore, rapid photopolymerization may lead to incomplete monomer conversion, leaving residual monomer that acts as a plasticizer to weaken the network. Dominant Factor: Although the crosslinked architecture provides structural integrity, the dominant factor governing the UTS is the flaw sensitivity inherent to the brittle, unreinforced network, exacerbated by surface defects from polishing and potential network heterogeneities from the rapid curing history."
    },
    "analysis_without_hierarchical_structure": {
      "descriptive_text": "The sample comprises a poly(triethylene glycol dimethacrylate) network synthesized from 98.8 wt% triethylene glycol dimethacrylate monomer initiated by a system of 0.8 wt% ethyl 4-dimethylamine benzoate and 0.4 wt% camphorquinone. Hourglass-shaped specimens with a thickness of 0.7 ± 0.1 mm were fabricated via light activation for 20 seconds on each side at an intensity of 1,400 mW/cm², followed by polishing with 600-grit silicon carbide paper and storage for 24 hours at 37°C. The ultimate tensile strength was subsequently evaluated using a universal testing machine at a crosshead speed of 0.5 mm/min.",
      "reasoning_analysis": "Increasing Factors: The formation of a highly crosslinked network structure derived from the dimethacrylate monomer provides intrinsic mechanical integrity and resistance to chain slippage, fundamentally driving the UTS upward. Additionally, the processing history utilizing high-intensity light activation promotes a high degree of monomer conversion, maximizing the crosslinking density and thereby enhancing the load-bearing capacity of the matrix. Decreasing Factors: The mechanical polishing with 600-grit silicon carbide paper introduces surface micro-defects and scratches that act as stress concentrators, significantly predisposing the brittle network to premature crack initiation under tensile load. Furthermore, the flexible ether linkages within the TEGDMA backbone offer less intrinsic rigidity compared to aromatic-based dimethacrylates, and the rapid polymerization rate may induce internal residual stresses that compromise structural cohesion. Dominant Factor: While the high crosslinking density establishes the baseline mechanical strength, the surface defects introduced during the polishing process qualitatively dominate the final UTS behavior by serving as the critical failure initiation sites, limiting the realized tensile strength relative to the theoretical capacity of the cured network."
    }
  },
  {
    "doi": null,
    "title": "EXPERIMENTAL INVESTIGATIONS INTO THE EFFECTS OF PROCESS PARAMETERS AND UV CURING ON THE TENSILE STRENGTH OF PROJECTION BASED STEREOLITHOGRAPHY",
    "year": null,
    "chemical_composition": {
      "repeat_unit_psmiles": null,
      "monomers": [
        {
          "name": "Phrozen Beige low-irritation resin",
          "smiles": null,
          "ratio_value": null,
          "ratio_unit": null
        }
      ],
      "additives": [],
      "is_homopolymer": false
    },
    "processing_history": "Phrozen Sonic 4K Mini LCD printer (405 nm). Infill 100%, Exposure 6 s, Layer Height 50 μm. No post-curing. Tensile testing per ASTM D638 Type IV, Shimadzu AG-X plus.",
    "hierarchical_structure": "Layer-by-layer 3D printed structure, infill density 100%.",
    "properties": {
      "UTS": {
