Repository: hhtrick/HHT-code

# HHT training framework

This directory contains model training, embedding precomputation, inference, article-level baselines and the curated datasets. All commands below assume that the working directory is `train_code/`.

## 3. Datasets and fixed partitions

Each main dataset is a JSON array at `dataset/{property}/{property}.json`. Entries contain source metadata, `chemical_composition`, `processing_history`, `hierarchical_structure`, `properties`, and two generated-analysis objects. Targets are stored as `properties[property]["value"]`; source metadata and target values are not predictive input fields.

| Property | Train | Validation | Test | Total |
|---|---:|---:|---:|---:|

File: train_code/dataset/UTS/UTS.json (part 157 of 292)
[
        "value": [
          22.784
        ],
        "unit": "MPa"
      }
    },
    "analysis_with_hierarchical_structure": {
      "descriptive_text": "The sample comprises a Phrozen Beige low-irritation resin formulation fabricated via vat photopolymerization using a Phrozen Sonic 4K Mini LCD printer equipped with a 405 nm light source. The processing parameters included a layer height of 50 μm, an exposure time of 6 s, and a 100% infill density, yielding a hierarchical layer-by-layer 3D printed structure without any subsequent post-curing treatment. Mechanical evaluation was performed through tensile testing following ASTM D638 Type IV protocols on a Shimadzu AG-X plus system.",
      "reasoning_analysis": "Increasing Factors: The 100% infill density ensures a solid internal geometry free from macroscopic voids, maximizing the load-bearing cross-sectional area. Additionally, the fine layer height of 50 μm promotes better interlayer contact and potential diffusion compared to coarser layers, which can enhance z-axis cohesion. Decreasing Factors: The absence of post-curing likely results in an incomplete degree of conversion, leaving residual unreacted monomers that act as plasticizers and reducing the overall crosslink density of the polymer network. Furthermore, the inherent layer-by-layer architecture introduces anisotropic weaknesses at the interlayer interfaces, which are prone to delamination under tensile load, and the specific low-irritation formulation may prioritize safety over maximal mechanical performance. Dominant Factor: The incomplete network formation due to the lack of post-curing qualitatively dominates the UTS behavior, as the reduced crosslink density and presence of residual monomers fundamentally compromise the cohesive strength of the matrix, exacerbating the susceptibility to failure at the interlayer interfaces inherent to the additive manufacturing process."
    },
    "analysis_without_hierarchical_structure": {
      "descriptive_text": "The sample comprises a Phrozen Beige low-irritation resin system, identified as a non-homopolymer proprietary photopolymer formulation. Specimens were manufactured using vat photopolymerization on a Phrozen Sonic 4K Mini LCD printer with a 405 nm wavelength source, utilizing a layer height of 50 μm, an exposure time of 6 seconds, and 100% infill density. Following fabrication, the samples were subjected to tensile testing per ASTM D638 Type IV specifications on a Shimadzu AG-X plus system without undergoing any post-curing thermal or UV treatment.",
      "reasoning_analysis": "Increasing Factors: The processing parameter of 100% infill density ensures maximum material continuity within the specimen geometry, eliminating macro-voids that would otherwise act as stress concentrators and reduce the effective load-bearing cross-section. Additionally, the 50 μm layer height provides fine resolution during the layer-by-layer fabrication, which can enhance interlayer adhesion quality compared to thicker layers, thereby supporting higher tensile load transfer across the Z-axis. Decreasing Factors: The explicit absence of post-curing in the processing history is a critical limitation, as as-printed photopolymers typically possess a lower degree of conversion with residual unreacted monomers that plasticize the matrix and reduce the effective crosslink density, significantly diminishing cohesive strength. Furthermore, the inherent anisotropy of the additive manufacturing process introduces interlayer interfaces that serve as potential failure initiation sites under tensile load, and the proprietary low-irritation formulation may utilize monomer chemistries prioritizing biocompatibility over maximum mechanical rigidity. Dominant Factor: The lack of post-curing is the dominant factor influencing the UTS; while geometric density is optimized via 100% infill, the fundamental mechanical integrity of the thermoset network is governed by the degree of polymerization, and the incomplete conversion state inherent to the green-state processing limits the ultimate tensile strength below the potential maximum of a fully cured network."
    }
  },
  {
    "doi": null,
    "title": "EXPERIMENTAL INVESTIGATIONS INTO THE EFFECTS OF PROCESS PARAMETERS AND UV CURING ON THE TENSILE STRENGTH OF PROJECTION BASED STEREOLITHOGRAPHY",
    "year": null,
    "chemical_composition": {
      "repeat_unit_psmiles": null,
      "monomers": [
        {
          "name": "Phrozen Beige low-irritation resin",
          "smiles": null,
          "ratio_value": null,
          "ratio_unit": null
        }
      ],
      "additives": [],
      "is_homopolymer": false
    },
    "processing_history": "Phrozen Sonic 4K Mini LCD printer (405 nm). Infill 50%, Exposure 8 s, Layer Height 75 μm. No post-curing. Tensile testing per ASTM D638 Type IV, Shimadzu AG-X plus.",
    "hierarchical_structure": "Layer-by-layer 3D printed structure, infill density 50%.",
    "properties": {
      "UTS": {
        "value": [
          14.347
        ],
        "unit": "MPa"
      }
    },
    "analysis_with_hierarchical_structure": {
      "descriptive_text": "The sample comprises a Phrozen Beige low-irritation commercial photopolymer resin, formulated as a complex mixture rather than a discrete homopolymer. Specimens were fabricated using vat photopolymerization on a Phrozen Sonic 4K Mini LCD printer with 405 nm irradiation, utilizing an exposure time of 8 seconds per layer and a layer height of 75 μm. The resulting hierarchical structure features a layer-by-layer morphology with an internal infill density of 50%, and mechanical characterization was performed via tensile testing according to ASTM D638 Type IV standards on a Shimadzu AG-X plus system without any subsequent post-curing treatment.",
      "reasoning_analysis": "Increasing Factors: The photopolymerization process initiated by 405 nm exposure generates a crosslinked network structure within the resin, which intrinsically enhances load-bearing capacity compared to uncured monomers by restricting chain slippage and establishing covalent bonds between polymer chains. The specific formulation of the low-irritation resin is designed to maintain baseline cohesive strength sufficient for structural application while minimizing skin sensitivity. Decreasing Factors: The absence of post-curing treatment likely results in incomplete conversion of reactive groups, leading to a lower crosslink density and the presence of residual monomers that can act as plasticizers or weak points within the matrix. Furthermore, the 50% infill density introduces significant internal voids and structural discontinuities, while the 75 μm layer height and layer-by-layer deposition create anisotropic interfaces with potentially weaker interlayer adhesion compared to the bulk material, all of which serve as stress concentrators that reduce the ultimate tensile strength. Dominant Factor: The structural discontinuities arising from the 50% infill density and the anisotropic layer-by-layer architecture qualitatively dominate the UTS behavior, as these macroscopic features reduce the effective load-bearing cross-section and introduce interfacial weaknesses that overshadow the intrinsic strength limitations caused by the incomplete curing network."
    },
    "analysis_without_hierarchical_structure": {
      "descriptive_text": "The sample comprises Phrozen Beige low-irritation resin, a proprietary photopolymer formulation processed via vat photopolymerization using a Phrozen Sonic 4K Mini LCD printer with 405 nm irradiation. Specimens were fabricated with a layer height of 75 μm, an exposure time of 8 s per layer, and a 50% infill density, without undergoing any subsequent post-curing treatment. Mechanical evaluation was conducted via tensile testing in accordance with ASTM D638 Type IV standards using a Shimadzu AG-X plus universal testing machine.",
      "reasoning_analysis": "Increasing Factors: The photopolymerization mechanism establishes a covalently crosslinked network within the irradiated voxels, providing intrinsic structural integrity to the solid regions of the specimen. The commercial formulation is specifically optimized for LCD processing, ensuring sufficient reactivity to form a continuous polymer network during the 8 s exposure windows. Decreasing Factors: The 50% infill density introduces macroscopic internal voids and geometric discontinuities within the gauge section, creating significant stress concentrations that precipitate premature failure relative to solid bulk specimens. Additionally, the absence of post-curing results in a lower degree of conversion, yielding an under-crosslinked network with residual unreacted monomers that act as plasticizers and weaken intermolecular cohesive forces. The layer-by-layer deposition also creates anisotropic interlayer interfaces susceptible to delamination under tensile stress. Dominant Factor: The absence of post-curing qualitatively dominates the intrinsic material strength behavior. While the infill density compromises the structural continuity of the specimen, the incomplete network formation fundamentally limits the crosslink density and cohesive energy of the polymer matrix itself, preventing the material strands from achieving their maximum theoretical load-bearing capacity regardless of the geometric infill pattern."
    }
  },
  {
    "doi": null,
    "title": "Addition of zinc methacrylate in dental polymers: MMP-2 inhibition and ultimate tensile strength evaluation",
    "year": 2011,
    "chemical_composition": {
      "repeat_unit_psmiles": null,
      "monomers": [
        {
          "name": "Triethylene glycol dimethacrylate",
          "smiles": "CC(=C)C(=O)OCCOCCOCCOC(=O)C(=C)C",
          "ratio_value": 97.8,
          "ratio_unit": "wt%"
        },
        {
          "name": "Zinc methacrylate",
          "smiles": "CC(=C)C(=O)O[Zn]OC(=O)C(=C)C",
          "ratio_value": 1,
          "ratio_unit": "wt%"
        }
      ],
      "additives": [
        {
          "name": "Ethyl 4-dimethylamine benzoate",
          "type": "initiator",
          "amount_value": 0.8,
          "amount_unit": "wt%"
        },
        {
          "name": "Camphorquinone",
          "type": "initiator",
          "amount_value": 0.4,
          "amount_unit": "wt%"
        }
      ],
      "is_homopolymer": false
    },
    "processing_history": "Hourglass-shaped specimens (0.7 ± 0.1 mm thick) light activated for 20 s on each side (1,400 mW/cm2), polished with 600-grit silicon carbide paper, stored 24 h at 37°C. UTS measured by universal testing machine (DL-500, Emic) at 0.5 mm/min crosshead speed.",
    "hierarchical_structure": "Hourglass-shaped specimens, 0.7 ± 0.1 mm thick.",
    "properties": {
      "UTS": {
        "value": [
          36.1
        ],
        "unit": "MPa"
      }
    },
    "analysis_with_hierarchical_structure": {
      "descriptive_text": "The sample comprises a crosslinked copolymer network synthesized from 97.8 wt% triethylene glycol dimethacrylate and 1 wt% zinc methacrylate, initiated by a photoinitiator system of 0.8 wt% ethyl 4-dimethylamine benzoate and 0.4 wt% camphorquinone. Hourglass-shaped specimens with a thickness of 0.7 ± 0.1 mm were fabricated via high-intensity light activation (1,400 mW/cm²) for 20 seconds per side, followed by surface polishing with 600-grit silicon carbide paper and conditioning at 37°C for 24 hours. Mechanical characterization was performed using a universal testing machine at a crosshead speed of 0.5 mm/min to determine the ultimate tensile strength.",
      "reasoning_analysis": "Increasing Factors: The dimethacrylate functionality of the primary monomer drives the formation of a highly crosslinked network, restricting chain mobility and enhancing load transfer capabilities which typically elevates ultimate tensile strength. The inclusion of zinc methacrylate introduces ionic interactions or metal-organic coordination within the matrix, acting as physical crosslinks that reinforce the polymer network. Additionally, the 24-hour storage at 37°C promotes post-cure conversion, reducing residual monomer content and strengthening the network integrity. Decreasing Factors: The flexible ethylene glycol ether linkages in the triethylene glycol dimethacrylate backbone offer less intrinsic rigidity compared to aromatic counterparts, potentially limiting maximum strength. The high-intensity light curing protocol may induce rapid polymerization shrinkage and internal residual stresses that act as micro-defects. Furthermore, surface abrasion from 600-grit polishing could introduce stress concentrators that initiate premature failure during tensile loading. Dominant Factor: The topological constraints imposed by the high crosslink density of the dimethacrylate network, synergistically reinforced by the ionic interactions from the zinc methacrylate, qualitatively dominate the mechanical behavior. While processing-induced stresses and backbone flexibility impose limitations, the network architecture and metal-organic reinforcement are the primary determinants governing the ultimate tensile strength."
    },
    "analysis_without_hierarchical_structure": {
      "descriptive_text": "The polymer sample comprises a crosslinked network formed primarily from triethylene glycol dimethacrylate (97.8 wt%) copolymerized with zinc methacrylate (1.0 wt%), initiated by a camphorquinone (0.4 wt%) and ethyl 4-dimethylamine benzoate (0.8 wt%) photoinitiator system. Hourglass-shaped specimens with a thickness of 0.7 ± 0.1 mm were fabricated via light activation for 20 seconds on each side at an intensity of 1,400 mW/cm². Following curing, the samples were polished with 600-grit silicon carbide paper and conditioned for 24 hours at 37°C before ultimate tensile strength evaluation using a universal testing machine at a crosshead speed of 0.5 mm/min.",
      "reasoning_analysis": "Increasing Factors: The incorporation of zinc methacrylate introduces ionic interactions that form physical crosslinks or reinforcing clusters within the covalent network, enhancing load transfer capabilities and resistance to deformation. The high crosslink density inherent to the dimethacrylate structure restricts polymer chain slippage, thereby increasing the stress required for failure. Additionally, the polishing process removes surface flaws and stress concentrators, which is critical for maximizing tensile strength in brittle networks. Decreasing Factors: The flexible ether linkages within the triethylene glycol dimethacrylate backbone provide segmental mobility that may lower the modulus and ultimate strength compared to rigid aromatic-based networks. Rapid photopolymerization can induce significant internal residual stresses due to volumetric shrinkage, and incomplete conversion during the short cure cycle may leave residual monomers that act as plasticizers, weakening intermolecular cohesion. Dominant Factor: The mechanical reinforcement provided by the ionic zinc methacrylate domains within the highly crosslinked dimethacrylate matrix qualitatively dominates the UTS behavior. While the flexible backbone and processing-induced stresses impose limitations, the synergistic effect of covalent crosslinking and ionic aggregation establishes the primary resistance against tensile failure."
    }
  },
  {
    "doi": null,
    "title": "EXPERIMENTAL INVESTIGATIONS INTO THE EFFECTS OF PROCESS PARAMETERS AND UV CURING ON THE TENSILE STRENGTH OF PROJECTION BASED STEREOLITHOGRAPHY",
    "year": null,
    "chemical_composition": {
      "repeat_unit_psmiles": null,
      "monomers": [
        {
          "name": "Phrozen Beige low-irritation resin",
          "smiles": null,
          "ratio_value": null,
          "ratio_unit": null
        }
      ],
      "additives": [],
      "is_homopolymer": false
    },
    "processing_history": "Phrozen Sonic 4K Mini LCD printer (405 nm). Infill 100%, Exposure 8 s, Layer Height 30 μm. No post-curing. Tensile testing per ASTM D638 Type IV, Shimadzu AG-X plus.",
    "hierarchical_structure": "Layer-by-layer 3D printed structure, infill density 100%.",
    "properties": {
      "UTS": {
        "value": [
          25.792
        ],
        "unit": "MPa"
      }
    },
    "analysis_with_hierarchical_structure": {
      "descriptive_text": "The sample comprises a Phrozen Beige low-irritation resin formulation fabricated via vat photopolymerization using a Phrozen Sonic 4K Mini LCD printer operating at a wavelength of 405 nm. The processing protocol utilized a layer height of 30 μm, an exposure time of 8 seconds per layer, and a solid infill density of 100%, yielding a layer-by-layer hierarchical structure without subsequent post-curing treatment. Mechanical characterization was conducted via tensile testing in accordance with ASTM D638 Type IV standards using a Shimadzu AG-X plus universal testing system.",
      "reasoning_analysis": "Increasing Factors: The 100% infill density ensures a continuous bulk morphology free of macroscopic voids, maximizing the effective load-bearing cross-sectional area. Additionally, the fine layer height of 30 μm facilitates improved interlayer diffusion and bonding relative to coarser parameters, which may enhance z-axis integrity. Decreasing Factors: The absence of post-curing treatment likely results in a sub-optimal degree of conversion, leaving unreacted monomers that act as plasticizers and reducing the overall crosslink density of the polymer network, thereby diminishing cohesive strength. Furthermore, the inherent layer-by-layer fabrication introduces anisotropic interfaces where interlayer adhesion is typically weaker than intra-layer cohesion, creating potential planes for delamination under tensile load. Dominant Factor: While the solid infill provides structural continuity, the limited crosslink density due to the lack of post-curing and the intrinsic anisotropy of the layered structure are the dominant factors. These processing-induced limitations typically constrain the ultimate tensile strength below the theoretical maximum of the bulk resin material, as failure is likely to initiate at interlayer boundaries or within regions of incomplete network formation."
    },
    "analysis_without_hierarchical_structure": {
      "descriptive_text": "The sample comprises a Phrozen Beige low-irritation resin formulation, characterized as a heterogeneous photopolymer system rather than a conventional homopolymer. Specimens were fabricated via vat photopolymerization using a Phrozen Sonic 4K Mini LCD printer with a 405 nm light source, employing 100% infill density, an 8-second exposure time, and a 30 μm layer height. The printed parts were subjected to tensile testing per ASTM D638 Type IV standards using a Shimadzu AG-X plus machine without undergoing any post-curing thermal or UV treatment.",
      "reasoning_analysis": "Increasing Factors: The utilization of 100% infill density eliminates macroscopic internal voids, ensuring a solid cross-sectional area for load bearing, while the fine 30 μm layer height enhances interlayer adhesion and structural continuity compared to coarser printing parameters. The formation of a crosslinked polymer network during the 405 nm exposure provides intrinsic rigidity and resistance to deformation. Decreasing Factors: The explicit absence of post-curing leaves a significant population of unreacted monomers and results in a lower final crosslinking density, which fundamentally weakens the polymer network's ability to transfer stress. Additionally, the layer-by-layer manufacturing process introduces inherent anisotropy and potential interlayer interfaces that act as stress concentrators and initiation sites for fracture. Dominant Factor: The lack of post-curing treatment qualitatively dominates the mechanical outcome; despite the geometric optimization provided by high infill and fine layers, the incomplete polymerization limits the molecular network strength, thereby constraining the ultimate tensile strength below the maximum potential achievable by fully cured resin systems."
    }
  },
  {
    "doi": null,
    "title": "Effects of swelling on the mechanical properties of a pH-sensitive hydrogel for use in microfluidic devices",
    "year": 2003,
    "chemical_composition": {
      "repeat_unit_psmiles": null,
      "monomers": [
        {
          "name": "2-hydroxyethyl methacrylate",
          "smiles": "CC(=C)C(=O)OCCO",
          "ratio_value": 84,
          "ratio_unit": "wt%"
        },
        {
          "name": "acrylic acid",
          "smiles": "C=CC(=O)O",
          "ratio_value": 11,
          "ratio_unit": "wt%"
        }
      ],
      "additives": [
        {
          "name": "ethyleneglycol-dimethacrylate",
          "type": "crosslinker",
          "amount_value": 1,
          "amount_unit": "wt%"
        },
        {
          "name": "2,2-dimethoxy-2-phenyl-acetophenone",
          "type": "photoinitiator",
          "amount_value": 3,
          "amount_unit": "wt%"
        }
      ],
      "is_homopolymer": false
    },
    "processing_history": "UV polymerization at 365 nm, 15 mW/cm2 for 2 min. Washed with methanol/water. Conditioned 24 h in pH 7.62 phosphate buffer. Tensile test at 5 mm/min, 24 °C, Instron 5548. UTS = 0.056 ± 0.012 MPa.",
    "hierarchical_structure": "Hydrogel network, equilibrium swelling at pH 7.62.",
    "properties": {
      "UTS": {
        "value": [
          0.056
        ],
        "unit": "MPa"
      }
    },
    "analysis_with_hierarchical_structure": {
      "descriptive_text": "The sample consists of a crosslinked copolymer network synthesized from 2-hydroxyethyl methacrylate (84 wt%) and acrylic acid (11 wt%), utilizing ethyleneglycol-dimethacrylate (1 wt%) as a crosslinker and 2,2-dimethoxy-2-phenyl-acetophenone (3 wt%) as a photoinitiator. Polymerization was induced via UV irradiation at 365 nm with an intensity of 15 mW/cm2 for 2 minutes, followed by washing with methanol and water to remove unreacted species. The material was conditioned for 24 hours in a pH 7.62 phosphate buffer prior to mechanical characterization, resulting in a hydrogel network structure at equilibrium swelling. Tensile properties were evaluated at 24 °C with a crosshead speed of 5 mm/min using an Instron 5548 universal testing machine.",
      "reasoning_analysis": "Increasing Factors: The incorporation of ethyleneglycol-dimethacrylate establishes a covalently crosslinked network architecture, which prevents irreversible chain slippage and enhances load distribution compared to linear polymer chains. Additionally, the potential for hydrogen bonding between the hydroxyl groups of the HEMA units and the carboxyl groups of the acrylic acid may provide transient physical crosslinks that contribute to network cohesion. Decreasing Factors: The conditioning in phosphate buffer at pH 7.62 leads to significant equilibrium swelling, where water molecules act as potent plasticizers that increase free volume and chain mobility, drastically reducing intermolecular friction. Furthermore, the ionization of acrylic acid carboxyl groups at this pH generates electrostatic repulsion within the network, expanding the mesh size and diluting the effective density of load-bearing polymer chains per unit cross-sectional area. The relatively low crosslinker content (1 wt%) is insufficient to counteract the softening effects of high water uptake. Dominant Factor: The dominant factor determining the UTS is the highly swollen hydrogel state resulting from the aqueous conditioning and acrylic acid ionization. While the covalent crosslinks provide structural integrity, the extreme plasticization by water and the electrostatic expansion of the network overwhelmingly diminish the effective stress-bearing capacity of the polymer backbone, dictating a low-strength mechanical response characteristic of soft hydrated networks."
    },
    "analysis_without_hierarchical_structure": {
      "descriptive_text": "The sample comprises a crosslinked copolymer network synthesized from 2-hydroxyethyl methacrylate (84 wt%) and acrylic acid (11 wt%) monomers. The formulation incorporates ethyleneglycol-dimethacrylate (1 wt%) as a crosslinking agent and 2,2-dimethoxy-2-phenyl-acetophenone (3 wt%) as a photoinitiator. Polymerization was initiated via UV exposure at 365 nm with an intensity of 15 mW/cm² for 2 minutes. Following synthesis, the material was washed with a methanol/water solution and conditioned for 24 hours in a pH 7.62 phosphate buffer prior to mechanical characterization. Tensile testing was performed at a crosshead speed of 5 mm/min at 24 °C using an Instron 5548 universal testing machine to determine the ultimate tensile strength.",
      "reasoning_analysis": "Increasing Factors: The incorporation of ethyleneglycol-dimethacrylate establishes covalent crosslinks within the polymer network, preventing viscous flow and providing structural integrity that enhances load-bearing capacity compared to a linear analogue. Additionally, the presence of hydroxyl groups from 2-hydroxyethyl methacrylate and carboxylic acid groups from acrylic acid facilitates intermolecular hydrogen bonding, which can act as physical crosslinks to transiently reinforce the matrix under stress. Decreasing Factors: The conditioning in pH 7.62 phosphate buffer introduces significant water content into the hydrophilic network, acting as a potent plasticizer that increases free volume and chain mobility, thereby drastically reducing the ultimate tensile strength. Furthermore, at this physiological pH, the acrylic acid units are likely deprotonated to carboxylate anions, generating electrostatic repulsion that expands the network mesh size and weakens intermolecular cohesion, while the relatively low crosslinker concentration of 1 wt% limits the density of elastically active chains. Dominant Factor: The plasticization effect induced by the aqueous buffer conditioning, amplified by the electrostatic repulsion of ionized acid groups, qualitatively dominates the mechanical response. While the covalent crosslinks provide necessary network integrity, the high degree of swelling and chain mobility in the hydrated state dictates a significantly reduced ultimate tensile strength compared to the dry polymer state."
    }
  },
  {
    "doi": null,
    "title": "Addition of zinc methacrylate in dental polymers: MMP-2 inhibition and ultimate tensile strength evaluation",
    "year": 2011,
    "chemical_composition": {
      "repeat_unit_psmiles": null,
      "monomers": [
        {
          "name": "Triethylene glycol dimethacrylate",
          "smiles": "CC(=C)C(=O)OCCOCCOCCOC(=O)C(=C)C",
          "ratio_value": 98.3,
          "ratio_unit": "wt%"
        },
        {
          "name": "Zinc methacrylate",
          "smiles": "CC(=C)C(=O)O[Zn]OC(=O)C(=C)C",
          "ratio_value": 0.5,
          "ratio_unit": "wt%"
        }
      ],
      "additives": [
        {
          "name": "Ethyl 4-dimethylamine benzoate",
          "type": "initiator",
          "amount_value": 0.8,
          "amount_unit": "wt%"
        },
        {
          "name": "Camphorquinone",
          "type": "initiator",
          "amount_value": 0.4,
          "amount_unit": "wt%"
        }
      ],
      "is_homopolymer": false
    },
    "processing_history": "Hourglass-shaped specimens (0.7 ± 0.1 mm thick) light activated for 20 s on each side (1,400 mW/cm2), polished with 600-grit silicon carbide paper, stored 24 h at 37°C. UTS measured by universal testing machine (DL-500, Emic) at 0.5 mm/min crosshead speed.",
    "hierarchical_structure": "Hourglass-shaped specimens, 0.7 ± 0.1 mm thick.",
    "properties": {
      "UTS": {
        "value": [
          34.4
        ],
        "unit": "MPa"
      }
    },
    "analysis_with_hierarchical_structure": {
      "descriptive_text": "The sample comprises a crosslinked copolymer network primarily formulated from triethylene glycol dimethacrylate (98.3 wt%) with a minor fraction of zinc methacrylate (0.5 wt%). The photopolymerizable system incorporates ethyl 4-dimethylamine benzoate (0.8 wt%) and camphorquinone (0.4 wt%) as initiators. Hourglass-shaped specimens with a thickness of 0.7 ± 0.1 mm were fabricated via light activation for 20 seconds on each side at an intensity of 1,400 mW/cm², followed by polishing with 600-grit silicon carbide paper and conditioning at 37°C for 24 hours. Ultimate tensile strength was subsequently evaluated using a universal testing machine at a crosshead speed of 0.5 mm/min.",
      "reasoning_analysis": "Increasing Factors: The formation of a covalently crosslinked three-dimensional network via the dimethacrylate functionality provides significant structural rigidity and resistance to chain slippage, inherently enhancing load-bearing capacity. The inclusion of zinc methacrylate introduces potential ionic crosslinks or metal-ligand coordination complexes within the matrix, which can act as reversible physical crosslinks to reinforce the polymer network. Additionally, the post-fabrication polishing process removes surface defects and stress concentrators, thereby mitigating premature failure initiation during tensile loading. Decreasing Factors: The high-intensity light activation for a relatively short duration may result in incomplete monomer conversion, leaving residual monomer that acts as a plasticizer and weakens the intermolecular forces within the network. The highly crosslinked nature of the TEGDMA-based system typically induces brittleness, reducing the material's ability to undergo plastic deformation before fracture. Furthermore, rapid photopolymerization can generate significant internal residual stresses due to polymerization shrinkage, which may compromise the effective ultimate tensile strength. Dominant Factor: The covalent crosslink density established by the triethylene glycol dimethacrylate backbone qualitatively dominates the mechanical behavior, setting the fundamental upper limit for strength; however, the actual realized UTS is critically governed by the degree of conversion achieved during the specific light-curing processing history, as incomplete networking directly undermines the structural integrity provided by the chemical composition."
    },
    "analysis_without_hierarchical_structure": {
      "descriptive_text": "The polymer sample consists of a crosslinked network primarily composed of Triethylene glycol dimethacrylate (98.3 wt%) copolymerized with a minor fraction of Zinc methacrylate (0.5 wt%). The photopolymerization system utilizes Camphorquinone (0.4 wt%) and Ethyl 4-dimethylamine benzoate (0.8 wt%) as the initiator couple. Hourglass-shaped specimens with a thickness of 0.7 ± 0.1 mm were fabricated via light activation at an intensity of 1,400 mW/cm² for 20 seconds on each side. Following fabrication, the samples were polished using 600-grit silicon carbide paper and conditioned by storage at 37°C for 24 hours prior to Ultimate Tensile Strength measurement using a universal testing machine at a crosshead speed of 0.5 mm/min.",
      "reasoning_analysis": "Increasing Factors: The high concentration of Triethylene glycol dimethacrylate facilitates a densely crosslinked network structure, which inherently enhances load-bearing capacity and stiffness. The inclusion of Zinc methacrylate introduces potential ionic interactions that can act as physical crosslinks, reinforcing the matrix. Furthermore, the post-cure polishing with silicon carbide paper removes surface micro-cracks and defects, reducing stress concentrators that typically initiate tensile failure. Decreasing Factors: The highly crosslinked architecture inherently limits chain mobility and plastic deformation, making the material brittle and susceptible to catastrophic failure under tension. The short light activation time despite high intensity may result in incomplete monomer conversion due to early vitrification, leaving unreacted groups that weaken the network. Additionally, rapid polymerization at high intensity can induce significant shrinkage stress, generating internal microvoids or cracks that compromise structural integrity. Dominant Factor: The degree of conversion and network homogeneity achieved during the light-curing process qualitatively dominates the final UTS behavior. While the TEGDMA composition provides the potential for high strength through crosslinking, the short curing cycle limits the extent of network formation; therefore, the mechanical performance is primarily constrained by the incomplete connectivity of the polymer chains rather than the intrinsic strength of the fully cured material."
    }
  },
  {
    "doi": null,
    "title": "EXPERIMENTAL INVESTIGATIONS INTO THE EFFECTS OF PROCESS PARAMETERS AND UV CURING ON THE TENSILE STRENGTH OF PROJECTION BASED STEREOLITHOGRAPHY",
    "year": null,
    "chemical_composition": {
      "repeat_unit_psmiles": null,
      "monomers": [
        {
          "name": "Phrozen Beige low-irritation resin",
          "smiles": null,
          "ratio_value": null,
          "ratio_unit": null
        }
      ],
      "additives": [],
      "is_homopolymer": false
    },
    "processing_history": "Phrozen Sonic 4K Mini LCD printer (405 nm). Infill 75%, Exposure 8 s, Layer Height 50 μm. No post-curing. Tensile testing per ASTM D638 Type IV, Shimadzu AG-X plus.",
    "hierarchical_structure": "Layer-by-layer 3D printed structure, infill density 75%.",
    "properties": {
      "UTS": {
        "value": [
          20.325
        ],
        "unit": "MPa"
      }
    },
    "analysis_with_hierarchical_structure": {
      "descriptive_text": "The sample comprises a Phrozen Beige low-irritation photopolymer resin formulation fabricated via vat photopolymerization using a Phrozen Sonic 4K Mini LCD printer with a 405 nm light source. The processing parameters included a layer height of 50 μm, an exposure time of 8 seconds per layer, and an infill density of 75%, resulting in a layer-by-layer 3D printed architecture without subsequent post-curing treatment. Mechanical evaluation was performed via tensile testing according to ASTM D638 Type IV standards using a Shimadzu AG-X plus universal testing machine.",
      "reasoning_analysis": "Increasing Factors: The utilization of a fine layer height (50 μm) promotes improved interlayer adhesion and diffusion compared to coarser layers, potentially enhancing load transfer between printed strata. Additionally, the resin formulation is engineered for printability, providing a baseline cohesive strength inherent to the crosslinked network formed during exposure. Decreasing Factors: The 75% infill density introduces internal voids that act as stress concentrators and reduce the effective load-bearing cross-sectional area, inherently lowering the ultimate tensile strength compared to solid specimens. Critically, the absence of post-curing results in incomplete monomer conversion and a lower final crosslink density, leaving unreacted species that may plasticize the matrix and weaken intermolecular forces. The layer-by-layer construction also introduces structural anisotropy and potential delamination planes perpendicular to the build direction. Dominant Factor: The lack of post-curing is the dominant factor limiting the UTS, as incomplete photopolymerization fundamentally restricts the development of the polymer network's maximum cohesive strength and stiffness, outweighing the benefits of fine layer resolution and establishing a ceiling on mechanical performance lower than that of fully cured equivalents."
    },
    "analysis_without_hierarchical_structure": {
      "descriptive_text": "The sample is fabricated from Phrozen Beige low-irritation resin, a complex photopolymer formulation rather than a simple homopolymer system. Specimens were produced via additive manufacturing using a Phrozen Sonic 4K Mini LCD printer with a 405 nm light source, employing a layer height of 50 μm, an exposure time of 8 seconds, and an infill density of 75%. The printed parts were subjected to tensile testing per ASTM D638 Type IV on a Shimadzu AG-X plus machine without undergoing any post-curing treatment.",
      "reasoning_analysis": "Increasing Factors: The feedstock resin formulation is designed for photopolymerization, where exposure to 405 nm light generates a crosslinked polymer network that provides inherent cohesive strength and resistance to plastic deformation compared to uncured oligomers. Decreasing Factors: The processing history indicates a 75% infill density, which introduces internal geometric voids that reduce the effective load-bearing cross-sectional area and act as stress concentrators. Additionally, the absence of post-curing leaves the polymer network in a partially converted state with residual monomers that plasticize the matrix, while the 50 μm layer height creates numerous interfaces with potentially weak interlayer adhesion due to limited chain diffusion. Dominant Factor: The omission of post-curing is the dominant factor suppressing the UTS, as the incomplete degree of conversion critically limits the final crosslinking density and interlayer bonding strength, fundamentally weakening the polymer matrix integrity more significantly than the geometric reduction caused by the infill pattern."
    }
  },
  {
    "doi": null,
    "title": "Effects of swelling on the mechanical properties of a pH-sensitive hydrogel for use in microfluidic devices",
    "year": 2003,
    "chemical_composition": {
      "repeat_unit_psmiles": null,
      "monomers": [
        {
          "name": "2-hydroxyethyl methacrylate",
          "smiles": "CC(=C)C(=O)OCCO",
          "ratio_value": 84,
          "ratio_unit": "wt%"
        },
        {
          "name": "acrylic acid",
          "smiles": "C=CC(=O)O",
          "ratio_value": 11,
          "ratio_unit": "wt%"
        }
      ],
      "additives": [
        {
          "name": "ethyleneglycol-dimethacrylate",
          "type": "crosslinker",
          "amount_value": 1,
          "amount_unit": "wt%"
        },
        {
          "name": "2,2-dimethoxy-2-phenyl-acetophenone",
          "type": "photoinitiator",
          "amount_value": 3,
          "amount_unit": "wt%"
        }
      ],
      "is_homopolymer": false
    },
    "processing_history": "UV polymerization at 365 nm, 15 mW/cm2 for 2 min. Washed with methanol/water. Conditioned 24 h in pH 4.59 phosphate buffer. Tensile test at 5 mm/min, 24 °C, Instron 5548. UTS = 0.288 ± 0.079 MPa.",
    "hierarchical_structure": "Hydrogel network, equilibrium swelling at pH 4.59.",
    "properties": {
      "UTS": {
        "value": [
          0.288
        ],
        "unit": "MPa"
      }
    },
    "analysis_with_hierarchical_structure": {
      "descriptive_text": "The sample comprises a crosslinked copolymer network formed from 2-hydroxyethyl methacrylate (84 wt%) and acrylic acid (11 wt%), incorporating ethyleneglycol-dimethacrylate (1 wt%) as a crosslinker and 2,2-dimethoxy-2-phenyl-acetophenone (3 wt%) as a photoinitiator. Synthesis was achieved through UV polymerization at 365 nm with an intensity of 15 mW/cm² for 2 minutes, followed by purification via washing with a methanol/water mixture. The resulting material was conditioned for 24 hours in a phosphate buffer at pH 4.59 to reach equilibrium swelling, establishing a hydrogel network structure prior to mechanical evaluation. Tensile properties were assessed at 24 °C with a crosshead speed of 5 mm/min using an Instron 5548 system.",
