Repository: hhtrick/HHT-code

# HHT training framework

This directory contains model training, embedding precomputation, inference, article-level baselines and the curated datasets. All commands below assume that the working directory is `train_code/`.

## 3. Datasets and fixed partitions

Each main dataset is a JSON array at `dataset/{property}/{property}.json`. Entries contain source metadata, `chemical_composition`, `processing_history`, `hierarchical_structure`, `properties`, and two generated-analysis objects. Targets are stored as `properties[property]["value"]`; source metadata and target values are not predictive input fields.

| Property | Train | Validation | Test | Total |
|---|---:|---:|---:|---:|

File: train_code/dataset/UTS/UTS.json (part 158 of 292)
[
      "reasoning_analysis": "Increasing Factors: The incorporation of ethyleneglycol-dimethacrylate introduces covalent crosslinks that prevent irreversible chain slippage under load, thereby enhancing structural integrity. Additionally, the presence of hydroxyl groups in the HEMA units and carboxylic acid groups in the acrylic acid units facilitates intermolecular hydrogen bonding, particularly at pH 4.59 where the acrylic acid is partially protonated, acting as physical crosslinks that reinforce the network. Decreasing Factors: The equilibrium swelling in the aqueous buffer introduces a high volume fraction of water, which acts as a potent plasticizer by increasing free volume and screening intermolecular interactions. The relatively low crosslinker concentration (1 wt%) allows for significant network expansion, reducing the effective chain density per unit volume available to bear load. Furthermore, the flexible aliphatic backbone of the methacrylate components lacks the rigid steric hindrance found in aromatic polymers, limiting intrinsic chain stiffness. Dominant Factor: The plasticizing effect of the absorbed buffer solution within the hydrogel network is the dominant factor governing the UTS. While the covalent and physical crosslinks provide necessary cohesion to prevent dissolution, the high solvent content drastically reduces intermolecular friction and load-bearing capacity, resulting in a material behavior characteristic of soft elastomers rather than rigid structural polymers."
    },
    "analysis_without_hierarchical_structure": {
      "descriptive_text": "The sample comprises a copolymer network formed from 2-hydroxyethyl methacrylate (84 wt%) and acrylic acid (11 wt%), integrated with 1 wt% ethyleneglycol-dimethacrylate crosslinker and 3 wt% 2,2-dimethoxy-2-phenyl-acetophenone photoinitiator. Synthesis was achieved through UV polymerization at 365 nm with an intensity of 15 mW/cm2 for 2 minutes, followed by washing with methanol and water. The specimen was subsequently conditioned for 24 hours in a pH 4.59 phosphate buffer before undergoing tensile testing at a rate of 5 mm/min at 24 °C on an Instron 5548 system.",
      "reasoning_analysis": "Increasing Factors: The inclusion of acrylic acid introduces carboxylic acid functionalities that facilitate strong intermolecular hydrogen bonding, enhancing cohesive energy density within the polymer matrix. Additionally, the ethyleneglycol-dimethacrylate creates a covalently crosslinked network architecture, which restricts chain slippage and provides structural integrity necessary for load bearing. Decreasing Factors: The conditioning process in phosphate buffer leads to significant water absorption within the hydrophilic network, acting as a plasticizer that increases free volume and drastically reduces intermolecular friction. Furthermore, the relatively low crosslinker concentration (1 wt%) limits the network density, and the high photoinitiator content (3 wt%) may introduce residual small molecules that disrupt chain packing. Dominant Factor: The plasticization effect resulting from aqueous buffer conditioning qualitatively dominates the mechanical response. While the crosslinked network and hydrogen bonding provide a baseline structural framework, the swelling-induced separation of polymer chains significantly weakens the effective load-bearing cross-section, leading to a soft hydrogel-like behavior with reduced ultimate tensile strength compared to the dry state."
    }
  },
  {
    "doi": null,
    "title": "Effects of swelling on the mechanical properties of a pH-sensitive hydrogel for use in microfluidic devices",
    "year": 2003,
    "chemical_composition": {
      "repeat_unit_psmiles": null,
      "monomers": [
        {
          "name": "2-hydroxyethyl methacrylate",
          "smiles": "CC(=C)C(=O)OCCO",
          "ratio_value": 84,
          "ratio_unit": "wt%"
        },
        {
          "name": "acrylic acid",
          "smiles": "C=CC(=O)O",
          "ratio_value": 11,
          "ratio_unit": "wt%"
        }
      ],
      "additives": [
        {
          "name": "ethyleneglycol-dimethacrylate",
          "type": "crosslinker",
          "amount_value": 1,
          "amount_unit": "wt%"
        },
        {
          "name": "2,2-dimethoxy-2-phenyl-acetophenone",
          "type": "photoinitiator",
          "amount_value": 3,
          "amount_unit": "wt%"
        }
      ],
      "is_homopolymer": false
    },
    "processing_history": "UV polymerization at 365 nm, 15 mW/cm2 for 2 min. Washed with methanol/water. Conditioned 24 h in pH 9.71 phosphate buffer. Tensile test at 5 mm/min, 24 °C, Instron 5548. UTS = 0.086 ± 0.032 MPa.",
    "hierarchical_structure": "Hydrogel network, equilibrium swelling at pH 9.71.",
    "properties": {
      "UTS": {
        "value": [
          0.086
        ],
        "unit": "MPa"
      }
    },
    "analysis_with_hierarchical_structure": {
      "descriptive_text": "The sample comprises a crosslinked copolymer network formed from 2-hydroxyethyl methacrylate (84 wt%) and acrylic acid (11 wt%), incorporating ethyleneglycol-dimethacrylate (1 wt%) as a crosslinker and 2,2-dimethoxy-2-phenyl-acetophenone (3 wt%) as a photoinitiator. Polymerization was initiated via UV exposure at 365 nm with an intensity of 15 mW/cm² for 2 minutes, after which the material was washed with methanol and water. To achieve equilibrium swelling, the resulting hydrogel network was conditioned for 24 hours in a phosphate buffer at pH 9.71 prior to mechanical evaluation. Tensile testing was conducted at 24 °C with a crosshead speed of 5 mm/min using an Instron 5548 apparatus.",
      "reasoning_analysis": "Increasing Factors: The presence of ethyleneglycol-dimethacrylate introduces covalent crosslinks within the polymer network, preventing chain slippage and dissolution under load, which is essential for maintaining structural integrity during tensile deformation. Additionally, the methacrylate backbone provides inherent stiffness compared to purely aliphatic structures, contributing to load-bearing capacity. Decreasing Factors: The conditioning in pH 9.71 buffer ensures ionization of the acrylic acid comonomer, generating electrostatic repulsion that drives high equilibrium swelling and significant water uptake. This absorbed water acts as a plasticizer, increasing free volume and segmental mobility while drastically reducing the effective density of load-bearing polymer chains per unit cross-sectional area. Furthermore, the low crosslinker concentration (1 wt%) results in a large network mesh size, limiting stress transfer efficiency. Dominant Factor: The equilibrium swelling state induced by the basic buffer conditioning is the dominant factor governing the mechanical response. Although the crosslinked network provides coherence, the extensive hydration dilutes the polymer network density to such an extent that it overwhelmingly diminishes the ultimate tensile strength, characteristic of highly swollen hydrogel systems rather than dry bulk polymers."
    },
    "analysis_without_hierarchical_structure": {
      "descriptive_text": "This material system comprises a crosslinked copolymer network synthesized from 2-hydroxyethyl methacrylate (84 wt%) and acrylic acid (11 wt%), utilizing ethyleneglycol-dimethacrylate (1 wt%) as a crosslinking agent and 2,2-dimethoxy-2-phenyl-acetophenone (3 wt%) as a photoinitiator. The material was fabricated via UV polymerization at 365 nm with an intensity of 15 mW/cm² for 2 minutes, followed by washing with a methanol/water mixture to remove unreacted species. Prior to mechanical characterization, the specimens were conditioned for 24 hours in a phosphate buffer at pH 9.71, and the ultimate tensile strength was subsequently evaluated using an Instron 5548 universal testing machine at a crosshead speed of 5 mm/min and 24 °C.",
      "reasoning_analysis": "Increasing Factors: The incorporation of ethyleneglycol-dimethacrylate introduces covalent crosslinks within the polymer network, which prevents viscous flow and enables the material to bear load elastically rather than plastically flowing. Additionally, the methacrylate backbone of the 2-hydroxyethyl methacrylate provides a fundamental structural framework that contributes to intrinsic chain stiffness compared to purely linear analogues. Decreasing Factors: The conditioning in a pH 9.71 phosphate buffer ensures that the acrylic acid moieties are fully deprotonated, generating electrostatic repulsion between charged groups along the chains that drives significant solvent uptake and network swelling. This high water content acts as a potent plasticizer, increasing free volume and reducing intermolecular friction, thereby severely diminishing the load-bearing capacity of the polymer chains. Furthermore, the relatively low crosslinker concentration limits the density of the network, reducing the efficiency of stress transfer across the material. Dominant Factor: The dominant factor governing the UTS is the extensive swelling induced by the ionization of acrylic acid groups in the basic buffer environment. While the crosslinked network provides structural integrity, the plasticization effect of the absorbed water molecules within the swollen hydrogel state overwhelmingly reduces the effective stress-bearing cross-sectional area of the polymer chains, leading to a mechanically soft material response."
    }
  },
  {
    "doi": null,
    "title": "Addition of zinc methacrylate in dental polymers: MMP-2 inhibition and ultimate tensile strength evaluation",
    "year": 2011,
    "chemical_composition": {
      "repeat_unit_psmiles": null,
      "monomers": [
        {
          "name": "Triethylene glycol dimethacrylate",
          "smiles": "CC(=C)C(=O)OCCOCCOCCOC(=O)C(=C)C",
          "ratio_value": 96.3,
          "ratio_unit": "wt%"
        },
        {
          "name": "Zinc methacrylate",
          "smiles": "CC(=C)C(=O)O[Zn]OC(=O)C(=C)C",
          "ratio_value": 2.5,
          "ratio_unit": "wt%"
        }
      ],
      "additives": [
        {
          "name": "Ethyl 4-dimethylamine benzoate",
          "type": "initiator",
          "amount_value": 0.8,
          "amount_unit": "wt%"
        },
        {
          "name": "Camphorquinone",
          "type": "initiator",
          "amount_value": 0.4,
          "amount_unit": "wt%"
        }
      ],
      "is_homopolymer": false
    },
    "processing_history": "Hourglass-shaped specimens (0.7 ± 0.1 mm thick) light activated for 20 s on each side (1,400 mW/cm2), polished with 600-grit silicon carbide paper, stored 24 h at 37°C. UTS measured by universal testing machine (DL-500, Emic) at 0.5 mm/min crosshead speed.",
    "hierarchical_structure": "Hourglass-shaped specimens, 0.7 ± 0.1 mm thick.",
    "properties": {
      "UTS": {
        "value": [
          35.7
        ],
        "unit": "MPa"
      }
    },
    "analysis_with_hierarchical_structure": {
      "descriptive_text": "The sample comprises a crosslinked copolymer network synthesized from triethylene glycol dimethacrylate (96.3 wt%) and zinc methacrylate (2.5 wt%), utilizing ethyl 4-dimethylamine benzoate (0.8 wt%) and camphorquinone (0.4 wt%) as a photoinitiator system. Hourglass-shaped specimens with a thickness of 0.7 ± 0.1 mm were fabricated via light activation for 20 seconds on each side at an intensity of 1,400 mW/cm². Post-curing processing involved polishing the surfaces with 600-grit silicon carbide paper followed by storage at 37°C for 24 hours. The ultimate tensile strength was subsequently evaluated using a universal testing machine at a crosshead speed of 0.5 mm/min.",
      "reasoning_analysis": "Increasing Factors: The formation of a highly crosslinked network through the polymerization of dimethacrylate monomers provides significant structural rigidity and load-bearing capacity, inherently driving the UTS upward. Additionally, the incorporation of zinc methacrylate introduces potential ionic crosslinks or coordination complexes within the matrix, which can reinforce the polymer network and enhance stress transfer. The post-processing step of polishing with silicon carbide paper removes surface flaws and microcracks that act as stress concentrators, thereby improving the measured tensile strength. Decreasing Factors: The triethylene glycol spacer in the primary monomer introduces flexible ether linkages into the backbone, which increases chain mobility compared to rigid aromatic dimethacrylates, potentially limiting the maximum achievable strength. Furthermore, the rapid light-curing protocol (high intensity, short duration) may result in incomplete monomer conversion or trapped internal stresses, creating weak points within the network. Residual unreacted initiators or monomers could also act as plasticizers, reducing cohesive strength. Dominant Factor: The density and integrity of the covalently crosslinked network formed by the dimethacrylate functionality serve as the dominant factor establishing the baseline mechanical performance; however, the final UTS is critically modulated by the mitigation of surface defects through polishing and the supplementary reinforcement provided by the zinc-containing comonomer."
    },
    "analysis_without_hierarchical_structure": {
      "descriptive_text": "The polymer sample consists of a copolymer network primarily composed of 96.3 wt% triethylene glycol dimethacrylate and 2.5 wt% zinc methacrylate, incorporating a photoinitiator system of 0.4 wt% camphorquinone and 0.8 wt% ethyl 4-dimethylamine benzoate. Hourglass-shaped specimens with a thickness of 0.7 ± 0.1 mm were prepared by light activation for 20 seconds on each side at an intensity of 1,400 mW/cm². Following curing, the specimens were polished using 600-grit silicon carbide paper and stored for 24 hours at 37°C prior to mechanical evaluation. The ultimate tensile strength was determined using a universal testing machine at a crosshead speed of 0.5 mm/min.",
      "reasoning_analysis": "Increasing Factors: The dimethacrylate functionality of the major monomer facilitates the formation of a covalently crosslinked network, which restricts chain slippage and enhances load-bearing capacity. The incorporation of zinc methacrylate introduces ionic interactions that likely form clusters acting as physical crosslinks or reinforcing fillers, further stiffening the matrix. Additionally, the polishing process reduces surface flaw sizes, mitigating stress concentrations that initiate tensile failure. Decreasing Factors: The ethylene glycol spacers within the triethylene glycol dimethacrylate backbone introduce flexible ether linkages, which generally reduce stiffness and strength compared to rigid aromatic monomers. Furthermore, the short duration of light activation relative to specimen thickness may lead to incomplete conversion through the bulk, leaving residual monomer that plasticizes the network and reduces cohesive strength. Dominant Factor: The structural integrity derived from the covalently crosslinked network reinforced by zinc methacrylate ionic clusters qualitatively dominates the UTS behavior, as this architecture provides the primary resistance to chain disentanglement and failure, outweighing the softening effects of the flexible glycol spacers provided the curing process established sufficient conversion."
    }
  },
  {
    "doi": null,
    "title": "Effects of swelling on the mechanical properties of a pH-sensitive hydrogel for use in microfluidic devices",
    "year": 2003,
    "chemical_composition": {
      "repeat_unit_psmiles": null,
      "monomers": [
        {
          "name": "2-hydroxyethyl methacrylate",
          "smiles": "CC(=C)C(=O)OCCO",
          "ratio_value": 84,
          "ratio_unit": "wt%"
        },
        {
          "name": "acrylic acid",
          "smiles": "C=CC(=O)O",
          "ratio_value": 11,
          "ratio_unit": "wt%"
        }
      ],
      "additives": [
        {
          "name": "ethyleneglycol-dimethacrylate",
          "type": "crosslinker",
          "amount_value": 1,
          "amount_unit": "wt%"
        },
        {
          "name": "2,2-dimethoxy-2-phenyl-acetophenone",
          "type": "photoinitiator",
          "amount_value": 3,
          "amount_unit": "wt%"
        }
      ],
      "is_homopolymer": false
    },
    "processing_history": "UV polymerization at 365 nm, 15 mW/cm2 for 2 min. Washed with methanol/water. Conditioned 24 h in pH 10.77 phosphate buffer. Tensile test at 5 mm/min, 24 °C, Instron 5548. UTS = 0.061 ± 0.022 MPa.",
    "hierarchical_structure": "Hydrogel network, equilibrium swelling at pH 10.77.",
    "properties": {
      "UTS": {
        "value": [
          0.061
        ],
        "unit": "MPa"
      }
    },
    "analysis_with_hierarchical_structure": {
      "descriptive_text": "The sample consists of a crosslinked copolymer network synthesized from 2-hydroxyethyl methacrylate (84 wt%) and acrylic acid (11 wt%), utilizing ethyleneglycol-dimethacrylate (1 wt%) as a crosslinker and 2,2-dimethoxy-2-phenyl-acetophenone (3 wt%) as a photoinitiator. Polymerization was induced via UV irradiation at 365 nm with an intensity of 15 mW/cm² for 2 minutes, followed by washing with a methanol/water mixture. The resulting hydrogel network was conditioned for 24 hours in a phosphate buffer at pH 10.77 to reach equilibrium swelling prior to mechanical characterization. Tensile testing was performed at a crosshead speed of 5 mm/min at 24 °C using an Instron 5548 system.",
      "reasoning_analysis": "Increasing Factors: The incorporation of ethyleneglycol-dimethacrylate establishes a covalent crosslinked network structure, which prevents viscous flow and enables stress distribution across polymer chains, inherently enhancing mechanical integrity compared to linear analogues. Additionally, the potential for hydrogen bonding between the hydroxyl groups of the hydroxyethyl methacrylate units and the carboxyl groups of the acrylic acid could provide secondary physical crosslinks in the dry state. Decreasing Factors: The equilibrium swelling in aqueous buffer introduces a high water content that acts as a plasticizer, significantly increasing chain mobility and reducing intermolecular friction. Crucially, conditioning at pH 10.77 ensures full ionization of the acrylic acid units into carboxylate anions, generating electrostatic repulsion that expands the network mesh size and drastically reduces the effective polymer density per unit volume. The relatively low crosslinker concentration (1 wt%) further limits the network rigidity. Dominant Factor: The highly swollen hydrogel state induced by the high pH buffer conditioning is the dominant factor. The osmotic pressure from ionized acrylic acid groups combined with the plasticizing effect of water overwhelmingly diminishes the load-bearing capacity of the polymer chains, dictating a low UTS characteristic of soft hydrogels despite the presence of the covalent network."
    },
    "analysis_without_hierarchical_structure": {
      "descriptive_text": "The sample consists of a crosslinked copolymer network synthesized from 2-hydroxyethyl methacrylate (84 wt%) and acrylic acid (11 wt%), utilizing ethyleneglycol-dimethacrylate (1 wt%) as a crosslinker and 2,2-dimethoxy-2-phenyl-acetophenone (3 wt%) as a photoinitiator. Polymerization was induced via UV irradiation at 365 nm with an intensity of 15 mW/cm² for 2 minutes. Following synthesis, the material was washed with a methanol/water mixture and conditioned for 24 hours in a phosphate buffer at pH 10.77 prior to mechanical characterization. Tensile testing was subsequently performed at a crosshead speed of 5 mm/min at 24 °C using an Instron 5548 universal testing machine.",
      "reasoning_analysis": "Increasing Factors: The incorporation of ethyleneglycol-dimethacrylate establishes a covalent crosslinked network architecture, which prevents viscous flow and provides structural integrity compared to linear analogues. Additionally, the hydroxyl groups from the 2-hydroxyethyl methacrylate units offer potential sites for intermolecular hydrogen bonding, which can transiently reinforce the network structure under load. Decreasing Factors: The conditioning history in a pH 10.77 phosphate buffer induces significant ionization of the acrylic acid carboxyl groups, leading to electrostatic repulsion that expands the network mesh size. Concurrently, the absorption of the aqueous buffer solution acts as a potent plasticizer, drastically increasing free volume and reducing interchain friction. The relatively low crosslinker concentration (1 wt%) further limits the network density, while the high loading of photoinitiator may introduce structural defects or act as impurities within the matrix. Dominant Factor: The dominant factor governing the UTS is the swelling behavior induced by the high pH buffer conditioning. The combination of water plasticization and electrostatic repulsion from ionized acrylic acid groups overrides the reinforcing effects of the covalent crosslinks, resulting in a highly hydrated hydrogel state with significantly reduced load-bearing capacity compared to the dry polymer state."
    }
  },
  {
    "doi": null,
    "title": "Addition of zinc methacrylate in dental polymers: MMP-2 inhibition and ultimate tensile strength evaluation",
    "year": 2011,
    "chemical_composition": {
      "repeat_unit_psmiles": null,
      "monomers": [
        {
          "name": "Triethylene glycol dimethacrylate",
          "smiles": "CC(=C)C(=O)OCCOCCOCCOC(=O)C(=C)C",
          "ratio_value": 94.7,
          "ratio_unit": "wt%"
        },
        {
          "name": "Zinc methacrylate",
          "smiles": "CC(=C)C(=O)O[Zn]OC(=O)C(=C)C",
          "ratio_value": 5,
          "ratio_unit": "wt%"
        }
      ],
      "additives": [
        {
          "name": "Ethyl 4-dimethylamine benzoate",
          "type": "initiator",
          "amount_value": 0.8,
          "amount_unit": "wt%"
        },
        {
          "name": "Camphorquinone",
          "type": "initiator",
          "amount_value": 0.4,
          "amount_unit": "wt%"
        }
      ],
      "is_homopolymer": false
    },
    "processing_history": "Hourglass-shaped specimens (0.7 ± 0.1 mm thick) light activated for 20 s on each side (1,400 mW/cm2), polished with 600-grit silicon carbide paper, stored 24 h at 37°C. UTS measured by universal testing machine (DL-500, Emic) at 0.5 mm/min crosshead speed.",
    "hierarchical_structure": "Hourglass-shaped specimens, 0.7 ± 0.1 mm thick.",
    "properties": {
      "UTS": {
        "value": [
          32.1
        ],
        "unit": "MPa"
      }
    },
    "analysis_with_hierarchical_structure": {
      "descriptive_text": "The sample comprises a crosslinked copolymer network synthesized from triethylene glycol dimethacrylate (94.7 wt%) and zinc methacrylate (5 wt%), initiated by a photoinitiator system of ethyl 4-dimethylamine benzoate (0.8 wt%) and camphorquinone (0.4 wt%). Hourglass-shaped specimens with a thickness of 0.7 ± 0.1 mm were fabricated via light activation for 20 seconds on each side at an intensity of 1,400 mW/cm². Following polymerization, the specimens were polished using 600-grit silicon carbide paper and conditioned by storage at 37°C for 24 hours. The ultimate tensile strength was subsequently evaluated using a universal testing machine at a crosshead speed of 0.5 mm/min.",
      "reasoning_analysis": "Increasing Factors: The formation of a highly crosslinked network via the dimethacrylate functionality of triethylene glycol dimethacrylate provides a rigid structural backbone that resists deformation. The incorporation of zinc methacrylate introduces ionic interactions that can aggregate into clusters, acting as physical crosslinks or reinforcing domains that enhance load transfer and energy dissipation. Furthermore, the post-curing polishing with silicon carbide paper removes surface defects and stress concentrators, which is critical for maximizing tensile strength in brittle polymer systems, while the 24-hour storage at 37°C allows for stress relaxation and potential dark curing. Decreasing Factors: The high crosslink density inherent to the dimethacrylate network limits chain mobility and plastic deformation, making the material susceptible to brittle fracture under tensile load. The rapid light activation protocol (1,400 mW/cm² for 20 s) may induce significant polymerization shrinkage stress or result in gradient conversion rates through the specimen thickness, creating internal weaknesses. Additionally, any unreacted monomers or initiator residues could act as plasticizers, reducing intermolecular cohesion. Dominant Factor: The hybrid crosslinking architecture, combining covalent bonds from the methacrylate polymerization with ionic associations from the zinc methacrylate, qualitatively dominates the UTS behavior by establishing a reinforced network matrix; however, the realized strength is critically dependent on the processing-induced surface quality, where the polishing step mitigates the inherent brittleness of the highly crosslinked system."
    },
    "analysis_without_hierarchical_structure": {
      "descriptive_text": "The sample comprises a crosslinked copolymer network synthesized from 94.7 wt% triethylene glycol dimethacrylate and 5.0 wt% zinc methacrylate, initiated by a photoinitiator system containing 0.4 wt% camphorquinone and 0.8 wt% ethyl 4-dimethylamine benzoate. Hourglass-shaped specimens with a thickness of 0.7 ± 0.1 mm were fabricated via light activation for 20 seconds on each side at an intensity of 1,400 mW/cm², followed by surface polishing with 600-grit silicon carbide paper. The specimens were conditioned by storage for 24 hours at 37°C prior to ultimate tensile strength evaluation using a universal testing machine (DL-500, Emic) at a crosshead speed of 0.5 mm/min.",
      "reasoning_analysis": "Increasing Factors: The inclusion of zinc methacrylate introduces ionic interactions between zinc carboxylate groups that act as physical crosslinks, reinforcing the covalent network formed by the dimethacrylate monomers. Additionally, the processing history involving high-intensity light curing of thin specimens followed by 24-hour storage at 37°C promotes a high degree of conversion and post-polymerization, maximizing crosslink density, while the polishing step removes surface defects that typically act as stress concentrators during tensile loading. Decreasing Factors: The dominant monomer, triethylene glycol dimethacrylate, contains flexible ether linkages in its spacer group which inherently reduce chain stiffness and cohesive energy density compared to rigid aromatic monomers. Furthermore, the high-intensity light activation may induce rapid polymerization shrinkage stress, potentially generating microvoids or internal defects, and any unreacted initiator or monomer residues could act as plasticizers within the matrix. Dominant Factor: The reinforcement mechanism provided by the ionic clusters from zinc methacrylate combined with the high crosslink density achieved through the optimized thin-specimen curing and thermal conditioning qualitatively dominates the final UTS behavior, effectively compensating for the inherent flexibility of the triethylene glycol spacers to yield a reinforced network structure."
    }
  },
  {
    "doi": null,
    "title": "Effects of swelling on the mechanical properties of a pH-sensitive hydrogel for use in microfluidic devices",
    "year": 2003,
    "chemical_composition": {
      "repeat_unit_psmiles": null,
      "monomers": [
        {
          "name": "2-hydroxyethyl methacrylate",
          "smiles": "CC(=C)C(=O)OCCO",
          "ratio_value": 84,
          "ratio_unit": "wt%"
        },
        {
          "name": "acrylic acid",
          "smiles": "C=CC(=O)O",
          "ratio_value": 11,
          "ratio_unit": "wt%"
        }
      ],
      "additives": [
        {
          "name": "ethyleneglycol-dimethacrylate",
          "type": "crosslinker",
          "amount_value": 1,
          "amount_unit": "wt%"
        },
        {
          "name": "2,2-dimethoxy-2-phenyl-acetophenone",
          "type": "photoinitiator",
          "amount_value": 3,
          "amount_unit": "wt%"
        }
      ],
      "is_homopolymer": false
    },
    "processing_history": "UV polymerization at 365 nm, 15 mW/cm2 for 2 min. Washed with methanol/water. Conditioned 24 h in pH 12.02 phosphate buffer. Tensile test at 5 mm/min, 24 °C, Instron 5548. UTS = 0.066 ± 0.023 MPa.",
    "hierarchical_structure": "Hydrogel network, equilibrium swelling at pH 12.02.",
    "properties": {
      "UTS": {
        "value": [
          0.066
        ],
        "unit": "MPa"
      }
    },
    "analysis_with_hierarchical_structure": {
      "descriptive_text": "The sample consists of a crosslinked copolymer network synthesized from 2-hydroxyethyl methacrylate (84 wt%) and acrylic acid (11 wt%), utilizing ethyleneglycol-dimethacrylate (1 wt%) as a crosslinking agent and 2,2-dimethoxy-2-phenyl-acetophenone (3 wt%) as a photoinitiator. The material was fabricated via UV polymerization at 365 nm with an intensity of 15 mW/cm² for 2 minutes, followed by washing with a methanol/water mixture. Prior to mechanical characterization, the specimen was conditioned for 24 hours in a phosphate buffer at pH 12.02 to reach equilibrium swelling, resulting in a hydrogel network structure. Tensile properties were evaluated at 24 °C with a crosshead speed of 5 mm/min using an Instron 5548 universal testing machine.",
      "reasoning_analysis": "Increasing Factors: The incorporation of ethyleneglycol-dimethacrylate introduces covalent crosslinks within the polymer network, which prevents viscous flow and provides elastic recovery, thereby enhancing the ultimate tensile strength relative to a non-crosslinked linear analog. Additionally, the copolymerization of 2-hydroxyethyl methacrylate introduces hydroxyl groups capable of forming intermolecular hydrogen bonds, which can contribute to physical crosslinking and energy dissipation during deformation. Decreasing Factors: The conditioning in pH 12.02 buffer ensures full ionization of the acrylic acid carboxyl groups, generating strong electrostatic repulsion between polymer chains that drives significant equilibrium swelling. This high degree of hydration acts as a potent plasticizer, increasing free volume and chain mobility while drastically reducing the effective polymer volume fraction available to bear mechanical load. Furthermore, the relatively low crosslinker concentration (1 wt%) results in a large mesh size, limiting the density of load-bearing strands within the network. Dominant Factor: The dominant factor governing the UTS is the high equilibrium swelling ratio induced by the alkaline environment. The osmotic pressure generated by the ionized acrylic acid units overwhelms the reinforcing effects of the sparse covalent crosslinks and hydrogen bonding, resulting in a highly hydrated, soft network where the mechanical integrity is primarily limited by the low polymer volume fraction and the plasticizing effect of the solvent molecules within the mesh."
    },
    "analysis_without_hierarchical_structure": {
      "descriptive_text": "The sample consists of a copolymer network synthesized from 2-hydroxyethyl methacrylate (84 wt%) and acrylic acid (11 wt%), crosslinked with 1 wt% ethyleneglycol-dimethacrylate and initiated by 3 wt% 2,2-dimethoxy-2-phenyl-acetophenone. The material was fabricated via UV polymerization at 365 nm with an intensity of 15 mW/cm² for 2 minutes, followed by washing with a methanol/water mixture. Prior to mechanical characterization, the specimen was conditioned for 24 hours in a pH 12.02 phosphate buffer, and the ultimate tensile strength was evaluated using an Instron 5548 at a crosshead speed of 5 mm/min and 24 °C.",
      "reasoning_analysis": "Increasing Factors: The incorporation of 1 wt% ethyleneglycol-dimethacrylate establishes a covalent network structure that prevents viscous flow and provides baseline mechanical integrity compared to a linear polymer. Additionally, the presence of hydroxyl groups in 2-hydroxyethyl methacrylate and carboxylic acid groups in acrylic acid offers the potential for intermolecular hydrogen bonding, which can act as physical crosslinks to enhance cohesion and load transfer between chains. Decreasing Factors: The conditioning history in a pH 12.02 phosphate buffer is critical, as this highly alkaline environment ensures the full ionization of the acrylic acid carboxylic groups into carboxylate anions. This ionization induces strong electrostatic repulsion between polymer chains, leading to significant network swelling and increased water uptake, which plasticizes the matrix and drastically reduces intermolecular friction. Furthermore, the relatively low crosslinker density (1 wt%) results in a large mesh size that cannot effectively resist the expansive forces generated by ionization. Dominant Factor: The electrostatic repulsion and consequent swelling induced by the high pH buffer conditioning qualitatively dominate the mechanical behavior; this ionization effect overrides the strengthening contributions of the covalent crosslinks and hydrogen bonding, resulting in a highly plasticized hydrogel state with significantly diminished ultimate tensile strength."
    }
  },
  {
    "doi": null,
    "title": "Addition of zinc methacrylate in dental polymers: MMP-2 inhibition and ultimate tensile strength evaluation",
    "year": 2011,
    "chemical_composition": {
      "repeat_unit_psmiles": null,
      "monomers": [
        {
          "name": "Triethylene glycol dimethacrylate",
          "smiles": "CC(=C)C(=O)OCCOCCOCCOC(=O)C(=C)C",
          "ratio_value": 89.9,
          "ratio_unit": "wt%"
        },
        {
          "name": "Zinc methacrylate",
          "smiles": "CC(=C)C(=O)O[Zn]OC(=O)C(=C)C",
          "ratio_value": 10,
          "ratio_unit": "wt%"
        }
      ],
      "additives": [
        {
          "name": "Ethyl 4-dimethylamine benzoate",
          "type": "initiator",
          "amount_value": 0.8,
          "amount_unit": "wt%"
        },
        {
          "name": "Camphorquinone",
          "type": "initiator",
          "amount_value": 0.4,
          "amount_unit": "wt%"
        }
      ],
      "is_homopolymer": false
    },
    "processing_history": "Hourglass-shaped specimens (0.7 ± 0.1 mm thick) light activated for 20 s on each side (1,400 mW/cm2), polished with 600-grit silicon carbide paper, stored 24 h at 37°C. UTS measured by universal testing machine (DL-500, Emic) at 0.5 mm/min crosshead speed.",
    "hierarchical_structure": "Hourglass-shaped specimens, 0.7 ± 0.1 mm thick.",
    "properties": {
      "UTS": {
        "value": [
          38.9
        ],
        "unit": "MPa"
      }
    },
    "analysis_with_hierarchical_structure": {
      "descriptive_text": "The sample comprises a crosslinked copolymer network formed from triethylene glycol dimethacrylate (89.9 wt%) and zinc methacrylate (10 wt%), utilizing ethyl 4-dimethylamine benzoate (0.8 wt%) and camphorquinone (0.4 wt%) as a photoinitiator system. Hourglass-shaped specimens with a thickness of 0.7 ± 0.1 mm were produced by light activation at 1,400 mW/cm² for 20 seconds per side, followed by polishing with 600-grit silicon carbide paper and conditioning at 37°C for 24 hours. Ultimate tensile strength was subsequently evaluated using a universal testing machine at a crosshead speed of 0.5 mm/min.",
      "reasoning_analysis": "Increasing Factors: The incorporation of zinc methacrylate introduces ionic crosslinks and rigid coordination complexes within the polymer matrix, which significantly enhance load transfer and resistance to chain slippage compared to standard dimethacrylate networks. Additionally, the high concentration of triethylene glycol dimethacrylate ensures a high crosslink density, restricting segmental mobility and increasing the inherent stiffness and strength of the network. Decreasing Factors: The use of 600-grit silicon carbide paper for polishing introduces surface micro-defects and scratches that act as stress concentrators, prematurely initiating crack propagation during tensile loading. Furthermore, the rapid high-intensity light curing process may induce significant polymerization shrinkage stress and potential heterogeneous conversion, creating internal voids or weak boundaries that compromise structural continuity. Dominant Factor: The intrinsic reinforcement provided by the zinc methacrylate ionic interactions and the high crosslink density of the triethylene glycol dimethacrylate matrix qualitatively dominates the UTS behavior by establishing a high-strength baseline, although the ultimate failure point is likely governed by the surface flaws introduced during the mechanical polishing step."
    },
    "analysis_without_hierarchical_structure": {
      "descriptive_text": "The sample comprises a crosslinked copolymer network synthesized from triethylene glycol dimethacrylate (89.9 wt%) and zinc methacrylate (10 wt%), utilizing ethyl 4-dimethylamine benzoate (0.8 wt%) and camphorquinone (0.4 wt%) as a photoinitiator system. Hourglass-shaped specimens with a thickness of 0.7 ± 0.1 mm were fabricated via light activation for 20 seconds on each side at an intensity of 1,400 mW/cm², followed by polishing with 600-grit silicon carbide paper and storage for 24 hours at 37°C. Ultimate tensile strength was subsequently evaluated using a universal testing machine at a crosshead speed of 0.5 mm/min.",
      "reasoning_analysis": "Increasing Factors: The formation of a covalently crosslinked network via the multifunctional triethylene glycol dimethacrylate monomer provides a rigid structural backbone that inherently resists chain slippage under load. Furthermore, the incorporation of zinc methacrylate introduces ionic interactions that form physical crosslinks or aggregates, acting as reinforcing domains within the matrix to dissipate energy and enhance load-bearing capacity. The processing history contributes positively through polishing with silicon carbide paper, which removes surface defects and stress concentrators that typically initiate tensile failure, and the 24-hour storage at 37°C allows for viscoelastic stress relaxation and potential post-cure conversion. Decreasing Factors: The high crosslink density inherent to the dimethacrylate network limits plastic deformation, potentially leading to brittle failure modes that cap the ultimate tensile strength. Additionally, the rapid light activation process may induce significant polymerization shrinkage stresses within the bulk material, which can superimpose adverse internal tensions on the applied load. Dominant Factor: The reinforcement provided by the zinc methacrylate ionic domains within the covalently crosslinked matrix qualitatively dominates the intrinsic strength behavior, as these physical crosslinks significantly enhance cohesion beyond what the base TEGDMA network provides, while the surface polishing ensures that the measured UTS reflects this bulk reinforcement rather than premature failure initiated by surface flaws."
    }
  },
  {
    "doi": null,
    "title": "EXPERIMENTAL INVESTIGATIONS INTO THE EFFECTS OF PROCESS PARAMETERS AND UV CURING ON THE TENSILE STRENGTH OF PROJECTION BASED STEREOLITHOGRAPHY",
    "year": null,
    "chemical_composition": {
      "repeat_unit_psmiles": null,
      "monomers": [
        {
          "name": "Phrozen Beige low-irritation resin",
          "smiles": null,
          "ratio_value": null,
          "ratio_unit": null
        }
      ],
      "additives": [],
      "is_homopolymer": false
    },
