Repository: hhtrick/HHT-code

# HHT training framework

This directory contains model training, embedding precomputation, inference, article-level baselines and the curated datasets. All commands below assume that the working directory is `train_code/`.

## 3. Datasets and fixed partitions

Each main dataset is a JSON array at `dataset/{property}/{property}.json`. Entries contain source metadata, `chemical_composition`, `processing_history`, `hierarchical_structure`, `properties`, and two generated-analysis objects. Targets are stored as `properties[property]["value"]`; source metadata and target values are not predictive input fields.

| Property | Train | Validation | Test | Total |
|---|---:|---:|---:|---:|

File: train_code/dataset/UTS/UTS.json (part 159 of 292)
[
    "processing_history": "Phrozen Sonic 4K Mini LCD printer (405 nm). Infill 100%, Exposure 8 s, Layer Height 30 μm. Post-curing: 0 min at 25°C using Form Cure. Tensile testing per ASTM D638 Type IV, Shimadzu AG-X plus.",
    "hierarchical_structure": "Layer-by-layer 3D printed structure, infill density 100%.",
    "properties": {
      "UTS": {
        "value": [
          25.792
        ],
        "unit": "MPa"
      }
    },
    "analysis_with_hierarchical_structure": {
      "descriptive_text": "The sample comprises a Phrozen Beige low-irritation resin formulation fabricated via digital light processing using a Phrozen Sonic 4K Mini LCD printer with a 405 nm light source. The processing history specifies a 100% infill density, an exposure time of 8 seconds, and a layer height of 30 μm, yielding a hierarchical layer-by-layer 3D printed structure. No post-curing treatment was administered following fabrication, and the mechanical performance was assessed through tensile testing conforming to ASTM D638 Type IV standards on a Shimadzu AG-X plus system.",
      "reasoning_analysis": "Increasing Factors: The utilization of 100% infill density eliminates macroscopic voids typically associated with partial infill patterns, ensuring maximum material continuity across the sample volume. Additionally, the fine layer height of 30 μm enhances interlayer adhesion compared to coarser printing parameters by increasing the interface surface area and promoting better z-axis cohesion. Decreasing Factors: The absence of post-curing (0 min) results in a lower degree of conversion, leaving residual unreacted monomers that act as plasticizers and reduce the effective crosslink density of the polymer network. Furthermore, the layer-by-layer additive manufacturing process introduces structural anisotropy, where interlayer bonding strength is inherently inferior to bulk material strength, creating preferential failure planes perpendicular to the build direction. Dominant Factor: The incomplete polymerization network resulting from the lack of post-curing treatment is the dominant factor limiting the UTS. While the printing parameters optimize density and layer adhesion, the fundamental mechanical integrity of the photopolymer network is compromised by unreacted species, which qualitatively suppresses the strength relative to fully cured counterparts, an effect exacerbated by the inherent weak interfaces of the layered structure."
    },
    "analysis_without_hierarchical_structure": {
      "descriptive_text": "The sample comprises a Phrozen Beige low-irritation resin formulation, identified as a non-homopolymeric system. Specimens were fabricated via vat photopolymerization using a Phrozen Sonic 4K Mini LCD printer with a 405 nm light source, employing a 100% infill density, 8-second exposure time, and 30 μm layer height. Following printing, the samples received no post-curing treatment at 25°C using a Form Cure unit, and mechanical evaluation was performed via tensile testing in accordance with ASTM D638 Type IV standards on a Shimadzu AG-X plus instrument.",
      "reasoning_analysis": "Increasing Factors: The utilization of 100% infill density ensures maximum material continuity and eliminates internal voids that typically serve as stress concentrators, thereby supporting higher load-bearing capacity. Additionally, the fine 30 μm layer height promotes improved interlayer adhesion compared to coarser layers, which can mitigate the anisotropic weakness often observed in additively manufactured polymers. Decreasing Factors: The processing history indicates a complete absence of post-curing (0 min), which likely results in incomplete monomer conversion and a lower final crosslink density within the thermoset network. Residual unreacted monomers may act as plasticizers, reducing intermolecular forces, while the inherent layered structure introduces weak interfacial planes susceptible to delamination under tensile load. Dominant Factor: The lack of post-curing is the dominant factor influencing the UTS. While geometric parameters like infill and layer height optimize structural integrity, the intrinsic strength of the photopolymer network is fundamentally governed by the degree of conversion, which remains suboptimal without post-cure treatment, qualitatively limiting the ultimate tensile strength relative to fully cured systems."
    }
  },
  {
    "doi": null,
    "title": "EXPERIMENTAL INVESTIGATIONS INTO THE EFFECTS OF PROCESS PARAMETERS AND UV CURING ON THE TENSILE STRENGTH OF PROJECTION BASED STEREOLITHOGRAPHY",
    "year": null,
    "chemical_composition": {
      "repeat_unit_psmiles": null,
      "monomers": [
        {
          "name": "Phrozen Beige low-irritation resin",
          "smiles": null,
          "ratio_value": null,
          "ratio_unit": null
        }
      ],
      "additives": [],
      "is_homopolymer": false
    },
    "processing_history": "Phrozen Sonic 4K Mini LCD printer (405 nm). Infill 100%, Exposure 8 s, Layer Height 30 μm. Post-curing: 0 min at 53°C using Form Cure. Tensile testing per ASTM D638 Type IV, Shimadzu AG-X plus.",
    "hierarchical_structure": "Layer-by-layer 3D printed structure, infill density 100%.",
    "properties": {
      "UTS": {
        "value": [
          25.792
        ],
        "unit": "MPa"
      }
    },
    "analysis_with_hierarchical_structure": {
      "descriptive_text": "The sample comprises a Phrozen Beige low-irritation resin formulation fabricated via vat photopolymerization using a Phrozen Sonic 4K Mini LCD printer with a 405 nm light source. The processing parameters included a 30 μm layer height, 8 s exposure time, and 100% infill density, yielding a layer-by-layer 3D printed structure. No thermal post-curing was applied (0 min at 53°C) prior to mechanical evaluation, which was conducted via tensile testing per ASTM D638 Type IV on a Shimadzu AG-X plus system.",
      "reasoning_analysis": "Increasing Factors: The 100% infill density maximizes the effective load-bearing cross-sectional area by eliminating internal macro-voids, while the fine 30 μm layer height facilitates improved interlayer adhesion relative to coarser printing parameters, potentially mitigating Z-axis weakness. Decreasing Factors: The complete absence of thermal post-curing (0 min) likely results in incomplete photopolymerization, leaving a lower crosslink density and residual monomers that plasticize the network and reduce cohesive strength. Furthermore, the inherent layer-by-layer architecture introduces anisotropic interfaces prone to delamination under tensile stress, and the specific low-irritation resin formulation may sacrifice mechanical robustness for biocompatibility. Dominant Factor: The lack of post-curing treatment is the dominant factor limiting the UTS, as the incomplete conversion of the thermoset network fundamentally restricts the maximum achievable mechanical integrity, outweighing the structural benefits provided by the high infill density and fine layer resolution."
    },
    "analysis_without_hierarchical_structure": {
      "descriptive_text": "The sample comprises a Phrozen Beige low-irritation resin formulation, identified as a multi-component photopolymerizable system rather than a simple homopolymer. Specimens were fabricated using vat photopolymerization via a Phrozen Sonic 4K Mini LCD printer operating at a wavelength of 405 nm, with processing parameters set to 100% infill density, an exposure time of 8 seconds per layer, and a layer height of 30 μm. Following fabrication, the samples underwent a post-curing protocol of 0 minutes at 53°C using a Form Cure unit, effectively receiving no additional thermal annealing, before mechanical characterization was performed via tensile testing according to ASTM D638 Type IV standards on a Shimadzu AG-X plus instrument.",
      "reasoning_analysis": "Increasing Factors: The utilization of 100% infill density ensures maximum material continuity along the loading axis, minimizing internal voids that typically act as stress concentrators. Furthermore, the relatively fine layer height of 30 μm combined with an 8-second exposure time suggests an attempt to optimize interlayer diffusion and bonding, which can enhance load transfer between printed layers compared to coarser parameters. Decreasing Factors: The most significant limitation arises from the post-processing history, specifically the 0-minute duration at 53°C, which indicates the absence of effective thermal post-curing. This leaves the photopolymer network in a partially cured state with unreacted monomers acting as plasticizers and a lower overall crosslinking density, severely reducing the cohesive strength of the matrix. Additionally, the additive manufacturing process inherently introduces interlayer interfaces that are mechanically weaker than the bulk material, creating planes of weakness prone to delamination under tensile stress. Dominant Factor: The absence of post-curing is the dominant factor governing the UTS behavior. While the printing parameters aim for density and adhesion, the incomplete polymerization network resulting from the lack of thermal treatment fundamentally limits the molecular weight between crosslinks and the integrity of the material, rendering the intrinsic potential of the resin formulation unrealized and making the processing-induced incompleteness the primary determinant of mechanical failure."
    }
  },
  {
    "doi": null,
    "title": "EXPERIMENTAL INVESTIGATIONS INTO THE EFFECTS OF PROCESS PARAMETERS AND UV CURING ON THE TENSILE STRENGTH OF PROJECTION BASED STEREOLITHOGRAPHY",
    "year": null,
    "chemical_composition": {
      "repeat_unit_psmiles": null,
      "monomers": [
        {
          "name": "Phrozen Beige low-irritation resin",
          "smiles": null,
          "ratio_value": null,
          "ratio_unit": null
        }
      ],
      "additives": [],
      "is_homopolymer": false
    },
    "processing_history": "Phrozen Sonic 4K Mini LCD printer (405 nm). Infill 100%, Exposure 8 s, Layer Height 30 μm. Post-curing: 60 min at 25°C using Form Cure. Tensile testing per ASTM D638 Type IV, Shimadzu AG-X plus.",
    "hierarchical_structure": "Layer-by-layer 3D printed structure, infill density 100%.",
    "properties": {
      "UTS": {
        "value": [
          34.447
        ],
        "unit": "MPa"
      }
    },
    "analysis_with_hierarchical_structure": {
      "descriptive_text": "The sample comprises a Phrozen Beige low-irritation resin formulation fabricated via LCD-based vat photopolymerization using a Phrozen Sonic 4K Mini printer operating at a 405 nm wavelength. The manufacturing parameters included a layer height of 30 μm, an exposure time of 8 seconds per layer, and a solid infill density of 100%. Following fabrication, the specimen underwent a post-curing treatment for 60 minutes at 25°C using a Form Cure unit to promote further network formation. The resulting object possesses a layer-by-layer 3D printed architecture, and its mechanical performance was assessed through tensile testing in accordance with ASTM D638 Type IV standards using a Shimadzu AG-X plus universal testing machine.",
      "reasoning_analysis": "Increasing Factors: The 100% infill density eliminates macroscopic voids associated with partial infill patterns, ensuring a continuous load-bearing cross-section. The post-curing regimen increases the degree of conversion and crosslink density within the thermoset network, thereby enhancing intermolecular forces and resistance to plastic deformation. Additionally, the reduced layer height of 30 μm facilitates improved interlayer adhesion by optimizing light penetration and interdiffusion between cured layers. Decreasing Factors: The additive manufacturing process introduces structural anisotropy, where interlayer boundaries serve as preferential sites for stress concentration and crack propagation, typically yielding lower strength compared to isotropic bulk materials. Residual stresses generated during rapid photopolymerization may remain partially unrelieved despite post-curing at ambient temperature, potentially promoting premature failure. Furthermore, the high crosslink density achieved may increase brittleness, reducing the material's ability to redistribute stress around flaws. Dominant Factor: The interlayer bonding quality, dictated by the exposure parameters and layer height, qualitatively dominates the final UTS behavior. While the resin chemistry and post-curing establish the intrinsic strength of the polymer network, the mechanical performance of the printed part is fundamentally constrained by the weakness of the interfaces between successive layers relative to the bulk material."
    },
    "analysis_without_hierarchical_structure": {
      "descriptive_text": "The sample consists of a Phrozen Beige low-irritation resin system, processed using vat photopolymerization technology on a Phrozen Sonic 4K Mini LCD printer utilizing a 405 nm light source. The fabrication parameters included a 100% infill density, an exposure time of 8 seconds per layer, and a layer height of 30 μm to ensure structural continuity. Following printing, the specimens underwent a post-curing treatment for 60 minutes at 25°C using a Form Cure unit to promote further crosslinking. Mechanical characterization was subsequently performed via tensile testing in accordance with ASTM D638 Type IV standards using a Shimadzu AG-X plus universal testing machine.",
      "reasoning_analysis": "Increasing Factors: The processing history specifies a 100% infill density, which maximizes the effective load-bearing cross-sectional area and minimizes internal voids that could act as stress concentrators, thereby supporting higher ultimate tensile strength. Additionally, the use of a fine layer height of 30 μm enhances interlayer diffusion and bonding relative to coarser prints, while the inherent formation of a crosslinked network during photopolymerization provides the structural integrity necessary for load transfer. Decreasing Factors: The additive manufacturing process inherently introduces anisotropy, where interlayer boundaries often exhibit weaker cohesion compared to the bulk material, creating potential failure planes under tensile load. Furthermore, the post-curing protocol at 25°C is relatively mild; this low-temperature treatment may result in incomplete monomer conversion and a lower final crosslink density compared to elevated temperature post-curing, limiting the maximum achievable strength. The specific designation as a low-irritation resin suggests a chemical formulation potentially optimized for biocompatibility over mechanical performance, possibly incorporating flexible segments that reduce stiffness and strength. Dominant Factor: The degree of conversion and interlayer bonding quality driven by the processing history qualitatively dominates the final UTS behavior; specifically, the mild thermal energy during post-curing likely limits the network maturation more significantly than the intrinsic monomer chemistry, making the processing-induced crosslink density and layer adhesion the critical determinants of mechanical performance."
    }
  },
  {
    "doi": null,
    "title": "EXPERIMENTAL INVESTIGATIONS INTO THE EFFECTS OF PROCESS PARAMETERS AND UV CURING ON THE TENSILE STRENGTH OF PROJECTION BASED STEREOLITHOGRAPHY",
    "year": null,
    "chemical_composition": {
      "repeat_unit_psmiles": null,
      "monomers": [
        {
          "name": "Phrozen Beige low-irritation resin",
          "smiles": null,
          "ratio_value": null,
          "ratio_unit": null
        }
      ],
      "additives": [],
      "is_homopolymer": false
    },
    "processing_history": "Phrozen Sonic 4K Mini LCD printer (405 nm). Infill 100%, Exposure 8 s, Layer Height 30 μm. Post-curing: 15 min at 25°C using Form Cure. Tensile testing per ASTM D638 Type IV, Shimadzu AG-X plus.",
    "hierarchical_structure": "Layer-by-layer 3D printed structure, infill density 100%.",
    "properties": {
      "UTS": {
        "value": [
          26.564
        ],
        "unit": "MPa"
      }
    },
    "analysis_with_hierarchical_structure": {
      "descriptive_text": "This sample comprises a Phrozen Beige low-irritation resin formulation fabricated via vat photopolymerization using a Phrozen Sonic 4K Mini LCD printer with a 405 nm light source. The processing parameters included a layer height of 30 μm, an exposure time of 8 s, and a solid infill density of 100%, followed by post-curing for 15 minutes at 25°C using a Form Cure unit. The resulting specimen exhibits a layer-by-layer 3D printed hierarchical structure with full infill, and its mechanical performance was assessed via tensile testing according to ASTM D638 Type IV standards on a Shimadzu AG-X plus system.",
      "reasoning_analysis": "Increasing Factors: The formation of a densely crosslinked network intrinsic to the photopolymer resin composition provides intrinsic structural rigidity and load-bearing capacity. Additionally, the processing history specifies a 100% infill density, which eliminates macroscopic voids that typically act as stress concentrators, and the 30 μm layer height enhances interlayer contact area relative to coarser printing parameters. The post-curing step further promotes degree of conversion, strengthening the polymer network. Decreasing Factors: The layer-by-layer hierarchical structure introduces anisotropic interfaces where interlayer adhesion may be weaker than the bulk matrix, creating potential planes for failure initiation. Furthermore, the relatively mild post-curing conditions (15 minutes at 25°C) may result in incomplete conversion compared to thermal treatments, potentially leaving residual monomers that could plasticize the matrix or create weak links within the network. Dominant Factor: While the bulk crosslink density establishes the baseline strength, the interlayer bonding quality dictated by the layer-by-layer structure and specific exposure parameters qualitatively dominates the final UTS behavior, as failure in additively manufactured photopolymers is frequently governed by delamination or interfacial weakness rather than bulk matrix fracture."
    },
    "analysis_without_hierarchical_structure": {
      "descriptive_text": "The sample comprises a Phrozen Beige low-irritation photopolymer resin system processed via digital light processing additive manufacturing. Fabrication was conducted using a Phrozen Sonic 4K Mini LCD printer with a 405 nm light source, employing a 100% infill density, an exposure time of 8 seconds, and a layer height of 30 μm. Subsequent to printing, the specimens were post-cured for 15 minutes at 25°C using a Form Cure unit to promote network formation. Tensile properties were evaluated according to ASTM D638 Type IV standards using a Shimadzu AG-X plus universal testing machine.",
      "reasoning_analysis": "Increasing Factors: The utilization of 100% infill density ensures a solid internal structure devoid of macroscopic voids, maximizing the effective cross-sectional area available to bear tensile loads. The fine layer height of 30 μm enhances interlayer diffusion and bonding strength relative to thicker layers, improving stress transfer across the build axis. Additionally, the post-curing process increases the degree of conversion and crosslink density within the photopolymer network, which intrinsically reinforces the material structure against deformation. Decreasing Factors: The chemical formulation designated as low-irritation may prioritize biocompatibility over mechanical robustness, potentially incorporating flexible monomeric units that lower the cohesive energy density and intrinsic strength compared to standard engineering resins. The mild post-curing temperature of 25°C may restrict segmental mobility required for optimal network rearrangement, potentially leaving residual unreacted monomers that act as plasticizers or stress concentrators. Furthermore, the layer-by-layer manufacturing method introduces inherent anisotropy, creating potential weak planes at the interfaces between cured layers. Dominant Factor: The integrity of the interlayer bonding and the final degree of crosslinking governed by the processing history qualitatively dominate the UTS behavior. While the resin formulation establishes the theoretical mechanical ceiling, the actual realized strength is primarily constrained by the quality of adhesion between the 30 μm layers and the completeness of the polymerization network achieved through the specific exposure and mild thermal post-treatment parameters."
    }
  },
  {
    "doi": null,
    "title": "Effects of swelling on the mechanical properties of a pH-sensitive hydrogel for use in microfluidic devices",
    "year": 2003,
    "chemical_composition": {
      "repeat_unit_psmiles": null,
      "monomers": [
        {
          "name": "2-hydroxyethyl methacrylate",
          "smiles": "CC(=C)C(=O)OCCO",
          "ratio_value": null,
          "ratio_unit": null
        },
        {
          "name": "acrylic acid",
          "smiles": "C=CC(=O)O",
          "ratio_value": null,
          "ratio_unit": null
        }
      ],
      "additives": [
        {
          "name": "ethyleneglycol-dimethacrylate",
          "type": "crosslinker",
          "amount_value": 2,
          "amount_unit": "wt%"
        },
        {
          "name": "2,2-dimethoxy-2-phenyl-acetophenone",
          "type": "photoinitiator",
          "amount_value": null,
          "amount_unit": null
        }
      ],
      "is_homopolymer": false
    },
    "processing_history": "UV polymerization at 365 nm, 15 mW/cm2 for 2 min. Weight quantities of HEMA, AA, DMPA held constant. Conditioned 24 h in pH 7 phosphate buffer. Tensile test at 5 mm/min, 24 °C, Instron 5548. UTS = 0.73 ± 0.17 MPa.",
    "hierarchical_structure": "Hydrogel network, swollen at pH 7.",
    "properties": {
      "UTS": {
        "value": [
          0.73
        ],
        "unit": "MPa"
      }
    },
    "analysis_with_hierarchical_structure": {
      "descriptive_text": "The sample consists of a crosslinked copolymer network synthesized from 2-hydroxyethyl methacrylate and acrylic acid monomers. Ethyleneglycol-dimethacrylate was incorporated at 2 wt% as a crosslinking agent, while 2,2-dimethoxy-2-phenyl-acetophenone served as the photoinitiator. Polymerization was induced via UV irradiation at 365 nm with an intensity of 15 mW/cm² for 2 minutes. Following synthesis, the material was conditioned for 24 hours in a pH 7 phosphate buffer, resulting in a swollen hydrogel network structure. Mechanical characterization was performed using an Instron 5548 universal testing machine at a crosshead speed of 5 mm/min and a temperature of 24 °C to determine the ultimate tensile strength.",
      "reasoning_analysis": "Increasing Factors: The incorporation of ethyleneglycol-dimethacrylate creates covalent crosslinks within the polymer network, which restricts macroscopic chain slippage and prevents viscous flow under load, thereby providing a baseline mechanical integrity superior to uncrosslinked linear analogs. Additionally, potential hydrogen bonding interactions between the hydroxyl groups of the 2-hydroxyethyl methacrylate units and the carboxylic acid groups of the acrylic acid units may offer transient physical crosslinking that contributes to load transfer. Decreasing Factors: The conditioning of the sample in a pH 7 phosphate buffer is a critical factor driving the UTS down. At this pH, the acrylic acid monomers undergo deprotonation to form carboxylate anions, generating electrostatic repulsion within the network that forces significant swelling and water uptake. This absorbed water acts as a potent plasticizer, increasing free volume and chain mobility while reducing the effective density of load-bearing polymer chains per unit cross-sectional area. Furthermore, the relatively low crosslinker concentration (2 wt%) limits the network's ability to resist deformation when highly swollen. Dominant Factor: The dominant factor governing the UTS is the extensive swelling induced by the ionization of acrylic acid units during buffer conditioning. While the covalent crosslinks provide necessary network topology, the high water content associated with the swollen hydrogel state at physiological pH drastically plasticizes the matrix, qualitatively overriding the strengthening effects of the crosslinks and resulting in a soft, low-strength material characteristic of hydrated hydrogels."
    },
    "analysis_without_hierarchical_structure": {
      "descriptive_text": "The sample comprises a copolymer network synthesized from 2-hydroxyethyl methacrylate and acrylic acid monomers. The formulation incorporates ethyleneglycol-dimethacrylate as a crosslinking agent at 2 wt% and 2,2-dimethoxy-2-phenyl-acetophenone as a photoinitiator. Polymerization was initiated via UV exposure at 365 nm with an intensity of 15 mW/cm² for 2 minutes, maintaining constant weight quantities of the reactive components. Following synthesis, the material underwent conditioning for 24 hours in a pH 7 phosphate buffer to equilibrate the hydration state. Mechanical characterization was performed via tensile testing using an Instron 5548 universal testing machine at a crosshead speed of 5 mm/min and a controlled temperature of 24 °C.",
      "reasoning_analysis": "Increasing Factors: The incorporation of ethyleneglycol-dimethacrylate establishes a covalent crosslinked network architecture, which restricts irreversible chain slippage and enhances load-bearing capacity relative to a linear polymer. Additionally, the presence of hydroxyl groups from 2-hydroxyethyl methacrylate and carboxylic acid groups from acrylic acid facilitates extensive intermolecular hydrogen bonding, acting as physical crosslinks that dissipate energy and contribute to structural integrity. Decreasing Factors: The processing history specifies conditioning in a pH 7 phosphate buffer, which introduces water into the polymer matrix; this water acts as a potent plasticizer that disrupts hydrogen bonding networks and increases free volume, significantly softening the material. Furthermore, at pH 7, the acrylic acid units are likely ionized, creating electrostatic repulsion between chains that promotes swelling and further reduces intermolecular cohesion. Dominant Factor: The plasticization and swelling effects induced by the aqueous buffer conditioning qualitatively dominate the mechanical behavior. While the covalent crosslinks provide a baseline network structure, the hydrated state transforms the material into a hydrogel, drastically reducing the Ultimate Tensile Strength compared to its dry counterpart due to the severe reduction in intermolecular friction and chain mobility constraints."
    }
  },
  {
    "doi": null,
    "title": "Mechanical Properties and Tensile Fatigue of Graphene Nanoplatelets Reinforced Polymer Nanocomposites",
    "year": 2013,
    "chemical_composition": {
      "repeat_unit_psmiles": null,
      "monomers": [
        {
          "name": "EPO-622 Epoxy Resin",
          "smiles": null,
          "ratio_value": null,
          "ratio_unit": null
        }
      ],
      "additives": [],
      "is_homopolymer": false
    },
    "processing_history": "Vacuum degassed for 5 minutes. Hot pressed at 1500 psi and 150°C for 30 minutes. Post-cured at 140°C for 3 hours. Ultimate tensile strength measured via tensile testing.",
    "hierarchical_structure": "Neat epoxy matrix. Smooth, mirror-like fracture surface indicating brittle failure.",
    "properties": {
      "UTS": {
        "value": [
          54.89
        ],
        "unit": "MPa"
      }
    },
    "analysis_with_hierarchical_structure": {
      "descriptive_text": "The sample comprises a neat EPO-622 epoxy resin system processed into a solid matrix without the incorporation of external additives. Preparation involved vacuum degassing for 5 minutes to eliminate voids, followed by hot pressing under 1500 psi at 150°C for 30 minutes, and a subsequent post-curing treatment at 140°C for 3 hours to maximize network formation. Structural characterization revealed a homogeneous neat epoxy matrix, while tensile testing yielded a smooth, mirror-like fracture surface characteristic of brittle failure.",
      "reasoning_analysis": "Increasing Factors: The rigorous thermal processing history, specifically the post-curing at 140°C for 3 hours, drives the conversion of epoxy groups to a highly crosslinked network, significantly restricting chain segment mobility and increasing the intrinsic load-bearing capacity of the matrix. Furthermore, the vacuum degassing and high-pressure hot pressing minimize void content and interfacial defects, reducing stress concentrators that typically initiate premature tensile failure. Decreasing Factors: The absence of toughening agents or reinforcing fillers in this neat resin formulation limits energy dissipation mechanisms during deformation. The observed smooth, mirror-like fracture surface confirms a brittle failure mode, indicating that the material lacks ductility to redistribute stress concentrations through plastic deformation, making the UTS highly sensitive to microscopic flaws. Dominant Factor: The high crosslink density achieved through the specific curing cycle is the dominant factor governing the UTS. While the consolidation processing optimizes structural integrity by removing voids, the intrinsic mechanical behavior is ultimately defined by the rigid, highly crosslinked epoxy network which provides high strength but dictates the brittle failure response."
    },
    "analysis_without_hierarchical_structure": {
      "descriptive_text": "The sample consists of an EPO-622 epoxy resin system, characterized as a non-homopolymeric network structure. Preparation involved vacuum degassing the material for five minutes to eliminate entrapped volatiles, followed by hot pressing at 1500 psi and 150°C for 30 minutes to ensure consolidation and initial curing. The specimen underwent a subsequent post-curing treatment at 140°C for three hours to finalize the crosslinking network before the ultimate tensile strength was determined via standard tensile testing.",
      "reasoning_analysis": "Increasing Factors: The processing history involving vacuum degassing and hot pressing at 1500 psi significantly reduces void content and microstructural defects, which minimizes stress concentration sites and enhances the effective load-bearing cross-sectional area. Furthermore, the thermal cycle comprising initial curing at 150°C and post-curing at 140°C drives the formation of a dense covalent crosslinked network, restricting chain slippage and increasing the cohesive energy density required for fracture. Decreasing Factors: The chemical composition lacks reinforcing additives or fillers, meaning the ultimate tensile strength is limited to the intrinsic capacity of the neat epoxy matrix without composite strengthening mechanisms. Additionally, the high crosslink density resulting from the extensive thermal curing may induce brittleness, reducing the material's toughness and ability to undergo plastic deformation before failure. Dominant Factor: The processing history regarding void elimination and network formation qualitatively dominates the final UTS behavior. The combination of pressure-assisted consolidation and multi-stage thermal curing ensures a defect-minimized, highly crosslinked structure, which establishes a robust baseline strength that outweighs the limitations imposed by the absence of reinforcing fillers."
    }
  },
  {
    "doi": null,
    "title": "Dynamic Mechanical Analysis and Creep-recovery behaviour of Polyvinyl Alcohol based cross-linked Biocomposite reinforced with Basalt fiber",
    "year": 2019,
    "chemical_composition": {
      "repeat_unit_psmiles": "[*]CC(O)[*]",
      "monomers": [
        {
          "name": "Vinyl Alcohol",
          "smiles": "C=C(O)",
          "ratio_value": null,
          "ratio_unit": null
        }
      ],
      "additives": [
        {
          "name": "Hydrochloric acid",
          "type": "crosslinker",
          "amount_value": 3.49,
          "amount_unit": "N"
        }
      ],
      "is_homopolymer": true
    },
    "processing_history": "Synthesis: Solution casting of 5 wt% PVA in water at 80 °C, stirred 1 h. 3.49 N HCl added. Dried at 70 °C for 48 h. Testing: Tensile test per ASTM D882-12 at 2 mm/min using AMT-SC-01521, samples dried at 70 °C for 1 h prior.",
    "hierarchical_structure": "Cross-linked network, smoother surface, no internal cracking.",
    "properties": {
      "UTS": {
        "value": [
          85
        ],
        "unit": "MPa"
      }
    },
    "analysis_with_hierarchical_structure": {
      "descriptive_text": "The sample comprises a poly(vinyl alcohol) homopolymer integrated with 3.49 N hydrochloric acid functioning as a crosslinking agent. Fabrication involved solution casting of a 5 wt% aqueous polymer solution at 80 °C with stirring for 1 hour, followed by acid addition and drying at 70 °C for 48 hours to form the final material. The resulting hierarchical structure is defined as a cross-linked network exhibiting a smoother surface and an absence of internal cracking. Mechanical evaluation was conducted via tensile testing adhering to ASTM D882-12 standards at a crosshead speed of 2 mm/min, with specimens conditioned by drying at 70 °C for 1 hour immediately prior to testing.",
      "reasoning_analysis": "Increasing Factors: The poly(vinyl alcohol) backbone supports dense intermolecular hydrogen bonding, increasing cohesive energy and resistance to chain slippage. The acid-induced cross-linking creates a network structure that restricts macromolecular mobility under stress, thereby enhancing load-bearing capacity. Additionally, the rigorous drying protocol during processing and prior to testing removes residual water, eliminating its plasticizing effect which would otherwise lower strength. The absence of internal cracking and smoother surface morphology reduces stress concentration sites, delaying crack initiation. Decreasing Factors: The use of hydrochloric acid introduces a risk of acid-catalyzed chain scission, which could reduce molecular weight and entanglement density, potentially compromising intrinsic strength. Furthermore, excessive cross-linking density can induce brittleness, limiting the material's ability to undergo plastic deformation and potentially reducing the ultimate tensile strength if failure occurs in a brittle manner. Dominant Factor: The synergistic effect of the cross-linked network architecture and the effective removal of plasticizing moisture qualitatively dominates the mechanical behavior. These factors collectively enhance the material's resistance to deformation and failure, likely resulting in a higher UTS compared to non-cross-linked, hydrated counterparts, despite the potential for minor molecular weight degradation."
    },
    "analysis_without_hierarchical_structure": {
      "descriptive_text": "The sample comprises a poly(vinyl alcohol) homopolymer prepared via solution casting, wherein a 5 wt% aqueous solution was maintained at 80 °C with stirring for 1 h followed by the addition of 3.49 N hydrochloric acid acting as a crosslinking agent. The resulting mixture was dried at 70 °C for 48 h to form films, and prior to mechanical characterization, the samples were subjected to additional drying at 70 °C for 1 h. Ultimate Tensile Strength was subsequently evaluated using a tensile test performed according to ASTM D882-12 standards at a crosshead speed of 2 mm/min.",
      "reasoning_analysis": "Increasing Factors: The poly(vinyl alcohol) backbone possesses abundant hydroxyl groups that facilitate strong intermolecular hydrogen bonding, creating a cohesive network that resists tensile load. The addition of hydrochloric acid promotes acid-catalyzed crosslinking between polymer chains, which restricts chain slippage and significantly enhances load-bearing capacity. Furthermore, the extensive thermal drying history effectively removes residual water, eliminating its plasticizing effect and maximizing intermolecular friction. Decreasing Factors: The use of a relatively high concentration of hydrochloric acid at elevated processing temperatures introduces the risk of acid-catalyzed hydrolysis or dehydration of the polymer backbone, potentially reducing molecular weight and creating structural defects that compromise mechanical integrity. Dominant Factor: The qualitative behavior of the UTS is dominantly governed by the formation of the chemical crosslink network coupled with the rigorous removal of moisture; while acid degradation presents a limiting constraint, the structural reinforcement provided by crosslinking and the dry state typically outweighs the reduction in molecular weight for this specific processing regime."
    }
  },
  {
    "doi": null,
    "title": "Effects of swelling on the mechanical properties of a pH-sensitive hydrogel for use in microfluidic devices",
    "year": 2003,
    "chemical_composition": {
      "repeat_unit_psmiles": null,
      "monomers": [
        {
          "name": "2-hydroxyethyl methacrylate",
          "smiles": "CC(=C)C(=O)OCCO",
          "ratio_value": null,
          "ratio_unit": null
        },
        {
          "name": "acrylic acid",
          "smiles": "C=CC(=O)O",
          "ratio_value": null,
          "ratio_unit": null
        }
      ],
      "additives": [
        {
          "name": "ethyleneglycol-dimethacrylate",
          "type": "crosslinker",
          "amount_value": 1,
          "amount_unit": "wt%"
        },
        {
          "name": "2,2-dimethoxy-2-phenyl-acetophenone",
          "type": "photoinitiator",
          "amount_value": null,
          "amount_unit": null
        }
      ],
      "is_homopolymer": false
    },
    "processing_history": "UV polymerization at 365 nm, 15 mW/cm2 for 2 min. Weight quantities of HEMA, AA, DMPA held constant. Conditioned 24 h in pH 7 phosphate buffer. Tensile test at 5 mm/min, 24 °C, Instron 5548. UTS = 0.33 ± 0.14 MPa.",
    "hierarchical_structure": "Hydrogel network, swollen at pH 7.",
    "properties": {
      "UTS": {
        "value": [
          0.33
        ],
        "unit": "MPa"
      }
    },
    "analysis_with_hierarchical_structure": {
      "descriptive_text": "The sample comprises a copolymer network synthesized from 2-hydroxyethyl methacrylate and acrylic acid monomers, incorporated with 1 wt% ethyleneglycol-dimethacrylate as a crosslinker and 2,2-dimethoxy-2-phenyl-acetophenone as a photoinitiator. The material was formed via UV polymerization at 365 nm with an intensity of 15 mW/cm² for 2 minutes, followed by conditioning for 24 hours in a pH 7 phosphate buffer to achieve a swollen hydrogel network state. Mechanical characterization was conducted using tensile testing at a crosshead speed of 5 mm/min and 24 °C on an Instron 5548 system.",
