Repository: hhtrick/HHT-code

# HHT training framework

This directory contains model training, embedding precomputation, inference, article-level baselines and the curated datasets. All commands below assume that the working directory is `train_code/`.

## 3. Datasets and fixed partitions

Each main dataset is a JSON array at `dataset/{property}/{property}.json`. Entries contain source metadata, `chemical_composition`, `processing_history`, `hierarchical_structure`, `properties`, and two generated-analysis objects. Targets are stored as `properties[property]["value"]`; source metadata and target values are not predictive input fields.

| Property | Train | Validation | Test | Total |
|---|---:|---:|---:|---:|

File: train_code/dataset/UTS/UTS.json (part 160 of 292)
[
      "reasoning_analysis": "Increasing Factors: The incorporation of ethyleneglycol-dimethacrylate establishes covalent crosslinks within the polymer network, preventing viscous flow and enabling the transfer of stress across polymer chains, which intrinsically supports tensile integrity. Additionally, hydrogen bonding interactions between the hydroxyl groups of the 2-hydroxyethyl methacrylate units and the carboxylic acid groups of the acrylic acid may provide transient physical crosslinking that reinforces the network structure. Decreasing Factors: The conditioning in pH 7 phosphate buffer results in a highly swollen hydrogel state where water acts as a potent plasticizer, significantly increasing chain mobility and free volume while reducing intermolecular friction. Furthermore, at neutral pH, the acrylic acid units are ionized to carboxylates, generating electrostatic repulsion that expands the network mesh size and reduces the effective polymer volume fraction available to bear load. The relatively low crosslinker concentration of 1 wt% also limits the network density, making the material more susceptible to deformation. Dominant Factor: The dominant factor is the highly swollen hydrogel state induced by the aqueous buffering environment. The combination of extensive water plasticization and polyelectrolyte-driven network expansion overwhelmingly reduces the material's cohesive energy density and effective load-bearing cross-section, dictating a low Ultimate Tensile Strength characteristic of soft, hydrated networks despite the presence of covalent crosslinks."
    },
    "analysis_without_hierarchical_structure": {
      "descriptive_text": "The sample comprises a copolymer network synthesized from 2-hydroxyethyl methacrylate and acrylic acid monomers. The formulation incorporates ethyleneglycol-dimethacrylate as a crosslinking agent at 1 wt% and 2,2-dimethoxy-2-phenyl-acetophenone as a photoinitiator. Polymerization was initiated via UV exposure at 365 nm with an intensity of 15 mW/cm² for 2 minutes, keeping the weight quantities of the reactive components constant. Following synthesis, the material underwent conditioning for 24 hours in a pH 7 phosphate buffer before mechanical characterization. Tensile testing was conducted at a crosshead speed of 5 mm/min at 24 °C using an Instron 5548 apparatus to evaluate the ultimate tensile strength.",
      "reasoning_analysis": "Increasing Factors: The inclusion of ethyleneglycol-dimethacrylate introduces covalent crosslinks that form a three-dimensional network, preventing viscous flow and providing structural integrity under tensile load. Additionally, the hydroxyl groups from 2-hydroxyethyl methacrylate and the carboxylic groups from acrylic acid provide sites for intermolecular hydrogen bonding, which can enhance cohesive energy density and resistance to chain slippage. Decreasing Factors: The conditioning history in pH 7 phosphate buffer causes the acrylic acid units to ionize, leading to electrostatic repulsion and significant water absorption. This absorbed water acts as a plasticizer, increasing free volume and chain mobility while shielding intermolecular hydrogen bonds. Furthermore, the low crosslinker concentration of 1 wt% results in a large network mesh size, allowing for substantial chain extension and disentanglement. Dominant Factor: The plasticization and swelling effects induced by the aqueous buffer conditioning qualitatively dominate the mechanical behavior. The transition to a hydrated hydrogel state due to acrylic acid ionization drastically reduces intermolecular friction and cohesive strength, overriding the reinforcing contributions of the sparse covalent crosslinks and resulting in a material with inherently low ultimate tensile strength."
    }
  },
  {
    "doi": null,
    "title": "Addition of zinc methacrylate in dental polymers: MMP-2 inhibition and ultimate tensile strength evaluation",
    "year": 2011,
    "chemical_composition": {
      "repeat_unit_psmiles": null,
      "monomers": [
        {
          "name": "Triethylene glycol dimethacrylate",
          "smiles": "CC(=C)C(=O)OCCOCCOCCOC(=O)C(=C)C",
          "ratio_value": 82.5,
          "ratio_unit": "wt%"
        },
        {
          "name": "Zinc methacrylate",
          "smiles": "CC(=C)C(=O)O[Zn]OC(=O)C(=C)C",
          "ratio_value": 20,
          "ratio_unit": "wt%"
        }
      ],
      "additives": [
        {
          "name": "Ethyl 4-dimethylamine benzoate",
          "type": "initiator",
          "amount_value": 0.8,
          "amount_unit": "wt%"
        },
        {
          "name": "Camphorquinone",
          "type": "initiator",
          "amount_value": 0.4,
          "amount_unit": "wt%"
        }
      ],
      "is_homopolymer": false
    },
    "processing_history": "Hourglass-shaped specimens (0.7 ± 0.1 mm thick) light activated for 20 s on each side (1,400 mW/cm2), polished with 600-grit silicon carbide paper, stored 24 h at 37°C. UTS measured by universal testing machine (DL-500, Emic) at 0.5 mm/min crosshead speed.",
    "hierarchical_structure": "Hourglass-shaped specimens, 0.7 ± 0.1 mm thick.",
    "properties": {
      "UTS": {
        "value": [
          30.0
        ],
        "unit": "MPa"
      }
    },
    "analysis_with_hierarchical_structure": {
      "descriptive_text": "The material system comprises a crosslinked methacrylate-based network composed primarily of Triethylene glycol dimethacrylate (82.5 wt%) and Zinc methacrylate (20 wt%), initiated by a photoinitiator system consisting of Camphorquinone (0.4 wt%) and Ethyl 4-dimethylamine benzoate (0.8 wt%). Hourglass-shaped specimens with a thickness of 0.7 ± 0.1 mm were fabricated via light activation at an intensity of 1,400 mW/cm² for 20 seconds on each side. Following fabrication, the samples were polished using 600-grit silicon carbide paper and conditioned by storage at 37°C for 24 hours prior to mechanical evaluation. The Ultimate Tensile Strength was subsequently determined using a universal testing machine at a crosshead speed of 0.5 mm/min.",
      "reasoning_analysis": "Increasing Factors: The incorporation of Zinc methacrylate introduces potential ionic interactions between zinc centers and carbonyl groups, creating physical crosslinks that reinforce the covalent network formed by the dimethacrylate monomers. Additionally, the thin specimen geometry combined with high-intensity light activation ensures a high degree of monomer conversion throughout the bulk, maximizing network density. The post-curing storage at 37°C allows for stress relaxation and further polymerization, while polishing removes macroscopic surface defects that could act as failure initiation sites. Decreasing Factors: The use of 600-grit silicon carbide paper may leave microscopic surface scratches that act as stress concentrators, potentially reducing the measured UTS. Furthermore, the high intensity of light curing can induce rapid polymerization shrinkage stress, leading to microvoid formation or internal cracking within the brittle TEGDMA-rich matrix. The inherent brittleness of highly crosslinked dimethacrylate networks also limits plastic deformation prior to failure. Dominant Factor: The reinforcement provided by the zinc methacrylate ionic clusters within the highly converted covalent network qualitatively dominates the mechanical response. While surface flaws and shrinkage stress present limiting factors, the enhanced crosslink density and ionic reinforcement established by the specific chemical composition and thorough curing protocol are the primary determinants elevating the Ultimate Tensile Strength relative to unfilled or non-ionically modified methacrylate networks."
    },
    "analysis_without_hierarchical_structure": {
      "descriptive_text": "The polymer sample is a copolymer network formulated from Triethylene glycol dimethacrylate (82.5 wt%) and Zinc methacrylate (20 wt%), initiated by a photoinitiator system comprising Camphorquinone (0.4 wt%) and Ethyl 4-dimethylamine benzoate (0.8 wt%). Hourglass-shaped specimens with a thickness of 0.7 ± 0.1 mm were fabricated via light activation for 20 seconds on each side at an intensity of 1,400 mW/cm². Post-curing, the samples were polished using 600-grit silicon carbide paper and conditioned for 24 hours at 37°C before mechanical evaluation. The Ultimate Tensile Strength was subsequently measured using a universal testing machine operating at a crosshead speed of 0.5 mm/min.",
      "reasoning_analysis": "Increasing Factors: The incorporation of Zinc methacrylate introduces ionic interactions and potential cluster formation within the polymer matrix, acting as physical crosslinks that significantly reinforce the network structure against tensile load. Furthermore, the high-intensity light activation promotes a high degree of monomer conversion, maximizing the crosslink density derived from the dimethacrylate functionality, while the polishing step mitigates surface flaw sensitivity by removing curing-induced surface irregularities. Decreasing Factors: The high proportion of Triethylene glycol dimethacrylate may lead to a brittle network with high shrinkage stress, potentially creating microvoids that act as stress concentrators. Additionally, if the 20-second curing time is insufficient for complete through-cure, gradient conversion could result in a weaker core structure, and the inherent heterogeneity between the organic matrix and zinc salt domains could introduce interfacial weakness. Dominant Factor: The reinforcing effect of the Zinc methacrylate is the dominant factor qualitatively governing the UTS; while the base resin crosslink density provides structural integrity, the ionic aggregation and reinforcement provided by the zinc salt species typically outweigh the baseline mechanical properties of the pure organic network, defining the qualitative strength performance."
    }
  },
  {
    "doi": null,
    "title": "Addition of zinc methacrylate in dental polymers: MMP-2 inhibition and ultimate tensile strength evaluation",
    "year": 2011,
    "chemical_composition": {
      "repeat_unit_psmiles": null,
      "monomers": [
        {
          "name": "Triethylene glycol dimethacrylate",
          "smiles": "CC(=C)C(=O)OCCOCCOCCOC(=O)C(=C)C",
          "ratio_value": 76.2,
          "ratio_unit": "wt%"
        },
        {
          "name": "Zinc methacrylate",
          "smiles": "CC(=C)C(=O)O[Zn]OC(=O)C(=C)C",
          "ratio_value": 30,
          "ratio_unit": "wt%"
        }
      ],
      "additives": [
        {
          "name": "Ethyl 4-dimethylamine benzoate",
          "type": "initiator",
          "amount_value": 0.8,
          "amount_unit": "wt%"
        },
        {
          "name": "Camphorquinone",
          "type": "initiator",
          "amount_value": 0.4,
          "amount_unit": "wt%"
        }
      ],
      "is_homopolymer": false
    },
    "processing_history": "Hourglass-shaped specimens (0.7 ± 0.1 mm thick) light activated for 20 s on each side (1,400 mW/cm2), polished with 600-grit silicon carbide paper, stored 24 h at 37°C. UTS measured by universal testing machine (DL-500, Emic) at 0.5 mm/min crosshead speed.",
    "hierarchical_structure": "Hourglass-shaped specimens, 0.7 ± 0.1 mm thick.",
    "properties": {
      "UTS": {
        "value": [
          25.6
        ],
        "unit": "MPa"
      }
    },
    "analysis_with_hierarchical_structure": {
      "descriptive_text": "The material is a multi-component methacrylate system composed of triethylene glycol dimethacrylate (76.2 wt%) and zinc methacrylate (30 wt%), initiated by ethyl 4-dimethylamine benzoate (0.8 wt%) and camphorquinone (0.4 wt%). Hourglass-shaped specimens with a thickness of 0.7 ± 0.1 mm were prepared by light activation for 20 seconds on each side at 1,400 mW/cm², followed by polishing with 600-grit silicon carbide paper and conditioning for 24 hours at 37°C. Mechanical characterization was performed using a universal testing machine at a crosshead speed of 0.5 mm/min to determine the ultimate tensile strength.",
      "reasoning_analysis": "Increasing Factors: The difunctional nature of triethylene glycol dimethacrylate facilitates the formation of a dense covalent crosslinked network, significantly enhancing load-bearing capacity and rigidity. The inclusion of zinc methacrylate introduces ionic interactions that act as physical crosslinks, reinforcing the matrix and restricting segmental motion. Furthermore, the high-intensity light activation promotes a high degree of monomer conversion, minimizing weak unreacted phases and strengthening the network. Decreasing Factors: The high crosslink density limits plastic deformation mechanisms, resulting in brittle behavior that reduces energy absorption prior to failure. Surface micro-defects introduced during polishing with 600-grit silicon carbide paper may act as stress concentrators, initiating cracks at lower stress levels. Additionally, internal residual stresses generated by polymerization shrinkage during light curing can compromise the effective strength. Dominant Factor: The structural integrity provided by the highly crosslinked covalent network reinforced by ionic interactions is the dominant factor governing the UTS. While surface defects and brittleness impose limits, the robust network formation driven by the specific processing history and chemical composition maximizes the tensile strength potential of this system."
    },
    "analysis_without_hierarchical_structure": {
      "descriptive_text": "The material system is a copolymer composite formulated with Triethylene glycol dimethacrylate at 76.2 wt% and Zinc methacrylate at 30 wt%, utilizing Ethyl 4-dimethylamine benzoate at 0.8 wt% and Camphorquinone at 0.4 wt% as the photoinitiator pair. Hourglass-shaped specimens with a thickness of 0.7 plus or minus 0.1 mm were produced by light activation for 20 seconds on each side at an intensity of 1400 mW per cm squared, subsequently polished with 600-grit silicon carbide paper, and stored for 24 hours at 37 degrees Celsius. The Ultimate Tensile Strength was determined using a universal testing machine DL-500 Emic operating at a crosshead speed of 0.5 mm per min.",
      "reasoning_analysis": "Increasing Factors: The dimethacrylate functionality of both monomers enables the formation of a highly crosslinked three-dimensional network, which significantly enhances structural integrity and load transfer capabilities. The incorporation of Zinc methacrylate introduces rigid ionic domains that act as reinforcing agents within the matrix, while the post-polymerization storage at 37 degrees Celsius facilitates residual radical conversion, further densifying the network. Additionally, the mechanical polishing process eliminates surface defects and micro-cracks that typically serve as initiation sites for tensile failure. Decreasing Factors: The ethylene glycol segments within the Triethylene glycol dimethacrylate backbone introduce flexible ether linkages that increase chain mobility and free volume, potentially reducing the intrinsic modulus and strength compared to rigid aromatic-based systems. There is also a risk that the high loading of Zinc methacrylate could lead to phase separation or agglomeration, creating stress concentration points within the bulk material. Dominant Factor: The reinforcing contribution of the Zinc methacrylate ionic clusters combined with the high crosslink density achieved through the dimethacrylate network qualitatively dominates the UTS behavior, as these structural reinforcements outweigh the flexibility of the glycol spacers, particularly when supported by the surface flaw removal achieved during specimen preparation."
    }
  },
  {
    "doi": null,
    "title": "Effects of swelling on the mechanical properties of a pH-sensitive hydrogel for use in microfluidic devices",
    "year": 2003,
    "chemical_composition": {
      "repeat_unit_psmiles": null,
      "monomers": [
        {
          "name": "2-hydroxyethyl methacrylate",
          "smiles": "CC(=C)C(=O)OCCO",
          "ratio_value": null,
          "ratio_unit": null
        },
        {
          "name": "acrylic acid",
          "smiles": "C=CC(=O)O",
          "ratio_value": null,
          "ratio_unit": null
        }
      ],
      "additives": [
        {
          "name": "ethyleneglycol-dimethacrylate",
          "type": "crosslinker",
          "amount_value": 0.2,
          "amount_unit": "wt%"
        },
        {
          "name": "2,2-dimethoxy-2-phenyl-acetophenone",
          "type": "photoinitiator",
          "amount_value": null,
          "amount_unit": null
        }
      ],
      "is_homopolymer": false
    },
    "processing_history": "UV polymerization at 365 nm, 15 mW/cm2 for 2 min. Weight quantities of HEMA, AA, DMPA held constant. Conditioned 24 h in pH 7 phosphate buffer. Tensile test at 5 mm/min, 24 °C, Instron 5548. UTS = 0.05 ± 0.03 MPa.",
    "hierarchical_structure": "Hydrogel network, swollen at pH 7.",
    "properties": {
      "UTS": {
        "value": [
          0.05
        ],
        "unit": "MPa"
      }
    },
    "analysis_with_hierarchical_structure": {
      "descriptive_text": "The material is a copolymer hydrogel network synthesized from 2-hydroxyethyl methacrylate and acrylic acid monomers, crosslinked with 0.2 wt% ethyleneglycol-dimethacrylate and initiated by 2,2-dimethoxy-2-phenyl-acetophenone. Polymerization was induced via UV irradiation at 365 nm with an intensity of 15 mW/cm2 for 2 minutes, followed by equilibration in a pH 7 phosphate buffer for 24 hours. The resulting swollen network structure was subjected to tensile testing at 24 °C with a crosshead speed of 5 mm/min.",
      "reasoning_analysis": "Increasing Factors: The incorporation of 0.2 wt% ethyleneglycol-dimethacrylate establishes a covalent crosslinked network that prevents viscous flow and provides structural integrity under load. Additionally, hydrogen bonding interactions between the hydroxyl groups of 2-hydroxyethyl methacrylate and the carboxylic acid groups of acrylic acid can act as reversible physical crosslinks, potentially enhancing energy dissipation and cohesive strength. Decreasing Factors: The conditioning in pH 7 phosphate buffer results in a swollen hydrogel state where water molecules act as potent plasticizers, drastically reducing intermolecular friction and effective load-bearing polymer density. Furthermore, at pH 7, the acrylic acid units are deprotonated, leading to electrostatic repulsion between polymer chains that expands the network mesh size and further diminishes mechanical strength. The relatively low crosslinker concentration also limits the efficiency of stress transfer across the network. Dominant Factor: The extensive swelling and plasticization effect of the aqueous buffer environment qualitatively dominates the mechanical behavior, overwhelming the strengthening contributions of the covalent crosslinks and hydrogen bonding, resulting in a soft, low-strength material characteristic of equilibrium-swollen hydrogels."
    },
    "analysis_without_hierarchical_structure": {
      "descriptive_text": "The sample comprises a crosslinked copolymer network synthesized from 2-hydroxyethyl methacrylate and acrylic acid monomers. The formulation incorporates ethyleneglycol-dimethacrylate as a crosslinking agent at 0.2 wt% alongside 2,2-dimethoxy-2-phenyl-acetophenone as a photoinitiator. Polymerization was initiated via UV exposure at 365 nm with an intensity of 15 mW/cm² for 2 minutes. Following synthesis, the material underwent conditioning for 24 hours in a pH 7 phosphate buffer before mechanical characterization. The ultimate tensile strength was evaluated using an Instron 5548 universal testing machine at a crosshead speed of 5 mm/min and a temperature of 24 °C.",
      "reasoning_analysis": "Increasing Factors: The incorporation of ethyleneglycol-dimethacrylate establishes a covalent network architecture that prevents viscous flow and provides structural integrity compared to a linear polymer chain. Additionally, the potential for hydrogen bonding between the hydroxyl groups of the hydroxyethyl methacrylate units and the carboxyl groups of the acrylic acid units offers intermolecular cohesive forces that can resist deformation. Decreasing Factors: The conditioning history in a pH 7 phosphate buffer is critical, as it causes ionization of the acrylic acid groups and significant water uptake due to the hydrophilic nature of both monomers. This hydration acts as a potent plasticizer, disrupting intermolecular hydrogen bonds and increasing free volume, while the electrostatic repulsion between ionized groups expands the network mesh size. Furthermore, the low crosslinker concentration of 0.2 wt% results in a low effective crosslink density, limiting the number of load-bearing chains per unit area. Dominant Factor: The plasticization and swelling effects induced by the aqueous buffer conditioning qualitatively dominate the mechanical behavior. The reduction in intermolecular friction and the expansion of the network due to ionization and water absorption overwhelmingly diminish the load-bearing capacity relative to the dry state, rendering the material a soft hydrogel where the sparse covalent crosslinks are insufficient to maintain high tensile strength against the expansive osmotic and plasticizing forces."
    }
  },
  {
    "doi": null,
    "title": "Dynamic Mechanical Analysis and Creep-recovery behaviour of Polyvinyl Alcohol based cross-linked Biocomposite reinforced with Basalt fiber",
    "year": 2019,
    "chemical_composition": {
      "repeat_unit_psmiles": "[*]CC(O)[*]",
      "monomers": [
        {
          "name": "Vinyl Alcohol",
          "smiles": "C=C(O)",
          "ratio_value": null,
          "ratio_unit": null
        }
      ],
      "additives": [
        {
          "name": "Hydrochloric acid",
          "type": "crosslinker",
          "amount_value": 3.49,
          "amount_unit": "N"
        },
        {
          "name": "Basalt fiber",
          "type": "filler",
          "amount_value": 15,
          "amount_unit": "wt%"
        }
      ],
      "is_homopolymer": true
    },
    "processing_history": "Synthesis: Solution casting of 5 wt% PVA in water at 80 °C, stirred 1 h. 3.49 N HCl added. 15 wt% Basalt fiber added. Dried at 70 °C for 48 h. Testing: Tensile test per ASTM D882-12 at 2 mm/min using AMT-SC-01521, samples dried at 70 °C for 1 h prior.",
    "hierarchical_structure": "Basalt fibers randomly distributed in PVA matrix, some oriented in loading direction, no aggregation.",
    "properties": {
      "UTS": {
        "value": [
          152.5
        ],
        "unit": "MPa"
      }
    },
    "analysis_with_hierarchical_structure": {
      "descriptive_text": "The sample comprises a polyvinyl alcohol (PVA) homopolymer matrix reinforced with 15 wt% basalt fiber filler and treated with 3.49 N hydrochloric acid designated as a crosslinker. Fabrication involved solution casting of 5 wt% PVA in water at 80 °C with stirring for 1 hour, followed by the incorporation of the acid and fibers, and subsequent drying at 70 °C for 48 hours. The resulting hierarchical structure features basalt fibers randomly distributed within the PVA matrix without aggregation, although a subset of fibers exhibits orientation along the loading direction. Mechanical evaluation was conducted via tensile testing per ASTM D882-12 at 2 mm/min, with samples subjected to a final drying step at 70 °C for 1 hour prior to measurement.",
      "reasoning_analysis": "Increasing Factors: The incorporation of 15 wt% basalt fibers provides significant reinforcement through load transfer from the softer PVA matrix to the high-strength fibers, particularly where fibers are oriented in the loading direction. Additionally, the presence of hydrochloric acid acting as a crosslinker restricts polymer chain slippage and enhances network integrity, while the absence of fiber aggregation minimizes stress concentration points that typically initiate failure. Decreasing Factors: The random distribution of the basalt fibers reduces reinforcement efficiency compared to fully aligned systems, as off-axis fibers contribute less to axial load bearing. Furthermore, despite drying steps, the hygroscopic nature of PVA processed via solution casting in water poses a risk of residual moisture acting as a plasticizer, which reduces intermolecular hydrogen bonding and lowers strength, while the acid treatment carries a potential risk of chain scission if not strictly controlled. Dominant Factor: The reinforcement provided by the basalt fibers combined with the crosslinked matrix network qualitatively dominates the UTS behavior, as the high modulus of the fibers and the restricted chain mobility from crosslinking outweigh the efficiency losses from random orientation, provided interfacial adhesion is sufficient to prevent premature debonding."
    },
    "analysis_without_hierarchical_structure": {
      "descriptive_text": "The sample consists of a poly(vinyl alcohol) homopolymer matrix prepared via solution casting. A 5 wt% aqueous PVA solution was stirred at 80 °C for 1 h, followed by the incorporation of 3.49 N hydrochloric acid acting as a crosslinking agent and 15 wt% basalt fiber as a reinforcing filler. The composite mixture was dried at 70 °C for 48 h to form films. Mechanical characterization was performed via tensile testing according to ASTM D882-12 at a crosshead speed of 2 mm/min using an AMT-SC-01521 instrument, with samples subjected to a preconditioning drying step at 70 °C for 1 h prior to measurement.",
      "reasoning_analysis": "Increasing Factors: The incorporation of 15 wt% basalt fiber serves as a primary reinforcing phase, enabling effective load transfer from the compliant PVA matrix to the rigid fibers, thereby significantly enhancing ultimate tensile strength. Additionally, the addition of hydrochloric acid, designated as a crosslinker, likely promotes the formation of a denser polymer network through acid-catalyzed interactions or enhanced hydrogen bonding density, which restricts chain slippage under load. The inherent semi-crystalline nature of PVA, facilitated by the drying history, also contributes to high cohesive strength. Decreasing Factors: The presence of strong acid during processing carries the risk of hydrolytic degradation of the polymer backbone, which could reduce molecular weight and consequently lower the intrinsic strength of the matrix. Furthermore, if the interfacial adhesion between the hydrophilic PVA matrix and the basalt fiber is insufficient, stress concentrations at the interface could initiate premature failure. Residual moisture, despite drying steps, could act as a plasticizer, reducing intermolecular forces. Dominant Factor: The reinforcement provided by the basalt fiber filler qualitatively dominates the mechanical behavior. While the chemical crosslinking and matrix properties establish the baseline strength, the load-bearing capacity of the rigid fiber network within the composite structure is the primary driver for the elevated UTS relative to the neat polymer, assuming adequate interfacial bonding was achieved during the solution casting process."
    }
  },
  {
    "doi": null,
    "title": "EXPERIMENTAL INVESTIGATIONS INTO THE EFFECTS OF PROCESS PARAMETERS AND UV CURING ON THE TENSILE STRENGTH OF PROJECTION BASED STEREOLITHOGRAPHY",
    "year": null,
    "chemical_composition": {
      "repeat_unit_psmiles": null,
      "monomers": [
        {
          "name": "Phrozen Beige low-irritation resin",
          "smiles": null,
          "ratio_value": null,
          "ratio_unit": null
        }
      ],
      "additives": [],
      "is_homopolymer": false
    },
    "processing_history": "Phrozen Sonic 4K Mini LCD printer (405 nm). Infill 100%, Exposure 8 s, Layer Height 30 μm. Post-curing: 120 min at 25°C using Form Cure. Tensile testing per ASTM D638 Type IV, Shimadzu AG-X plus.",
    "hierarchical_structure": "Layer-by-layer 3D printed structure, infill density 100%.",
    "properties": {
      "UTS": {
        "value": [
          34.103
        ],
        "unit": "MPa"
      }
    },
    "analysis_with_hierarchical_structure": {
      "descriptive_text": "The sample consists of a Phrozen Beige low-irritation resin system processed via vat photopolymerization using a Phrozen Sonic 4K Mini LCD printer with a 405 nm light source. The fabrication parameters included a layer height of 30 μm, an exposure time of 8 seconds per layer, and a solid infill density of 100%. Following printing, the specimens underwent post-curing for 120 minutes at 25°C using a Form Cure unit to enhance network conversion. The resulting hierarchical structure displays a characteristic layer-by-layer morphology inherent to additive manufacturing, and mechanical evaluation was conducted via tensile testing in accordance with ASTM D638 Type IV standards using a Shimadzu AG-X plus instrument.",
      "reasoning_analysis": "Increasing Factors: The 100% infill density eliminates macroscopic voids that typically act as stress concentrators, thereby maximizing the load-bearing cross-sectional area. Additionally, the post-curing treatment drives further polymerization conversion, increasing the crosslink density of the thermoset network which generally enhances cohesive strength. The fine layer height of 30 μm promotes better interlayer diffusion and bonding compared to coarser printing resolutions. Decreasing Factors: The layer-by-layer fabrication introduces structural anisotropy, where interlayer interfaces often possess weaker adhesion than the bulk material, creating preferential planes for failure under tensile stress. The specific low-irritation chemical formulation may prioritize safety profiles over maximum mechanical performance, potentially limiting the achievable crosslink density or modulus. Furthermore, post-curing at 25°C is relatively mild and may not fully relieve residual internal stresses generated during the rapid photopolymerization process. Dominant Factor: The structural anisotropy induced by the additive manufacturing processing history is the dominant factor governing the UTS. While the post-curing and high infill density optimize the bulk resin properties, the mechanical integrity is ultimately constrained by the strength of the interlayer bonds formed during deposition, which typically dictates the failure threshold in 3D printed photopolymers relative to isotropic counterparts."
    },
    "analysis_without_hierarchical_structure": {
      "descriptive_text": "The sample comprises a Phrozen Beige low-irritation photopolymer resin system, characterized as a multi-component mixture rather than a simple homopolymer. Specimens were fabricated using stereolithography-based additive manufacturing on a Phrozen Sonic 4K Mini LCD printer with 405 nm irradiation, utilizing a layer height of 30 μm, an exposure time of 8 seconds, and 100% infill density to maximize structural continuity. Following printing, the samples underwent a post-curing process for 120 minutes at 25°C using a Form Cure unit to promote further polymerization. Mechanical evaluation was conducted in accordance with ASTM D638 Type IV standards using a Shimadzu AG-X plus universal testing machine to assess tensile performance.",
      "reasoning_analysis": "Increasing Factors: The processing history specifies a 100% infill density, which minimizes macroscopic voids and ensures a solid cross-section, directly contributing to higher load-bearing capacity. Additionally, the relatively fine layer height of 30 μm improves interlayer adhesion compared to coarser settings, while the extended 120-minute post-curing duration facilitates increased monomer conversion and crosslinking density within the polymer network. Decreasing Factors: The additive manufacturing process inherently introduces anisotropic layer interfaces that act as potential stress concentrators and weak planes compared to isotropic bulk molded samples. Furthermore, the post-curing temperature of 25°C is relatively low for thermoset systems, potentially limiting the final degree of conversion and network rigidity compared to thermal post-curing at elevated temperatures, and the low-irritation formulation may prioritize biocompatibility over maximum mechanical interlocking. Dominant Factor: The final crosslinking density achieved through the combination of UV exposure and post-curing duration qualitatively dominates the UTS behavior, as the intrinsic strength of the polymer network dictates the material's resistance to fracture, although this is modulated by the interlayer bonding quality inherent to the layer-by-layer fabrication method."
    }
  },
  {
    "doi": null,
    "title": "EXPERIMENTAL INVESTIGATIONS INTO THE EFFECTS OF PROCESS PARAMETERS AND UV CURING ON THE TENSILE STRENGTH OF PROJECTION BASED STEREOLITHOGRAPHY",
    "year": null,
    "chemical_composition": {
      "repeat_unit_psmiles": null,
      "monomers": [
        {
          "name": "Phrozen Beige low-irritation resin",
          "smiles": null,
          "ratio_value": null,
          "ratio_unit": null
        }
      ],
      "additives": [],
      "is_homopolymer": false
    },
    "processing_history": "Phrozen Sonic 4K Mini LCD printer (405 nm). Infill 100%, Exposure 8 s, Layer Height 30 μm. Post-curing: 30 min at 25°C using Form Cure. Tensile testing per ASTM D638 Type IV, Shimadzu AG-X plus.",
    "hierarchical_structure": "Layer-by-layer 3D printed structure, infill density 100%.",
    "properties": {
      "UTS": {
        "value": [
          28.419
        ],
        "unit": "MPa"
      }
    },
    "analysis_with_hierarchical_structure": {
      "descriptive_text": "The sample comprises a Phrozen Beige low-irritation resin formulation fabricated into a layer-by-layer 3D printed structure with 100% infill density. Processing was conducted using a Phrozen Sonic 4K Mini LCD printer at 405 nm with a layer height of 30 μm and an exposure time of 8 s, followed by post-curing for 30 min at 25°C using a Form Cure unit. Mechanical evaluation was performed via tensile testing according to ASTM D638 Type IV standards on a Shimadzu AG-X plus system.",
      "reasoning_analysis": "Increasing Factors: The 100% infill density ensures a continuous material path without macroscopic voids, maximizing the effective load-bearing cross-sectional area. Additionally, the post-curing process promotes further polymerization and increases the crosslinking density of the photopolymerized network, which enhances intermolecular forces and resistance to chain slippage under load. The fine layer height of 30 μm may also improve interlayer adhesion compared to thicker layers by increasing the surface area for bonding between cured slices. Decreasing Factors: The inherent layer-by-layer architecture introduces structural anisotropy, where interlayer interfaces act as potential planes of weakness due to restricted polymer chain diffusion across previously cured boundaries. Furthermore, the relatively mild post-curing temperature of 25°C may limit the ultimate degree of conversion compared to thermal treatments at elevated temperatures, potentially leaving unreacted functional groups that reduce the overall network integrity. Dominant Factor: The interlayer bonding integrity arising from the layer-by-layer fabrication process is the dominant factor qualitatively governing the UTS. While the 100% infill and post-curing optimize the bulk material properties, the mechanical continuity across the 30 μm layer interfaces dictates whether the sample fails cohesively within the resin or adhesively between layers, ultimately setting the ceiling for tensile strength relative to a bulk-cast counterpart."
    },
    "analysis_without_hierarchical_structure": {
      "descriptive_text": "The sample comprises a Phrozen Beige low-irritation resin system, processed via vat photopolymerization using a Phrozen Sonic 4K Mini LCD printer equipped with a 405 nm light source. The fabrication parameters included a 100% infill density, an exposure time of 8 seconds per layer, and a layer height of 30 μm. Following fabrication, the specimens underwent post-curing for 30 minutes at 25°C using a Form Cure unit to promote further polymerization. Mechanical evaluation was conducted via tensile testing in accordance with ASTM D638 Type IV standards using a Shimadzu AG-X plus universal testing machine.",
      "reasoning_analysis": "Increasing Factors: The utilization of 100% infill density eliminates macroscopic voids within the bulk material, ensuring a continuous load-bearing cross-section that maximizes the effective area resisting tensile failure. Additionally, the fine layer height of 30 μm enhances interlayer diffusion and bonding quality relative to thicker layers, while the post-curing process increases the degree of conversion and crosslink density within the polymer network, intrinsically strengthening the matrix against chain slippage and bond rupture. Decreasing Factors: The additive manufacturing process inherently introduces anisotropic mechanical properties due to discrete layer interfaces, which act as potential stress concentrators and planes of weakness compared to isotropic molded specimens. Furthermore, the relatively low temperature of the post-curing cycle (25°C) may limit the ultimate crosslink density achievable compared to thermal annealing, and the proprietary low-irritation formulation may prioritize biocompatibility or flexibility over maximum structural rigidity, potentially incorporating softer oligomeric segments. Dominant Factor: The degree of conversion and crosslink density established during the post-curing stage qualitatively dominates the final UTS behavior, as this determines the intrinsic strength of the polymer network; however, this intrinsic capacity is fundamentally bounded by the interlayer adhesion quality inherent to the layer-by-layer fabrication method."
    }
  },
  {
    "doi": null,
    "title": "Effects of swelling on the mechanical properties of a pH-sensitive hydrogel for use in microfluidic devices",
    "year": 2003,
    "chemical_composition": {
      "repeat_unit_psmiles": null,
      "monomers": [
        {
          "name": "2-hydroxyethyl methacrylate",
          "smiles": "CC(=C)C(=O)OCCO",
          "ratio_value": null,
          "ratio_unit": null
        },
        {
          "name": "acrylic acid",
          "smiles": "C=CC(=O)O",
          "ratio_value": null,
          "ratio_unit": null
        }
      ],
      "additives": [
        {
          "name": "ethyleneglycol-dimethacrylate",
          "type": "crosslinker",
          "amount_value": 3,
          "amount_unit": "wt%"
        },
        {
          "name": "2,2-dimethoxy-2-phenyl-acetophenone",
          "type": "photoinitiator",
          "amount_value": null,
          "amount_unit": null
        }
      ],
      "is_homopolymer": false
    },
    "processing_history": "UV polymerization at 365 nm, 15 mW/cm2 for 2 min. Weight quantities of HEMA, AA, DMPA held constant. Conditioned 24 h in pH 7 phosphate buffer. Tensile test at 5 mm/min, 24 °C, Instron 5548. UTS = 0.82 ± 0.31 MPa.",
    "hierarchical_structure": "Hydrogel network, swollen at pH 7.",
    "properties": {
      "UTS": {
        "value": [
          0.82
        ],
        "unit": "MPa"
      }
    },
    "analysis_with_hierarchical_structure": {
