Repository: hhtrick/HHT-code

# HHT training framework

This directory contains model training, embedding precomputation, inference, article-level baselines and the curated datasets. All commands below assume that the working directory is `train_code/`.

## 3. Datasets and fixed partitions

Each main dataset is a JSON array at `dataset/{property}/{property}.json`. Entries contain source metadata, `chemical_composition`, `processing_history`, `hierarchical_structure`, `properties`, and two generated-analysis objects. Targets are stored as `properties[property]["value"]`; source metadata and target values are not predictive input fields.

| Property | Train | Validation | Test | Total |
|---|---:|---:|---:|---:|

File: train_code/dataset/UTS/UTS.json (part 161 of 292)
[
      "descriptive_text": "The sample consists of a copolymer network synthesized from 2-hydroxyethyl methacrylate and acrylic acid monomers via UV polymerization at 365 nm with an intensity of 15 mW/cm² for 2 minutes, utilizing 2,2-dimethoxy-2-phenyl-acetophenone as a photoinitiator. The formulation incorporates 3 wt% ethyleneglycol-dimethacrylate as a crosslinking agent to establish the network architecture. Following synthesis, the material was conditioned for 24 hours in a pH 7 phosphate buffer, resulting in a swollen hydrogel network structure. Mechanical characterization was performed via tensile testing at a crosshead speed of 5 mm/min and 24 °C using an Instron 5548 apparatus.",
      "reasoning_analysis": "Increasing Factors: The incorporation of 3 wt% ethyleneglycol-dimethacrylate introduces covalent crosslinks that prevent macroscopic viscous flow and enable effective stress distribution across the network. Additionally, the hydroxyl groups from the 2-hydroxyethyl methacrylate units offer potential for hydrogen bonding, which can enhance intermolecular cohesion and energy dissipation during deformation. Decreasing Factors: The material exists as a swollen hydrogel network conditioned in an aqueous buffer, where water acts as a potent plasticizer that significantly reduces intermolecular friction and effective chain density per unit volume. Furthermore, at pH 7, the acrylic acid units are predominantly ionized, generating electrostatic repulsion that expands the network mesh size and further diminishes the load-bearing capacity of the polymer chains. Dominant Factor: The plasticizing effect of the aqueous environment combined with the electrostatic expansion of the network at neutral pH qualitatively dominates the mechanical response. While the covalent crosslinks provide structural integrity, the high solvent content and reduced effective crosslink density inherent to the swollen hydrogel state dictate a significantly lower UTS compared to the dry glassy or rubbery state of the corresponding copolymer."
    },
    "analysis_without_hierarchical_structure": {
      "descriptive_text": "The sample comprises a copolymer network synthesized from 2-hydroxyethyl methacrylate and acrylic acid monomers, incorporating 3 wt% ethyleneglycol-dimethacrylate as a crosslinker and 2,2-dimethoxy-2-phenyl-acetophenone as a photoinitiator. Polymerization was induced via UV exposure at 365 nm with an intensity of 15 mW/cm² for 2 minutes, maintaining constant weight quantities of the reactive components. Following synthesis, the material was conditioned for 24 hours in a pH 7 phosphate buffer prior to mechanical characterization. Tensile testing was performed at a crosshead speed of 5 mm/min at 24 °C using an Instron 5548 universal testing machine to determine the Ultimate Tensile Strength.",
      "reasoning_analysis": "Increasing Factors: The inclusion of 3 wt% ethyleneglycol-dimethacrylate establishes a covalently crosslinked network architecture, which restricts macroscopic chain slippage and enhances load distribution across the polymer matrix. Additionally, the presence of hydroxyl groups from 2-hydroxyethyl methacrylate and carboxylic acid groups from acrylic acid facilitates intermolecular hydrogen bonding, providing secondary physical crosslinks that reinforce the material structure. Decreasing Factors: The hydrophilic nature of both monomers renders the network highly susceptible to water absorption, particularly during the 24-hour conditioning in pH 7 phosphate buffer. At this pH, the acrylic acid units (pKa ~4.25) become deprotonated, generating electrostatic repulsion and osmotic pressure that drive significant network swelling. The absorbed water acts as a potent plasticizer, increasing free volume and lubricating chain segments, which drastically reduces the stress required for failure. Dominant Factor: The dominant factor influencing the UTS is the plasticization effect resulting from the aqueous buffer conditioning. While the covalent crosslinks and hydrogen bonding provide intrinsic structural integrity, the ionization-driven swelling at neutral pH significantly expands the network mesh size and diminishes intermolecular friction, qualitatively suppressing the Ultimate Tensile Strength relative to a dry or non-ionized state."
    }
  },
  {
    "doi": null,
    "title": "Strain rate dependence of 3D printed continuous fiber reinforced composites",
    "year": null,
    "chemical_composition": {
      "repeat_unit_psmiles": "[*]NC(=O)CCCCC[*]",
      "monomers": [
        {
          "name": "Caprolactam",
          "smiles": "O=C1CCCCN1",
          "ratio_value": null,
          "ratio_unit": null
        }
      ],
      "additives": [
        {
          "name": "Continuous Glass Fiber",
          "type": "filler",
          "amount_value": 21,
          "amount_unit": "vol%"
        },
        {
          "name": "Discontinuous Carbon Fiber",
          "type": "filler",
          "amount_value": 15,
          "amount_unit": "wt%"
        }
      ],
      "is_homopolymer": false
    },
    "processing_history": "FDM printed using Markforged Mark Two. Nozzle temps: Onyx 275°C, Fiber 255°C. Filaments dried 8h at 45°C. Layer thickness: Onyx 0.1 mm, GFF 0.1 mm. Fiber orientation 0°, Onyx ±45°. UTS measured by tensile testing at strain rate 1 /s using MTS 819.",
    "hierarchical_structure": "Continuous Glass Fiber Reinforced Onyx. Fiber volume fraction 21%. Group-alternating stacking sequence.",
    "properties": {
      "UTS": {
        "value": [
          279.5
        ],
        "unit": "MPa"
      }
    },
    "analysis_with_hierarchical_structure": {
      "descriptive_text": "The sample comprises a hybrid composite system featuring a polyamide 6 matrix derived from caprolactam monomers, reinforced with 15 wt% discontinuous carbon fiber within the Onyx filament and 21 vol% continuous glass fiber. The material architecture follows a group-alternating stacking sequence with the continuous glass fiber oriented at 0° and the Onyx matrix layers deposited at ±45°. Fabrication was performed via fused deposition modeling on a Markforged Mark Two system, utilizing nozzle temperatures of 275°C for the Onyx and 255°C for the fiber filament, with a uniform layer thickness of 0.1 mm. Prior to printing, filaments were dried for 8 hours at 45°C to mitigate moisture content. The ultimate tensile strength was characterized using an MTS 819 system at a strain rate of 1 s^-1.",
      "reasoning_analysis": "Increasing Factors: The incorporation of 21 vol% continuous glass fiber aligned at 0° relative to the loading axis provides a direct load-bearing pathway that significantly enhances tensile capacity compared to the unreinforced matrix. Additionally, the presence of 15 wt% discontinuous carbon fiber within the Onyx matrix reinforces the polymer phase itself, while the pre-print drying process reduces moisture-induced plasticization and hydrolytic degradation, preserving the intrinsic strength of the polyamide 6 backbone. Decreasing Factors: The fused deposition modeling process inherently introduces interlayer voids and porosity which act as stress concentrators and reduce the effective load-bearing cross-section. Furthermore, the ±45° orientation of the Onyx matrix layers is suboptimal for axial tensile loading compared to a 0° alignment, and the interlayer bonding strength between printed rasters is typically lower than the bulk material strength, introducing anisotropy that limits the overall UTS. Dominant Factor: The alignment of the continuous glass fiber at 0° qualitatively dominates the final UTS behavior, as it establishes the primary mechanical backbone of the composite; this reinforcement effect overwhelmingly supersedes the matrix properties and processing-induced defects, dictating the high-strength regime of the material despite the limitations inherent to additive manufacturing."
    },
    "analysis_without_hierarchical_structure": {
      "descriptive_text": "The sample consists of a polyamide 6 matrix reinforced with a hybrid filler system comprising 21 vol% continuous glass fiber and 15 wt% discontinuous carbon fiber. The composite was fabricated using fused deposition modeling on a Markforged Mark Two printer, utilizing Onyx and fiber filaments that were dried for 8 hours at 45°C prior to processing. Printing parameters included nozzle temperatures of 275°C for the Onyx matrix and 255°C for the fiber, with a consistent layer thickness of 0.1 mm for both components. The internal architecture featured a fiber orientation of 0° aligned with the loading direction, while the Onyx matrix was deposited with a ±45° raster pattern. Ultimate tensile strength was subsequently evaluated via tensile testing on an MTS 819 system at a strain rate of 1 s⁻¹.",
      "reasoning_analysis": "Increasing Factors: The inclusion of 21 vol% continuous glass fiber oriented at 0° relative to the loading axis provides a highly efficient load-bearing pathway, significantly enhancing the ultimate tensile strength through direct fiber tension rather than matrix shear. Additionally, the hybrid addition of 15 wt% discontinuous carbon fiber reinforces the matrix-rich regions, while the pre-printing drying cycle mitigates moisture-induced voids and hydrolytic degradation, preserving inter-layer bonding integrity. The polyamide 6 matrix itself contributes intrinsic strength via interchain hydrogen bonding. Decreasing Factors: The fused deposition modeling process inherently introduces inter-layer voids and weaker z-direction adhesion compared to compression molding, which reduces the effective load-bearing cross-sectional area. Furthermore, the ±45° orientation of the Onyx matrix means the polymer phase is not aligned with the tensile load, relying on less efficient shear transfer mechanisms, and potential incomplete impregnation of the continuous fiber during printing may limit stress transfer efficiency at the interface. Dominant Factor: The alignment of the continuous glass fiber along the 0° loading axis is the dominant factor governing the ultimate tensile strength. While processing-induced defects and matrix orientation impose limitations, the high modulus and strength of the continuous fibers aligned with the stress direction overwhelmingly dictate the composite's failure threshold, overshadowing the contributions and limitations of the discontinuous reinforcements and the polymer matrix."
    }
  },
  {
    "doi": null,
    "title": "Effects of swelling on the mechanical properties of a pH-sensitive hydrogel for use in microfluidic devices",
    "year": 2003,
    "chemical_composition": {
      "repeat_unit_psmiles": null,
      "monomers": [
        {
          "name": "2-hydroxyethyl methacrylate",
          "smiles": "CC(=C)C(=O)OCCO",
          "ratio_value": null,
          "ratio_unit": null
        },
        {
          "name": "acrylic acid",
          "smiles": "C=CC(=O)O",
          "ratio_value": null,
          "ratio_unit": null
        }
      ],
      "additives": [
        {
          "name": "ethyleneglycol-dimethacrylate",
          "type": "crosslinker",
          "amount_value": 0.5,
          "amount_unit": "wt%"
        },
        {
          "name": "2,2-dimethoxy-2-phenyl-acetophenone",
          "type": "photoinitiator",
          "amount_value": null,
          "amount_unit": null
        }
      ],
      "is_homopolymer": false
    },
    "processing_history": "UV polymerization at 365 nm, 15 mW/cm2 for 2 min. Weight quantities of HEMA, AA, DMPA held constant. Conditioned 24 h in pH 7 phosphate buffer. Tensile test at 5 mm/min, 24 °C, Instron 5548. UTS = 0.16 ± 0.01 MPa.",
    "hierarchical_structure": "Hydrogel network, swollen at pH 7.",
    "properties": {
      "UTS": {
        "value": [
          0.16
        ],
        "unit": "MPa"
      }
    },
    "analysis_with_hierarchical_structure": {
      "descriptive_text": "The sample comprises a copolymer network synthesized from 2-hydroxyethyl methacrylate and acrylic acid monomers, incorporating 0.5 wt% ethyleneglycol-dimethacrylate as a crosslinker and 2,2-dimethoxy-2-phenyl-acetophenone as a photoinitiator with constant weight quantities held during preparation. Polymerization was initiated via UV irradiation at 365 nm with an intensity of 15 mW/cm² for 2 minutes, followed by conditioning for 24 hours in a pH 7 phosphate buffer to establish a swollen hydrogel network structure. Mechanical properties were evaluated through tensile testing at a crosshead speed of 5 mm/min at 24 °C using an Instron 5548 system.",
      "reasoning_analysis": "Increasing Factors: The covalent network formation via UV polymerization provides structural integrity, while the ethyleneglycol-dimethacrylate crosslinks prevent macroscopic flow and enable stress distribution across the polymer chains. Additionally, hydrogen bonding interactions between the hydroxyl groups of the methacrylate component and the carboxyl groups of the acrylic acid may offer transient physical reinforcement. Decreasing Factors: The conditioning in pH 7 buffer causes ionization of the acrylic acid units, leading to electrostatic repulsion that drastically increases the swelling ratio and water content. This high degree of hydration acts as a plasticizer, significantly reducing the effective polymer volume fraction and intermolecular friction available to resist tensile load. Furthermore, the low crosslinker concentration of 0.5 wt% results in a large mesh size, limiting the efficiency of stress transfer between network strands. Dominant Factor: The highly swollen state induced by the pH 7 buffer conditioning is the dominant factor, as the substantial water uptake and electrostatic expansion overwhelmingly reduce the density of load-bearing polymer chains per unit volume, dictating a low strength profile characteristic of soft hydrated networks despite the presence of covalent crosslinks."
    },
    "analysis_without_hierarchical_structure": {
      "descriptive_text": "The sample comprises a copolymer network derived from 2-hydroxyethyl methacrylate and acrylic acid monomers, incorporating 0.5 wt% ethyleneglycol-dimethacrylate as a crosslinker and 2,2-dimethoxy-2-phenyl-acetophenone as a photoinitiator. Polymerization was initiated via UV exposure at 365 nm with an intensity of 15 mW/cm² for 2 minutes. Following synthesis, the material was conditioned for 24 hours in a pH 7 phosphate buffer before undergoing tensile testing at a crosshead speed of 5 mm/min at 24 °C using an Instron 5548 universal testing machine.",
      "reasoning_analysis": "Increasing Factors: The incorporation of 0.5 wt% ethyleneglycol-dimethacrylate establishes a covalent crosslinked network architecture, which prevents irreversible chain slippage and provides structural integrity necessary for load bearing. The UV polymerization process ensures rapid network formation, locking the chain topology in place. Decreasing Factors: The hydrophilic nature of both 2-hydroxyethyl methacrylate and acrylic acid monomers, combined with the conditioning in pH 7 phosphate buffer, leads to significant water uptake and swelling. At pH 7, the acrylic acid groups are ionized, creating electrostatic repulsion that further expands the network and reduces the effective polymer chain density per unit volume. Additionally, absorbed water acts as a potent plasticizer, increasing free volume and segmental mobility while reducing intermolecular friction. Dominant Factor: The swelling behavior induced by the buffer conditioning and the ionization of acrylic acid groups qualitatively dominates the mechanical response. The resulting high water content drastically reduces the effective load-bearing cross-sectional area of the polymer network, leading to a soft, hydrogel-like mechanical state where the plasticizing effect of water overrides the reinforcing contribution of the low-density crosslinking."
    }
  },
  {
    "doi": null,
    "title": "Dynamic Mechanical Analysis and Creep-recovery behaviour of Polyvinyl Alcohol based cross-linked Biocomposite reinforced with Basalt fiber",
    "year": 2019,
    "chemical_composition": {
      "repeat_unit_psmiles": "[*]CC(O)[*]",
      "monomers": [
        {
          "name": "Vinyl Alcohol",
          "smiles": "C=C(O)",
          "ratio_value": null,
          "ratio_unit": null
        }
      ],
      "additives": [
        {
          "name": "Hydrochloric acid",
          "type": "crosslinker",
          "amount_value": 3.49,
          "amount_unit": "N"
        },
        {
          "name": "Basalt fiber",
          "type": "filler",
          "amount_value": 20,
          "amount_unit": "wt%"
        }
      ],
      "is_homopolymer": true
    },
    "processing_history": "Synthesis: Solution casting of 5 wt% PVA in water at 80 °C, stirred 1 h. 3.49 N HCl added. 20 wt% Basalt fiber added. Dried at 70 °C for 48 h. Testing: Tensile test per ASTM D882-12 at 2 mm/min using AMT-SC-01521, samples dried at 70 °C for 1 h prior.",
    "hierarchical_structure": "Basalt fibers randomly distributed in PVA matrix, some oriented in loading direction, no aggregation.",
    "properties": {
      "UTS": {
        "value": [
          130.45
        ],
        "unit": "MPa"
      }
    },
    "analysis_with_hierarchical_structure": {
      "descriptive_text": "The sample consists of a polyvinyl alcohol (PVA) homopolymer matrix chemically crosslinked using 3.49 N hydrochloric acid and reinforced with 20 wt% basalt fiber filler. The composite was fabricated via solution casting, wherein 5 wt% PVA was dissolved in water at 80 °C and stirred for 1 hour before the addition of the acid crosslinker and basalt fibers. Following mixing, the material was dried at 70 °C for 48 hours to form the final structure, which exhibits basalt fibers randomly distributed within the PVA matrix with partial orientation along the loading direction and no observable aggregation. Mechanical characterization was performed via tensile testing according to ASTM D882-12 at a crosshead speed of 2 mm/min, with samples subjected to a pre-test drying step at 70 °C for 1 hour.",
      "reasoning_analysis": "Increasing Factors: The incorporation of 20 wt% basalt fibers introduces high-modulus reinforcement that bears a significant portion of the applied load, substantially enhancing the composite strength. The chemical crosslinking induced by hydrochloric acid restricts polymer chain slippage within the PVA matrix, improving structural integrity under stress. Additionally, the thermal processing history, including drying at 70 °C and the pre-test drying step, promotes matrix crystallization and removes absorbed moisture, thereby eliminating the plasticizing effect of water which typically depresses the strength of hydrophilic polymers like PVA. Decreasing Factors: The random distribution of the basalt fibers implies that only a fraction of the fibers are oriented in the loading direction, reducing the reinforcement efficiency compared to a fully aligned architecture. Furthermore, the presence of strong acid during synthesis carries a risk of hydrolytic degradation of the polymer backbone, which could lower the molecular weight and intrinsic strength of the matrix if reaction conditions were not strictly optimized. Dominant Factor: The mechanical reinforcement provided by the high-loading basalt fibers, synergistically combined with the stiffening effects of crosslinking and the critical removal of plasticizing moisture, qualitatively dominates the final UTS behavior. While fiber misalignment and potential acidic degradation impose limits, the composite structure and dry state establish a significantly higher strength baseline compared to unreinforced, hydrated PVA."
    },
    "analysis_without_hierarchical_structure": {
      "descriptive_text": "The sample comprises a poly(vinyl alcohol) homopolymer matrix reinforced with basalt fiber filler. Preparation involved solution casting of a 5 wt% aqueous PVA solution at 80 °C with stirring for 1 hour, followed by the addition of 3.49 N hydrochloric acid to induce crosslinking and 20 wt% basalt fiber. The composite was dried at 70 °C for 48 hours. Mechanical characterization was performed via tensile testing according to ASTM D882-12 at a crosshead speed of 2 mm/min using an AMT-SC-01521 instrument, with samples subjected to a final drying step at 70 °C for 1 hour prior to measurement.",
      "reasoning_analysis": "Increasing Factors: The incorporation of 20 wt% basalt fiber acts as a primary reinforcement mechanism, where the high-strength fibers bear the majority of the applied load through effective stress transfer from the poly(vinyl alcohol) matrix. Additionally, the addition of 3.49 N hydrochloric acid facilitates chemical crosslinking between hydroxyl groups on the PVA chains, creating a network structure that restricts chain slippage and enhances load-bearing capacity. The extensive drying history minimizes residual water content, reducing plasticization effects that would otherwise lower strength. Decreasing Factors: The acidic environment introduced by the hydrochloric acid carries a risk of acid-catalyzed hydrolysis of the polymer backbone, potentially reducing molecular weight and intrinsic strength. Furthermore, if the basalt fibers are not uniformly dispersed during the solution casting process, fiber agglomeration could act as stress concentration sites, initiating premature failure. Inadequate interfacial adhesion between the hydrophilic PVA and the basalt surface could also limit stress transfer efficiency. Dominant Factor: The reinforcement provided by the high loading of basalt fiber qualitatively dominates the UTS behavior. While crosslinking enhances the matrix integrity, the substantial volume fraction of high-modulus fibers provides the most significant contribution to the ultimate tensile strength by carrying the applied load, assuming reasonable dispersion and interfacial bonding are achieved during the solution casting process."
    }
  },
  {
    "doi": null,
    "title": "EXPERIMENTAL INVESTIGATIONS INTO THE EFFECTS OF PROCESS PARAMETERS AND UV CURING ON THE TENSILE STRENGTH OF PROJECTION BASED STEREOLITHOGRAPHY",
    "year": null,
    "chemical_composition": {
      "repeat_unit_psmiles": null,
      "monomers": [
        {
          "name": "Phrozen Beige low-irritation resin",
          "smiles": null,
          "ratio_value": null,
          "ratio_unit": null
        }
      ],
      "additives": [],
      "is_homopolymer": false
    },
    "processing_history": "Phrozen Sonic 4K Mini LCD printer (405 nm). Infill 100%, Exposure 8 s, Layer Height 30 μm. Post-curing: 30 min at 53°C using Form Cure. Tensile testing per ASTM D638 Type IV, Shimadzu AG-X plus.",
    "hierarchical_structure": "Layer-by-layer 3D printed structure, infill density 100%.",
    "properties": {
      "UTS": {
        "value": [
          36.619
        ],
        "unit": "MPa"
      }
    },
    "analysis_with_hierarchical_structure": {
      "descriptive_text": "The sample consists of a Phrozen Beige low-irritation resin system processed via vat photopolymerization using a Phrozen Sonic 4K Mini LCD printer operating at 405 nm. The fabrication parameters included a layer height of 30 μm, an exposure time of 8 seconds per layer, and a solid infill density of 100%, resulting in a distinct layer-by-layer 3D printed architecture. Following printing, the specimens underwent post-curing for 30 minutes at 53°C using a Form Cure unit to ensure complete conversion. Mechanical characterization was subsequently performed via tensile testing in accordance with ASTM D638 Type IV standards using a Shimadzu AG-X plus universal testing machine.",
      "reasoning_analysis": "Increasing Factors: The post-curing thermal treatment at 53°C for 30 minutes facilitates additional crosslinking and conversion of unreacted monomers, thereby increasing the crosslink density and intrinsic cohesive strength of the polymer network. Furthermore, the 100% infill density eliminates internal macroscopic voids associated with sparse raster patterns, ensuring continuous load transfer across the specimen cross-section. Decreasing Factors: The layer-by-layer additive manufacturing process introduces structural anisotropy, where interlayer adhesion is typically weaker than intralayer cohesion due to limited chain diffusion across partially cured interfaces. Additionally, the formulation as a low-irritation resin may imply chemical modifications, such as reduced reactive diluent content or altered photoinitiator systems, which can compromise the maximum achievable crosslink density compared to standard engineering photopolymers. Dominant Factor: The structural anisotropy inherent to the 3D printed hierarchy is the dominant factor governing the UTS. While thermal post-curing optimizes the bulk material properties, the interfaces between the 30 μm layers act as preferential sites for crack initiation and propagation under tensile stress, ultimately capping the ultimate tensile strength below that of isotropic, molded samples of identical chemical composition."
    },
    "analysis_without_hierarchical_structure": {
      "descriptive_text": "The sample comprises a Phrozen Beige low-irritation resin formulation, characterized as a heterogeneous photopolymer system. Specimens were fabricated via vat photopolymerization using a Phrozen Sonic 4K Mini LCD printer with a 405 nm light source, setting the infill density to 100%, exposure time to 8 seconds, and layer height to 30 μm. Following printing, the samples underwent thermal post-curing for 30 minutes at 53°C using a Form Cure unit to promote further polymerization. Mechanical evaluation was conducted through tensile testing adhering to ASTM D638 Type IV standards on a Shimadzu AG-X plus universal testing machine.",
      "reasoning_analysis": "Increasing Factors: The processing history specifies a 100% infill density, which minimizes macroscopic voids and ensures a solid cross-section capable of bearing load. Furthermore, the thermal post-curing at 53°C for 30 minutes drives the degree of conversion higher, increasing the crosslinking density of the thermoset network, which intrinsically enhances the load-bearing capacity and stiffness of the material. The fine layer height of 30 μm also promotes better interlayer adhesion compared to thicker layers, reducing the likelihood of delamination under tension. Decreasing Factors: The additive manufacturing process inherently introduces anisotropy, where the interlayer bonds formed during sequential curing are typically weaker than the bulk intralayer polymer network, creating potential failure planes perpendicular to the build direction. Additionally, the specific chemical formulation designated as low-irritation may utilize monomers modified for biocompatibility rather than maximum mechanical performance, potentially resulting in a lower intrinsic modulus or strength compared to standard engineering resins. Dominant Factor: The thermal post-curing treatment is the dominant factor influencing the final UTS behavior. While the layer-by-layer fabrication introduces structural anisotropy, the increase in crosslinking density achieved through the dedicated post-cure cycle fundamentally strengthens the polymer network itself, determining the ultimate ceiling of the material's strength before failure occurs at the inherent weak interfaces."
    }
  },
  {
    "doi": null,
    "title": "Mechanical Properties and Tensile Fatigue of Graphene Nanoplatelets Reinforced Polymer Nanocomposites",
    "year": 2013,
    "chemical_composition": {
      "repeat_unit_psmiles": null,
      "monomers": [
        {
          "name": "EPO-622 Epoxy Resin",
          "smiles": null,
          "ratio_value": null,
          "ratio_unit": null
        }
      ],
      "additives": [
        {
          "name": "Graphene nanoplatelets",
          "type": "filler",
          "amount_value": 0.25,
          "amount_unit": "wt%"
        }
      ],
      "is_homopolymer": false
    },
    "processing_history": "GNPs dispersed in MEK via ultrasonication for 90 minutes, mixed with epoxy resin for 90 minutes, ultrasonicated for 90 minutes. Vacuum degassed for 5 minutes. Hot pressed at 1500 psi and 150°C for 30 minutes. Post-cured at 140°C for 3 hours. Ultimate tensile strength measured via tensile testing.",
    "hierarchical_structure": "GNPs dispersed in epoxy matrix. Considerable corrugation in crevices among matrix. GNPs cross-linked in crevices restrain creviced growth.",
    "properties": {
      "UTS": {
        "value": [
          66.0
        ],
        "unit": "MPa"
      }
    },
    "analysis_with_hierarchical_structure": {
      "descriptive_text": "The composite sample consists of an EPO-622 epoxy resin matrix reinforced with 0.25 wt% graphene nanoplatelets (GNPs). The processing history involved dispersing the GNPs in methyl ethyl ketone via ultrasonication for 90 minutes, mixing with the epoxy resin for 90 minutes, and subjecting the mixture to a further 90 minutes of ultrasonication. Following vacuum degassing for 5 minutes, the material was hot pressed at 1500 psi and 150°C for 30 minutes and subsequently post-cured at 140°C for 3 hours before tensile testing. Hierarchical analysis indicates GNPs dispersed within the epoxy matrix with considerable corrugation in crevices among the matrix, where cross-linked GNPs in these crevices function to restrain crevice growth.",
      "reasoning_analysis": "Increasing Factors: The incorporation of graphene nanoplatelets provides intrinsic high strength and stiffness, facilitating load transfer from the epoxy matrix to the filler. The processing history includes hot pressing at 1500 psi, which consolidates the material and reduces void content, thereby improving load-bearing capacity. Additionally, the post-cure cycle at 140°C for 3 hours likely increases the crosslinking density of the epoxy network, enhancing mechanical integrity. The hierarchical structure notes that cross-linked GNPs restrain crevice growth, suggesting a crack-bridging or arresting mechanism that delays failure and supports higher ultimate tensile strength. Decreasing Factors: The use of methyl ethyl ketone as a dispersion solvent introduces the risk of residual solvent acting as a plasticizer if not fully removed, which would reduce matrix strength. The vacuum degassing time of 5 minutes may be insufficient relative to the extensive mixing and ultrasonication, potentially leaving microvoids that act as stress concentrators. Furthermore, the observed considerable corrugation in crevices among the matrix represents structural irregularities that could initiate premature failure under tensile load, while the low filler loading of 0.25 wt% limits the maximum potential reinforcement volume. Dominant Factor: The dominant factor influencing the UTS is the synergistic effect of the high-pressure consolidation and thermal curing history establishing a dense matrix network, combined with the specific structural mechanism where GNPs restrain crevice growth. While residual solvent and structural corrugation present potential weaknesses, the active crack-arresting behavior of the cross-linked GNPs within the consolidated matrix qualitatively drives the UTS behavior by mitigating crack propagation."
    },
    "analysis_without_hierarchical_structure": {
      "descriptive_text": "The composite material consists of an EPO-622 epoxy resin matrix reinforced with 0.25 wt% graphene nanoplatelets. The fabrication process involved dispersing the nanoplatelets in methyl ethyl ketone via ultrasonication for 90 minutes, followed by mixing with the epoxy resin and a subsequent 90-minute ultrasonication step to ensure homogeneity. The mixture was vacuum degassed for 5 minutes to remove entrapped air and solvent residues, then consolidated by hot pressing at 1500 psi and 150°C for 30 minutes. A post-curing treatment was performed at 140°C for 3 hours, and the ultimate tensile strength was subsequently evaluated via tensile testing.",
      "reasoning_analysis": "Increasing Factors: The incorporation of graphene nanoplatelets introduces a high-aspect-ratio reinforcement phase capable of load transfer and crack deflection mechanisms, which inherently enhances the composite's load-bearing capacity. Furthermore, the processing history features hot pressing at high pressure and temperature, which significantly reduces void content and promotes intimate contact between phases, while the extended post-curing cycle maximizes the crosslink density of the epoxy network, thereby increasing the intrinsic stiffness and strength of the matrix. Decreasing Factors: The use of methyl ethyl ketone as a processing solvent introduces the risk of residual solvent entrapment, which could act as a plasticizer or create micro-voids upon evaporation, potentially compromising interfacial adhesion and bulk strength. Additionally, without explicit surface functionalization of the graphene nanoplatelets, the interfacial shear strength between the filler and the epoxy matrix may be limited, reducing the efficiency of stress transfer and creating potential sites for premature failure. Dominant Factor: The thermal processing history, specifically the combination of hot pressing and post-curing, qualitatively dominates the final UTS behavior by establishing the integrity of the epoxy network and minimizing structural defects; while the graphene nanoplatelets provide reinforcement, their effectiveness is fundamentally contingent upon the robustness of the cured matrix and the quality of the interface established during these thermal treatments."
    }
  },
  {
    "doi": null,
    "title": "EXPERIMENTAL INVESTIGATIONS INTO THE EFFECTS OF PROCESS PARAMETERS AND UV CURING ON THE TENSILE STRENGTH OF PROJECTION BASED STEREOLITHOGRAPHY",
    "year": null,
    "chemical_composition": {
      "repeat_unit_psmiles": null,
      "monomers": [
        {
          "name": "Phrozen Beige low-irritation resin",
          "smiles": null,
          "ratio_value": null,
          "ratio_unit": null
        }
      ],
      "additives": [],
      "is_homopolymer": false
    },
    "processing_history": "Phrozen Sonic 4K Mini LCD printer (405 nm). Infill 100%, Exposure 8 s, Layer Height 30 μm. Post-curing: 60 min at 53°C using Form Cure. Tensile testing per ASTM D638 Type IV, Shimadzu AG-X plus.",
    "hierarchical_structure": "Layer-by-layer 3D printed structure, infill density 100%.",
    "properties": {
      "UTS": {
        "value": [
          37.816
        ],
        "unit": "MPa"
      }
    },
    "analysis_with_hierarchical_structure": {
      "descriptive_text": "The sample comprises a Phrozen Beige low-irritation commercial photopolymer resin fabricated via vat photopolymerization using a Phrozen Sonic 4K Mini LCD printer operating at a wavelength of 405 nm. The processing protocol involved a layer height of 30 μm with an exposure time of 8 s per layer and a solid infill density of 100%, followed by a thermal post-curing treatment at 53°C for 60 minutes using a Form Cure unit. The resulting hierarchical structure exhibits a characteristic layer-by-layer morphology inherent to additive manufacturing, and mechanical characterization was performed via tensile testing according to ASTM D638 Type IV standards using a Shimadzu AG-X plus instrument.",
      "reasoning_analysis": "Increasing Factors: The thermal post-curing process at 53°C promotes further radical polymerization, increasing the crosslinking density and converting residual monomers, which enhances the intrinsic strength of the polymer network. Additionally, the 100% infill density ensures a continuous material volume without macroscopic voids typical of sparse infill patterns, maximizing the effective load-bearing cross-sectional area. Decreasing Factors: The layer-by-layer fabrication method introduces structural anisotropy, where interlayer bonding relies on limited diffusion and chemical adhesion between sequentially cured slices, creating potential weak planes for crack propagation perpendicular to the build direction. Furthermore, the presence of pigments in the beige resin may slightly attenuate light penetration during printing, potentially leading to heterogeneity in cure depth between layers. Dominant Factor: The final UTS is dominantly governed by the interplay between the enhanced network rigidity from the thermal post-cure and the inherent mechanical weakness of the interlayer interfaces; while post-curing strengthens the bulk material, the layer-by-layer morphology typically remains the limiting factor for tensile strength compared to isotropically molded counterparts, particularly if the loading axis aligns with the Z-direction."
    },
    "analysis_without_hierarchical_structure": {
      "descriptive_text": "The sample comprises a Phrozen Beige low-irritation resin formulation fabricated via vat photopolymerization using a Phrozen Sonic 4K Mini LCD printer with a 405 nm light source. The printing parameters were set to 100% infill density, 8 seconds exposure time, and 30 μm layer height. Post-fabrication, the specimens were subjected to thermal post-curing for 60 minutes at 53°C using a Form Cure unit. Mechanical evaluation was conducted via tensile testing following ASTM D638 Type IV standards on a Shimadzu AG-X plus system.",
      "reasoning_analysis": "Increasing Factors: The processing history specifies a 100% infill density, which minimizes internal macro-voids and ensures material continuity throughout the gauge length, directly supporting higher load-bearing capacity. Furthermore, the thermal post-curing regimen of 60 minutes at 53°C promotes secondary polymerization, significantly increasing the crosslink density of the thermoset network and reducing the fraction of unreacted monomers, which enhances cohesive strength. The fine layer height of 30 μm also improves interlayer adhesion compared to coarser settings, mitigating delamination risks. Decreasing Factors: The additive manufacturing process inherently introduces structural anisotropy, where the interface between cured layers represents a potential plane of weakness compared to the bulk intra-layer material, possibly limiting the ultimate tensile strength relative to isotropically molded counterparts. Additionally, the proprietary nature of the low-irritation resin formulation may involve chemical modifications to reduce sensitization that could inadvertently lower the maximum achievable crosslink density or backbone rigidity. Dominant Factor: The thermal post-curing treatment is the dominant factor governing the final UTS. While the layered fabrication method imposes geometric constraints, the degree of conversion achieved during the post-curing stage fundamentally dictates the integrity of the polymer network; without sufficient crosslinking driven by this thermal history, the material would remain in a weak green state, making the extent of curing the primary determinant of mechanical performance."
    }
  },
  {
    "doi": null,
    "title": "EXPERIMENTAL INVESTIGATIONS INTO THE EFFECTS OF PROCESS PARAMETERS AND UV CURING ON THE TENSILE STRENGTH OF PROJECTION BASED STEREOLITHOGRAPHY",
    "year": null,
    "chemical_composition": {
      "repeat_unit_psmiles": null,
      "monomers": [
        {
          "name": "Phrozen Beige low-irritation resin",
          "smiles": null,
          "ratio_value": null,
          "ratio_unit": null
        }
      ],
      "additives": [],
      "is_homopolymer": false
    },
    "processing_history": "Phrozen Sonic 4K Mini LCD printer (405 nm). Infill 100%, Exposure 8 s, Layer Height 30 μm. Post-curing: 15 min at 53°C using Form Cure. Tensile testing per ASTM D638 Type IV, Shimadzu AG-X plus.",
