Repository: hhtrick/HHT-code

# HHT training framework

This directory contains model training, embedding precomputation, inference, article-level baselines and the curated datasets. All commands below assume that the working directory is `train_code/`.

## 3. Datasets and fixed partitions

Each main dataset is a JSON array at `dataset/{property}/{property}.json`. Entries contain source metadata, `chemical_composition`, `processing_history`, `hierarchical_structure`, `properties`, and two generated-analysis objects. Targets are stored as `properties[property]["value"]`; source metadata and target values are not predictive input fields.

| Property | Train | Validation | Test | Total |
|---|---:|---:|---:|---:|

File: train_code/dataset/UTS/UTS.json (part 162 of 292)
[
    "hierarchical_structure": "Layer-by-layer 3D printed structure, infill density 100%.",
    "properties": {
      "UTS": {
        "value": [
          29.114
        ],
        "unit": "MPa"
      }
    },
    "analysis_with_hierarchical_structure": {
      "descriptive_text": "The sample consists of Phrozen Beige low-irritation resin, a commercial photopolymer formulation processed via vat photopolymerization using a Phrozen Sonic 4K Mini LCD printer with a 405 nm light source. The fabrication parameters included a layer height of 30 μm, an exposure time of 8 s, and 100% infill density, resulting in a dense layer-by-layer 3D printed architecture. Following printing, the specimens underwent thermal post-curing for 15 minutes at 53°C using a Form Cure unit to promote further network conversion. Mechanical characterization was performed via tensile testing according to ASTM D638 Type IV standards using a Shimadzu AG-X plus universal testing machine.",
      "reasoning_analysis": "Increasing Factors: The thermal post-curing process at 53°C significantly increases the degree of conversion and crosslink density within the photopolymer network, which intrinsically enhances the load-bearing capacity and stiffness of the material. Additionally, the 100% infill density minimizes macroscopic voids within the bulk structure, ensuring efficient stress transfer across the specimen cross-section. The formation of a crosslinked thermoset network during the LCD printing process provides a rigid backbone that resists plastic deformation under tensile load. Decreasing Factors: The layer-by-layer fabrication method introduces anisotropic interlayer interfaces that act as potential stress concentrators and weak boundaries compared to isotropic bulk polymerization, potentially facilitating premature failure. Furthermore, the proprietary low-irritation formulation may utilize monomers with reduced reactivity or different crosslinking functionalities to minimize skin sensitivity, which could result in a lower ultimate crosslink density compared to standard aggressive resins. Light attenuation through the 30 μm layers during printing may also lead to heterogeneity in conversion depth, creating zones of varying mechanical integrity. Dominant Factor: While the post-curing protocol optimizes the intrinsic strength of the resin matrix, the anisotropic layer-by-layer structure is the dominant factor qualitatively limiting the UTS relative to bulk molded equivalents. The mechanical performance is ultimately governed by the interlayer bonding quality, where the interfaces between printed layers represent the critical vulnerability that dictates the failure stress despite the enhanced network conversion achieved through thermal treatment."
    },
    "analysis_without_hierarchical_structure": {
      "descriptive_text": "The sample comprises a Phrozen Beige low-irritation resin formulation, characterized as a complex photopolymer system rather than a simple homopolymer. Specimens were fabricated using a Phrozen Sonic 4K Mini LCD printer with 405 nm wavelength irradiation, utilizing processing parameters of 100% infill density, 8 seconds exposure time per layer, and a layer height of 30 μm. Following fabrication, the samples underwent post-curing for 15 minutes at 53°C using a Form Cure unit to ensure complete polymerization. Mechanical characterization was subsequently performed via tensile testing according to ASTM D638 Type IV standards using a Shimadzu AG-X plus universal testing machine.",
      "reasoning_analysis": "Increasing Factors: The post-curing thermal treatment at 53°C significantly increases the degree of conversion and crosslink density within the photopolymer network, directly enhancing the load-bearing capacity and cohesive strength of the material. Furthermore, the 100% infill density eliminates macroscopic voids that would otherwise act as stress concentrators, while the fine 30 μm layer height promotes improved interlayer adhesion compared to coarser resolutions. Decreasing Factors: The additive manufacturing process inherently introduces structural anisotropy, where interlayer bonding strength is typically lower than intralayer strength, potentially limiting UTS depending on print orientation relative to the load. Additionally, the specific designation as a low-irritation resin suggests a chemical formulation that may prioritize biocompatibility over maximum mechanical performance, potentially utilizing monomers that yield a less rigid or tough network compared to standard industrial photopolymers. Dominant Factor: The thermal post-curing process is the dominant factor, as it drives the final network topology and conversion efficiency; without sufficient post-curing, the material would remain under-polymerized and weak, meaning the enhancement in crosslink density outweighs the structural limitations imposed by the layered fabrication method in determining the final strength profile."
    }
  },
  {
    "doi": null,
    "title": "Mechanical Properties and Tensile Fatigue of Graphene Nanoplatelets Reinforced Polymer Nanocomposites",
    "year": 2013,
    "chemical_composition": {
      "repeat_unit_psmiles": null,
      "monomers": [
        {
          "name": "EPO-622 Epoxy Resin",
          "smiles": null,
          "ratio_value": null,
          "ratio_unit": null
        }
      ],
      "additives": [
        {
          "name": "Graphene nanoplatelets",
          "type": "filler",
          "amount_value": 1.5,
          "amount_unit": "wt%"
        }
      ],
      "is_homopolymer": false
    },
    "processing_history": "GNPs dispersed in MEK via ultrasonication for 90 minutes, mixed with epoxy resin for 90 minutes, ultrasonicated for 90 minutes. Vacuum degassed for 5 minutes. Hot pressed at 1500 psi and 150°C for 30 minutes. Post-cured at 140°C for 3 hours. Ultimate tensile strength measured via tensile testing.",
    "hierarchical_structure": "GNPs aggregated to form bundles. Aggregates sterically hinder polymer flow, resulting in formation of defects and holes.",
    "properties": {
      "UTS": {
        "value": [
          51.82
        ],
        "unit": "MPa"
      }
    },
    "analysis_with_hierarchical_structure": {
      "descriptive_text": "This composite sample comprises an EPO-622 epoxy resin matrix reinforced with 1.5 wt% graphene nanoplatelets. The fabrication process involved dispersing the nanoplatelets in methyl ethyl ketone via ultrasonication for 90 minutes, followed by mixing with the epoxy resin for 90 minutes and a further 90-minute ultrasonication step. Subsequent processing included vacuum degassing for 5 minutes, hot pressing at 1500 psi and 150°C for 30 minutes, and a post-curing treatment at 140°C for 3 hours. Hierarchical structural analysis indicates that the graphene nanoplatelets aggregated to form bundles, where these aggregates sterically hindered polymer flow during processing, resulting in the formation of defects and holes within the bulk material.",
      "reasoning_analysis": "Increasing Factors: The inclusion of graphene nanoplatelets introduces a high-aspect-ratio filler with exceptional intrinsic mechanical strength, offering potential for load transfer mechanisms that reinforce the epoxy matrix. Additionally, the rigorous thermal processing history, specifically the hot pressing at 150°C and extended post-curing at 140°C, facilitates a high degree of crosslinking within the thermoset network, thereby increasing the intrinsic cohesive strength and stiffness of the matrix phase. Decreasing Factors: The hierarchical structure reveals significant aggregation of the graphene nanoplatelets into bundles, which act as stress concentrators rather than effective reinforcement sites. Furthermore, the steric hindrance imposed by these aggregates during flow led to the formation of defects and holes, which reduce the effective load-bearing cross-sectional area and serve as initiation sites for premature crack propagation under tensile load. Dominant Factor: Although the crosslinked matrix and high-strength filler provide a theoretical basis for enhanced performance, the poor dispersion state resulting in aggregation and void formation is the dominant factor. These structural defects typically overwhelm the beneficial load-transfer effects of the nanofiller, qualitatively limiting the ultimate tensile strength relative to a well-dispersed composite system."
    },
    "analysis_without_hierarchical_structure": {
      "descriptive_text": "The composite material consists of an EPO-622 epoxy resin matrix reinforced with 1.5 wt% graphene nanoplatelets. Preparation involved dispersing the nanoplatelets in methyl ethyl ketone via ultrasonication for 90 minutes, followed by mixing with the epoxy resin for 90 minutes and a subsequent 90-minute ultrasonication step to ensure homogeneity. The mixture was vacuum degassed for 5 minutes to remove entrapped air and solvent, then consolidated via hot pressing at 1500 psi and 150°C for 30 minutes. Finally, the samples underwent a post-curing treatment at 140°C for 3 hours prior to ultimate tensile strength measurement via tensile testing.",
      "reasoning_analysis": "Increasing Factors: The incorporation of graphene nanoplatelets provides significant reinforcement due to their high intrinsic mechanical strength and aspect ratio, facilitating stress transfer from the epoxy matrix to the filler. Furthermore, the processing history includes hot pressing at 1500 psi, which minimizes void content and enhances consolidation, while the extended post-curing at 140°C for 3 hours maximizes the crosslink density of the epoxy network, thereby strengthening the matrix itself. Decreasing Factors: The use of methyl ethyl ketone as a dispersion solvent introduces a risk; if incomplete removal occurs during vacuum degassing or hot pressing, residual solvent could plasticize the matrix or create micro-voids upon evaporation, reducing load-bearing capacity. Additionally, prolonged ultrasonication totaling 180 minutes may potentially reduce the aspect ratio of the graphene nanoplatelets or induce defects, diminishing their reinforcement efficiency, and the lack of explicit surface functionalization on the GNPs may limit interfacial adhesion strength. Dominant Factor: The dominant factor is likely the synergistic effect of the high crosslink density achieved through post-curing and the mechanical reinforcement provided by the graphene nanoplatelets. Despite potential risks associated with solvent residue or aspect ratio reduction, the rigorous consolidation via hot pressing and the inherent strength of the nanofiller network qualitatively drive the UTS higher relative to a non-reinforced or poorly cured epoxy system."
    }
  },
  {
    "doi": null,
    "title": "EXPERIMENTAL INVESTIGATIONS INTO THE EFFECTS OF PROCESS PARAMETERS AND UV CURING ON THE TENSILE STRENGTH OF PROJECTION BASED STEREOLITHOGRAPHY",
    "year": null,
    "chemical_composition": {
      "repeat_unit_psmiles": null,
      "monomers": [
        {
          "name": "Phrozen Aqua-Gray 4K resin",
          "smiles": null,
          "ratio_value": null,
          "ratio_unit": null
        }
      ],
      "additives": [],
      "is_homopolymer": false
    },
    "processing_history": "Phrozen Sonic 4K Mini LCD printer (405 nm). Infill 100%, Exposure 8 s, Layer Height 30 μm. Post-curing: 0 min at 25°C using Form Cure. Tensile testing per ASTM D638 Type IV, Shimadzu AG-X plus.",
    "hierarchical_structure": "Layer-by-layer 3D printed structure, infill density 100%.",
    "properties": {
      "UTS": {
        "value": [
          20.081
        ],
        "unit": "MPa"
      }
    },
    "analysis_with_hierarchical_structure": {
      "descriptive_text": "The sample is composed of Phrozen Aqua-Gray 4K resin, a heterogeneous photopolymer system fabricated via LCD stereolithography using a 405 nm light source on a Phrozen Sonic 4K Mini printer. The processing protocol utilized a 30 μm layer height and 8 s exposure time per layer with 100% infill density to generate a solid, layer-by-layer 3D printed structure. No post-curing treatment was applied following fabrication, and the specimens were subsequently subjected to tensile testing according to ASTM D638 Type IV standards using a Shimadzu AG-X plus system.",
      "reasoning_analysis": "Increasing Factors: The 100% infill density eliminates macroscopic voids typically associated with sparse infill patterns, maximizing the effective load-bearing cross-sectional area and promoting uniform stress distribution. Additionally, the fine layer height of 30 μm enhances the resolution of the printed architecture and increases the interlayer contact area relative to thicker layers, which can facilitate better diffusion bonding between successive cured layers. Decreasing Factors: The absence of post-curing treatment is a critical processing deficit, as photopolymer networks often require secondary irradiation to achieve maximum degree of conversion and crosslink density; the lack thereof leaves unreacted monomers that act as plasticizers and weak points within the matrix. Furthermore, the inherent layer-by-layer hierarchical structure introduces anisotropy, where interlayer interfaces serve as potential planes of weakness compared to the intralayer strength, and surface roughness from the printing process may act as stress concentrators during tensile loading. Dominant Factor: The processing history, specifically the complete absence of post-curing, qualitatively dominates the final UTS behavior. While the 100% infill and fine layer height optimize the geometric integrity, the insufficient crosslink density resulting from the lack of post-cure fundamentally limits the intrinsic mechanical strength of the photopolymer matrix itself, thereby constraining the overall ultimate tensile strength regardless of the structural infill optimization."
    },
    "analysis_without_hierarchical_structure": {
      "descriptive_text": "The sample comprises Phrozen Aqua-Gray 4K resin, a proprietary photopolymer formulation. Specimens were fabricated via vat photopolymerization using a Phrozen Sonic 4K Mini LCD printer with a 405 nm light source, utilizing a layer height of 30 μm, an exposure time of 8 seconds, and 100% infill density. No post-curing treatment was applied, as the samples remained at 25°C for 0 minutes using a Form Cure unit, prior to tensile characterization performed according to ASTM D638 Type IV standards on a Shimadzu AG-X plus system.",
      "reasoning_analysis": "Increasing Factors: The utilization of 100% infill density ensures a solid internal structure without macroscopic voids, maximizing the effective cross-sectional area available for load bearing. Additionally, the fine layer height of 30 μm facilitates improved interlayer adhesion compared to coarser printing parameters, potentially enhancing strength along the build direction. Decreasing Factors: The complete absence of post-curing (0 minutes) is a critical limitation, as it prevents the maximization of double-bond conversion and crosslink density, leaving unreacted oligomers that may act as plasticizers or defect sites. Furthermore, the additive manufacturing process inherently introduces anisotropy, where interlayer bonding strength is typically inferior to the bulk material strength due to the layer-by-layer solidification mechanism. Dominant Factor: The lack of post-curing qualitatively dominates the mechanical performance; despite optimized printing parameters like infill and layer height, the incomplete polymerization network resulting from no secondary UV exposure fundamentally limits the ultimate tensile strength compared to a fully cured state."
    }
  },
  {
    "doi": null,
    "title": "EXPERIMENTAL INVESTIGATIONS INTO THE EFFECTS OF PROCESS PARAMETERS AND UV CURING ON THE TENSILE STRENGTH OF PROJECTION BASED STEREOLITHOGRAPHY",
    "year": null,
    "chemical_composition": {
      "repeat_unit_psmiles": null,
      "monomers": [
        {
          "name": "Phrozen Aqua-Gray 4K resin",
          "smiles": null,
          "ratio_value": null,
          "ratio_unit": null
        }
      ],
      "additives": [],
      "is_homopolymer": false
    },
    "processing_history": "Phrozen Sonic 4K Mini LCD printer (405 nm). Infill 100%, Exposure 8 s, Layer Height 30 μm. Post-curing: 0 min at 46°C using Form Cure. Tensile testing per ASTM D638 Type IV, Shimadzu AG-X plus.",
    "hierarchical_structure": "Layer-by-layer 3D printed structure, infill density 100%.",
    "properties": {
      "UTS": {
        "value": [
          20.081
        ],
        "unit": "MPa"
      }
    },
    "analysis_with_hierarchical_structure": {
      "descriptive_text": "The sample comprises a Phrozen Aqua-Gray 4K resin formulation, processed via vat photopolymerization using a Phrozen Sonic 4K Mini LCD printer with a 405 nm light source. The fabrication parameters included a layer height of 30 μm, an exposure time of 8 s per layer, and a nominal infill density of 100%. No thermal post-curing was applied following the printing process, and the final specimens were evaluated via tensile testing in accordance with ASTM D638 Type IV standards using a Shimadzu AG-X plus system. The resulting material possesses a layer-by-layer hierarchical structure characteristic of additive manufacturing with full internal material saturation.",
      "reasoning_analysis": "Increasing Factors: The 100% infill density ensures maximum material continuity within the XY plane, minimizing macroscopic voids that would otherwise act as stress concentrators and initiate premature failure. The specific exposure time of 8 s promotes sufficient initial polymerization to establish interlayer adhesion and basic network formation. Decreasing Factors: The complete absence of post-curing (0 min) implies incomplete monomer conversion, resulting in a lower crosslink density and the presence of unreacted species that plasticize the matrix, thereby reducing cohesive strength. Additionally, the layer-by-layer structure introduces anisotropic interfaces where interlayer bonding is typically weaker than intralayer strength, creating potential planes for delamination under tensile load. Dominant Factor: The insufficient network development due to the lack of post-curing qualitatively dominates the mechanical performance, as the reduced crosslink density and potential interlayer defects inherent to the as-printed state typically limit the Ultimate Tensile Strength below the theoretical maximum of the fully cured resin system, outweighing the benefits provided by the 100% infill geometry."
    },
    "analysis_without_hierarchical_structure": {
      "descriptive_text": "The material system comprises Phrozen Aqua-Gray 4K resin, a commercial photopolymer formulation processed via vat photopolymerization. Fabrication was executed using a Phrozen Sonic 4K Mini LCD printer equipped with a 405 nm light source, utilizing a layer height of 30 μm, an exposure time of 8 seconds, and 100% infill density to maximize structural continuity. Following the printing process, the specimen was subjected to a post-curing duration of 0 minutes at 46°C using a Form Cure unit, indicating no additional thermal or UV treatment was applied prior to mechanical characterization. Tensile properties were subsequently evaluated in accordance with ASTM D638 Type IV standards using a Shimadzu AG-X plus universal testing machine.",
      "reasoning_analysis": "Increasing Factors: The processing history specifies a 100% infill density, which eliminates internal macroscopic voids that typically act as stress concentrators, thereby maximizing the effective load-bearing cross-sectional area. Additionally, the use of a fine 30 μm layer height promotes improved inter-layer adhesion compared to thicker layers, potentially enhancing the isotropy of the mechanical response and reducing the likelihood of interfacial failure under tensile load. Decreasing Factors: The most critical limitation arises from the post-curing history of 0 minutes at 46°C, which indicates the absence of a secondary polymerization step. This lack of post-curing likely results in a lower degree of double-bond conversion, leaving unreacted monomers that act as plasticizers and reducing the overall crosslink density of the network. Furthermore, without post-cure homogenization, the interfaces between printed layers remain distinct weak points susceptible to delamination. Dominant Factor: The absence of post-curing is the dominant factor governing the UTS behavior. While the print parameters optimize the green state geometry, the mechanical integrity of photopolymer networks is fundamentally dependent on the final degree of conversion; the lack of additional UV or thermal energy input prevents the network from reaching its maximum crosslink density, qualitatively suppressing the UTS below the potential limits of the fully cured material system."
    }
  },
  {
    "doi": null,
    "title": "Effects of swelling on the mechanical properties of a pH-sensitive hydrogel for use in microfluidic devices",
    "year": 2003,
    "chemical_composition": {
      "repeat_unit_psmiles": null,
      "monomers": [
        {
          "name": "2-hydroxyethyl methacrylate",
          "smiles": "CC(=C)C(=O)OCCO",
          "ratio_value": null,
          "ratio_unit": null
        },
        {
          "name": "acrylic acid",
          "smiles": "C=CC(=O)O",
          "ratio_value": null,
          "ratio_unit": null
        }
      ],
      "additives": [
        {
          "name": "ethyleneglycol-dimethacrylate",
          "type": "crosslinker",
          "amount_value": 5,
          "amount_unit": "wt%"
        },
        {
          "name": "2,2-dimethoxy-2-phenyl-acetophenone",
          "type": "photoinitiator",
          "amount_value": null,
          "amount_unit": null
        }
      ],
      "is_homopolymer": false
    },
    "processing_history": "UV polymerization at 365 nm, 15 mW/cm2 for 2 min. Weight quantities of HEMA, AA, DMPA held constant. Conditioned 24 h in pH 7 phosphate buffer. Tensile test at 5 mm/min, 24 °C, Instron 5548. UTS = 1.26 ± 0.47 MPa.",
    "hierarchical_structure": "Hydrogel network, swollen at pH 7.",
    "properties": {
      "UTS": {
        "value": [
          1.26
        ],
        "unit": "MPa"
      }
    },
    "analysis_with_hierarchical_structure": {
      "descriptive_text": "The sample consists of a copolymer network derived from 2-hydroxyethyl methacrylate and acrylic acid monomers, crosslinked with 5 wt% ethyleneglycol-dimethacrylate and initiated by 2,2-dimethoxy-2-phenyl-acetophenone. The material was synthesized via UV polymerization at 365 nm with an intensity of 15 mW/cm² for 2 minutes, followed by conditioning for 24 hours in a pH 7 phosphate buffer. Characterized as a swollen hydrogel network at physiological pH, the mechanical properties were evaluated via tensile testing at a crosshead speed of 5 mm/min and 24 °C using an Instron 5548 apparatus.",
      "reasoning_analysis": "Increasing Factors: The incorporation of 5 wt% ethyleneglycol-dimethacrylate introduces covalent crosslinks within the polymer network, which restricts chain slippage and facilitates stress distribution across the matrix, inherently enhancing mechanical integrity. The copolymerization of HEMA and AA creates a continuous covalent backbone capable of bearing load. Decreasing Factors: The conditioning in pH 7 phosphate buffer leads to the ionization of acrylic acid carboxyl groups, generating electrostatic repulsion that drives significant network swelling. This high degree of swelling increases the water content, which acts as a potent plasticizer, drastically reducing intermolecular friction and effective chain density. Additionally, the hydrophilic nature of the HEMA units promotes water uptake, further diluting the polymer network and lowering the load-bearing capacity. Dominant Factor: While the crosslinker provides structural coherence, the dominant factor governing the UTS is the highly swollen state induced by the pH 7 environment. The osmotic pressure from ionized acrylic acid groups and the plasticizing effect of the absorbed water significantly diminish the effective polymer volume fraction, qualitatively limiting the ultimate tensile strength to values characteristic of soft hydrogels rather than rigid plastics."
    },
    "analysis_without_hierarchical_structure": {
      "descriptive_text": "The sample comprises a copolymer network synthesized from 2-hydroxyethyl methacrylate and acrylic acid monomers using 2,2-dimethoxy-2-phenyl-acetophenone as a photoinitiator and 5 wt% ethyleneglycol-dimethacrylate as a crosslinker. Polymerization was initiated via UV irradiation at 365 nm with an intensity of 15 mW/cm² for 2 minutes, maintaining constant weight quantities of the reactive components. Following synthesis, the material was conditioned for 24 hours in a pH 7 phosphate buffer before undergoing tensile testing at a crosshead speed of 5 mm/min at 24 °C using an Instron 5548 universal testing machine.",
      "reasoning_analysis": "Increasing Factors: The inclusion of 5 wt% ethyleneglycol-dimethacrylate introduces covalent crosslinks that form a three-dimensional network, effectively restricting polymer chain slippage and enhancing load transfer capabilities. Additionally, the presence of hydroxyl groups in the hydroxyethyl methacrylate units and carboxyl groups in the acrylic acid units facilitates interchain hydrogen bonding, which contributes to cohesive strength. Decreasing Factors: The conditioning history involving immersion in a pH 7 phosphate buffer for 24 hours leads to significant water uptake, where water molecules act as potent plasticizers by increasing free volume and segmental mobility. Furthermore, at pH 7, the acrylic acid carboxyl groups are deprotonated, generating electrostatic repulsion that swells the network and reduces the effective density of load-bearing chains. Dominant Factor: The plasticization and swelling effects resulting from the aqueous buffer conditioning qualitatively dominate the mechanical behavior. While the crosslinked architecture provides baseline structural integrity, the high degree of hydration in the equilibrated hydrogel state drastically reduces the ultimate tensile strength relative to the dry polymer network."
    }
  },
  {
    "doi": null,
    "title": "Mechanical Properties and Tensile Fatigue of Graphene Nanoplatelets Reinforced Polymer Nanocomposites",
    "year": 2013,
    "chemical_composition": {
      "repeat_unit_psmiles": null,
      "monomers": [
        {
          "name": "EPO-622 Epoxy Resin",
          "smiles": null,
          "ratio_value": null,
          "ratio_unit": null
        }
      ],
      "additives": [
        {
          "name": "Graphene nanoplatelets",
          "type": "filler",
          "amount_value": 0.5,
          "amount_unit": "wt%"
        }
      ],
      "is_homopolymer": false
    },
    "processing_history": "GNPs dispersed in MEK via ultrasonication for 90 minutes, mixed with epoxy resin for 90 minutes, ultrasonicated for 90 minutes. Vacuum degassed for 5 minutes. Hot pressed at 1500 psi and 150°C for 30 minutes. Post-cured at 140°C for 3 hours. Ultimate tensile strength measured via tensile testing.",
    "hierarchical_structure": "GNPs aggregated to form bundles. Aggregates sterically hinder polymer flow, resulting in formation of defects and holes.",
    "properties": {
      "UTS": {
        "value": [
          61.11
        ],
        "unit": "MPa"
      }
    },
    "analysis_with_hierarchical_structure": {
      "descriptive_text": "The composite material comprises an EPO-622 epoxy resin matrix reinforced with 0.5 wt% graphene nanoplatelets (GNPs). Preparation involved dispersing the GNPs in methyl ethyl ketone (MEK) via ultrasonication for 90 minutes, followed by mixing with the epoxy resin and an additional 90-minute ultrasonication step. The mixture was vacuum degassed for 5 minutes, hot pressed at 1500 psi and 150°C for 30 minutes, and post-cured at 140°C for 3 hours. Structural analysis indicates that the GNPs aggregated into bundles, which sterically hindered polymer flow during processing and resulted in the formation of internal defects and holes within the cured network.",
      "reasoning_analysis": "Increasing Factors: The formation of a crosslinked thermoset network from the EPO-622 epoxy resin provides a rigid baseline mechanical integrity. The inclusion of graphene nanoplatelets offers theoretical reinforcement potential due to their high intrinsic modulus and aspect ratio, which can facilitate stress transfer from the matrix to the filler. Additionally, the hot pressing at 1500 psi and the prolonged post-curing at 140°C likely maximize crosslinking density and initially consolidate the material, contributing to higher matrix strength. Decreasing Factors: The hierarchical structure reveals that the GNPs aggregated to form bundles rather than achieving individual exfoliation. These aggregates act as potent stress concentrators that initiate premature failure under tensile load. Furthermore, the aggregation sterically hindered polymer flow during the hot pressing stage, leading to the formation of defects and holes. These voids reduce the effective load-bearing cross-sectional area and serve as crack initiation sites, severely compromising the ultimate tensile strength. Dominant Factor: Although the epoxy crosslinking and theoretical filler reinforcement suggest potential strength enhancements, the observed morphological deficiencies, specifically the GNP aggregation and the resulting processing-induced defects and holes, qualitatively dominate the mechanical behavior. The stress concentration effects caused by the filler bundles and the reduction in material continuity due to voids are likely to outweigh the reinforcement benefits, leading to a UTS that is compromised relative to a defect-free neat epoxy or a well-dispersed nanocomposite."
    },
    "analysis_without_hierarchical_structure": {
      "descriptive_text": "The composite material consists of an EPO-622 epoxy resin matrix reinforced with 0.5 wt% graphene nanoplatelets. Processing involved dispersing the nanoplatelets in methyl ethyl ketone via ultrasonication for 90 minutes, mixing with the epoxy resin for 90 minutes, and ultrasonating again for 90 minutes. The mixture was vacuum degassed for 5 minutes, hot pressed at 1500 psi and 150°C for 30 minutes, and post-cured at 140°C for 3 hours prior to ultimate tensile strength measurement via tensile testing.",
      "reasoning_analysis": "Increasing Factors: The addition of graphene nanoplatelets provides high-aspect-ratio reinforcement that facilitates load transfer and crack deflection, inherently strengthening the epoxy matrix. Additionally, the hot pressing at 1500 psi minimizes void content, and the thermal curing cycle promotes high crosslink density, both of which enhance mechanical integrity. Decreasing Factors: The prolonged ultrasonication totaling 180 minutes risks fragmenting the nanoplatelets, reducing their aspect ratio and reinforcement potential, and may induce premature thermal degradation of the resin. Furthermore, lack of specific surface functionalization on the graphene could result in weak interfacial adhesion, promoting stress concentration and slippage. Dominant Factor: The thermal curing and high-pressure consolidation process is the dominant factor, as it establishes the fundamental crosslinked network structure and minimizes defects within the matrix; while the filler offers reinforcement, the baseline ultimate tensile strength is primarily dictated by the integrity of the cured epoxy network and the absence of processing-induced voids."
    }
  },
  {
    "doi": null,
    "title": "EXPERIMENTAL INVESTIGATIONS INTO THE EFFECTS OF PROCESS PARAMETERS AND UV CURING ON THE TENSILE STRENGTH OF PROJECTION BASED STEREOLITHOGRAPHY",
    "year": null,
    "chemical_composition": {
      "repeat_unit_psmiles": null,
      "monomers": [
        {
          "name": "Phrozen Beige low-irritation resin",
          "smiles": null,
          "ratio_value": null,
          "ratio_unit": null
        }
      ],
      "additives": [],
      "is_homopolymer": false
    },
    "processing_history": "Phrozen Sonic 4K Mini LCD printer (405 nm). Infill 100%, Exposure 8 s, Layer Height 30 μm. Post-curing: 120 min at 53°C using Form Cure. Tensile testing per ASTM D638 Type IV, Shimadzu AG-X plus.",
    "hierarchical_structure": "Layer-by-layer 3D printed structure, infill density 100%.",
    "properties": {
      "UTS": {
        "value": [
          37.011
        ],
        "unit": "MPa"
      }
    },
    "analysis_with_hierarchical_structure": {
      "descriptive_text": "The sample comprises a Phrozen Beige low-irritation photopolymer resin system fabricated via vat photopolymerization using a Phrozen Sonic 4K Mini LCD printer with a 405 nm light source. The specimen was produced with a layer height of 30 μm, an exposure time of 8 seconds per layer, and a solid infill density of 100%, resulting in a layered hierarchical structure. Following printing, the material underwent post-curing for 120 minutes at 53°C using a Form Cure unit to ensure complete conversion. Mechanical characterization was subsequently performed via tensile testing in accordance with ASTM D638 Type IV standards using a Shimadzu AG-X plus universal testing machine.",
      "reasoning_analysis": "Increasing Factors: The extensive post-curing regimen (120 min at 53°C) significantly increases the degree of conversion and crosslinking density within the photopolymer network, thereby enhancing the intrinsic load-bearing capacity and ultimate tensile strength of the matrix. Additionally, the 100% infill density eliminates macroscopic voids within the bulk material, ensuring a continuous load path across the specimen cross-section. Decreasing Factors: The layer-by-layer fabrication method introduces structural anisotropy, where interlayer interfaces may act as stress concentrators or planes of weakness susceptible to delamination under tensile load. Furthermore, the highly crosslinked nature of cured photopolymer resins often results in brittle behavior, limiting plastic deformation prior to failure. Dominant Factor: The degree of conversion and crosslinking density achieved through the aggressive post-curing process qualitatively dominates the final UTS behavior, as the integrity of the covalent network is the primary prerequisite for stress transfer, although the layered morphology imposes an upper bound on performance relative to isotropic bulk materials."
    },
    "analysis_without_hierarchical_structure": {
      "descriptive_text": "The sample comprises a Phrozen Beige low-irritation photopolymer resin system, characterized as a formulated mixture rather than a single homopolymer. Specimens were fabricated using a Phrozen Sonic 4K Mini LCD printer operating at a 405 nm wavelength, with processing parameters optimized to 100% infill density, an 8-second exposure time per layer, and a layer height of 30 μm. Following initial fabrication, the samples underwent a thermal post-curing treatment for 120 minutes at 53°C using a Form Cure unit to maximize conversion. Mechanical characterization was subsequently performed via tensile testing adhering to ASTM D638 Type IV standards using a Shimadzu AG-X plus universal testing machine.",
      "reasoning_analysis": "Increasing Factors: The processing history significantly contributes to potential strength enhancement through the use of 100% infill density, which eliminates macroscopic internal voids, and a fine layer height of 30 μm, which promotes improved interlayer diffusion and bonding along the build axis. Furthermore, the extended thermal post-curing regimen of 120 minutes at 53°C drives higher degrees of monomer conversion and crosslinking density, thereby reinforcing the polymer network and increasing load-bearing capacity. Decreasing Factors: The chemical composition designated as low-irritation resin may utilize monomers or oligomers optimized for biocompatibility rather than maximum mechanical performance, potentially resulting in a lower intrinsic strength compared to standard engineering photopolymers. Additionally, the additive manufacturing process inherently introduces anisotropy, where interlayer boundaries act as stress concentration points susceptible to delamination, and excessive crosslinking from prolonged post-curing could induce brittleness, reducing the material's ability to undergo plastic deformation before failure. Dominant Factor: The thermal post-curing process qualitatively dominates the final UTS behavior, as the degree of conversion achieved during this stage dictates the final crosslinking density and network integrity; while the low-irritation chemistry sets a baseline ceiling, the extent to which the green state is transformed into a fully cured network determines whether the material realizes its potential strength or remains compromised by uncured regions."
    }
  },
  {
    "doi": null,
    "title": "Effects of swelling on the mechanical properties of a pH-sensitive hydrogel for use in microfluidic devices",
    "year": 2003,
    "chemical_composition": {
      "repeat_unit_psmiles": null,
      "monomers": [
        {
          "name": "2-hydroxyethyl methacrylate",
          "smiles": "CC(=C)C(=O)OCCO",
          "ratio_value": null,
          "ratio_unit": null
        },
        {
          "name": "acrylic acid",
          "smiles": "C=CC(=O)O",
          "ratio_value": null,
          "ratio_unit": null
        }
      ],
      "additives": [
        {
          "name": "ethyleneglycol-dimethacrylate",
          "type": "crosslinker",
          "amount_value": 4,
          "amount_unit": "wt%"
        },
        {
          "name": "2,2-dimethoxy-2-phenyl-acetophenone",
          "type": "photoinitiator",
          "amount_value": null,
          "amount_unit": null
        }
      ],
      "is_homopolymer": false
    },
    "processing_history": "UV polymerization at 365 nm, 15 mW/cm2 for 2 min. Weight quantities of HEMA, AA, DMPA held constant. Conditioned 24 h in pH 7 phosphate buffer. Tensile test at 5 mm/min, 24 °C, Instron 5548. UTS = 0.79 ± 0.05 MPa.",
    "hierarchical_structure": "Hydrogel network, swollen at pH 7.",
    "properties": {
      "UTS": {
        "value": [
          0.79
        ],
        "unit": "MPa"
      }
    },
    "analysis_with_hierarchical_structure": {
      "descriptive_text": "The sample comprises a copolymer network synthesized from 2-hydroxyethyl methacrylate and acrylic acid monomers, incorporating 4 wt% ethyleneglycol-dimethacrylate as a crosslinker and 2,2-dimethoxy-2-phenyl-acetophenone as a photoinitiator. Polymerization was induced via UV exposure at 365 nm with an intensity of 15 mW/cm² for 2 minutes, after which the material was conditioned for 24 hours in a pH 7 phosphate buffer to achieve a swollen hydrogel network state. Mechanical characterization was performed using tensile testing at a crosshead speed of 5 mm/min at 24 °C on an Instron 5548 system.",
