Repository: hhtrick/HHT-code

# HHT training framework

This directory contains model training, embedding precomputation, inference, article-level baselines and the curated datasets. All commands below assume that the working directory is `train_code/`.

## 3. Datasets and fixed partitions

Each main dataset is a JSON array at `dataset/{property}/{property}.json`. Entries contain source metadata, `chemical_composition`, `processing_history`, `hierarchical_structure`, `properties`, and two generated-analysis objects. Targets are stored as `properties[property]["value"]`; source metadata and target values are not predictive input fields.

| Property | Train | Validation | Test | Total |
|---|---:|---:|---:|---:|

File: train_code/dataset/UTS/UTS.json (part 163 of 292)
[
      "reasoning_analysis": "Increasing Factors: The incorporation of 4 wt% ethyleneglycol-dimethacrylate establishes a covalent crosslinked network structure, which prevents viscous flow and chain slippage under load, thereby enhancing the ultimate tensile strength relative to a linear polymer. Additionally, potential hydrogen bonding interactions between the hydroxyl groups of the 2-hydroxyethyl methacrylate units and the carboxyl groups of the acrylic acid contribute to physical crosslinking that reinforces the network. Decreasing Factors: The conditioning in pH 7 phosphate buffer results in a swollen hydrogel state where water molecules act as a potent plasticizer, increasing free volume and screening intermolecular interactions, which drastically reduces load-bearing capacity. Furthermore, at pH 7, the acrylic acid units are ionized to carboxylate anions, generating electrostatic repulsion that expands the network mesh size and decreases the effective polymer chain density per unit cross-sectional area available to bear stress. Dominant Factor: The plasticization effect of the absorbed water combined with the electrostatic repulsion from ionized acrylic acid groups at neutral pH qualitatively dominates the mechanical behavior. These factors significantly reduce the effective polymer concentration and intermolecular friction, overriding the strengthening contributions of the covalent crosslinks and resulting in a soft, low-strength hydrogel material compared to its dry counterpart."
    },
    "analysis_without_hierarchical_structure": {
      "descriptive_text": "The sample consists of a copolymer network derived from 2-hydroxyethyl methacrylate and acrylic acid monomers. The formulation incorporates 4 wt% ethyleneglycol-dimethacrylate as a crosslinking agent and 2,2-dimethoxy-2-phenyl-acetophenone as a photoinitiator. Polymerization was initiated via UV exposure at 365 nm with an intensity of 15 mW/cm^2 for 2 minutes. Following synthesis, the specimens were conditioned for 24 hours in a pH 7 phosphate buffer to equilibrate hydration prior to mechanical testing. Ultimate tensile strength was evaluated using an Instron 5548 universal testing machine at a crosshead speed of 5 mm/min and a controlled temperature of 24 °C.",
      "reasoning_analysis": "Increasing Factors: The incorporation of 4 wt% ethyleneglycol-dimethacrylate introduces covalent crosslinks that restrict chain slippage and prevent viscous flow under load, thereby enhancing structural integrity. Additionally, the presence of hydroxyl groups from 2-hydroxyethyl methacrylate and carboxylic acid groups from acrylic acid facilitates extensive intermolecular hydrogen bonding, which contributes to cohesive energy density and resistance to deformation. Decreasing Factors: The conditioning history in pH 7 phosphate buffer is critical, as the pH exceeds the pKa of acrylic acid, leading to ionization of carboxyl groups and significant electrostatic repulsion that swells the network. This hydration introduces water molecules that act as potent plasticizers, increasing free volume and lubricating chain segments, which drastically reduces intermolecular friction and load-bearing capacity. Dominant Factor: While the covalent crosslinking and hydrogen bonding provide a baseline network structure, the plasticization and swelling effects induced by the aqueous buffer conditioning qualitatively dominate the mechanical response. The material behaves as a hydrated hydrogel rather than a dry glassy polymer, resulting in a significantly reduced ultimate tensile strength compared to the dry state due to the overwhelming reduction in chain-chain interactions caused by water uptake."
    }
  },
  {
    "doi": null,
    "title": "Effects of swelling on the mechanical properties of a pH-sensitive hydrogel for use in microfluidic devices",
    "year": 2003,
    "chemical_composition": {
      "repeat_unit_psmiles": null,
      "monomers": [
        {
          "name": "2-hydroxyethyl methacrylate",
          "smiles": "CC(=C)C(=O)OCCO",
          "ratio_value": null,
          "ratio_unit": null
        },
        {
          "name": "acrylic acid",
          "smiles": "C=CC(=O)O",
          "ratio_value": null,
          "ratio_unit": null
        }
      ],
      "additives": [
        {
          "name": "ethyleneglycol-dimethacrylate",
          "type": "crosslinker",
          "amount_value": 20,
          "amount_unit": "wt%"
        },
        {
          "name": "2,2-dimethoxy-2-phenyl-acetophenone",
          "type": "photoinitiator",
          "amount_value": null,
          "amount_unit": null
        }
      ],
      "is_homopolymer": false
    },
    "processing_history": "UV polymerization at 365 nm, 15 mW/cm2 for 2 min. Weight quantities of HEMA, AA, DMPA held constant. Conditioned 24 h in pH 7 phosphate buffer. Tensile test at 5 mm/min, 24 °C, Instron 5548. UTS = 14 ± 5 MPa.",
    "hierarchical_structure": "Hydrogel network, swollen at pH 7.",
    "properties": {
      "UTS": {
        "value": [
          14
        ],
        "unit": "MPa"
      }
    },
    "analysis_with_hierarchical_structure": {
      "descriptive_text": "The sample comprises a copolymer network synthesized from 2-hydroxyethyl methacrylate and acrylic acid monomers, incorporating 20 wt% ethyleneglycol-dimethacrylate as a crosslinking agent and 2,2-dimethoxy-2-phenyl-acetophenone as a photoinitiator. Fabrication involved UV polymerization at 365 nm with an intensity of 15 mW/cm² for 2 minutes, followed by equilibration for 24 hours in a pH 7 phosphate buffer to achieve a swollen hydrogel network state. Mechanical evaluation was conducted via tensile testing at a crosshead speed of 5 mm/min and 24 °C using an Instron 5548 system.",
      "reasoning_analysis": "Increasing Factors: The incorporation of 20 wt% ethyleneglycol-dimethacrylate establishes a high crosslinking density within the network, which significantly restricts polymer chain slippage and viscous flow under load, thereby enhancing the load-bearing capacity. Additionally, the covalent network structure formed during UV polymerization prevents macroscopic dissolution and provides elastic restoring forces that contribute to tensile strength. Decreasing Factors: The conditioning in pH 7 phosphate buffer results in a swollen hydrogel state where water molecules act as potent plasticizers, increasing free volume and reducing intermolecular friction between polymer chains. Furthermore, the ionization of acrylic acid groups at pH 7 introduces electrostatic repulsion that expands the network, reducing the effective polymer density per unit volume and potentially creating stress concentrations. Dominant Factor: While the high crosslink density provides the necessary structural integrity to prevent dissolution, the swollen state induced by the buffer conditioning and polyelectrolyte effect is the dominant factor qualitatively limiting the ultimate tensile strength; the plasticization by water drastically reduces the material's resistance to deformation compared to its dry counterpart, defining the mechanical behavior as that of a soft, hydrated network rather than a rigid plastic."
    },
    "analysis_without_hierarchical_structure": {
      "descriptive_text": "The material is a crosslinked copolymer network synthesized from 2-hydroxyethyl methacrylate and acrylic acid monomers. Polymerization was initiated using 2,2-dimethoxy-2-phenyl-acetophenone as a photoinitiator under UV irradiation at 365 nm with an intensity of 15 mW/cm² for 2 minutes. The formulation included ethyleneglycol-dimethacrylate as a crosslinking agent at a concentration of 20 wt%. Following synthesis, the samples were conditioned for 24 hours in a pH 7 phosphate buffer prior to mechanical characterization. Ultimate tensile strength was determined via tensile testing performed at a crosshead speed of 5 mm/min and a temperature of 24 °C using an Instron 5548 universal testing machine.",
      "reasoning_analysis": "Increasing Factors: The incorporation of ethyleneglycol-dimethacrylate at 20 wt% establishes a high covalent crosslink density, which restricts chain slippage and enhances load transfer across the network, intrinsically driving the UTS higher. Additionally, the presence of hydroxyl groups from 2-hydroxyethyl methacrylate and carboxylic acid groups from acrylic acid facilitates extensive intermolecular hydrogen bonding, acting as physical crosslinks that further reinforce the material structure. Decreasing Factors: The conditioning history in pH 7 phosphate buffer introduces water molecules into the polymer matrix, which act as plasticizers by increasing free volume and screening intermolecular interactions, thereby reducing the effective stress required for chain mobilization and failure. Furthermore, rapid UV polymerization may introduce structural heterogeneities or localized stress concentrations that could serve as initiation sites for fracture. Dominant Factor: The high covalent crosslink density provided by the 20 wt% ethyleneglycol-dimethacrylate is the dominant factor, as it defines the fundamental network integrity required to sustain tensile load; while buffer conditioning plasticizes the matrix, the dense covalent network prevents viscous flow and maintains a solid-state mechanical response capable of exhibiting measurable ultimate tensile strength."
    }
  },
  {
    "doi": null,
    "title": "Physical properties of carboxymethyl cellulose based nano-biocomposites with Graphene nano-platelets",
    "year": 2015,
    "chemical_composition": {
      "repeat_unit_psmiles": null,
      "monomers": [
        {
          "name": "Carboxymethyl cellulose",
          "smiles": null,
          "ratio_value": null,
          "ratio_unit": null
        }
      ],
      "additives": [
        {
          "name": "Glycerol",
          "type": "plasticizer",
          "amount_value": 0.7,
          "amount_unit": "ml"
        }
      ],
      "is_homopolymer": true
    },
    "processing_history": "1.5 g CMC powder mixed with 80 ml distilled water, heated at 80 °C for 10 min. 20 ml distilled water and 0.7 ml glycerol added, agitated at 80 °C for 20 min. Sonicated for 30 min. 100 ml poured into glass plate, dried at 55 °C for 18 h. UTS measured by tensile machine (STM-1/SANTAM) at 5 mm/min, ASTM D882-91, samples conditioned for 24 h at 55% RH.",
    "hierarchical_structure": "Amorphous structure.",
    "properties": {
      "UTS": {
        "value": [
          7.74
        ],
        "unit": "MPa"
      }
    },
    "analysis_with_hierarchical_structure": {
      "descriptive_text": "The sample consists of an amorphous carboxymethyl cellulose (CMC) homopolymer film fabricated via solution casting. The preparation involved dispersing CMC powder in distilled water and heating at 80 °C, followed by the addition of glycerol as a plasticizer and further agitation at the same temperature. The solution was sonicated for 30 minutes to ensure homogeneity before being cast onto a glass plate and dried at 55 °C for 18 hours. Prior to mechanical characterization, the films were conditioned for 24 hours at 55% relative humidity, and the Ultimate Tensile Strength (UTS) was determined using a tensile machine at a crosshead speed of 5 mm/min according to ASTM D882-91 standards.",
      "reasoning_analysis": "Increasing Factors: The inherent rigidity of the cellulose backbone and the presence of hydroxyl and carboxymethyl groups facilitate intermolecular hydrogen bonding, which provides cohesive energy density necessary for load transfer. Additionally, the sonication step during processing likely enhanced solution homogeneity, minimizing micro-voids or agglomerates that could act as stress concentrators during tensile loading. Decreasing Factors: The incorporation of glycerol acts as a significant plasticizer, penetrating the polymer matrix to increase free volume and disrupt intermolecular hydrogen bonding, thereby facilitating chain slippage and reducing tensile strength. The confirmed amorphous structure lacks the reinforcing contribution of crystalline domains, and the conditioning at 55% relative humidity allows hygroscopic water absorption, which functions as a secondary plasticizer to further depress mechanical integrity. Dominant Factor: While the polymer backbone offers intrinsic strength, the combined plasticizing effects of the added glycerol and absorbed moisture, coupled with the lack of crystalline reinforcement in the amorphous structure, qualitatively dominate the material behavior, leading to a reduction in UTS relative to unplasticized, semi-crystalline cellulose derivatives."
    },
    "analysis_without_hierarchical_structure": {
      "descriptive_text": "The sample consists of a carboxymethyl cellulose (CMC) homopolymer matrix plasticized with glycerol. The material was prepared via a solution casting technique wherein 1.5 g of CMC powder was dispersed in 80 ml of distilled water and heated at 80 °C for 10 minutes. Subsequently, 20 ml of distilled water containing 0.7 ml of glycerol was added to the mixture, followed by agitation at 80 °C for 20 minutes and sonication for 30 minutes to ensure homogeneity. The resulting 100 ml solution was cast into a glass plate and dried at 55 °C for 18 hours to form films. Prior to mechanical characterization, the samples were conditioned for 24 hours at 55% relative humidity, and the Ultimate Tensile Strength (UTS) was determined using a tensile machine operating at a crosshead speed of 5 mm/min in accordance with ASTM D882-91 standards.",
      "reasoning_analysis": "Increasing Factors: The intrinsic chemical structure of carboxymethyl cellulose features extensive hydroxyl and carboxymethyl groups capable of forming a dense intermolecular hydrogen bonding network, which provides a foundational baseline for mechanical integrity. Furthermore, the processing history involving thermal agitation at 80 °C and prolonged sonication promotes uniform dispersion of the polymer chains and eliminates aggregates, reducing stress concentration points that would otherwise initiate premature failure. Decreasing Factors: The addition of 0.7 ml of glycerol acts as a potent plasticizer that intercalates between polymer chains, disrupting the intermolecular hydrogen bonding network and increasing free volume, which facilitates chain slippage under load and reduces the stress required for failure. Additionally, the hydrophilic nature of the CMC backbone combined with conditioning at 55% relative humidity allows for moisture absorption, where water molecules further plasticize the matrix and weaken interchain interactions. Dominant Factor: While the homogeneous processing enhances structural consistency, the dominant factor governing the UTS behavior is the plasticization effect induced by both the exogenous glycerol and the endogenous moisture uptake; these factors qualitatively reduce the intermolecular friction and load-bearing capacity of the hydrogen bonding network relative to a rigid, unplasticized state."
    }
  },
  {
    "doi": null,
    "title": "Mechanical Properties and Tensile Fatigue of Graphene Nanoplatelets Reinforced Polymer Nanocomposites",
    "year": 2013,
    "chemical_composition": {
      "repeat_unit_psmiles": null,
      "monomers": [
        {
          "name": "EPO-622 Epoxy Resin",
          "smiles": null,
          "ratio_value": null,
          "ratio_unit": null
        }
      ],
      "additives": [
        {
          "name": "Carbon fiber fabric",
          "type": "reinforcement",
          "amount_value": null,
          "amount_unit": null
        }
      ],
      "is_homopolymer": false
    },
    "processing_history": "Carbon fiber fabric permeated with epoxy resin solution. Dried at 83°C for 3 hours to evaporate solvent. Thirteen prepregs piled, hot pressed at 1500 psi and 150°C for 30 minutes. Post-cured at 140°C for 3 hours. Static tensile strength derived from fatigue test baseline (100% TS).",
    "hierarchical_structure": "Carbon fiber reinforced epoxy laminate. Fracture surface shows extracted carbon fibers, implying weak adhesion between fibers and resin. Delamination observed.",
    "properties": {
      "UTS": {
        "value": [
          419.3
        ],
        "unit": "MPa"
      }
    },
    "analysis_with_hierarchical_structure": {
      "descriptive_text": "The sample comprises a carbon fiber reinforced epoxy laminate system utilizing EPO-622 epoxy resin as the matrix phase. The manufacturing protocol involved permeating carbon fiber fabric with an epoxy resin solution, followed by drying at 83°C for 3 hours to facilitate solvent evaporation. Thirteen prepreg layers were subsequently stacked and consolidated through hot pressing at 1500 psi and 150°C for 30 minutes, followed by a post-cure treatment at 140°C for 3 hours. Microstructural characterization identifies the material as a laminate where fracture surface analysis reveals extracted carbon fibers and observed delamination, indicating specific interfacial behaviors between the reinforcement and the cured resin matrix.",
      "reasoning_analysis": "Increasing Factors: The incorporation of carbon fiber fabric provides high intrinsic tensile strength and stiffness, serving as the primary load-bearing component within the composite. The hot pressing stage at 1500 psi promotes consolidation and minimizes void content, while the post-curing cycle at 140°C enhances the crosslinking density of the epoxy matrix, thereby improving its cohesive strength and thermal stability. Decreasing Factors: The fracture surface evidence of extracted carbon fibers indicates weak interfacial adhesion between the fiber reinforcement and the epoxy matrix, which severely limits stress transfer efficiency. Additionally, the observed delamination suggests poor interlaminar shear strength, creating planes of weakness that facilitate premature failure under tensile loading. Dominant Factor: Despite the high strength of the individual constituents and the optimized thermal curing profile, the weak fiber-matrix interfacial adhesion is the dominant factor governing the UTS. The inability to effectively transfer load from the matrix to the fibers due to interfacial failure means the composite cannot realize the theoretical strength potential of the carbon reinforcement, leading to failure via fiber pull-out rather than fiber fracture."
    },
    "analysis_without_hierarchical_structure": {
      "descriptive_text": "The material system comprises an EPO-622 epoxy resin matrix reinforced with carbon fiber fabric. Fabrication began by permeating the carbon fiber fabric with an epoxy resin solution, which was subsequently dried at 83°C for 3 hours to remove residual solvent. Thirteen prepreg layers were stacked and consolidated via hot pressing at 1500 psi and 150°C for 30 minutes, followed by a post-curing treatment at 140°C for 3 hours to complete the crosslinking network. The ultimate tensile strength was evaluated based on the static tensile strength derived from a fatigue test baseline.",
      "reasoning_analysis": "Increasing Factors: The incorporation of carbon fiber fabric acts as the primary load-bearing component, significantly enhancing the ultimate tensile strength through efficient stress transfer from the weaker epoxy matrix to the high-strength fibers. The hot pressing stage at 1500 psi promotes thorough consolidation and void reduction, while the subsequent post-curing at 140°C maximizes the crosslink density of the epoxy matrix, improving its cohesive strength and interfacial adhesion. Decreasing Factors: Residual solvent remaining after the initial 83°C drying step could vaporize during hot pressing, creating micro-voids that act as stress concentrators and initiate premature failure. Additionally, the multi-layer stacking of thirteen prepregs introduces potential interlaminar weaknesses where delamination might occur under tensile load if fiber alignment or wetting is imperfect. Dominant Factor: The high specific strength of the continuous carbon fiber reinforcement combined with the high-pressure consolidation during hot pressing qualitatively dominates the mechanical response, ensuring that the composite strength far exceeds that of the neat epoxy matrix, provided the interface remains intact."
    }
  },
  {
    "doi": null,
    "title": "Mechanical Properties and Tensile Fatigue of Graphene Nanoplatelets Reinforced Polymer Nanocomposites",
    "year": 2013,
    "chemical_composition": {
      "repeat_unit_psmiles": null,
      "monomers": [
        {
          "name": "EPO-622 Epoxy Resin",
          "smiles": null,
          "ratio_value": null,
          "ratio_unit": null
        }
      ],
      "additives": [
        {
          "name": "Graphene nanoplatelets",
          "type": "filler",
          "amount_value": 1.0,
          "amount_unit": "wt%"
        }
      ],
      "is_homopolymer": false
    },
    "processing_history": "GNPs dispersed in MEK via ultrasonication for 90 minutes, mixed with epoxy resin for 90 minutes, ultrasonicated for 90 minutes. Vacuum degassed for 5 minutes. Hot pressed at 1500 psi and 150°C for 30 minutes. Post-cured at 140°C for 3 hours. Ultimate tensile strength measured via tensile testing.",
    "hierarchical_structure": "GNPs aggregated to form bundles. Aggregates sterically hinder polymer flow, resulting in formation of defects and holes.",
    "properties": {
      "UTS": {
        "value": [
          55.59
        ],
        "unit": "MPa"
      }
    },
    "analysis_with_hierarchical_structure": {
      "descriptive_text": "The sample comprises an EPO-622 epoxy resin matrix reinforced with 1.0 wt% graphene nanoplatelets (GNPs). Fabrication involved dispersing GNPs in methyl ethyl ketone (MEK) via ultrasonication for 90 minutes, mixing with the epoxy resin for 90 minutes, and undergoing a further 90-minute ultrasonication step. The mixture was vacuum degassed for 5 minutes, hot pressed at 1500 psi and 150°C for 30 minutes, and post-cured at 140°C for 3 hours. Hierarchical structural analysis indicated that the GNPs aggregated to form bundles, where these aggregates sterically hindered polymer flow during processing, resulting in the formation of defects and holes within the composite, with ultimate tensile strength subsequently measured via tensile testing.",
      "reasoning_analysis": "Increasing Factors: The highly crosslinked network formed by the EPO-622 epoxy resin during the extended post-curing cycle provides a rigid matrix with high cohesive strength. The application of 1500 psi during hot pressing promotes consolidation and reduces bulk porosity, while the intrinsic high modulus and strength of the graphene nanoplatelets offer theoretical reinforcement potential if effectively loaded. Decreasing Factors: The hierarchical structure reveals that GNPs aggregated into bundles, which act as stress concentrators rather than effective load-bearing elements. These aggregates sterically hindered polymer flow, directly causing the formation of defects and holes (voids) that reduce the effective load-bearing cross-sectional area and serve as initiation sites for catastrophic crack propagation. Additionally, the use of MEK solvent introduces the risk of residual voids if evaporation was incomplete despite vacuum degassing. Dominant Factor: The presence of processing-induced defects and filler agglomeration qualitatively dominates the mechanical behavior. The stress concentration effects from GNP bundles and the reduction in structural integrity due to voids likely outweigh the theoretical reinforcement benefits of the 1.0 wt% graphene, limiting the UTS relative to a well-dispersed composite system."
    },
    "analysis_without_hierarchical_structure": {
      "descriptive_text": "The composite sample comprises an EPO-622 epoxy resin matrix reinforced with 1.0 wt% graphene nanoplatelets. The fabrication process began with dispersing the nanoplatelets in methyl ethyl ketone via ultrasonication for 90 minutes, followed by mixing with the epoxy resin for 90 minutes and a further 90-minute ultrasonication step. After vacuum degassing for 5 minutes, the mixture was hot pressed at 1500 psi and 150°C for 30 minutes, followed by a post-curing cycle at 140°C for 3 hours, before ultimate tensile strength was evaluated via tensile testing.",
      "reasoning_analysis": "Increasing Factors: The inclusion of graphene nanoplatelets provides a high-strength reinforcement phase that facilitates load transfer within the epoxy matrix, while the extensive ultrasonication promotes exfoliation and uniform dispersion to minimize stress concentrations. The thermal processing history, specifically the hot pressing at 150°C and subsequent post-curing at 140°C, significantly increases the crosslinking density of the epoxy network, enhancing the intrinsic strength of the matrix, while the 1500 psi pressure reduces void content to improve structural integrity. Decreasing Factors: The absence of specific coupling agents may lead to weak interfacial adhesion between the graphene and the epoxy, risking premature debonding under tensile load. Furthermore, the prolonged ultrasonication risks mechanically fragmenting the nanoplatelets, reducing their aspect ratio and reinforcement efficiency, and the use of MEK solvent introduces the possibility of residual plasticization or micro-void formation if not completely evaporated during thermal processing. Dominant Factor: The dominant factor influencing the UTS is the synergistic effect of the high crosslink density achieved through the rigorous thermal post-curing regimen and the mechanical reinforcement from the dispersed nanoplatelets, as the high-pressure molding and extensive dispersion efforts likely mitigate void formation and agglomeration risks enough to allow the matrix strengthening and filler load-bearing capacity to qualitatively drive the UTS higher relative to a poorly processed or neat resin baseline."
    }
  },
  {
    "doi": null,
    "title": "Mechanical Properties and Tensile Fatigue of Graphene Nanoplatelets Reinforced Polymer Nanocomposites",
    "year": 2013,
    "chemical_composition": {
      "repeat_unit_psmiles": null,
      "monomers": [
        {
          "name": "EPO-622 Epoxy Resin",
          "smiles": null,
          "ratio_value": null,
          "ratio_unit": null
        }
      ],
      "additives": [
        {
          "name": "Carbon fiber fabric",
          "type": "reinforcement",
          "amount_value": null,
          "amount_unit": null
        },
        {
          "name": "Graphene nanoplatelets",
          "type": "filler",
          "amount_value": 0.25,
          "amount_unit": "wt%"
        }
      ],
      "is_homopolymer": false
    },
    "processing_history": "Carbon fiber fabric permeated with GNPs/epoxy resin solution. Dried at 83°C for 3 hours to evaporate solvent. Thirteen prepregs piled, hot pressed at 1500 psi and 150°C for 30 minutes. Post-cured at 140°C for 3 hours. Static tensile strength derived from fatigue test baseline (100% TS).",
    "hierarchical_structure": "Carbon fiber reinforced epoxy laminate with GNPs. Adhesion between fibers and resin significantly improved. GNPs suppress formation of microcracks during cyclic loading.",
    "properties": {
      "UTS": {
        "value": [
          446.38
        ],
        "unit": "MPa"
      }
    },
    "analysis_with_hierarchical_structure": {
      "descriptive_text": "The material system consists of an EPO-622 epoxy resin matrix reinforced with carbon fiber fabric and incorporated with 0.25 wt% graphene nanoplatelets as a nanoscale filler. Preparation involved permeating the carbon fiber fabric with a graphene nanoplatelet/epoxy resin solution, followed by drying at 83°C for 3 hours to evaporate the solvent. Thirteen prepregs were subsequently piled and consolidated via hot pressing at 1500 psi and 150°C for 30 minutes, followed by a post-curing cycle at 140°C for 3 hours to ensure complete crosslinking. The resulting hierarchical structure is a carbon fiber reinforced epoxy laminate where the incorporation of graphene nanoplatelets significantly improves adhesion between the fibers and the resin matrix while suppressing microcrack formation, with static tensile strength derived from the fatigue test baseline.",
      "reasoning_analysis": "Increasing Factors: The continuous carbon fiber fabric serves as the primary load-bearing component, providing substantial reinforcement that drastically elevates the Ultimate Tensile Strength (UTS) compared to the neat epoxy matrix. The addition of 0.25 wt% graphene nanoplatelets enhances interfacial adhesion between the fibers and the resin, facilitating more efficient stress transfer and suppressing microcrack propagation during loading. Furthermore, the hot pressing at 1500 psi minimizes void content within the laminate, and the post-curing at 140°C maximizes the crosslink density of the epoxy matrix, both contributing to improved structural integrity and strength. Decreasing Factors: The inherent brittleness of the cured thermoset epoxy matrix may limit the overall strain-to-failure, potentially leading to catastrophic failure once matrix cracking initiates before the fibers reach their full theoretical capacity. Additionally, despite the low loading concentration, any imperfect dispersion of graphene nanoplatelets could introduce local stress concentration points within the resin-rich regions that might act as initiation sites for failure. Dominant Factor: The continuous carbon fiber reinforcement is the dominant factor governing the UTS, as the composite strength is primarily dependent on the fiber volume fraction and alignment according to rule-of-mixtures principles. However, the processing-induced improvements in interfacial adhesion via graphene nanoplatelets and void reduction via hot pressing are critical secondary factors that ensure the theoretical strength of the fibers is effectively realized in the bulk laminate."
    },
    "analysis_without_hierarchical_structure": {
      "descriptive_text": "The composite material consists of an EPO-622 epoxy resin matrix reinforced with carbon fiber fabric and modified with 0.25 wt% graphene nanoplatelets. Preparation involved permeating the carbon fiber fabric with a graphene nanoplatelet and epoxy resin solution, followed by drying at 83°C for 3 hours to evaporate the solvent. Thirteen prepregs were stacked and consolidated via hot pressing at 1500 psi and 150°C for 30 minutes, subsequently undergoing a post-cure treatment at 140°C for 3 hours to finalize the network structure.",
      "reasoning_analysis": "Increasing Factors: The primary driver for enhanced UTS is the carbon fiber fabric reinforcement, which possesses significantly higher intrinsic tensile strength than the epoxy matrix and carries the majority of the applied load. The addition of graphene nanoplatelets improves the interfacial shear strength between the fibers and the matrix, facilitating more efficient stress transfer, while the hot pressing cycle ensures proper impregnation and minimizes void defects. Furthermore, the post-curing process increases the crosslink density of the epoxy network, enhancing matrix rigidity and thermal stability. Decreasing Factors: Potential agglomeration of graphene nanoplatelets could act as stress concentration sites, initiating premature microcracking under load. Additionally, incomplete solvent evaporation during the drying phase could leave residual voids that reduce the effective load-bearing cross-sectional area, and thermal expansion mismatches between the constituents during cooling may introduce residual internal stresses. Dominant Factor: The continuous carbon fiber reinforcement is the qualitatively dominant factor determining the UTS. While the matrix curing and nanofiller inclusion optimize interfacial mechanics and matrix performance, the macroscopic ultimate tensile strength is fundamentally governed by the high-strength carbon fiber architecture within the composite system."
    }
  },
  {
    "doi": null,
    "title": "Effects of swelling on the mechanical properties of a pH-sensitive hydrogel for use in microfluidic devices",
    "year": 2003,
    "chemical_composition": {
      "repeat_unit_psmiles": null,
      "monomers": [
        {
          "name": "2-hydroxyethyl methacrylate",
          "smiles": "CC(=C)C(=O)OCCO",
          "ratio_value": null,
          "ratio_unit": null
        },
        {
          "name": "acrylic acid",
          "smiles": "C=CC(=O)O",
          "ratio_value": null,
          "ratio_unit": null
        }
      ],
      "additives": [
        {
          "name": "ethyleneglycol-dimethacrylate",
          "type": "crosslinker",
          "amount_value": 10,
          "amount_unit": "wt%"
        },
        {
          "name": "2,2-dimethoxy-2-phenyl-acetophenone",
          "type": "photoinitiator",
          "amount_value": null,
          "amount_unit": null
        }
      ],
      "is_homopolymer": false
    },
    "processing_history": "UV polymerization at 365 nm, 15 mW/cm2 for 2 min. Weight quantities of HEMA, AA, DMPA held constant. Conditioned 24 h in pH 7 phosphate buffer. Tensile test at 5 mm/min, 24 °C, Instron 5548. UTS = 1.55 ± 0.64 MPa.",
    "hierarchical_structure": "Hydrogel network, swollen at pH 7.",
    "properties": {
      "UTS": {
        "value": [
          1.55
        ],
        "unit": "MPa"
      }
    },
    "analysis_with_hierarchical_structure": {
      "descriptive_text": "The material is a copolymer hydrogel network synthesized from 2-hydroxyethyl methacrylate and acrylic acid monomers, incorporating 10 wt% ethyleneglycol-dimethacrylate as a crosslinker and 2,2-dimethoxy-2-phenyl-acetophenone as a photoinitiator. The network was formed through UV polymerization at 365 nm with an intensity of 15 mW/cm² for 2 minutes. Prior to mechanical evaluation, the sample was conditioned for 24 hours in a pH 7 phosphate buffer to achieve a swollen state. Ultimate tensile strength was subsequently determined via tensile testing at a crosshead speed of 5 mm/min and 24 °C using an Instron 5548 system.",
      "reasoning_analysis": "Increasing Factors: The incorporation of 10 wt% ethyleneglycol-dimethacrylate establishes a covalently crosslinked network structure, which prevents viscous flow and enables stress transfer across the polymer chains, inherently enhancing mechanical integrity. Additionally, hydrogen bonding interactions arising from the hydroxyl groups in 2-hydroxyethyl methacrylate and the carboxyl groups in acrylic acid provide physical crosslinking points that reinforce the network. Decreasing Factors: The conditioning in pH 7 phosphate buffer results in a swollen hydrogel state where water acts as a potent plasticizer, significantly increasing free volume and chain mobility while reducing the effective polymer volume fraction bearing the load. Furthermore, at pH 7, the acrylic acid units are ionized to carboxylates, generating electrostatic repulsion that expands the network mesh size and further diminishes intermolecular cohesive forces. Dominant Factor: The plasticization and volume expansion associated with the swollen hydrogel state qualitatively dominate the mechanical response; despite the reinforcing effects of covalent crosslinking and hydrogen bonding, the high solvent content and electrostatic repulsion drastically reduce the effective density of load-bearing chains, limiting the ultimate tensile strength to values characteristic of soft, hydrated networks rather than rigid bulk polymers."
    },
    "analysis_without_hierarchical_structure": {
      "descriptive_text": "The sample comprises a copolymer network derived from 2-hydroxyethyl methacrylate and acrylic acid monomers, formulated with 10 wt% ethyleneglycol-dimethacrylate as a crosslinker and 2,2-dimethoxy-2-phenyl-acetophenone as a photoinitiator. Fabrication was achieved through UV polymerization at 365 nm with an intensity of 15 mW/cm² for 2 minutes, keeping the weight quantities of the reactive components constant. Prior to mechanical characterization, the specimens were conditioned for 24 hours in a pH 7 phosphate buffer, and the ultimate tensile strength was subsequently evaluated using an Instron 5548 at a crosshead speed of 5 mm/min and a temperature of 24 °C.",
      "reasoning_analysis": "Increasing Factors: The incorporation of 10 wt% ethyleneglycol-dimethacrylate introduces covalent crosslinks that restrict chain slippage and enhance network integrity, directly contributing to higher ultimate tensile strength. Furthermore, the presence of hydroxyl groups from 2-hydroxyethyl methacrylate and carboxyl groups from acrylic acid facilitates extensive intermolecular hydrogen bonding, which increases cohesive energy density and resistance to deformation. Decreasing Factors: The processing history involves conditioning the sample in a pH 7 phosphate buffer for 24 hours, which introduces water molecules into the hydrophilic polymer matrix; this acts as a plasticizer by increasing free volume and shielding intermolecular hydrogen bonds, thereby significantly reducing the stress required for failure. Additionally, the flexible ethylene glycol spacer within the crosslinker allows for greater segmental mobility compared to rigid crosslinking agents, potentially lowering the modulus and strength. Dominant Factor: While the covalent crosslinking and hydrogen bonding provide the fundamental structural framework necessary for load bearing, the plasticization effect induced by the aqueous buffer conditioning is the dominant factor; the absorption of water swells the network and drastically reduces intermolecular friction, qualitatively governing the final mechanical performance by lowering the ultimate tensile strength relative to the dry state potential."
    }
  },
  {
    "doi": null,
    "title": "EXPERIMENTAL INVESTIGATIONS INTO THE EFFECTS OF PROCESS PARAMETERS AND UV CURING ON THE TENSILE STRENGTH OF PROJECTION BASED STEREOLITHOGRAPHY",
    "year": null,
    "chemical_composition": {
      "repeat_unit_psmiles": null,
      "monomers": [
        {
          "name": "Phrozen Aqua-Gray 4K resin",
          "smiles": null,
          "ratio_value": null,
          "ratio_unit": null
        }
      ],
      "additives": [],
      "is_homopolymer": false
    },
    "processing_history": "Phrozen Sonic 4K Mini LCD printer (405 nm). Infill 100%, Exposure 8 s, Layer Height 30 μm. Post-curing: 30 min at 25°C using Form Cure. Tensile testing per ASTM D638 Type IV, Shimadzu AG-X plus.",
    "hierarchical_structure": "Layer-by-layer 3D printed structure, infill density 100%.",
    "properties": {
      "UTS": {
        "value": [
          23.465
        ],
        "unit": "MPa"
      }
    },
    "analysis_with_hierarchical_structure": {
      "descriptive_text": "The sample comprises Phrozen Aqua-Gray 4K resin, a commercial photopolymer formulation, fabricated via vat photopolymerization using a Phrozen Sonic 4K Mini LCD printer operating at a wavelength of 405 nm. The specimens were produced with a layer height of 30 μm, an exposure time of 8 seconds per layer, and 100% infill density to ensure structural continuity. Following fabrication, the samples underwent post-curing for 30 minutes at 25°C using a Form Cure unit to maximize conversion. Mechanical characterization was performed via tensile testing according to ASTM D638 Type IV standards using a Shimadzu AG-X plus universal testing machine, reflecting the inherent layer-by-layer anisotropic architecture typical of additive manufacturing processes.",
