Repository: hhtrick/HHT-code

# HHT training framework

This directory contains model training, embedding precomputation, inference, article-level baselines and the curated datasets. All commands below assume that the working directory is `train_code/`.

## 3. Datasets and fixed partitions

Each main dataset is a JSON array at `dataset/{property}/{property}.json`. Entries contain source metadata, `chemical_composition`, `processing_history`, `hierarchical_structure`, `properties`, and two generated-analysis objects. Targets are stored as `properties[property]["value"]`; source metadata and target values are not predictive input fields.

| Property | Train | Validation | Test | Total |
|---|---:|---:|---:|---:|

File: train_code/dataset/UTS/UTS.json (part 164 of 292)
[
      "reasoning_analysis": "Increasing Factors: The post-curing process promotes further radical polymerization, increasing the crosslinking density of the photopolymer network which enhances the cohesive strength and load-bearing capacity of the bulk material. Additionally, the 100% infill density minimizes macroscopic voids within the raster pattern, ensuring a maximal effective cross-sectional area for stress transfer during tensile loading. Decreasing Factors: The layer-by-layer fabrication method introduces interlayer interfaces where chain entanglement and covalent bonding between successive layers may be incomplete compared to the intralayer bulk, creating planes of weakness that facilitate crack propagation. Furthermore, the relatively low temperature of the post-cure may limit segmental mobility required for stress relaxation and optimal network rearrangement, potentially leaving residual internal stresses or unreacted monomers that act as plasticizers. Dominant Factor: While the post-curing treatment enhances the intrinsic strength of the resin matrix, the structural anisotropy inherent to the layer-by-layer architecture is the dominant factor governing the UTS; the mechanical integrity is ultimately limited by the interlayer adhesion strength rather than the bulk polymer strength, as failure typically initiates at these process-induced interfaces under tensile load."
    },
    "analysis_without_hierarchical_structure": {
      "descriptive_text": "The sample comprises Phrozen Aqua-Gray 4K resin, a commercial photopolymer formulation, fabricated using additive manufacturing techniques. Specifically, the material was processed via a Phrozen Sonic 4K Mini LCD printer utilizing a 405 nm light source with a layer height of 30 μm, an exposure time of 8 s, and 100% infill density to ensure structural continuity. Following fabrication, the specimens underwent post-curing for 30 min at 25°C using a Form Cure unit to maximize conversion. Mechanical characterization was subsequently performed via tensile testing in accordance with ASTM D638 Type IV standards using a Shimadzu AG-X plus universal testing machine.",
      "reasoning_analysis": "Increasing Factors: The processing history specifies 100% infill density, which minimizes macroscopic voids and ensures material continuity throughout the gauge length, thereby supporting load transfer. Additionally, the fine layer height of 30 μm improves interlayer adhesion compared to thicker layers, while the post-curing step initiates further crosslinking reactions that strengthen the polymer network. Decreasing Factors: The layered nature of LCD printing introduces anisotropic interfaces that can act as stress concentrators or delamination planes under tensile load, potentially reducing UTS relative to isotropic bulk materials. Furthermore, the post-curing temperature of 25°C is relatively mild, which may limit the final degree of conversion compared to thermal post-curing, leaving residual monomers that could plasticize the network or create weak points. Dominant Factor: The degree of conversion and crosslink density achieved during the post-curing process qualitatively dominates the final UTS behavior, as the integrity of the covalent network dictates the intrinsic strength of the matrix before anisotropic structural defects become the primary failure mode."
    }
  },
  {
    "doi": null,
    "title": "Synergetic Effects of Mechanical Properties on Graphene Nanoplatelet and Multiwalled Carbon Nanotube Hybrids Reinforced Epoxy/Carbon Fiber Composites",
    "year": 2015,
    "chemical_composition": {
      "repeat_unit_psmiles": null,
      "monomers": [
        {
          "name": "EPO-622 epoxy resin",
          "smiles": null,
          "ratio_value": null,
          "ratio_unit": null
        },
        {
          "name": "2-ethyl-4-methylimidazole hardener",
          "smiles": null,
          "ratio_value": null,
          "ratio_unit": null
        }
      ],
      "additives": [],
      "is_homopolymer": false
    },
    "processing_history": "Mixed with EPO-622 epoxy resin and 2-ethyl-4-methylimidazole hardener. Hot pressed at 1500 psi and 150°C for 30 min. Post-cured at 140°C for 3 h. Tensile strength measured.",
    "hierarchical_structure": "Amorphous epoxy matrix. Neat resin without nanofillers.",
    "properties": {
      "UTS": {
        "value": [
          54.9
        ],
        "unit": "MPa"
      }
    },
    "analysis_with_hierarchical_structure": {
      "descriptive_text": "The sample comprises an amorphous epoxy matrix synthesized from EPO-622 epoxy resin and a 2-ethyl-4-methylimidazole hardener. This neat resin system, containing no nanofillers or additional additives, was manufactured by mixing the constituent components followed by hot pressing at 1500 psi and 150°C for 30 minutes. To optimize network formation, the material underwent a post-curing treatment at 140°C for 3 hours before tensile strength characterization.",
      "reasoning_analysis": "Increasing Factors: The formation of a dense covalent network through the reaction between the epoxy resin and the imidazole hardener significantly enhances load-bearing capacity by restricting chain slippage. Additionally, the hot pressing at 1500 psi minimizes void content and microstructural defects, while the extended post-curing cycle ensures high conversion rates, both of which contribute to higher ultimate tensile strength. Decreasing Factors: The absence of reinforcing fillers or fibers in this neat resin configuration limits stress transfer mechanisms compared to composite systems. Furthermore, the amorphous nature of the matrix lacks crystalline domains that could otherwise provide physical reinforcement, and the high crosslink density may induce brittleness, potentially facilitating crack propagation under tensile load. Dominant Factor: The structural integrity achieved through the specific thermal processing history, particularly the post-curing and pressure application, dominates the mechanical response by maximizing the crosslink density and minimizing defects, thereby defining the UTS ceiling for this unreinforced epoxy network."
    },
    "analysis_without_hierarchical_structure": {
      "descriptive_text": "The sample comprises a crosslinked thermoset network synthesized from EPO-622 epoxy resin and 2-ethyl-4-methylimidazole hardener. Preparation involved mixing the resin and hardener followed by hot pressing at 1500 psi and 150°C for 30 minutes to facilitate initial curing and consolidation. The material was subsequently subjected to a post-curing treatment at 140°C for 3 hours to complete the crosslinking reaction prior to the measurement of tensile strength.",
      "reasoning_analysis": "Increasing Factors: The processing history involves hot pressing at 1500 psi, which significantly consolidates the material and minimizes void content, thereby reducing stress concentration sites that typically initiate failure. Furthermore, the post-curing step at 140°C for 3 hours ensures a high degree of conversion and crosslink density within the epoxy-imidazole network, enhancing the cohesive strength of the matrix. The use of 2-ethyl-4-methylimidazole as a hardener promotes an efficient crosslinking reaction, contributing to a rigid network structure capable of withstanding high tensile loads. Decreasing Factors: The chemical composition indicates a neat resin system without reinforcing fillers or toughening agents, which inherently limits the ultimate tensile strength compared to fiber-reinforced composites. Additionally, the high crosslink density achieved through post-curing, while beneficial for modulus, restricts polymer chain mobility and plastic deformation capabilities, potentially leading to brittle fracture behavior that caps the maximum stress the material can sustain before failure. Dominant Factor: The thermal and pressure processing history qualitatively dominates the final UTS behavior. The combination of high-pressure consolidation and thorough post-curing optimizes the network integrity and minimizes structural defects, allowing the material to achieve the maximum intrinsic tensile strength possible for this specific neat epoxy formulation."
    }
  },
  {
    "doi": null,
    "title": "Relationship between mechanical properties of one-step self-etch adhesives and water sorption",
    "year": 2009,
    "chemical_composition": {
      "repeat_unit_psmiles": null,
      "monomers": [
        {
          "name": "4-MET",
          "smiles": "CC(=C)C(=O)OCCOC(=O)c1cccc(C(=O)O)c1",
          "ratio_value": null,
          "ratio_unit": null
        },
        {
          "name": "phosphate ester monomer",
          "smiles": null,
          "ratio_value": null,
          "ratio_unit": null
        },
        {
          "name": "UDMA",
          "smiles": null,
          "ratio_value": null,
          "ratio_unit": null
        }
      ],
      "additives": [
        {
          "name": "micro-filler",
          "type": "filler",
          "amount_value": null,
          "amount_unit": null
        },
        {
          "name": "photo-initiator",
          "type": "initiator",
          "amount_value": null,
          "amount_unit": null
        },
        {
          "name": "acetone",
          "type": "solvent",
          "amount_value": null,
          "amount_unit": null
        },
        {
          "name": "water",
          "type": "solvent",
          "amount_value": null,
          "amount_unit": null
        }
      ],
      "is_homopolymer": false
    },
    "processing_history": "Solvents evaporated with dental air syringe for 10 min at 3.8 kgf/cm2. Poured into dumbbell-shaped silicone molds (10 mm x 0.5 mm, gauge 5 mm). Light-cured for 180 s (XL3000, >600 mW/cm2). Stored in anhydrous calcium sulfate for 24 h, then immersed in distilled water for 24 h (Wet condition). UTS measured by microtensile testing (Vitrodyne V 1000) at cross-head speed 0.6 mm/min.",
    "hierarchical_structure": "Amorphous polymer network with micro-filler, water-sorbed/swollen.",
    "properties": {
      "UTS": {
        "value": [
          17.3
        ],
        "unit": "MPa"
      }
    },
    "analysis_with_hierarchical_structure": {
      "descriptive_text": "The sample comprises an amorphous polymer network reinforced with micro-filler, synthesized from a copolymer system of 4-MET, a phosphate ester monomer, and UDMA initiated by a photo-initiator. Prepared initially in acetone and water, the solvents were evaporated using a dental air syringe under pressure before casting into dumbbell-shaped silicone molds and light-curing for 180 seconds at high intensity. Following curing, the specimens were stored in anhydrous calcium sulfate for 24 hours and subsequently immersed in distilled water for 24 hours to achieve a water-sorbed swollen state prior to microtensile characterization.",
      "reasoning_analysis": "Increasing Factors: The creation of a densely crosslinked network through the UDMA and multifunctional monomers restricts polymer chain mobility and slippage, fundamentally enhancing the material's load-bearing capacity. The inclusion of micro-filler particles acts as a reinforcing phase that can obstruct crack propagation and distribute stress, while the high-intensity light curing ensures a high degree of monomer conversion, maximizing the structural integrity of the network. Decreasing Factors: The immersion in distilled water induces significant plasticization, where water molecules penetrate the matrix to increase free volume and disrupt intermolecular interactions, thereby reducing tensile strength. Additionally, the ester linkages present in 4-MET and UDMA are susceptible to hydrolytic degradation in wet environments, and any incomplete solvent evaporation could introduce voids that act as stress concentrators during tensile loading. Dominant Factor: The water-sorbed swollen state qualitatively dominates the final UTS behavior. While the crosslinked network and filler reinforcement provide a robust baseline structure, the plasticizing effect of water absorption and the potential for hydrolytic chain scission in the ester-based backbone under wet conditioning significantly compromise the intermolecular forces, leading to a net reduction in ultimate tensile strength relative to the dry cured state."
    },
    "analysis_without_hierarchical_structure": {
      "descriptive_text": "The polymer sample comprises a copolymer system synthesized from 4-MET, a phosphate ester monomer, and UDMA, incorporated with micro-filler particles and a photo-initiator. Acetone and water were utilized as solvents during formulation. The preparation involved evaporating the solvents with a dental air syringe at 3.8 kgf/cm2 for 10 minutes, followed by casting into dumbbell-shaped silicone molds. The specimens were light-cured for 180 seconds at an intensity greater than 600 mW/cm2, stored in anhydrous calcium sulfate for 24 hours, and subsequently immersed in distilled water for 24 hours to simulate wet conditions. Ultimate Tensile Strength was evaluated using microtensile testing at a cross-head speed of 0.6 mm/min.",
      "reasoning_analysis": "Increasing Factors: The inclusion of UDMA provides a rigid urethane backbone and multifunctional crosslinking sites that establish a dense polymer network, inherently enhancing mechanical cohesion and load transfer capabilities. The addition of micro-filler particles serves as a reinforcement phase, restricting crack propagation and improving stress distribution throughout the matrix. Furthermore, the prolonged high-intensity light-curing process promotes a high degree of conversion, maximizing crosslink density and structural integrity. Decreasing Factors: The presence of hydrophilic monomers such as 4-MET and phosphate esters increases the susceptibility of the matrix to water absorption, which acts as a plasticizer to reduce intermolecular friction and chain stiffness. Additionally, despite solvent evaporation steps, any residual acetone or water could create micro-voids acting as stress concentrators. The specific processing history involving immersion in distilled water prior to testing induces hydrolytic degradation and swelling, significantly weakening the polymer-filler interface and the matrix itself. Dominant Factor: While the crosslinked network and filler reinforcement provide a robust structural foundation, the environmental conditioning via water immersion is the dominant factor governing the final UTS. The plasticization effect and potential hydrolytic weakening caused by water uptake in the hydrophilic copolymer matrix qualitatively override the strengthening contributions of the fillers and crosslinks, resulting in a UTS determined primarily by the compromised wet-state mechanical properties."
    }
  },
  {
    "doi": null,
    "title": "EXPERIMENTAL INVESTIGATIONS INTO THE EFFECTS OF PROCESS PARAMETERS AND UV CURING ON THE TENSILE STRENGTH OF PROJECTION BASED STEREOLITHOGRAPHY",
    "year": null,
    "chemical_composition": {
      "repeat_unit_psmiles": null,
      "monomers": [
        {
          "name": "Phrozen Aqua-Gray 4K resin",
          "smiles": null,
          "ratio_value": null,
          "ratio_unit": null
        }
      ],
      "additives": [],
      "is_homopolymer": false
    },
    "processing_history": "Phrozen Sonic 4K Mini LCD printer (405 nm). Infill 100%, Exposure 8 s, Layer Height 30 μm. Post-curing: 60 min at 25°C using Form Cure. Tensile testing per ASTM D638 Type IV, Shimadzu AG-X plus.",
    "hierarchical_structure": "Layer-by-layer 3D printed structure, infill density 100%.",
    "properties": {
      "UTS": {
        "value": [
          26.936
        ],
        "unit": "MPa"
      }
    },
    "analysis_with_hierarchical_structure": {
      "descriptive_text": "The sample comprises a Phrozen Aqua-Gray 4K resin formulation fabricated via vat photopolymerization using a Phrozen Sonic 4K Mini LCD printer with a 405 nm light source. Specimens were produced with a 30 μm layer height, 8 s exposure time per layer, and 100% infill density to ensure structural continuity. Following fabrication, the samples underwent post-curing for 60 minutes at 25°C using a Form Cure unit to maximize network conversion. Mechanical characterization was conducted via tensile testing according to ASTM D638 Type IV standards using a Shimadzu AG-X plus universal testing machine.",
      "reasoning_analysis": "Increasing Factors: The post-curing process at 25°C for 60 minutes drives the degree of conversion higher, increasing the crosslinking density of the polymer network which inherently enhances load-bearing capacity and UTS. Additionally, the 100% infill density minimizes internal macro-voids, ensuring a continuous load path across the specimen cross-section, while the fine 30 μm layer height promotes better interlayer diffusion and bonding compared to thicker layers. Decreasing Factors: The layer-by-layer fabrication history introduces anisotropic interfaces between printed slices, which act as potential planes of weakness where stress concentration can initiate failure, typically resulting in lower UTS compared to isotropic injection-molded counterparts. Furthermore, any incomplete conversion of the photopolymer resin, despite post-curing, may leave residual monomers that act as plasticizers or defects within the network, reducing the effective strength. Dominant Factor: While the high crosslinking density achieved through post-curing establishes a robust intrinsic network strength, the layer-by-layer structural morphology is the dominant factor qualitatively defining the final UTS behavior, as the interlayer adhesion quality ultimately limits the material's performance relative to its bulk chemical potential."
    },
    "analysis_without_hierarchical_structure": {
      "descriptive_text": "The material system comprises Phrozen Aqua-Gray 4K resin, a complex photopolymer formulation characterized as a non-homopolymer mixture. Specimens were fabricated via vat photopolymerization using a Phrozen Sonic 4K Mini LCD printer with 405 nm irradiation, setting the infill density to 100%, exposure time to 8 seconds, and layer height to 30 μm. Following printing, the samples underwent a post-curing process for 60 minutes at 25°C using a Form Cure unit, and mechanical evaluation was conducted via tensile testing adhering to ASTM D638 Type IV standards on a Shimadzu AG-X plus instrument.",
      "reasoning_analysis": "Increasing Factors: The processing history specifies a 100% infill density, which eliminates macroscopic internal voids and ensures a continuous load-bearing cross-section, thereby enhancing the UTS. Additionally, the fine layer height of 30 μm increases the interlayer contact area, promoting better adhesion between printed layers compared to thicker layers, while the 60-minute post-curing cycle drives higher monomer conversion and crosslink density within the thermoset network, intrinsically strengthening the material matrix. Decreasing Factors: The additive manufacturing process inherently introduces anisotropy, where interlayer bonds in the Z-direction often present weaker interfaces compared to the bulk material, potentially limiting the UTS relative to isotropically molded counterparts. Furthermore, the post-curing temperature of 25°C is relatively mild, which may not achieve the maximum possible conversion degree compared to elevated temperature curing, potentially leaving residual unreacted groups that could act as defects. Dominant Factor: The degree of crosslinking and network conversion achieved through the combined UV exposure and post-curing history qualitatively dominates the UTS behavior, as the fundamental structural integrity of this thermoset system relies primarily on the density of the covalent network rather than the geometric infill parameters alone."
    }
  },
  {
    "doi": null,
    "title": "Relationship between mechanical properties of one-step self-etch adhesives and water sorption",
    "year": 2009,
    "chemical_composition": {
      "repeat_unit_psmiles": null,
      "monomers": [
        {
          "name": "UDMA",
          "smiles": null,
          "ratio_value": null,
          "ratio_unit": null
        },
        {
          "name": "PENTA",
          "smiles": null,
          "ratio_value": null,
          "ratio_unit": null
        },
        {
          "name": "methacrylate resins",
          "smiles": null,
          "ratio_value": null,
          "ratio_unit": null
        }
      ],
      "additives": [
        {
          "name": "cetylamine hydrofluoride",
          "type": "additive",
          "amount_value": null,
          "amount_unit": null
        },
        {
          "name": "photo-initiator",
          "type": "initiator",
          "amount_value": null,
          "amount_unit": null
        },
        {
          "name": "water",
          "type": "solvent",
          "amount_value": null,
          "amount_unit": null
        },
        {
          "name": "acetone",
          "type": "solvent",
          "amount_value": null,
          "amount_unit": null
        }
      ],
      "is_homopolymer": false
    },
    "processing_history": "Solvents evaporated with dental air syringe for 10 min at 3.8 kgf/cm2. Poured into dumbbell-shaped silicone molds (10 mm x 0.5 mm, gauge 5 mm). Light-cured for 180 s (XL3000, >600 mW/cm2). Stored in anhydrous calcium sulfate for 24 h, then immersed in distilled water for 24 h (Wet condition). UTS measured by microtensile testing (Vitrodyne V 1000) at cross-head speed 0.6 mm/min.",
    "hierarchical_structure": "Amorphous polymer network, water-sorbed/swollen.",
    "properties": {
      "UTS": {
        "value": [
          35.0
        ],
        "unit": "MPa"
      }
    },
    "analysis_with_hierarchical_structure": {
      "descriptive_text": "The sample comprises a copolymer network synthesized from UDMA, PENTA, and methacrylate resins, supplemented with cetylamine hydrofluoride and a photo-initiator system. Prepared using water and acetone solvents, the mixture underwent solvent evaporation via a dental air syringe at 3.8 kgf/cm² for 10 minutes before being cast into dumbbell-shaped silicone molds. Polymerization was induced by light-curing for 180 seconds using an XL3000 unit at an intensity exceeding 600 mW/cm², resulting in an amorphous polymer network. Following curing, specimens were desiccated in anhydrous calcium sulfate for 24 hours and subsequently immersed in distilled water for 24 hours to achieve a water-sorbed, swollen state prior to microtensile testing on a Vitrodyne V 1000 at a cross-head speed of 0.6 mm/min.",
      "reasoning_analysis": "Increasing Factors: The incorporation of multifunctional monomers like UDMA and PENTA promotes a high crosslink density within the amorphous network, which restricts chain slippage and enhances the material's intrinsic load-bearing capability. Additionally, the dedicated solvent evaporation step prior to curing minimizes void formation and reduces initial plasticizer content, supporting a more cohesive polymer matrix. Decreasing Factors: The immersion in distilled water induces significant swelling and plasticization, where water molecules penetrate the network to disrupt intermolecular forces and increase free volume, thereby softening the matrix. Residual solvents such as acetone, if not fully evaporated, could further act as plasticizers, while the absence of crystalline domains or rigid fillers limits reinforcement mechanisms. Dominant Factor: Although the crosslinked architecture provides essential structural integrity, the dominant factor governing the final UTS is the hygroscopic conditioning; the plasticizing effect of water sorption in the swollen state qualitatively compromises the intermolecular cohesion established during curing, leading to a net reduction in tensile strength relative to the dry cured network."
    },
    "analysis_without_hierarchical_structure": {
      "descriptive_text": "This polymer sample comprises a crosslinked copolymer network synthesized from UDMA, PENTA, and methacrylate resins, incorporating cetylamine hydrofluoride and a photo-initiator within a solvent system of water and acetone. Preparation involved evaporating the solvents using a dental air syringe for 10 minutes at 3.8 kgf/cm2, followed by casting into dumbbell-shaped silicone molds. The material was subsequently light-cured for 180 seconds using an XL3000 unit at an intensity exceeding 600 mW/cm2. Post-curing treatment included storage in anhydrous calcium sulfate for 24 hours to ensure dryness, followed by immersion in distilled water for 24 hours to establish wet conditions prior to ultimate tensile strength measurement via microtensile testing at a cross-head speed of 0.6 mm/min.",
      "reasoning_analysis": "Increasing Factors: The chemical composition features multifunctional monomers such as PENTA and UDMA, which facilitate the formation of a highly crosslinked network structure; this high crosslink density restricts chain slippage and inherently enhances load-bearing capacity. Furthermore, the urethane linkages within UDMA provide opportunities for intermolecular hydrogen bonding, which reinforces the matrix integrity, while the high-intensity light curing protocol promotes a high degree of conversion, minimizing uncured weak links. Decreasing Factors: The processing history involves the use of volatile solvents like acetone and water, and incomplete evaporation via air syringe could leave residual molecules that act as plasticizers, increasing free volume and reducing strength. Additionally, the presence of photo-initiator residues may introduce structural defects acting as stress concentrators. Most critically, the post-curing immersion in distilled water creates a wet condition where water absorption plasticizes the polymer matrix and potentially induces hydrolytic degradation of the ester and urethane bonds within the network. Dominant Factor: While the multifunctional crosslinked architecture provides a robust baseline mechanical framework, the dominant factor influencing the final UTS is the environmental conditioning via water immersion; the plasticizing effect of absorbed water molecules significantly reduces intermolecular friction and facilitates chain mobility, qualitatively lowering the ultimate tensile strength compared to the dry, cured state."
    }
  },
  {
    "doi": null,
    "title": "Synergetic Effects of Mechanical Properties on Graphene Nanoplatelet and Multiwalled Carbon Nanotube Hybrids Reinforced Epoxy/Carbon Fiber Composites",
    "year": 2015,
    "chemical_composition": {
      "repeat_unit_psmiles": null,
      "monomers": [
        {
          "name": "EPO-622 epoxy resin",
          "smiles": null,
          "ratio_value": null,
          "ratio_unit": null
        },
        {
          "name": "2-ethyl-4-methylimidazole hardener",
          "smiles": null,
          "ratio_value": null,
          "ratio_unit": null
        }
      ],
      "additives": [
        {
          "name": "Multiwalled carbon nanotubes",
          "type": "filler",
          "amount_value": 1.0,
          "amount_unit": "wt%"
        }
      ],
      "is_homopolymer": false
    },
    "processing_history": "Modified by maleic anhydride. Dispersed in MEK via homogenizer (10 min) and ultrasonication (90 min). Mixed with EPO-622 epoxy resin and 2-ethyl-4-methylimidazole hardener via mechanical stirrer (90 min) and ultrasonication (90 min). Solvent evaporated at 83°C for 3 h. Vacuum pumped 5 min. Hot pressed at 1500 psi and 150°C for 30 min. Post-cured at 140°C for 3 h. Tensile strength measured. CNT:GNP ratio 10:0.",
    "hierarchical_structure": "Amorphous epoxy matrix with 1 wt% CNTs. CNTs tend to agglomerate due to large aspect ratio and Van der Waals forces.",
    "properties": {
      "UTS": {
        "value": [
          60.2
        ],
        "unit": "MPa"
      }
    },
    "analysis_with_hierarchical_structure": {
      "descriptive_text": "The sample comprises an amorphous epoxy matrix synthesized from EPO-622 epoxy resin and a 2-ethyl-4-methylimidazole hardener, reinforced with 1.0 wt% multiwalled carbon nanotubes (CNTs). The CNTs were functionalized with maleic anhydride and dispersed in methyl ethyl ketone via homogenization and ultrasonication prior to mixing with the resin system using mechanical stirring and further sonication. Following solvent evaporation at 83°C and vacuum treatment, the composite was consolidated via hot pressing at 150°C under 1500 psi for 30 minutes and post-cured at 140°C for 3 hours. Microstructural analysis reveals an amorphous network where the CNTs exhibit a tendency to agglomerate due to their large aspect ratio and Van der Waals forces.",
      "reasoning_analysis": "Increasing Factors: The formation of a densely crosslinked thermoset network through the specific thermal curing cycle (150°C press and 140°C post-cure) significantly enhances the cohesive strength of the epoxy matrix. Additionally, the incorporation of multiwalled carbon nanotubes provides theoretical reinforcement through load transfer mechanisms, while the maleic anhydride functionalization aims to improve interfacial adhesion between the nanotubes and the polymer matrix. The application of 1500 psi pressure during hot pressing further contributes to UTS by minimizing void content and ensuring tight consolidation of the composite. Decreasing Factors: The inherent tendency of the CNTs to agglomerate due to Van der Waals forces creates stress concentration points that can initiate premature failure under tensile load, thereby reducing the effective reinforcement efficiency. Furthermore, the use of a solvent (MEK) introduces the risk of residual voids or plasticization if evaporation was incomplete, and the extensive ultrasonication required for dispersion may potentially damage the nanotube structure, reducing their aspect ratio and intrinsic strength. Dominant Factor: While the high crosslinking density and pressure consolidation establish a robust baseline matrix strength, the final UTS behavior is dominantly influenced by the dispersion state of the nanotubes; the noted tendency for agglomeration likely limits the full realization of the theoretical strength gains provided by the CNTs, making the interfacial quality and homogeneity the critical determinants of the composite's tensile performance."
    },
    "analysis_without_hierarchical_structure": {
      "descriptive_text": "The composite sample comprises an EPO-622 epoxy resin matrix cured with a 2-ethyl-4-methylimidazole hardener and reinforced with 1.0 wt% multiwalled carbon nanotubes. The nanotubes were modified by maleic anhydride and dispersed in methyl ethyl ketone using a homogenizer for 10 minutes followed by 90 minutes of ultrasonication. This dispersion was mixed with the resin and hardener via mechanical stirring for 90 minutes and further ultrasonicated for 90 minutes. Following solvent evaporation at 83°C for 3 hours and a 5-minute vacuum treatment, the material was hot pressed at 1500 psi and 150°C for 30 minutes and post-cured at 140°C for 3 hours prior to tensile testing.",
      "reasoning_analysis": "Increasing Factors: The incorporation of multiwalled carbon nanotubes provides intrinsic reinforcement due to their high aspect ratio and mechanical strength, while the maleic anhydride modification likely enhances interfacial adhesion between the nanotubes and the epoxy matrix to facilitate efficient stress transfer. Furthermore, the hot pressing step at 1500 psi minimizes void content, and the post-curing at 140°C maximizes the crosslinking density of the epoxy-imidazole network, both contributing to higher ultimate tensile strength. Decreasing Factors: Prolonged ultrasonication totaling 180 minutes carries the risk of shortening the nanotubes, reducing their aspect ratio and reinforcing efficiency. Additionally, any incomplete removal of the MEK solvent during evaporation could introduce micro-voids or plasticize the matrix, acting as stress concentration sites that initiate premature failure. Dominant Factor: The enhanced interfacial adhesion resulting from the maleic anhydride modification, coupled with the void reduction achieved through hot pressing, qualitatively dominates the UTS behavior. These factors ensure effective load transfer from the matrix to the nanotubes, outweighing the potential negative effects of aspect ratio reduction from sonication, leading to a net reinforcement effect compared to the neat resin."
    }
  },
  {
    "doi": null,
    "title": "Relationship between mechanical properties of one-step self-etch adhesives and water sorption",
    "year": 2009,
    "chemical_composition": {
      "repeat_unit_psmiles": null,
      "monomers": [
        {
          "name": "10-MDP",
          "smiles": "CC(=C)C(=O)OCCCCCCCCCCOP(=O)(O)O",
          "ratio_value": null,
          "ratio_unit": null
        },
        {
          "name": "HEMA",
          "smiles": "CC(=C)C(=O)OCCO",
          "ratio_value": null,
          "ratio_unit": null
        },
        {
          "name": "bis-GMA",
          "smiles": "CC(C)(c1ccc(OCC(O)COC(=O)C(=C)C)cc1)c2ccc(OCC(O)COC(=O)C(=C)C)cc2",
          "ratio_value": null,
          "ratio_unit": null
        }
      ],
      "additives": [
        {
          "name": "silanated colloidal silica",
          "type": "filler",
          "amount_value": null,
          "amount_unit": null
        },
        {
          "name": "CQ",
          "type": "initiator",
          "amount_value": null,
          "amount_unit": null
        },
        {
          "name": "water",
          "type": "solvent",
          "amount_value": null,
          "amount_unit": null
        },
        {
          "name": "ethanol",
          "type": "solvent",
          "amount_value": null,
          "amount_unit": null
        }
      ],
      "is_homopolymer": false
    },
    "processing_history": "Solvents evaporated with dental air syringe for 10 min at 3.8 kgf/cm2. Poured into dumbbell-shaped silicone molds (10 mm x 0.5 mm, gauge 5 mm). Light-cured for 180 s (XL3000, >600 mW/cm2). Stored in anhydrous calcium sulfate for 24 h (Dry condition). UTS measured by microtensile testing (Vitrodyne V 1000) at cross-head speed 0.6 mm/min.",
    "hierarchical_structure": "Amorphous polymer network with colloidal silica filler.",
    "properties": {
      "UTS": {
        "value": [
          44.5
        ],
        "unit": "MPa"
      }
    },
    "analysis_with_hierarchical_structure": {
      "descriptive_text": "The sample comprises a copolymer network synthesized from 10-methacryloyloxydecyl dihydrogen phosphate (10-MDP), 2-hydroxyethyl methacrylate (HEMA), and bisphenol A-glycidyl methacrylate (bis-GMA). The formulation includes silanated colloidal silica as a filler, camphorquinone (CQ) as a photoinitiator, and water and ethanol as solvents. Structurally, the material presents as an amorphous polymer network reinforced with colloidal silica filler. Processing involved evaporating solvents using a dental air syringe for 10 minutes at 3.8 kgf/cm², casting into dumbbell-shaped silicone molds, and light-curing for 180 seconds under high-intensity irradiation. Prior to mechanical characterization, specimens were stored in anhydrous calcium sulfate for 24 hours to ensure dry conditions, and the ultimate tensile strength was measured via microtensile testing at a cross-head speed of 0.6 mm/min.",
      "reasoning_analysis": "Increasing Factors: The incorporation of bis-GMA provides a rigid aromatic backbone that enhances stiffness and load-bearing capacity, while the silanated colloidal silica filler acts as a reinforcing phase that improves stress transfer between the matrix and the filler particles. Furthermore, the prolonged light-curing duration (180 s) promotes a high degree of conversion, increasing crosslink density, and the storage in anhydrous calcium sulfate removes residual plasticizing solvents, both of which contribute to higher ultimate tensile strength. Decreasing Factors: The inclusion of HEMA and the long aliphatic chain of 10-MDP introduces flexible segments into the network, which reduces the overall modulus and intrinsic strength compared to a pure bis-GMA system. Additionally, despite evaporation steps, any residual water or ethanol trapped within the network could act as a plasticizer, lowering intermolecular forces, and the microtensile geometry may increase sensitivity to surface defects or stress concentrators at the filler-matrix interface. Dominant Factor: The reinforcement provided by the silanated colloidal silica filler combined with the rigid bis-GMA network qualitatively dominates the mechanical behavior. While the flexible monomers and potential residual solvents introduce weakening mechanisms, the composite nature of the material and the rigorous drying and curing protocol likely ensure that the filler-matrix reinforcement and crosslink density govern the final ultimate tensile strength."
    },
    "analysis_without_hierarchical_structure": {
      "descriptive_text": "The sample comprises a multi-component copolymer system formulated from 10-MDP, HEMA, and bis-GMA monomers, reinforced with silanated colloidal silica filler and initiated by CQ. Water and ethanol were employed as solvents during preparation. The processing protocol involved evaporating solvents using a dental air syringe for 10 minutes at 3.8 kgf/cm2, followed by casting into dumbbell-shaped silicone molds with a 5 mm gauge length. Specimens were light-cured for 180 seconds under high intensity exceeding 600 mW/cm2, stored in anhydrous calcium sulfate for 24 hours under dry conditions, and ultimately evaluated via microtensile testing at a cross-head speed of 0.6 mm/min.",
      "reasoning_analysis": "Increasing Factors: The inclusion of bis-GMA provides a rigid aromatic backbone that enhances structural integrity, while the silanated colloidal silica acts as a reinforcing filler that improves load transfer across the polymer matrix through effective silane coupling. Furthermore, the high-intensity light curing promotes a high degree of conversion and crosslink density, and the subsequent storage in anhydrous calcium sulfate prevents water plasticization, collectively driving the UTS upward. Decreasing Factors: The presence of HEMA and the long alkyl chain in 10-MDP introduces flexible segments that reduce the overall stiffness and yield strength compared to a purely rigid network. Additionally, the solvent evaporation method using an air syringe carries a risk of incomplete solvent removal or void formation, which could act as stress concentrators and diminish mechanical performance. Dominant Factor: The reinforcing effect of the silanated colloidal silica within the rigid bis-GMA-based matrix qualitatively dominates the mechanical behavior, establishing a high strength baseline, although the integrity of the polymer-filler interface and the completeness of solvent removal remain critical variables that determine the final realized UTS."
    }
  },
  {
    "doi": null,
    "title": "Synergetic Effects of Mechanical Properties on Graphene Nanoplatelet and Multiwalled Carbon Nanotube Hybrids Reinforced Epoxy/Carbon Fiber Composites",
    "year": 2015,
    "chemical_composition": {
      "repeat_unit_psmiles": null,
      "monomers": [
        {
          "name": "EPO-622 epoxy resin",
          "smiles": null,
          "ratio_value": null,
          "ratio_unit": null
        },
        {
          "name": "2-ethyl-4-methylimidazole hardener",
          "smiles": null,
          "ratio_value": null,
          "ratio_unit": null
        }
      ],
      "additives": [
        {
          "name": "Multiwalled carbon nanotubes",
