Repository: hhtrick/HHT-code

# HHT training framework

This directory contains model training, embedding precomputation, inference, article-level baselines and the curated datasets. All commands below assume that the working directory is `train_code/`.

## 3. Datasets and fixed partitions

Each main dataset is a JSON array at `dataset/{property}/{property}.json`. Entries contain source metadata, `chemical_composition`, `processing_history`, `hierarchical_structure`, `properties`, and two generated-analysis objects. Targets are stored as `properties[property]["value"]`; source metadata and target values are not predictive input fields.

| Property | Train | Validation | Test | Total |
|---|---:|---:|---:|---:|

File: train_code/dataset/UTS/UTS.json (part 165 of 292)
[
          "type": "filler",
          "amount_value": 0.7,
          "amount_unit": "wt%"
        },
        {
          "name": "Graphene nanoplatelets",
          "type": "filler",
          "amount_value": 0.3,
          "amount_unit": "wt%"
        }
      ],
      "is_homopolymer": false
    },
    "processing_history": "Modified by maleic anhydride. Dispersed in MEK via homogenizer (10 min) and ultrasonication (90 min). Mixed with EPO-622 epoxy resin and 2-ethyl-4-methylimidazole hardener via mechanical stirrer (90 min) and ultrasonication (90 min). Solvent evaporated at 83°C for 3 h. Vacuum pumped 5 min. Hot pressed at 1500 psi and 150°C for 30 min. Post-cured at 140°C for 3 h. Tensile strength measured. CNT:GNP ratio 7:3.",
    "hierarchical_structure": "Amorphous epoxy matrix with 1 wt% CNTs/GNPs hybrids.",
    "properties": {
      "UTS": {
        "value": [
          64.1
        ],
        "unit": "MPa"
      }
    },
    "analysis_with_hierarchical_structure": {
      "descriptive_text": "The sample comprises an amorphous epoxy matrix synthesized from EPO-622 epoxy resin and a 2-ethyl-4-methylimidazole hardener, reinforced with a hybrid filler system containing 0.7 wt% multiwalled carbon nanotubes and 0.3 wt% graphene nanoplatelets. The fabrication protocol involved maleic anhydride modification followed by dispersion in methyl ethyl ketone using homogenization and ultrasonication, after which the mixture was integrated with the resin and hardener via mechanical stirring and additional ultrasonication. Subsequent processing included solvent evaporation at 83°C, vacuum pumping, consolidation through hot pressing at 1500 psi and 150°C for 30 minutes, and a final post-curing step at 140°C for 3 hours to establish the final hybrid nanocomposite structure.",
      "reasoning_analysis": "Increasing Factors: The incorporation of high-aspect-ratio multiwalled carbon nanotubes and graphene nanoplatelets provides intrinsic reinforcement and facilitates stress transfer within the matrix, while the 7:3 hybrid ratio may promote a synergistic percolation network that enhances load-bearing capacity. Furthermore, the maleic anhydride modification likely improves interfacial adhesion between the fillers and the epoxy matrix, and the hot pressing at 1500 psi significantly reduces void content, both of which contribute to higher ultimate tensile strength. The extensive ultrasonication and post-curing at 140°C further ensure adequate filler dispersion and maximum crosslink density, respectively. Decreasing Factors: Despite the dispersion efforts, nanofillers at 1 wt% loading retain a risk of agglomeration, which can act as stress concentration sites initiating premature failure. Additionally, incomplete removal of the methyl ethyl ketone solvent during evaporation could leave residual plasticizing agents that weaken the matrix cohesion, and the inherent brittleness of the highly crosslinked thermoset network may limit deformation capabilities prior to fracture. Dominant Factor: The qualitative enhancement of Ultimate Tensile Strength is predominantly driven by the hybrid filler reinforcement synergy combined with the improved interfacial adhesion from maleic anhydride modification and the densification achieved through high-pressure hot pressing, which collectively outweigh the potential detracting effects of minor agglomeration or residual solvent in this specific processing regime."
    },
    "analysis_without_hierarchical_structure": {
      "descriptive_text": "The sample comprises an EPO-622 epoxy resin matrix cured with a 2-ethyl-4-methylimidazole hardener, reinforced with a hybrid filler system of multiwalled carbon nanotubes and graphene nanoplatelets at a 7:3 ratio with total loadings of 0.7 wt% and 0.3 wt%, respectively. The fillers were modified by maleic anhydride and dispersed in methyl ethyl ketone using homogenization and ultrasonication prior to mixing with the resin and hardener via mechanical stirring and further ultrasonication. After solvent evaporation at 83°C and vacuum pumping, the composite was consolidated through hot pressing at 150°C under 1500 psi for 30 minutes and subsequently post-cured at 140°C for 3 hours before tensile characterization.",
      "reasoning_analysis": "Increasing Factors: The incorporation of high-aspect-ratio multiwalled carbon nanotubes and high-surface-area graphene nanoplatelets creates a hybrid reinforcement network that facilitates efficient load transfer within the epoxy matrix. The maleic anhydride modification likely enhances interfacial adhesion between the fillers and the resin, which is critical for stress transmission, while the hot pressing step at 1500 psi significantly reduces void content and ensures dense packing. Furthermore, the post-curing cycle increases the crosslink density of the epoxy network, contributing to higher structural integrity. Decreasing Factors: The extended ultrasonication periods totaling 180 minutes pose a risk of structural damage to the carbon nanotubes, potentially reducing their aspect ratio and reinforcement efficiency. Additionally, despite solvent evaporation and vacuum pumping, there remains a possibility of residual micro-voids or solvent pockets acting as stress concentration sites that initiate premature failure. The inherent brittleness of the highly crosslinked thermoset matrix may also limit plastic deformation before fracture. Dominant Factor: The enhanced interfacial adhesion resulting from the maleic anhydride modification combined with the synergistic effect of the hybrid filler geometry qualitatively dominates the UTS behavior. This improved stress transfer capability outweighs the potential negative effects of nanotube scission during processing, provided the dispersion remains sufficiently homogeneous to prevent large agglomerates."
    }
  },
  {
    "doi": null,
    "title": "Relationship between mechanical properties of one-step self-etch adhesives and water sorption",
    "year": 2009,
    "chemical_composition": {
      "repeat_unit_psmiles": null,
      "monomers": [
        {
          "name": "UDMA",
          "smiles": null,
          "ratio_value": null,
          "ratio_unit": null
        },
        {
          "name": "PENTA",
          "smiles": null,
          "ratio_value": null,
          "ratio_unit": null
        },
        {
          "name": "methacrylate resins",
          "smiles": null,
          "ratio_value": null,
          "ratio_unit": null
        }
      ],
      "additives": [
        {
          "name": "cetylamine hydrofluoride",
          "type": "additive",
          "amount_value": null,
          "amount_unit": null
        },
        {
          "name": "photo-initiator",
          "type": "initiator",
          "amount_value": null,
          "amount_unit": null
        },
        {
          "name": "water",
          "type": "solvent",
          "amount_value": null,
          "amount_unit": null
        },
        {
          "name": "acetone",
          "type": "solvent",
          "amount_value": null,
          "amount_unit": null
        }
      ],
      "is_homopolymer": false
    },
    "processing_history": "Solvents evaporated with dental air syringe for 10 min at 3.8 kgf/cm2. Poured into dumbbell-shaped silicone molds (10 mm x 0.5 mm, gauge 5 mm). Light-cured for 180 s (XL3000, >600 mW/cm2). Stored in anhydrous calcium sulfate for 24 h (Dry condition). UTS measured by microtensile testing (Vitrodyne V 1000) at cross-head speed 0.6 mm/min.",
    "hierarchical_structure": "Amorphous polymer network.",
    "properties": {
      "UTS": {
        "value": [
          53.5
        ],
        "unit": "MPa"
      }
    },
    "analysis_with_hierarchical_structure": {
      "descriptive_text": "The sample comprises an amorphous polymer network synthesized from a mixture of UDMA, PENTA, and methacrylate resins, incorporating cetylamine hydrofluoride and a photo-initiator with water and acetone as solvents. Processing involved evaporating the solvents using a dental air syringe for 10 minutes at 3.8 kgf/cm², followed by casting into dumbbell-shaped silicone molds with a 5 mm gauge length. The specimens were light-cured for 180 seconds using an XL3000 unit at an intensity exceeding 600 mW/cm² and subsequently stored under dry conditions over anhydrous calcium sulfate for 24 hours. Ultimate tensile strength was evaluated via microtensile testing on a Vitrodyne V 1000 apparatus at a cross-head speed of 0.6 mm/min.",
      "reasoning_analysis": "Increasing Factors: The incorporation of multifunctional monomers like UDMA and PENTA within the methacrylate resin system promotes the formation of a highly crosslinked amorphous network, which restricts chain slippage and enhances load-bearing capacity, thereby increasing UTS. The prolonged light-curing protocol (180 s at >600 mW/cm²) drives a high degree of conversion, maximizing crosslink density, while the post-curing storage in anhydrous calcium sulfate prevents moisture absorption that could otherwise plasticize the matrix. Decreasing Factors: The presence of water and acetone as solvents introduces a risk of residual plasticization if the air syringe evaporation step is incomplete, which would reduce intermolecular forces and lower UTS. Additionally, the rapid solvent evaporation process may generate microvoids or internal stresses within the mold cavity, acting as stress concentrators that facilitate premature failure, and the cetylamine hydrofluoride additive may disrupt network homogeneity if phase separation occurs. Dominant Factor: The crosslink density established by the multifunctional monomer system and the rigorous curing protocol qualitatively dominates the UTS behavior; however, the final mechanical performance is critically contingent upon the efficiency of the solvent removal process, as residual volatiles would otherwise undermine the structural integrity provided by the network."
    },
    "analysis_without_hierarchical_structure": {
      "descriptive_text": "The sample consists of a crosslinked copolymer network synthesized from UDMA, PENTA, and methacrylate resins, incorporating cetylamine hydrofluoride as an additive and a photo-initiator system. Water and acetone were utilized as solvents during the formulation process. The processing protocol involved evaporating the solvents using a dental air syringe for 10 minutes at 3.8 kgf/cm², followed by casting into dumbbell-shaped silicone molds with dimensions of 10 mm x 0.5 mm and a 5 mm gauge length. The material was subsequently light-cured for 180 seconds using an XL3000 unit delivering an intensity greater than 600 mW/cm². Post-curing, the specimens were stored in anhydrous calcium sulfate for 24 hours to ensure dry conditions before Ultimate Tensile Strength was determined via microtensile testing using a Vitrodyne V 1000 at a cross-head speed of 0.6 mm/min.",
      "reasoning_analysis": "Increasing Factors: The incorporation of multifunctional monomers such as PENTA and UDMA facilitates the formation of a highly crosslinked network architecture, which inherently restricts chain slippage and enhances load-bearing capacity. Additionally, the urethane linkages present in UDMA provide opportunities for intermolecular hydrogen bonding, further reinforcing the matrix, while the extended high-intensity light curing promotes a high degree of conversion, maximizing network integrity. The post-curing storage in anhydrous calcium sulfate effectively removes moisture, preventing plasticization that would otherwise weaken the material. Decreasing Factors: The solvent evaporation method utilizing a dental air syringe may be less efficient than vacuum drying, potentially leaving residual acetone or water molecules that act as plasticizers or create micro-voids, thereby reducing the effective load-bearing area. Furthermore, the high-intensity light curing process can induce significant polymerization shrinkage stress, creating internal micro-cracks or defects that serve as stress concentrators during tensile loading. Dominant Factor: The structural rigidity imparted by the high crosslink density from the multifunctional monomer system, combined with the mitigation of plasticization through anhydrous storage, qualitatively dominates the final UTS behavior, establishing a robust network structure that outweighs the potential defects introduced by the solvent evaporation technique."
    }
  },
  {
    "doi": null,
    "title": "Physical properties of carboxymethyl cellulose based nano-biocomposites with Graphene nano-platelets",
    "year": 2015,
    "chemical_composition": {
      "repeat_unit_psmiles": null,
      "monomers": [
        {
          "name": "Carboxymethyl cellulose",
          "smiles": null,
          "ratio_value": null,
          "ratio_unit": null
        }
      ],
      "additives": [
        {
          "name": "Glycerol",
          "type": "plasticizer",
          "amount_value": 0.7,
          "amount_unit": "ml"
        },
        {
          "name": "Graphene nano-platelets",
          "type": "filler",
          "amount_value": 0.5,
          "amount_unit": "wt%"
        }
      ],
      "is_homopolymer": true
    },
    "processing_history": "1.5 g CMC powder mixed with 80 ml distilled water, heated at 80 °C for 10 min. 0.5% w/w GNPs mixed with 20 ml distilled water, sonicated for 30 min. CMC solution, GNPs suspension, and 0.7 ml glycerol mixed, agitated at 80 °C for 20 min. Sonicated for 30 min. 100 ml poured into glass plate, dried at 55 °C for 18 h. UTS measured by tensile machine (STM-1/SANTAM) at 5 mm/min, ASTM D882-91, samples conditioned for 24 h at 55% RH.",
    "hierarchical_structure": "GNPs sheets suitably exfoliated in CMC matrix, less agglomerates, amorphous matrix.",
    "properties": {
      "UTS": {
        "value": [
          5.69
        ],
        "unit": "MPa"
      }
    },
    "analysis_with_hierarchical_structure": {
      "descriptive_text": "The sample comprises a Carboxymethyl cellulose homopolymer matrix incorporated with Graphene nano-platelets as a reinforcing filler and Glycerol as a plasticizer. Fabrication involved dissolving CMC powder in distilled water at 80 °C and separately sonicating Graphene nano-platelets in water before mixing the components with 0.7 ml of Glycerol, followed by agitation and further sonication to ensure dispersion. The resulting mixture was cast onto a glass plate and dried at 55 °C for 18 hours to form a film, yielding an amorphous matrix with suitably exfoliated filler sheets and minimal agglomerates. Ultimate Tensile Strength was subsequently measured using a tensile machine at a crosshead speed of 5 mm/min according to ASTM D882-91, with samples conditioned for 24 hours at 55% relative humidity prior to testing.",
      "reasoning_analysis": "Increasing Factors: The inclusion of Graphene nano-platelets introduces a high-modulus nanofiller capable of bearing load, while the reported suitable exfoliation and lack of agglomerates maximize the interfacial surface area for stress transfer between the filler and the Carboxymethyl cellulose matrix. Additionally, the inherent hydrogen bonding network within the polymer backbone provides intrinsic cohesive strength to the amorphous matrix. Decreasing Factors: The addition of Glycerol acts as a potent plasticizer that intercalates between polymer chains, disrupting intermolecular hydrogen bonds and increasing free volume, which significantly reduces the material's resistance to deformation. Furthermore, the amorphous nature of the matrix lacks the reinforcing effect of crystalline domains, and the conditioning at 55% relative humidity may allow moisture absorption in the hygroscopic polymer, further acting as a secondary plasticizer to lower strength. Dominant Factor: While the exfoliated fillers provide a reinforcing mechanism, the substantial disruption of intermolecular hydrogen bonding caused by the significant volume of Glycerol relative to the low loading of nanofillers qualitatively dominates the final UTS behavior. This plasticization effect reduces the cohesive energy density of the matrix more significantly than the load-bearing capacity added by the filler, dictating a lower strength profile governed by chain mobility rather than filler reinforcement."
    },
    "analysis_without_hierarchical_structure": {
      "descriptive_text": "The sample comprises a carboxymethyl cellulose homopolymer matrix incorporated with graphene nano-platelets and glycerol. Preparation began by dissolving 1.5 g of CMC powder in 80 ml of distilled water heated at 80 °C for 10 min, while 0.5% w/w graphene nano-platelets were dispersed in 20 ml of distilled water via sonication for 30 min. These components were combined with 0.7 ml of glycerol, agitated at 80 °C for 20 min, and sonicated for an additional 30 min to ensure homogeneity. The mixture was cast into a glass plate and dried at 55 °C for 18 h to form a film. Prior to testing, samples were conditioned for 24 h at 55% relative humidity, and the ultimate tensile strength was measured using a tensile machine at a crosshead speed of 5 mm/min in accordance with ASTM D882-91.",
      "reasoning_analysis": "Increasing Factors: The inclusion of graphene nano-platelets introduces a high-modulus reinforcing phase capable of load transfer across the polymer matrix, theoretically enhancing strength. Furthermore, the extensive sonication steps during processing promote exfoliation and uniform dispersion of the nano-platelets, minimizing stress concentration points caused by agglomeration and maximizing the interfacial surface area for stress transfer. The inherent hydrogen bonding network of the carboxymethyl cellulose backbone also provides a baseline cohesive strength. Decreasing Factors: The addition of glycerol acts as a plasticizer that intercalates between polymer chains, disrupting intermolecular hydrogen bonding and increasing free volume, which typically reduces the stress required for yield and failure. Additionally, the conditioning at 55% relative humidity allows the hygroscopic CMC matrix to absorb environmental moisture, which functions as a secondary plasticizer, further swelling the network and diminishing intermolecular friction. Dominant Factor: Given the low weight fraction of the graphene nano-platelets relative to the significant volume of plasticizer and the hydrophilic nature of the matrix, the mechanical behavior is predominantly governed by the properties of the plasticized CMC matrix. Consequently, the reduction in intermolecular cohesion caused by glycerol and absorbed moisture qualitatively dominates the final UTS behavior, setting the baseline strength limit that the nanofillers modify rather than override."
    }
  },
  {
    "doi": null,
    "title": "Physical properties of carboxymethyl cellulose based nano-biocomposites with Graphene nano-platelets",
    "year": 2015,
    "chemical_composition": {
      "repeat_unit_psmiles": null,
      "monomers": [
        {
          "name": "Carboxymethyl cellulose",
          "smiles": null,
          "ratio_value": null,
          "ratio_unit": null
        }
      ],
      "additives": [
        {
          "name": "Glycerol",
          "type": "plasticizer",
          "amount_value": 0.7,
          "amount_unit": "ml"
        },
        {
          "name": "Graphene nano-platelets",
          "type": "filler",
          "amount_value": 2,
          "amount_unit": "wt%"
        }
      ],
      "is_homopolymer": true
    },
    "processing_history": "1.5 g CMC powder mixed with 80 ml distilled water, heated at 80 °C for 10 min. 2% w/w GNPs mixed with 20 ml distilled water, sonicated for 30 min. CMC solution, GNPs suspension, and 0.7 ml glycerol mixed, agitated at 80 °C for 20 min. Sonicated for 30 min. 100 ml poured into glass plate, dried at 55 °C for 18 h. UTS measured by tensile machine (STM-1/SANTAM) at 5 mm/min, ASTM D882-91, samples conditioned for 24 h at 55% RH.",
    "hierarchical_structure": "Agglomeration of nanoparticles, holes and cavities in matrix, amorphous matrix.",
    "properties": {
      "UTS": {
        "value": [
          3.441
        ],
        "unit": "MPa"
      }
    },
    "analysis_with_hierarchical_structure": {
      "descriptive_text": "The sample consists of a Carboxymethyl cellulose (CMC) homopolymer matrix reinforced with 2 wt% Graphene nano-platelets (GNPs) and plasticized with 0.7 ml of glycerol. The composite film was fabricated via a solution casting method wherein CMC powder was dissolved in distilled water at 80 °C, while the GNPs were separately dispersed via sonication before combining with the polymer solution and plasticizer. The mixture underwent further agitation and sonication at 80 °C prior to being cast onto a glass plate and dried at 55 °C for 18 hours. Structural characterization reveals an amorphous matrix containing agglomerated nanoparticles alongside visible holes and cavities, and the Ultimate Tensile Strength was determined using a tensile machine (STM-1/SANTAM) at a crosshead speed of 5 mm/min according to ASTM D882-91 following conditioning for 24 h at 55% relative humidity.",
      "reasoning_analysis": "Increasing Factors: The intrinsic mechanical strength of the Graphene nano-platelets provides a theoretical reinforcement mechanism within the composite, while the sonication steps during processing aim to improve filler dispersion and interfacial adhesion. Additionally, the extensive hydrogen bonding network inherent to the Carboxymethyl cellulose backbone contributes to strong intermolecular cohesion within the polymer matrix. Decreasing Factors: The inclusion of glycerol acts as a plasticizer that disrupts intermolecular hydrogen bonding between CMC chains, increasing segmental mobility and reducing the stress required for yielding. More critically, the observed hierarchical structure features agglomeration of nanoparticles and the presence of holes and cavities, which act as severe stress concentrators that initiate premature fracture and hinder effective stress transfer from the matrix to the filler. Dominant Factor: Despite the reinforcing potential of the graphene filler, the detrimental impact of the structural defects (voids and agglomerates) combined with the plasticizing effect of glycerol qualitatively dominates the mechanical behavior. These factors compromise the continuity of the load-bearing matrix and reduce intermolecular forces, resulting in a UTS behavior governed primarily by defect-driven failure mechanisms rather than nanofiller reinforcement."
    },
    "analysis_without_hierarchical_structure": {
      "descriptive_text": "The sample comprises a Carboxymethyl cellulose (CMC) matrix reinforced with 2 wt% Graphene nano-platelets and plasticized with 0.7 ml of Glycerol. Preparation involved dissolving CMC powder in distilled water at 80 °C, while the graphene suspension was prepared via sonication. These components were combined, agitated at 80 °C, and sonicated to ensure dispersion before casting into a glass plate and drying at 55 °C for 18 hours. Following conditioning for 24 hours at 55% relative humidity, the Ultimate Tensile Strength was measured using a tensile machine at 5 mm/min according to ASTM D882-91.",
      "reasoning_analysis": "Increasing Factors: The incorporation of Graphene nano-platelets (GNPs) introduces a high-modulus reinforcing phase capable of load transfer across the polymer matrix. The processing history involving prolonged sonication and thermal agitation promotes the exfoliation and uniform dispersion of GNPs, maximizing the interfacial surface area for stress transfer. Additionally, the inherent hydrogen bonding network of the Carboxymethyl cellulose backbone provides intrinsic cohesive strength to the composite film. Decreasing Factors: The addition of glycerol acts as a potent plasticizer, penetrating the polymer chains to increase free volume and disrupt intermolecular hydrogen bonds, thereby reducing stiffness and tensile strength. Furthermore, the conditioning of samples at 55% relative humidity prior to testing allows the hydrophilic CMC matrix to absorb environmental moisture, which acts as an additional plasticizer and further depresses the UTS compared to a fully dry state. Dominant Factor: The substantial plasticization effect induced by the high mass ratio of glycerol relative to the CMC matrix, compounded by moisture absorption during conditioning, qualitatively dominates the mechanical response by significantly reducing intermolecular hydrogen bonding density; this matrix softening effect generally outweighs the reinforcement contribution of the low-loading graphene nano-platelets, resulting in a UTS governed primarily by the ductile, plasticized matrix behavior rather than the rigid filler network."
    }
  },
  {
    "doi": null,
    "title": "EXPERIMENTAL INVESTIGATIONS INTO THE EFFECTS OF PROCESS PARAMETERS AND UV CURING ON THE TENSILE STRENGTH OF PROJECTION BASED STEREOLITHOGRAPHY",
    "year": null,
    "chemical_composition": {
      "repeat_unit_psmiles": null,
      "monomers": [
        {
          "name": "Phrozen Aqua-Gray 4K resin",
          "smiles": null,
          "ratio_value": null,
          "ratio_unit": null
        }
      ],
      "additives": [],
      "is_homopolymer": false
    },
    "processing_history": "Phrozen Sonic 4K Mini LCD printer (405 nm). Infill 100%, Exposure 8 s, Layer Height 30 μm. Post-curing: 15 min at 25°C using Form Cure. Tensile testing per ASTM D638 Type IV, Shimadzu AG-X plus.",
    "hierarchical_structure": "Layer-by-layer 3D printed structure, infill density 100%.",
    "properties": {
      "UTS": {
        "value": [
          20.986
        ],
        "unit": "MPa"
      }
    },
    "analysis_with_hierarchical_structure": {
      "descriptive_text": "The sample comprises a Phrozen Aqua-Gray 4K commercial photopolymer resin system fabricated using a Phrozen Sonic 4K Mini LCD printer with a 405 nm light source. The processing parameters included a layer height of 30 μm, an exposure time of 8 seconds per layer, and a 100% infill density to ensure a solid internal geometry. Following the additive manufacturing process, the specimens were subjected to post-curing for 15 minutes at 25°C using a Form Cure unit to promote further polymerization. The resulting material possesses a layer-by-layer 3D printed hierarchical structure, and its mechanical properties were evaluated via tensile testing according to ASTM D638 Type IV standards using a Shimadzu AG-X plus universal testing machine.",
      "reasoning_analysis": "Increasing Factors: The 100% infill density eliminates macroscopic internal voids that typically act as stress concentrators, thereby maximizing the load-bearing cross-sectional area. Additionally, the post-curing step drives the polymerization conversion higher, increasing the crosslink density of the thermoset network which generally enhances the ultimate tensile strength of the resin matrix. Decreasing Factors: The layer-by-layer fabrication method introduces planar interfaces between successive cured slices, which often exhibit weaker interlayer adhesion compared to the intralayer bulk material due to discontinuous polymer chain growth across layers. Furthermore, the relatively mild post-curing temperature of 25°C may limit the maximum achievable degree of conversion compared to elevated temperature treatments, potentially leaving unreacted monomers that could plasticize the network or reduce crosslink density. Dominant Factor: The interlayer bonding quality inherent to the additive manufacturing process qualitatively dominates the UTS behavior, as the planar interfaces created by the 30 μm layer height act as preferential sites for crack initiation and propagation under tensile load, often limiting the strength below that of isotropic, molded equivalents despite the high infill density."
    },
    "analysis_without_hierarchical_structure": {
      "descriptive_text": "The sample comprises Phrozen Aqua-Gray 4K resin, a commercial photopolymer formulation processed via vat photopolymerization. Specimens were fabricated using a Phrozen Sonic 4K Mini LCD printer operating at a 405 nm wavelength with a layer height of 30 μm, an exposure time of 8 s, and 100% infill density. Following fabrication, the samples underwent post-curing for 15 minutes at 25°C using a Form Cure unit prior to mechanical characterization. Ultimate tensile strength was evaluated according to ASTM D638 Type IV standards using a Shimadzu AG-X plus universal testing machine.",
      "reasoning_analysis": "Increasing Factors: The use of 100% infill density during the printing process minimizes internal macroscopic voids, reducing stress concentration sites that typically initiate failure. Additionally, the fine layer height of 30 μm enhances interlayer bonding quality compared to coarser layers, while the photopolymerization mechanism creates a crosslinked network structure that provides intrinsic mechanical resistance. Decreasing Factors: The layer-by-additive manufacturing process inherently introduces structural anisotropy, creating potential weak interfaces between cured layers that may facilitate delamination under tensile load. Furthermore, the post-curing protocol of 15 minutes at 25°C is thermally mild, which may limit the final degree of conversion compared to elevated temperature curing, potentially leaving residual unreacted species that plasticize the network or act as defect sites. Dominant Factor: The degree of conversion and network integrity achieved through the specific exposure and post-curing history qualitatively dominates the UTS behavior. While the 100% infill optimizes geometric continuity, the mechanical performance is fundamentally constrained by the crosslinking density; therefore, the potential incomplete curing resulting from the ambient temperature post-cure represents the critical limiting factor on the ultimate tensile strength relative to fully cured thermoset networks."
    }
  },
  {
    "doi": null,
    "title": "EXPERIMENTAL INVESTIGATIONS INTO THE EFFECTS OF PROCESS PARAMETERS AND UV CURING ON THE TENSILE STRENGTH OF PROJECTION BASED STEREOLITHOGRAPHY",
    "year": null,
    "chemical_composition": {
      "repeat_unit_psmiles": null,
      "monomers": [
        {
          "name": "Phrozen Aqua-Gray 4K resin",
          "smiles": null,
          "ratio_value": null,
          "ratio_unit": null
        }
      ],
      "additives": [],
      "is_homopolymer": false
    },
    "processing_history": "Phrozen Sonic 4K Mini LCD printer (405 nm). Infill 100%, Exposure 8 s, Layer Height 30 μm. Post-curing: 30 min at 46°C using Form Cure. Tensile testing per ASTM D638 Type IV, Shimadzu AG-X plus.",
    "hierarchical_structure": "Layer-by-layer 3D printed structure, infill density 100%.",
    "properties": {
      "UTS": {
        "value": [
          30.211
        ],
        "unit": "MPa"
      }
    },
    "analysis_with_hierarchical_structure": {
      "descriptive_text": "The sample comprises Phrozen Aqua-Gray 4K resin, a commercial photopolymer formulation fabricated via digital light processing using a Phrozen Sonic 4K Mini LCD printer with a 405 nm light source. The processing parameters included a layer height of 30 μm, an exposure time of 8 seconds, and a solid infill density of 100%, followed by a thermal post-curing treatment of 30 minutes at 46°C using a Form Cure unit. The resulting specimen possesses a layer-by-layer 3D printed hierarchical structure and was subjected to tensile testing according to ASTM D638 Type IV standards using a Shimadzu AG-X plus universal testing machine.",
      "reasoning_analysis": "Increasing Factors: The thermal post-curing process at 46°C facilitates additional crosslinking reactions, thereby increasing the network density and cohesive strength of the photopolymer matrix. Furthermore, the utilization of 100% infill density ensures the absence of macroscopic voids, and the fine 30 μm layer height promotes improved interlayer adhesion compared to coarser deposition methods. Decreasing Factors: The additive manufacturing process inherently introduces structural anisotropy, where the interlayer interfaces represent planes of weakness susceptible to delamination under tensile stress. Additionally, the opaque nature of the Gray resin suggests the presence of pigments which may act as stress concentration sites, and the rapid photopolymerization kinetics can induce residual internal stresses that predispose the material to premature failure. Dominant Factor: The dominant factor is the interlayer bonding integrity relative to the bulk matrix strength. Although the post-curing process enhances the overall crosslink density of the photopolymer network, the hierarchical layer-by-layer structure introduces inherent planes of weakness where chain entanglement is limited compared to the intra-layer regions. Consequently, the UTS is qualitatively governed by the efficacy of the thermal post-cure in promoting interdiffusion across these interfaces, making the processing-induced structural anisotropy the primary determinant of mechanical performance."
    },
    "analysis_without_hierarchical_structure": {
      "descriptive_text": "The sample comprises Phrozen Aqua-Gray 4K resin, a commercial photopolymer formulation processed via vat photopolymerization using a Phrozen Sonic 4K Mini LCD printer equipped with a 405 nm light source. The specimens were fabricated with a 100% infill density, an exposure time of 8 seconds per layer, and a layer height of 30 μm. Following printing, the samples underwent post-curing for 30 minutes at 46°C using a Form Cure unit to ensure complete conversion. Mechanical characterization was performed via tensile testing according to ASTM D638 Type IV standards using a Shimadzu AG-X plus universal testing machine.",
      "reasoning_analysis": "Increasing Factors: The thermal post-curing treatment at 46°C for 30 minutes drives further polymerization of residual acrylate groups, significantly increasing the crosslinking density of the polymer network which enhances the intrinsic load-bearing capacity and stiffness. Additionally, the 100% infill density specified in the processing history eliminates macroscopic porosity, ensuring a continuous material phase that prevents premature failure at internal voids. Decreasing Factors: The layer-by-layer additive manufacturing process inherently introduces anisotropic interfaces where interlayer bonding strength may be lower than the bulk intralayer cohesion, creating potential planes for delamination under tensile stress. Furthermore, rapid photopolymerization often induces residual internal stresses due to volumetric shrinkage, which can act as stress concentrators and reduce the effective UTS. Dominant Factor: The enhancement in network integrity provided by the dedicated post-curing step and optimized exposure time qualitatively dominates the mechanical response by ensuring a high degree of conversion, although the ultimate UTS is inherently capped by the interfacial strength between printed layers compared to isotropic molding methods."
    }
  },
  {
    "doi": null,
    "title": "Relationship between mechanical properties of one-step self-etch adhesives and water sorption",
    "year": 2009,
    "chemical_composition": {
      "repeat_unit_psmiles": null,
      "monomers": [
        {
          "name": "4-MET",
          "smiles": "CC(=C)C(=O)OCCOC(=O)c1cccc(C(=O)O)c1",
          "ratio_value": null,
          "ratio_unit": null
        },
        {
          "name": "phosphate ester monomer",
          "smiles": null,
          "ratio_value": null,
          "ratio_unit": null
        },
        {
          "name": "UDMA",
          "smiles": null,
          "ratio_value": null,
          "ratio_unit": null
        }
      ],
      "additives": [
        {
          "name": "micro-filler",
          "type": "filler",
          "amount_value": null,
          "amount_unit": null
        },
        {
          "name": "photo-initiator",
          "type": "initiator",
          "amount_value": null,
          "amount_unit": null
        },
        {
          "name": "acetone",
          "type": "solvent",
          "amount_value": null,
          "amount_unit": null
        },
        {
          "name": "water",
          "type": "solvent",
          "amount_value": null,
          "amount_unit": null
        }
      ],
      "is_homopolymer": false
    },
    "processing_history": "Solvents evaporated with dental air syringe for 10 min at 3.8 kgf/cm2. Poured into dumbbell-shaped silicone molds (10 mm x 0.5 mm, gauge 5 mm). Light-cured for 180 s (XL3000, >600 mW/cm2). Stored in anhydrous calcium sulfate for 24 h (Dry condition). UTS measured by microtensile testing (Vitrodyne V 1000) at cross-head speed 0.6 mm/min.",
    "hierarchical_structure": "Amorphous polymer network with micro-filler.",
    "properties": {
      "UTS": {
        "value": [
          24.4
        ],
        "unit": "MPa"
      }
    },
    "analysis_with_hierarchical_structure": {
      "descriptive_text": "The sample comprises an amorphous polymer network reinforced with micro-filler, synthesized from a copolymerization of 4-MET, a phosphate ester monomer, and UDMA. The formulation incorporates a photo-initiator and was processed using acetone and water as solvents, which were evaporated using a dental air syringe at 3.8 kgf/cm² for 10 minutes. The mixture was cast into dumbbell-shaped silicone molds and light-cured for 180 seconds under high-intensity irradiation (>600 mW/cm²), followed by storage in anhydrous calcium sulfate to ensure dry conditions prior to microtensile testing.",
      "reasoning_analysis": "Increasing Factors: The inclusion of UDMA, a dimethacrylate monomer, facilitates the formation of a densely crosslinked polymer network, which significantly enhances load-bearing capacity and resistance to deformation. The incorporation of micro-fillers acts as a reinforcing phase, restricting polymer chain mobility and distributing applied stress throughout the matrix, thereby increasing the ultimate tensile strength. Furthermore, the high-intensity light curing protocol promotes a high degree of monomer conversion, maximizing crosslink density, while the subsequent storage in anhydrous conditions prevents water-induced plasticization. Decreasing Factors: The processing history involves the use of acetone and water as solvents, and despite air syringe evaporation, there is a risk of residual solvent entrapment within the amorphous network; any remaining solvent molecules would act as plasticizers, reducing intermolecular friction and lowering the UTS. Additionally, the use of an air syringe for solvent removal may introduce micro-voids or achieve less uniform evaporation compared to thermal vacuum methods, creating stress concentration points. The presence of 4-MET and phosphate ester monomers introduces polar groups and potentially flexible spacers that may reduce the overall rigidity compared to a pure UDMA network. Dominant Factor: The mechanical integrity is qualitatively dominated by the formation of the crosslinked network reinforced by micro-fillers, which establishes the primary load-bearing structure. However, the final UTS is critically modulated by the processing efficiency; specifically, the extent of residual solvent removal and void elimination during the air syringe evaporation step serves as the limiting factor that determines whether the material achieves its theoretical strength potential or suffers from plasticization-induced weakening."
    },
    "analysis_without_hierarchical_structure": {
