Repository: hhtrick/HHT-code

# HHT training framework

This directory contains model training, embedding precomputation, inference, article-level baselines and the curated datasets. All commands below assume that the working directory is `train_code/`.

## 3. Datasets and fixed partitions

Each main dataset is a JSON array at `dataset/{property}/{property}.json`. Entries contain source metadata, `chemical_composition`, `processing_history`, `hierarchical_structure`, `properties`, and two generated-analysis objects. Targets are stored as `properties[property]["value"]`; source metadata and target values are not predictive input fields.

| Property | Train | Validation | Test | Total |
|---|---:|---:|---:|---:|

File: train_code/dataset/UTS/UTS.json (part 167 of 292)
[
      "reasoning_analysis": "Increasing Factors: The incorporation of high-aspect-ratio nanofillers, specifically multiwalled carbon nanotubes and graphene nanoplatelets, introduces efficient load transfer mechanisms and crack bridging capabilities within the epoxy matrix. The chemical modification with maleic anhydride likely enhances interfacial adhesion between the fillers and the epoxy network, maximizing stress transfer efficiency. Furthermore, the hot pressing at high pressure and the post-curing cycle promote a high crosslinking density and minimize macro-voids, contributing to structural integrity. Decreasing Factors: The extensive ultrasonication periods pose a risk of mechanically damaging the nanofillers, reducing their aspect ratio and intrinsic reinforcement capability. Additionally, the relatively short vacuum degassing time following solvent evaporation may be insufficient to remove all residual solvent or entrapped air, potentially introducing micro-voids that act as stress concentration sites initiating premature failure. Agglomeration of the hybrid fillers, if dispersion was incomplete despite processing, would also detrimentally affect UTS. Dominant Factor: The synergistic reinforcement effect of the hybrid CNT-GNP system coupled with the improved interfacial adhesion from maleic anhydride modification qualitatively dominates the UTS behavior. While processing-induced filler damage or residual voids present risks, the fundamental strengthening mechanism provided by the well-bonded nanofillers within the cured thermoset network is the primary driver expected to elevate the UTS relative to the neat resin."
    }
  },
  {
    "doi": null,
    "title": "EXPERIMENTAL INVESTIGATIONS INTO THE EFFECTS OF PROCESS PARAMETERS AND UV CURING ON THE TENSILE STRENGTH OF PROJECTION BASED STEREOLITHOGRAPHY",
    "year": null,
    "chemical_composition": {
      "repeat_unit_psmiles": null,
      "monomers": [
        {
          "name": "Phrozen Aqua-Gray 4K resin",
          "smiles": null,
          "ratio_value": null,
          "ratio_unit": null
        }
      ],
      "additives": [],
      "is_homopolymer": false
    },
    "processing_history": "Phrozen Sonic 4K Mini LCD printer (405 nm). Infill 100%, Exposure 8 s, Layer Height 30 μm. Post-curing: 15 min at 46°C using Form Cure. Tensile testing per ASTM D638 Type IV, Shimadzu AG-X plus.",
    "hierarchical_structure": "Layer-by-layer 3D printed structure, infill density 100%.",
    "properties": {
      "UTS": {
        "value": [
          24.712
        ],
        "unit": "MPa"
      }
    },
    "analysis_with_hierarchical_structure": {
      "descriptive_text": "The sample comprises a multicomponent Phrozen Aqua-Gray 4K photopolymer resin fabricated into a solid three-dimensional structure using a Phrozen Sonic 4K Mini LCD printer operating at a wavelength of 405 nm. The processing history involves a layer height of 30 μm, an exposure time of 8 s per layer, and a solid infill density of 100%, creating a layered architecture. Following fabrication, the specimens were subjected to a thermal post-curing regimen of 15 minutes at 46°C using a Form Cure unit to enhance network formation. Mechanical evaluation was conducted via tensile testing in accordance with the ASTM D638 Type IV standard using a Shimadzu AG-X plus universal testing machine.",
      "reasoning_analysis": "Increasing Factors: The use of 100% infill density eliminates macroscopic voids within the bulk geometry, ensuring a continuous load-bearing cross-section. Additionally, the thermal post-curing process drives further polymerization and increases the crosslinking density of the photopolymer network, which intrinsically enhances the cohesive strength and stiffness of the material matrix. Decreasing Factors: The layer-by-layer fabrication method introduces inherent anisotropy and interfacial boundaries between successive layers, which act as potential sites for stress concentration and delamination under tensile load. Furthermore, as a commercial multicomponent resin, the presence of any unreacted monomers or oligomers remaining after the specified post-cure duration could act as plasticizers, reducing the intermolecular forces and lowering the ultimate strength. Dominant Factor: The integrity of the interlayer bonding relative to the bulk matrix strength qualitatively dominates the UTS behavior; while the post-curing enhances the bulk crosslinking, the mechanical performance is ultimately constrained by the adhesive strength between the printed layers, making the layered architecture the critical determinant of failure initiation."
    },
    "analysis_without_hierarchical_structure": {
      "descriptive_text": "The sample consists of Phrozen Aqua-Gray 4K resin, a commercial photopolymer formulation processed via vat photopolymerization using a Phrozen Sonic 4K Mini LCD printer operating at 405 nm. The fabrication parameters included a 100% infill density, an exposure time of 8 seconds per layer, and a layer height of 30 μm. Following printing, the specimens underwent post-curing for 15 minutes at 46°C using a Form Cure unit to ensure complete conversion. Mechanical characterization was subsequently performed via tensile testing in accordance with ASTM D638 Type IV standards using a Shimadzu AG-X plus universal testing machine.",
      "reasoning_analysis": "Increasing Factors: The utilization of 100% infill density eliminates internal macroscopic voids, ensuring a continuous load-bearing cross-section. Furthermore, the post-curing treatment at 46°C promotes a higher degree of monomer conversion, resulting in increased crosslink density within the photopolymer network which inherently strengthens the material. The fine layer height of 30 μm also facilitates improved interlayer adhesion compared to coarser resolutions. Decreasing Factors: The additive manufacturing process inherently introduces structural anisotropy, where interlayer bonding strength is typically inferior to intralayer cohesion, creating potential planes of weakness depending on the loading orientation. Additionally, polymerization shrinkage during the LCD curing process may induce residual internal stresses or micro-voids that act as stress concentrators, potentially initiating premature failure. Dominant Factor: The degree of conversion achieved through the specific post-curing protocol qualitatively dominates the final UTS behavior. While geometric factors like infill ensure material continuity, the intrinsic mechanical integrity of the crosslinked photopolymer network is fundamentally governed by the extent of the curing reaction; insufficient conversion would lead to a weak network regardless of infill, whereas optimized post-curing maximizes the cohesive strength of the resin matrix."
    }
  },
  {
    "doi": null,
    "title": "Effect of Pre-Tension on Tensile Strength of Glass Fibers-Epoxy Composite Reinforced with Shape Memory Alloy Wire",
    "year": 2018,
    "chemical_composition": {
      "repeat_unit_psmiles": null,
      "monomers": [
        {
          "name": "EPON 828 Epoxy Resin",
          "smiles": "CC(C)(c1ccc(OCC2CO2)cc1)c2ccc(OCC2CO2)cc2",
          "ratio_value": 9,
          "ratio_unit": "parts"
        },
        {
          "name": "Hardener",
          "smiles": null,
          "ratio_value": 1,
          "ratio_unit": "parts"
        }
      ],
      "additives": [
        {
          "name": "Woven E-glass fibers",
          "type": "filler",
          "amount_value": "45-55",
          "amount_unit": "Vol.%"
        },
        {
          "name": "Superelastic NiTi SMA wire",
          "type": "filler",
          "amount_value": 0.5,
          "amount_unit": "mm diameter"
        }
      ],
      "is_homopolymer": false
    },
    "processing_history": "Hand lay-up method, 6 layers of glass fibers and epoxy resin. SMA wire placed between third and fourth layers. Specimens placed under pressure for 24 h for curing at room temperature. Tensile test performed by Hounsfield universal testing machine at 2 mm/min, 25°C. No pre-tension applied before final test.",
    "hierarchical_structure": "6 layers of woven E-glass fibers in epoxy matrix with one embedded SMA wire between 3rd and 4th layer.",
    "properties": {
      "UTS": {
        "value": [
          142.56
        ],
        "unit": "MPa"
      }
    },
    "analysis_with_hierarchical_structure": {
      "descriptive_text": "The sample comprises a hybrid composite system based on an EPON 828 epoxy resin matrix cured with a hardener at a 9:1 parts ratio. Reinforcement is provided by six layers of woven E-glass fibers constituting 45-55 Vol.% of the volume, with a single 0.5 mm diameter superelastic NiTi shape memory alloy (SMA) wire embedded between the third and fourth layers. Fabrication was achieved via a hand lay-up method, followed by curing under pressure for 24 hours at room temperature. Mechanical evaluation was conducted using a Hounsfield universal testing machine at a crosshead speed of 2 mm/min and 25°C, with no pre-tension applied to the SMA wire prior to testing.",
      "reasoning_analysis": "Increasing Factors: The high volume fraction (45-55 Vol.%) of woven E-glass fibers serves as the primary load-bearing component, significantly enhancing the UTS compared to the neat epoxy matrix. Additionally, the embedded superelastic NiTi SMA wire possesses high intrinsic strength and may contribute to load bearing and crack bridging, potentially improving structural integrity under tension. Decreasing Factors: The woven architecture of the E-glass fibers introduces fiber crimp, which reduces tensile efficiency compared to unidirectional laminates. The room temperature curing process may result in incomplete crosslinking of the epoxy matrix compared to thermal curing, potentially weakening the matrix and interfacial bonding. Furthermore, the hand lay-up method can introduce voids and inconsistent fiber wetting, acting as stress concentrators, while the lack of pre-tension on the SMA wire limits its active reinforcement capability during initial loading. Dominant Factor: The high volume fraction of the E-glass fiber reinforcement is the dominant factor determining the UTS, as the composite behavior is fiber-driven; however, the efficiency of this reinforcement is qualitatively capped by the woven architecture and ambient curing conditions which limit interfacial strength and fiber alignment efficiency."
    },
    "analysis_without_hierarchical_structure": {
      "descriptive_text": "The composite sample consists of an EPON 828 epoxy resin matrix cured with a hardener at a ratio of 9 parts resin to 1 part hardener. This thermoset matrix is reinforced with woven E-glass fibers comprising 45 to 55 volume percent, arranged in a six-layer laminate structure via a hand lay-up method. Additionally, a superelastic NiTi shape memory alloy wire with a diameter of 0.5 mm was embedded between the third and fourth fiber layers. The laminate was cured under pressure for 24 hours at room temperature, and subsequent tensile testing was conducted using a Hounsfield universal testing machine at a crosshead speed of 2 mm/min and 25°C without applying pre-tension to the SMA wire prior to the final test.",
      "reasoning_analysis": "Increasing Factors: The high volume fraction of woven E-glass fibers (45-55 Vol.%) serves as the primary load-bearing component, significantly enhancing the Ultimate Tensile Strength through efficient stress transfer from the epoxy matrix to the high-strength fibers. Furthermore, the application of pressure during the 24-hour curing period promotes better consolidation and fiber wetting, minimizing void defects that typically act as failure initiation sites. Decreasing Factors: The hand lay-up processing method inherently introduces variability in fiber distribution and potentially higher void content compared to automated manufacturing, which can act as stress concentrators and reduce overall strength. Additionally, curing at room temperature may limit the final crosslink density of the EPON 828 epoxy network compared to thermal curing, potentially weakening the matrix contribution. The absence of pre-tension on the embedded NiTi SMA wire also limits its ability to actively close microcracks via shape recovery forces during the initial stages of loading. Dominant Factor: The reinforcement provided by the high volume fraction of woven E-glass fibers qualitatively dominates the UTS behavior. While processing imperfections and matrix cure kinetics modulate the efficiency of load transfer, the intrinsic strength and stiffness of the glass fiber architecture establish the fundamental upper limit of the composite's tensile capacity, overshadowing the secondary effects of the SMA wire or matrix curing variations."
    }
  },
  {
    "doi": null,
    "title": "EXPERIMENTAL INVESTIGATIONS INTO THE EFFECTS OF PROCESS PARAMETERS AND UV CURING ON THE TENSILE STRENGTH OF PROJECTION BASED STEREOLITHOGRAPHY",
    "year": null,
    "chemical_composition": {
      "repeat_unit_psmiles": null,
      "monomers": [
        {
          "name": "Phrozen Aqua-Gray 4K resin",
          "smiles": null,
          "ratio_value": null,
          "ratio_unit": null
        }
      ],
      "additives": [],
      "is_homopolymer": false
    },
    "processing_history": "Phrozen Sonic 4K Mini LCD printer (405 nm). Infill 100%, Exposure 8 s, Layer Height 30 μm. Post-curing: 60 min at 46°C using Form Cure. Tensile testing per ASTM D638 Type IV, Shimadzu AG-X plus.",
    "hierarchical_structure": "Layer-by-layer 3D printed structure, infill density 100%.",
    "properties": {
      "UTS": {
        "value": [
          34.933
        ],
        "unit": "MPa"
      }
    },
    "analysis_with_hierarchical_structure": {
      "descriptive_text": "The sample comprises a Phrozen Aqua-Gray 4K resin formulation fabricated via vat photopolymerization using a Phrozen Sonic 4K Mini LCD printer operating at 405 nm. The specimen exhibits a layer-by-layer 3D printed architecture with a layer height of 30 μm and 100% infill density to ensure material continuity. Following fabrication, the material underwent a thermal post-curing treatment for 60 minutes at 46°C using a Form Cure unit to enhance network conversion. Mechanical characterization was conducted via tensile testing adhering to ASTM D638 Type IV standards using a Shimadzu AG-X plus universal testing machine.",
      "reasoning_analysis": "Increasing Factors: The thermal post-curing treatment at 46°C for 60 minutes significantly increases the degree of conversion and crosslinking density of the photopolymer network, thereby enhancing the cohesive strength of the material. Additionally, the 100% infill density ensures maximum material continuity within the specimen geometry, minimizing voids that would otherwise act as stress concentrators and reduce the effective load-bearing cross-section. Decreasing Factors: The layer-by-layer fabrication method introduces inherent anisotropy and interlayer interfaces which often possess weaker bonding strength compared to the bulk intra-layer material, potentially facilitating crack propagation along the z-axis. Furthermore, the initial exposure time of 8 seconds per layer may result in incomplete polymerization during the printing phase compared to bulk molding techniques, leaving residual stress or unreacted groups prior to post-curing. Dominant Factor: The post-curing process is the dominant factor governing the final UTS behavior, as the development of a fully interconnected crosslinked network is a prerequisite for structural integrity in thermoset photopolymers. While the layered architecture introduces geometric weaknesses, the maximization of crosslinking density through thermal post-treatment fundamentally establishes the material's capacity to withstand tensile load, overriding the limitations imposed by the additive manufacturing interface quality in this specific processing window."
    },
    "analysis_without_hierarchical_structure": {
      "descriptive_text": "The sample consists of Phrozen Aqua-Gray 4K resin, a commercial photopolymer formulation, processed via vat photopolymerization on a Phrozen Sonic 4K Mini LCD printer using 405 nm light. The fabrication parameters were set to a 30 μm layer height, 8 s exposure time, and 100% infill density to ensure structural continuity. Post-fabrication, the specimens were subjected to thermal post-curing for 60 minutes at 46°C using a Form Cure unit to complete the polymerization network. Mechanical characterization was performed through tensile testing following ASTM D638 Type IV standards on a Shimadzu AG-X plus system.",
      "reasoning_analysis": "Increasing Factors: The thermal post-curing treatment at 46°C for 60 minutes drives the conversion of residual monomers and increases the crosslinking density of the polymer network, which directly enhances the load-bearing capacity and Ultimate Tensile Strength. Additionally, the 100% infill density reduces internal porosity, facilitating more efficient stress distribution across the specimen cross-section. Decreasing Factors: The layer-by-layer additive manufacturing process introduces structural anisotropy, where the interfaces between 30 μm layers may act as potential weak planes compared to isotropic bulk materials, potentially limiting the maximum achievable UTS. Furthermore, the highly crosslinked nature of cured photopolymer resins typically promotes brittle fracture mechanisms, which can restrict plastic deformation and reduce energy absorption prior to failure. Dominant Factor: The thermal post-curing regimen is the dominant factor influencing the final UTS, as the degree of conversion and interlayer bonding achieved during this stage fundamentally determines the integrity of the polymer network, outweighing the inherent architectural limitations imposed by the layered printing process."
    }
  },
  {
    "doi": null,
    "title": "Effect of Pre-Tension on Tensile Strength of Glass Fibers-Epoxy Composite Reinforced with Shape Memory Alloy Wire",
    "year": 2018,
    "chemical_composition": {
      "repeat_unit_psmiles": null,
      "monomers": [
        {
          "name": "EPON 828 Epoxy Resin",
          "smiles": "CC(C)(c1ccc(OCC2CO2)cc1)c2ccc(OCC2CO2)cc2",
          "ratio_value": 9,
          "ratio_unit": "parts"
        },
        {
          "name": "Hardener",
          "smiles": null,
          "ratio_value": 1,
          "ratio_unit": "parts"
        }
      ],
      "additives": [
        {
          "name": "Woven E-glass fibers",
          "type": "filler",
          "amount_value": "45-55",
          "amount_unit": "Vol.%"
        }
      ],
      "is_homopolymer": false
    },
    "processing_history": "Hand lay-up method, 6 layers of glass fibers and epoxy resin. Specimens placed under pressure for 24 h for curing at room temperature. Tensile test performed by Hounsfield universal testing machine at 2 mm/min, 25°C. No pre-tension applied.",
    "hierarchical_structure": "6 layers of woven E-glass fibers in epoxy matrix.",
    "properties": {
      "UTS": {
        "value": [
          155.33
        ],
        "unit": "MPa"
      }
    },
    "analysis_with_hierarchical_structure": {
      "descriptive_text": "The sample comprises a composite laminate fabricated via a hand lay-up method, consisting of six layers of woven E-glass fibers embedded within an EPON 828 epoxy resin matrix cured with a hardener at a 9:1 parts ratio. The reinforcement phase constitutes 45-55 Vol.% of the composite volume. Following lay-up, the specimens were consolidated under pressure for 24 hours to facilitate curing at room temperature. The hierarchical structure is defined by the six-layer woven fiber architecture within the cross-linked epoxy network. Mechanical characterization was performed using a Hounsfield universal testing machine at a crosshead speed of 2 mm/min and 25°C without applied pre-tension.",
      "reasoning_analysis": "Increasing Factors: The high volume fraction of E-glass fibers (45-55 Vol.%) serves as the primary load-bearing component, significantly enhancing the Ultimate Tensile Strength (UTS) compared to the neat epoxy matrix through effective stress transfer. Additionally, the application of pressure during the 24-hour curing period helps consolidate the laminate layers, minimizing void content and improving interfacial bonding between the fibers and the matrix. Decreasing Factors: The hand lay-up processing method introduces potential variability in fiber wetting and air entrapment, creating voids that act as stress concentrators and reduce the effective load-bearing cross-section. Furthermore, curing at room temperature may result in incomplete cross-linking of the epoxy network compared to elevated temperature curing, potentially lowering the matrix modulus and interfacial shear strength. The woven architecture also introduces fiber crimp, which misaligns fibers relative to the loading axis and reduces tensile efficiency compared to unidirectional layouts. Dominant Factor: The high volume fraction of high-strength E-glass fibers is the dominant factor establishing the magnitude of the UTS, overwhelmingly surpassing the contribution of the epoxy matrix; however, the ultimate strength is qualitatively constrained by the hand lay-up processing defects and room temperature curing limitations which prevent the composite from reaching its theoretical maximum performance."
    },
    "analysis_without_hierarchical_structure": {
      "descriptive_text": "The composite sample consists of an EPON 828 epoxy resin matrix cured with a hardener at a ratio of 9 parts resin to 1 part hardener, reinforced with woven E-glass fibers comprising 45 to 55 volume percent. The material was fabricated using a hand lay-up method involving six layers of fiber and resin, followed by consolidation under pressure for 24 hours to cure at room temperature. Mechanical evaluation was performed using a Hounsfield universal testing machine at a crosshead speed of 2 mm/min and 25°C without pre-tension.",
      "reasoning_analysis": "Increasing Factors: The high volume fraction of woven E-glass fibers (45-55 Vol.%) serves as the primary load-bearing component, significantly enhancing the load transfer capacity and stiffness compared to the neat epoxy matrix. Additionally, the crosslinked network formed during the curing of the EPON 828 resin provides structural integrity and distributes stress among the fibers. Decreasing Factors: The room temperature curing process may result in incomplete crosslinking conversion compared to elevated temperature cures, potentially reducing the matrix modulus and fiber-matrix interfacial shear strength. Furthermore, the hand lay-up method is prone to introducing voids and inconsistent wetting, which act as stress concentrators, while the woven architecture introduces fiber crimp that reduces tensile efficiency in the loading direction. Dominant Factor: The high volume fraction of reinforcing glass fibers qualitatively dominates the UTS behavior by establishing a high strength baseline relative to the unreinforced polymer; however, the ultimate magnitude is constrained by the interfacial quality and degree of cure dictated by the room temperature processing history."
    }
  },
  {
    "doi": null,
    "title": "Relationship between mechanical properties of one-step self-etch adhesives and water sorption",
    "year": 2009,
    "chemical_composition": {
      "repeat_unit_psmiles": null,
      "monomers": [
        {
          "name": "10-MDP",
          "smiles": "CC(=C)C(=O)OCCCCCCCCCCOP(=O)(O)O",
          "ratio_value": null,
          "ratio_unit": null
        },
        {
          "name": "HEMA",
          "smiles": "CC(=C)C(=O)OCCO",
          "ratio_value": null,
          "ratio_unit": null
        },
        {
          "name": "bis-GMA",
          "smiles": "CC(C)(c1ccc(OCC(O)COC(=O)C(=C)C)cc1)c2ccc(OCC(O)COC(=O)C(=C)C)cc2",
          "ratio_value": null,
          "ratio_unit": null
        }
      ],
      "additives": [
        {
          "name": "silanated colloidal silica",
          "type": "filler",
          "amount_value": null,
          "amount_unit": null
        },
        {
          "name": "CQ",
          "type": "initiator",
          "amount_value": null,
          "amount_unit": null
        },
        {
          "name": "water",
          "type": "solvent",
          "amount_value": null,
          "amount_unit": null
        },
        {
          "name": "ethanol",
          "type": "solvent",
          "amount_value": null,
          "amount_unit": null
        }
      ],
      "is_homopolymer": false
    },
    "processing_history": "Solvents evaporated with dental air syringe for 10 min at 3.8 kgf/cm2. Poured into dumbbell-shaped silicone molds (10 mm x 0.5 mm, gauge 5 mm). Light-cured for 180 s (XL3000, >600 mW/cm2). Stored in anhydrous calcium sulfate for 24 h, then immersed in distilled water for 24 h (Wet condition). UTS measured by microtensile testing (Vitrodyne V 1000) at cross-head speed 0.6 mm/min.",
    "hierarchical_structure": "Amorphous polymer network with colloidal silica filler, water-sorbed/swollen.",
    "properties": {
      "UTS": {
        "value": [
          16.5
        ],
        "unit": "MPa"
      }
    },
    "analysis_with_hierarchical_structure": {
      "descriptive_text": "The sample consists of a copolymer network formed from 10-methacryloyloxydecyl dihydrogen phosphate (10-MDP), 2-hydroxyethyl methacrylate (HEMA), and bisphenol A-glycidyl methacrylate (bis-GMA) monomers. The formulation includes silanated colloidal silica as a filler, camphorquinone (CQ) as a photoinitiator, and utilizes water and ethanol as solvents. Processing involved evaporating solvents with a dental air syringe under pressure, casting into dumbbell-shaped silicone molds, and light-curing for 180 seconds under high-intensity irradiation. Post-curing treatment comprised storage in anhydrous calcium sulfate for 24 hours followed by immersion in distilled water for 24 hours to establish a wet condition, resulting in an amorphous polymer network reinforced with colloidal silica filler that exhibits water sorption and swelling, with Ultimate Tensile Strength characterized by microtensile testing.",
      "reasoning_analysis": "Increasing Factors: The incorporation of bis-GMA provides a rigid aromatic backbone that enhances chain stiffness and potential crosslink density, inherently driving the UTS higher. Additionally, the silanated colloidal silica filler acts as a reinforcing phase where the silane coupling agent facilitates stress transfer between the polymer matrix and the inorganic particles, significantly increasing load-bearing capacity. The high-intensity light curing promotes polymerization, forming a cohesive network structure essential for tensile integrity. Decreasing Factors: The presence of HEMA introduces hydrophilic character that facilitates water uptake, leading to plasticization of the polymer matrix which reduces intermolecular forces and lowers UTS. Residual water and ethanol from the solvent evaporation process may act as plasticizers or create micro-voids if not fully removed by the air syringe, acting as stress concentrators. Furthermore, the specific processing history involving immersion in distilled water induces swelling and hydrolytic degradation, which disrupts the polymer network and diminishes tensile strength. Dominant Factor: The reinforcement provided by the silanated colloidal silica and the rigid bis-GMA network qualitatively dominates the final UTS behavior by establishing the primary structural framework required for mechanical integrity, although this baseline strength is significantly modulated and reduced by the plasticizing effects of the hydrophilic HEMA component and the wet conditioning environment."
    },
    "analysis_without_hierarchical_structure": {
      "descriptive_text": "The sample comprises a multi-component copolymer network synthesized from 10-methacryloyloxydecyl dihydrogen phosphate (10-MDP), 2-hydroxyethyl methacrylate (HEMA), and bisphenol A-glycidyl methacrylate (bis-GMA) monomers. The formulation is reinforced with silanated colloidal silica filler and initiated by camphorquinone (CQ), utilizing water and ethanol as solvents. Processing involved evaporating the solvents via a dental air syringe for 10 minutes at 3.8 kgf/cm², followed by casting into dumbbell-shaped silicone molds and light-curing for 180 seconds under high intensity. Post-curing, the specimens were stored in anhydrous calcium sulfate for 24 hours and subsequently immersed in distilled water for 24 hours to establish wet conditions before ultimate tensile strength was measured using microtensile testing at a cross-head speed of 0.6 mm/min.",
      "reasoning_analysis": "Increasing Factors: The incorporation of bis-GMA provides a rigid aromatic backbone that enhances structural integrity, while the silanated colloidal silica filler facilitates stress transfer between the inorganic and organic phases, theoretically increasing load-bearing capacity. Furthermore, the high-intensity light curing protocol promotes a high degree of monomer conversion, resulting in a densely crosslinked network that resists deformation. Decreasing Factors: The presence of HEMA and 10-MDP introduces flexible aliphatic and hydroxyethyl spacers that reduce the overall crosslink density and backbone rigidity compared to a pure bis-GMA system. Additionally, the use of water and ethanol solvents carries the risk of residual plasticization if evaporation is incomplete, and the specific processing step of immersing the sample in distilled water for 24 hours induces water sorption, which plasticizes the hydrophilic matrix and may lead to hydrolytic degradation of ester linkages. Dominant Factor: While the silanated filler and bis-GMA rigidity establish a baseline mechanical strength, the dominant factor influencing the final UTS behavior is the hydrophilic nature of the HEMA and 10-MDP monomers combined with the water immersion processing; this combination leads to significant water sorption and matrix plasticization that qualitatively reduces the ultimate tensile strength relative to the dry, unfilled potential of the rigid components."
    }
  },
  {
    "doi": null,
    "title": "Synergetic Effects of Mechanical Properties on Graphene Nanoplatelet and Multiwalled Carbon Nanotube Hybrids Reinforced Epoxy/Carbon Fiber Composites",
    "year": 2015,
    "chemical_composition": {
      "repeat_unit_psmiles": null,
      "monomers": [
        {
          "name": "EPO-622 epoxy resin",
          "smiles": null,
          "ratio_value": null,
          "ratio_unit": null
        },
        {
          "name": "2-ethyl-4-methylimidazole hardener",
          "smiles": null,
          "ratio_value": null,
          "ratio_unit": null
        }
      ],
      "additives": [
        {
          "name": "Graphene nanoplatelets",
          "type": "filler",
          "amount_value": 1.0,
          "amount_unit": "wt%"
        }
      ],
      "is_homopolymer": false
    },
    "processing_history": "Modified by maleic anhydride. Dispersed in MEK via homogenizer (10 min) and ultrasonication (90 min). Mixed with EPO-622 epoxy resin and 2-ethyl-4-methylimidazole hardener via mechanical stirrer (90 min) and ultrasonication (90 min). Solvent evaporated at 83°C for 3 h. Vacuum pumped 5 min. Hot pressed at 1500 psi and 150°C for 30 min. Post-cured at 140°C for 3 h. Tensile strength measured. CNT:GNP ratio 0:10.",
    "hierarchical_structure": "Amorphous epoxy matrix with 1 wt% GNPs. GNPs tend to aggregate and stack, behaving like micrometer-size fillers.",
    "properties": {
      "UTS": {
        "value": [
          55.6
        ],
        "unit": "MPa"
      }
    },
    "analysis_with_hierarchical_structure": {
      "descriptive_text": "The sample comprises an amorphous epoxy network synthesized from EPO-622 epoxy resin and a 2-ethyl-4-methylimidazole hardener, modified by maleic anhydride and reinforced with 1.0 wt% graphene nanoplatelets (GNPs). The fabrication process involved dispersing the components in methyl ethyl ketone (MEK) using homogenization and ultrasonication, followed by mechanical mixing and further sonication to integrate the resin and hardener. After solvent evaporation at 83°C and brief vacuum pumping, the material was consolidated via hot pressing at 1500 psi and 150°C for 30 minutes, followed by a post-cure at 140°C for 3 hours. Structural characterization indicates that while the matrix remains amorphous, the GNPs exhibit a tendency to aggregate and stack, effectively functioning as micrometer-scale fillers within the composite.",
      "reasoning_analysis": "Increasing Factors: The formation of a densely crosslinked thermoset network via the epoxy-imidazole reaction fundamentally provides high mechanical integrity. The hot pressing at 1500 psi significantly reduces porosity and void content, which is critical for maximizing load-bearing capacity. Additionally, the post-curing step at 140°C further increases crosslink density, while the maleic anhydride modification likely enhances interfacial adhesion between the matrix and the graphene nanoplatelets, facilitating stress transfer. Decreasing Factors: The hierarchical structure reveals that the graphene nanoplatelets tend to aggregate and stack, behaving as micrometer-sized fillers rather than well-dispersed nanoscale reinforcements. This aggregation creates stress concentration points that can initiate premature failure under tensile load. Furthermore, the reduced effective aspect ratio of the stacked GNPs diminishes the efficiency of load transfer from the matrix to the filler, limiting the composite strengthening effect typical of nanocomposites. Dominant Factor: The primary determinant of the Ultimate Tensile Strength is the integrity and crosslink density of the epoxy matrix established by the thermal curing and high-pressure consolidation history. While the graphene filler possesses intrinsic high strength, its tendency to aggregate prevents it from acting as an effective reinforcing phase, meaning the final UTS behavior is dominated by the properties of the consolidated epoxy network rather than nanocomposite reinforcement mechanisms."
    },
    "analysis_without_hierarchical_structure": {
      "descriptive_text": "The composite sample comprises an EPO-622 epoxy resin matrix cured with a 2-ethyl-4-methylimidazole hardener and reinforced with 1.0 wt% graphene nanoplatelets. The preparation involved modifying the system with maleic anhydride, followed by dispersing the filler in methyl ethyl ketone using a homogenizer for 10 minutes and ultrasonication for 90 minutes. This dispersion was mixed with the resin and hardener via mechanical stirring for 90 minutes and further ultrasonicated for 90 minutes. The solvent was evaporated at 83°C for 3 hours, and the mixture was vacuum pumped for 5 minutes before being hot pressed at 1500 psi and 150°C for 30 minutes. Finally, the material underwent post-curing at 140°C for 3 hours prior to tensile strength measurement.",
      "reasoning_analysis": "Increasing Factors: The incorporation of graphene nanoplatelets introduces a high-strength reinforcing phase capable of bearing significant load, while the maleic anhydride modification likely enhances interfacial adhesion between the filler and the epoxy matrix, facilitating efficient stress transfer. The extensive use of homogenization and ultrasonication promotes exfoliation and uniform dispersion of the nanoplatelets, reducing defect density, and the hot pressing at 1500 psi combined with vacuum pumping minimizes void content and porosity. Additionally, the post-curing step ensures a high crosslinking density within the epoxy network, contributing to overall structural integrity. Decreasing Factors: Despite rigorous dispersion protocols, there remains a possibility of nanoplatelet agglomeration, which can act as stress concentration sites and initiate premature crack propagation. The introduction of rigid filler particles may also disrupt the continuity of the epoxy crosslinking network, and any incomplete removal of the MEK solvent could lead to micro-voids or plasticization effects that weaken the matrix cohesion. Dominant Factor: The dominant factor qualitatively driving the UTS is the synergistic combination of improved interfacial adhesion through chemical modification and the high-pressure consolidation process. These elements collectively maximize the load transfer efficiency to the graphene reinforcement while minimizing processing-induced defects like voids, resulting in a net positive influence on the ultimate tensile strength compared to an unmodified or poorly consolidated system."
    }
  },
  {
    "doi": null,
    "title": "Relationship between mechanical properties of one-step self-etch adhesives and water sorption",
    "year": 2009,
    "chemical_composition": {
      "repeat_unit_psmiles": null,
      "monomers": [
        {
          "name": "MAC-10",
          "smiles": null,
          "ratio_value": null,
          "ratio_unit": null
        },
        {
          "name": "MMA",
          "smiles": "CC(=C)C(=O)OC",
          "ratio_value": null,
          "ratio_unit": null
        },
        {
          "name": "HEMA",
          "smiles": "CC(=C)C(=O)OCCO",
          "ratio_value": null,
          "ratio_unit": null
        },
        {
          "name": "methacryloyloxyalkyl acid phosphate",
          "smiles": null,
          "ratio_value": null,
          "ratio_unit": null
        },
        {
          "name": "multifunctional methacrylic monomer",
          "smiles": null,
          "ratio_value": null,
          "ratio_unit": null
        }
      ],
      "additives": [
        {
          "name": "fluoraluminosilicate glass",
          "type": "filler",
          "amount_value": null,
          "amount_unit": null
        },
        {
          "name": "photo-initiator",
          "type": "initiator",
          "amount_value": null,
          "amount_unit": null
        },
        {
          "name": "coumarin dye",
          "type": "additive",
          "amount_value": null,
          "amount_unit": null
        },
        {
          "name": "water",
          "type": "solvent",
          "amount_value": null,
          "amount_unit": null
        }
      ],
      "is_homopolymer": false
    },
    "processing_history": "Solvents evaporated with dental air syringe for 10 min at 3.8 kgf/cm2. Poured into dumbbell-shaped silicone molds (10 mm x 0.5 mm, gauge 5 mm). Light-cured for 180 s (XL3000, >600 mW/cm2). Stored in anhydrous calcium sulfate for 24 h (Dry condition). UTS measured by microtensile testing (Vitrodyne V 1000) at cross-head speed 0.6 mm/min.",
    "hierarchical_structure": "Amorphous polymer network with fluoraluminosilicate glass filler.",
    "properties": {
      "UTS": {
        "value": [
          43.4
        ],
        "unit": "MPa"
      }
    },
    "analysis_with_hierarchical_structure": {
