Repository: hhtrick/HHT-code

# HHT training framework

This directory contains model training, embedding precomputation, inference, article-level baselines and the curated datasets. All commands below assume that the working directory is `train_code/`.

## 3. Datasets and fixed partitions

Each main dataset is a JSON array at `dataset/{property}/{property}.json`. Entries contain source metadata, `chemical_composition`, `processing_history`, `hierarchical_structure`, `properties`, and two generated-analysis objects. Targets are stored as `properties[property]["value"]`; source metadata and target values are not predictive input fields.

| Property | Train | Validation | Test | Total |
|---|---:|---:|---:|---:|

File: train_code/dataset/UTS/UTS.json (part 168 of 292)
[
      "descriptive_text": "The sample consists of an amorphous polymer network reinforced with fluoraluminosilicate glass filler, synthesized from a copolymer system containing MAC-10, methyl methacrylate (MMA), 2-hydroxyethyl methacrylate (HEMA), methacryloyloxyalkyl acid phosphate, and a multifunctional methacrylic monomer. The formulation incorporates a photo-initiator, coumarin dye, and water as a solvent. Processing involved evaporating solvents using a dental air syringe for 10 minutes at 3.8 kgf/cm², followed by casting into dumbbell-shaped silicone molds with a 5 mm gauge length. The specimens were light-cured for 180 seconds using an XL3000 unit at an intensity exceeding 600 mW/cm² and subsequently stored in anhydrous calcium sulfate for 24 hours to maintain dry conditions. Ultimate tensile strength was evaluated via microtensile testing on a Vitrodyne V 1000 apparatus at a cross-head speed of 0.6 mm/min.",
      "reasoning_analysis": "Increasing Factors: The incorporation of rigid fluoraluminosilicate glass filler acts as a reinforcing phase, facilitating stress transfer across the matrix and significantly enhancing load-bearing capacity. The inclusion of a multifunctional methacrylic monomer promotes a high crosslink density within the amorphous network, restricting chain slippage and increasing cohesive strength. Furthermore, the high-intensity light curing (>600 mW/cm²) likely ensures a high degree of conversion, maximizing the mechanical integrity of the polymer matrix, while the methacryloyloxyalkyl acid phosphate may improve interfacial adhesion between the filler and the polymer. Decreasing Factors: The presence of HEMA, a hydrophilic monomer, introduces susceptibility to plasticization if moisture is absorbed, though this is mitigated by dry storage. Residual water from the solvent system, if not completely evaporated during the air syringe processing, could create micro-voids or act as a plasticizer, reducing effective stress transfer. Additionally, the amorphous nature of the polymer network lacks the crystalline reinforcement found in semi-crystalline polymers, inherently limiting the maximum theoretical strength. Dominant Factor: The reinforcement mechanism provided by the fluoraluminosilicate glass filler combined with the high crosslink density established by the multifunctional monomer and rigorous curing protocol qualitatively dominates the UTS behavior. While the hydrophilic components pose a risk, the anhydrous storage condition and filler loading ensure that the composite reinforcement effects outweigh the matrix plasticization potential, establishing a higher strength baseline compared to unfilled resins."
    },
    "analysis_without_hierarchical_structure": {
      "descriptive_text": "The sample comprises a multicomponent copolymer system synthesized from MAC-10, methyl methacrylate (MMA), 2-hydroxyethyl methacrylate (HEMA), methacryloyloxyalkyl acid phosphate, and a multifunctional methacrylic monomer. This matrix is compounded with fluoraluminosilicate glass filler, a photo-initiator, coumarin dye, and water. Processing involved solvent evaporation via a dental air syringe for 10 minutes at 3.8 kgf/cm², followed by casting into dumbbell-shaped silicone molds. The specimens were light-cured for 180 seconds using a high-intensity unit, stored in anhydrous calcium sulfate for 24 hours under dry conditions, and evaluated via microtensile testing at a cross-head speed of 0.6 mm/min.",
      "reasoning_analysis": "Increasing Factors: The incorporation of rigid fluoraluminosilicate glass filler provides significant reinforcement by bearing applied loads and restricting matrix deformation. Additionally, the presence of a multifunctional methacrylic monomer promotes crosslinking within the polymer network, enhancing structural integrity and load transfer capabilities. The extended light-curing duration of 180 seconds likely ensures a high degree of monomer conversion, maximizing the cohesive strength of the matrix. Decreasing Factors: The initial formulation includes water as a solvent, which poses a risk for void formation or plasticization if not completely removed during the evaporation step, potentially creating stress concentration points. Furthermore, the inclusion of HEMA introduces hydrophilic segments that generally exhibit lower intrinsic mechanical strength compared to hydrophobic methacrylates, and imperfect interfacial bonding between the glass filler and the resin matrix could lead to premature failure. Dominant Factor: The reinforcement mechanism provided by the rigid glass filler combined with the high crosslink density achieved through the multifunctional monomer and extended curing protocol qualitatively dominates the mechanical behavior. While residual solvent remains a potential weakness, the specific processing steps involving forced air evaporation and anhydrous storage are designed to mitigate this, making the composite reinforcement the primary determinant of the ultimate tensile strength."
    }
  },
  {
    "doi": null,
    "title": "Relationship between mechanical properties of one-step self-etch adhesives and water sorption",
    "year": 2009,
    "chemical_composition": {
      "repeat_unit_psmiles": null,
      "monomers": [
        {
          "name": "Methacryloyloxyalkyl acid phosphate",
          "smiles": null,
          "ratio_value": null,
          "ratio_unit": null
        },
        {
          "name": "HEMA",
          "smiles": "CC(=C)C(=O)OCCO",
          "ratio_value": null,
          "ratio_unit": null
        },
        {
          "name": "bis-GMA",
          "smiles": "CC(C)(c1ccc(OCC(O)COC(=O)C(=C)C)cc1)c2ccc(OCC(O)COC(=O)C(=C)C)cc2",
          "ratio_value": null,
          "ratio_unit": null
        },
        {
          "name": "TEGDMA",
          "smiles": "CC(=C)C(=O)OCCOCCOCCOC(=O)C(=C)C",
          "ratio_value": null,
          "ratio_unit": null
        }
      ],
      "additives": [
        {
          "name": "Glass Filler",
          "type": "filler",
          "amount_value": null,
          "amount_unit": null
        },
        {
          "name": "CQ",
          "type": "initiator",
          "amount_value": null,
          "amount_unit": null
        },
        {
          "name": "Water",
          "type": "solvent",
          "amount_value": null,
          "amount_unit": null
        },
        {
          "name": "isopropyl alcohol",
          "type": "solvent",
          "amount_value": null,
          "amount_unit": null
        }
      ],
      "is_homopolymer": false
    },
    "processing_history": "Solvents evaporated with dental air syringe for 10 min at 3.8 kgf/cm2. Poured into dumbbell-shaped silicone molds (10 mm x 0.5 mm, gauge 5 mm). Light-cured for 180 s (XL3000, >600 mW/cm2). Stored in anhydrous calcium sulfate for 24 h, then immersed in distilled water for 24 h (Wet condition). UTS measured by microtensile testing (Vitrodyne V 1000) at cross-head speed 0.6 mm/min.",
    "hierarchical_structure": "Amorphous polymer network with glass filler, water-sorbed/swollen.",
    "properties": {
      "UTS": {
        "value": [
          26.7
        ],
        "unit": "MPa"
      }
    },
    "analysis_with_hierarchical_structure": {
      "descriptive_text": "The sample comprises a multi-component methacrylate-based copolymer network synthesized from Methacryloyloxyalkyl acid phosphate, HEMA, bis-GMA, and TEGDMA monomers. The formulation includes Glass Filler as a reinforcing agent and Camphorquinone (CQ) as a photoinitiator, processed initially by evaporating water and isopropyl alcohol solvents using a pressurized dental air syringe. The mixture was cast into dumbbell-shaped silicone molds and subjected to high-intensity light curing for 180 seconds to establish the polymer network. Following curing, the specimens were stored in anhydrous calcium sulfate for 24 hours and subsequently immersed in distilled water for 24 hours to achieve a wet condition. The resulting hierarchical structure is characterized as an amorphous polymer network reinforced with glass filler, existing in a water-sorbed and swollen state prior to microtensile evaluation.",
      "reasoning_analysis": "Increasing Factors: The incorporation of rigid Glass Filler particles acts as a reinforcing phase, enhancing load-bearing capacity through stress transfer mechanisms within the composite. Additionally, the copolymerization of bis-GMA and TEGDMA establishes a highly crosslinked aromatic network, where the bulky bisphenol A groups in bis-GMA provide intrinsic backbone rigidity and restrict chain mobility, contributing to higher strength. The high-intensity light curing process likely promotes a high degree of conversion, further solidifying the network structure. Decreasing Factors: The presence of hydrophilic monomers such as HEMA and Methacryloyloxyalkyl acid phosphate facilitates significant water uptake during the immersion processing step. This absorbed water acts as a plasticizer, disrupting intermolecular hydrogen bonding and increasing free volume within the polymer matrix, which softens the material and reduces cohesion. Furthermore, the swelling associated with water sorption may induce microcracking or debonding at the filler-matrix interface, creating stress concentration points. The initial solvent evaporation step, if incomplete, could also leave residual voids that act as failure initiation sites. Dominant Factor: While the glass filler and crosslinked network provide the fundamental structural integrity, the water-induced plasticization and swelling of the hydrophilic matrix qualitatively dominate the final UTS behavior in this specific sample. The transition to a wet condition fundamentally alters the matrix modulus and interfacial strength, likely causing a significant reduction in tensile strength compared to the dry state, thereby governing the measured mechanical performance."
    },
    "analysis_without_hierarchical_structure": {
      "descriptive_text": "The sample comprises a multi-component methacrylate-based copolymer system formulated with Methacryloyloxyalkyl acid phosphate, HEMA, bis-GMA, and TEGDMA monomers. The formulation incorporates Glass Filler as a reinforcing agent and Camphorquinone as a photoinitiator, initially dissolved in a solvent mixture of water and isopropyl alcohol. Processing involved evaporating the solvents using a dental air syringe for 10 minutes at 3.8 kgf/cm2, followed by casting into dumbbell-shaped silicone molds. The specimens were light-cured for 180 seconds using a high-intensity source, stored in anhydrous calcium sulfate for 24 hours to ensure drying, and subsequently immersed in distilled water for 24 hours to simulate wet conditions prior to microtensile testing at a cross-head speed of 0.6 mm/min.",
      "reasoning_analysis": "Increasing Factors: The incorporation of rigid Glass Filler particles serves as a primary reinforcing mechanism, facilitating load transfer and crack deflection within the matrix. Furthermore, the chemical composition includes bis-GMA and TEGDMA, which form a highly crosslinked network upon light curing; the aromatic rings in bis-GMA provide intrinsic backbone stiffness, while the high-intensity light curing protocol aims to maximize conversion density, both contributing to higher UTS. Decreasing Factors: The presence of hydrophilic monomers such as HEMA and Methacryloyloxyalkyl acid phosphate increases the susceptibility of the polymer network to water absorption. The processing history explicitly includes immersion in distilled water for 24 hours, which allows water molecules to penetrate the matrix, acting as a plasticizer that increases free volume and reduces intermolecular friction. Additionally, any incomplete evaporation of the initial water or isopropyl alcohol solvents could leave residual voids or plasticizing agents that weaken the structure. Dominant Factor: While the glass filler and crosslinked architecture establish a robust baseline mechanical capacity, the specific processing condition of water immersion combined with the hydrophilic nature of the monomer system is the dominant dynamic factor; this environmental conditioning likely induces significant matrix plasticization and potential filler-matrix interfacial degradation, qualitatively reducing the UTS relative to the dry cured state."
    }
  },
  {
    "doi": null,
    "title": "Experimental study on cyclic response of concrete frames reinforced by Steel-CFRP hybrid reinforcement",
    "year": null,
    "chemical_composition": {
      "repeat_unit_psmiles": null,
      "monomers": [],
      "additives": [
        {
          "name": "Carbon fiber",
          "type": "reinforcement",
          "amount_value": null,
          "amount_unit": null
        }
      ],
      "is_homopolymer": false
    },
    "processing_history": "CFRP reinforcement bar with diameter 8 mm. Strength test conducted with pouring sleeve set at the end of the reinforcements to complete the test.",
    "hierarchical_structure": "Carbon Fiber Reinforced Polymer (CFRP) bar, diameter 8 mm.",
    "properties": {
      "UTS": {
        "value": [
          2312
        ],
        "unit": "MPa"
      }
    },
    "analysis_with_hierarchical_structure": {
      "descriptive_text": "The investigated sample is a Carbon Fiber Reinforced Polymer (CFRP) composite manufactured as a reinforcement bar with a nominal diameter of 8 mm. Incorporating carbon fiber as a high-modulus reinforcement phase, the material exhibits a hierarchical structure typical of structural composites. Mechanical characterization was performed via a strength test wherein a pouring sleeve was installed at the terminal ends of the reinforcement bar to facilitate load application during evaluation.",
      "reasoning_analysis": "Increasing Factors: The incorporation of carbon fiber reinforcement serves as the primary driver for elevated Ultimate Tensile Strength (UTS), as the high-strength fibers bear the majority of the axial load compared to the polymer matrix. The composite architecture enables effective stress transfer from the matrix to the fibers, leveraging the intrinsic mechanical superiority of the carbon phase to resist fracture. Decreasing Factors: The testing protocol involving a pouring sleeve at the reinforcement ends may introduce stress concentrations or interfacial weaknesses at the grip region, potentially inducing premature failure that underestimates the bulk material capacity. Furthermore, the 8 mm bar diameter implies a thick cross-section where manufacturing defects such as voids or incomplete curing could act as stress risers, while the efficiency of the fiber-matrix interfacial bonding remains a critical variable for load transfer. Dominant Factor: The carbon fiber reinforcement qualitatively dominates the UTS behavior by establishing a high-strength baseline inherent to CFRP systems; however, the actual measured UTS is critically dependent on the interfacial integrity and the testing configuration, where failure modes may shift from fiber rupture to interfacial debonding or grip-induced failure depending on the efficacy of the sleeve installation."
    },
    "analysis_without_hierarchical_structure": {
      "descriptive_text": "The sample comprises a carbon fiber reinforced polymer composite configured as an 8 mm diameter reinforcement bar. Carbon fibers serve as the reinforcement additive embedded within a polymer matrix. The mechanical properties were assessed through a strength test wherein a pouring sleeve was affixed to the ends of the reinforcements to ensure proper load transfer and test completion.",
      "reasoning_analysis": "Increasing Factors: The presence of carbon fibers as a reinforcement phase drastically elevates the ultimate tensile strength due to the fibers' high specific strength and modulus, which allows them to sustain significant axial loads before failure. The bar geometry suggests unidirectional fiber alignment parallel to the stress axis, maximizing the rule of mixtures contribution to strength. Additionally, the processing history indicates the use of a pouring sleeve during testing, which minimizes stress concentrations at the grips and prevents premature failure due to slippage, thereby allowing the material to reach its true failure limit. Decreasing Factors: The absence of specific matrix detailing implies potential variability in interfacial adhesion; poor bonding between the carbon fibers and the polymer matrix could lead to delamination or fiber pull-out rather than fiber fracture, reducing the overall UTS. Furthermore, inherent processing voids or microcracks within the composite structure could act as stress concentrators that initiate failure at lower loads. Dominant Factor: The intrinsic mechanical superiority of the carbon fiber reinforcement qualitatively dominates the ultimate tensile strength, as the load-bearing capacity is primarily determined by the fiber volume fraction and alignment rather than the matrix properties or testing fixtures."
    }
  },
  {
    "doi": null,
    "title": "Plasticized jackfruit seed starch: a viable alternative for the partial replacement of petroleum‑based polymer blends",
    "year": 2018,
    "chemical_composition": {
      "repeat_unit_psmiles": "[*]CC[*]",
      "monomers": [
        {
          "name": "Ethylene",
          "smiles": "C=C",
          "ratio_value": null,
          "ratio_unit": null
        }
      ],
      "additives": [],
      "is_homopolymer": true
    },
    "processing_history": "Recycled HDPE flakes compounded using a hot press at 150 °C according to ASTM protocols. UTS measured by tensile testing.",
    "hierarchical_structure": "Pure rHDPE matrix with a very rough surface and strains of rHDPE fragments.",
    "properties": {
      "UTS": {
        "value": [
          23.5
        ],
        "unit": "MPa"
      }
    },
    "analysis_with_hierarchical_structure": {
      "descriptive_text": "The investigated material is a pure recycled high-density polyethylene (rHDPE) homopolymer composed of ethylene repeat units. Processing involved compounding recycled HDPE flakes via hot pressing at 150 °C in accordance with ASTM protocols, followed by mechanical characterization through tensile testing to determine the Ultimate Tensile Strength. Hierarchical structural analysis identifies a pure rHDPE matrix exhibiting a very rough surface morphology accompanied by strains of rHDPE fragments, suggesting incomplete fusion or heterogeneity inherent to the recycling process.",
      "reasoning_analysis": "Increasing Factors: The semi-crystalline nature of the high-density polyethylene backbone facilitates the formation of lamellar crystals that act as physical crosslinks, providing intrinsic mechanical integrity and resistance to deformation. Additionally, the hot pressing processing history at 150 °C exceeds the melting temperature, promoting chain interdiffusion across the recycled flake interfaces which is necessary for effective load transfer between domains. Decreasing Factors: The recycled nature of the material suggests potential thermo-oxidative degradation during previous life cycles, reducing molecular weight and entanglement density which are critical for strength. Critically, the hierarchical structure reveals a very rough surface and strains of rHDPE fragments, which act as significant stress concentrators and indicate incomplete fusion between flakes where cracks can initiate. The absence of reinforcing additives further limits the composite ability to bear high loads compared to filled systems. Dominant Factor: The structural defects arising from the recycling process, specifically the poor interfacial fusion evidenced by the rHDPE fragments and the stress-concentrating rough surface, qualitatively dominate the mechanical behavior. These morphological discontinuities likely override the intrinsic strength of the HDPE crystallites, leading to a reduction in UTS relative to virgin counterparts."
    },
    "analysis_without_hierarchical_structure": {
      "descriptive_text": "The sample consists of a polyethylene homopolymer derived from recycled high-density polyethylene (HDPE) flakes. The material was processed by compounding the flakes using a hot press at 150 °C in accordance with ASTM protocols, followed by characterization of the ultimate tensile strength via tensile testing.",
      "reasoning_analysis": "Increasing Factors: The linear architecture of the polyethylene homopolymer facilitates dense chain packing and high crystallinity, which inherently enhances load-bearing capacity and stiffness. Furthermore, the hot press processing at 150 °C exceeds the melting temperature, promoting the consolidation of flakes and the reformation of crystalline domains upon cooling. Decreasing Factors: The utilization of recycled flakes introduces a history of thermo-mechanical stress that likely induced chain scission, reducing the average molecular weight and the density of tie molecules connecting crystalline lamellae. Additionally, incomplete diffusion across the interfaces between the original flakes during compounding may create weak boundaries that act as stress concentrators during loading. Dominant Factor: While the semi-crystalline morphology provides the fundamental strength baseline, the molecular weight reduction and potential interfacial defects resulting from the recycled processing history qualitatively dominate the final UTS behavior, limiting the mechanical performance relative to the theoretical maximum of the virgin polymer architecture."
    }
  },
  {
    "doi": null,
    "title": "Effect of Pre-Tension on Tensile Strength of Glass Fibers-Epoxy Composite Reinforced with Shape Memory Alloy Wire",
    "year": 2018,
    "chemical_composition": {
      "repeat_unit_psmiles": null,
      "monomers": [
        {
          "name": "EPON 828 Epoxy Resin",
          "smiles": "CC(C)(c1ccc(OCC2CO2)cc1)c2ccc(OCC2CO2)cc2",
          "ratio_value": 9,
          "ratio_unit": "parts"
        },
        {
          "name": "Hardener",
          "smiles": null,
          "ratio_value": 1,
          "ratio_unit": "parts"
        }
      ],
      "additives": [
        {
          "name": "Woven E-glass fibers",
          "type": "filler",
          "amount_value": "45-55",
          "amount_unit": "Vol.%"
        },
        {
          "name": "Superelastic NiTi SMA wire",
          "type": "filler",
          "amount_value": 0.5,
          "amount_unit": "mm diameter"
        }
      ],
      "is_homopolymer": false
    },
    "processing_history": "Hand lay-up method, 6 layers of glass fibers and epoxy resin. SMA wire placed between third and fourth layers. Cured 24 h at room temperature under pressure. Pre-tension applied up to 65% of ultimate tensile strength (92 MPa), then unloaded. Final tensile test performed by Hounsfield universal testing machine at 2 mm/min, 25°C.",
    "hierarchical_structure": "6 layers of woven E-glass fibers in epoxy matrix with one embedded SMA wire. Martensite volume fraction 0.49 after pre-tension.",
    "properties": {
      "UTS": {
        "value": [
          144.4
        ],
        "unit": "MPa"
      }
    },
    "analysis_with_hierarchical_structure": {
      "descriptive_text": "The sample consists of a hybrid composite system comprising an EPON 828 epoxy resin matrix cured with a hardener at a 9:1 parts ratio, reinforced with six layers of woven E-glass fibers occupying 45-55 Vol.%. A superelastic NiTi shape memory alloy (SMA) wire with a diameter of 0.5 mm was embedded between the third and fourth fiber layers during fabrication via a hand lay-up method. The laminate was cured for 24 hours at room temperature under pressure, followed by the application of pre-tension to the SMA wire up to 65% of its ultimate tensile strength (92 MPa) before unloading. The resulting hierarchical structure features a martensite volume fraction of 0.49 within the SMA wire following pre-tension, and the final mechanical characterization was performed using a Hounsfield universal testing machine at a crosshead speed of 2 mm/min and 25°C.",
      "reasoning_analysis": "Increasing Factors: The high volume fraction (45-55 Vol.%) of woven E-glass fibers provides the primary load-bearing capacity, significantly enhancing the composite stiffness and strength compared to the neat epoxy matrix. Additionally, the embedded superelastic NiTi SMA wire contributes to load sharing, and the applied pre-tension induces residual compressive stresses in the surrounding matrix upon unloading, which inhibits crack initiation and propagation during tensile loading. Decreasing Factors: The hand lay-up processing method may introduce micro-voids or inconsistent fiber wetting, acting as stress concentrators that reduce the effective load-bearing area. Furthermore, curing at room temperature rather than elevated temperatures may result in a lower degree of epoxy crosslinking, potentially weakening the matrix shear strength and the fiber-matrix interfacial bonding. Dominant Factor: The high volume fraction of woven E-glass fibers qualitatively dominates the ultimate tensile strength by providing the fundamental structural integrity and load-bearing framework. While the SMA pre-tensioning enhances damage tolerance and the room temperature curing imposes limitations on matrix properties, the mechanical performance is primarily dictated by the reinforcement architecture and fiber content."
    },
    "analysis_without_hierarchical_structure": {
      "descriptive_text": "The composite sample comprises an EPON 828 epoxy resin matrix cured with a hardener at a 9:1 parts ratio, reinforced with woven E-glass fibers comprising 45 to 55 volume percent. A superelastic NiTi shape memory alloy wire with a diameter of 0.5 mm was embedded between the third and fourth layers of a six-layer hand lay-up structure. The laminate was cured for 24 hours at room temperature under pressure, during which the SMA wire was pre-tensioned up to 65 percent of its ultimate tensile strength (92 MPa) before being unloaded. Final mechanical characterization was conducted using a Hounsfield universal testing machine at a crosshead speed of 2 mm per min and a temperature of 25 degrees C.",
      "reasoning_analysis": "Increasing Factors: The high volume fraction of woven E-glass fibers provides substantial reinforcement and load-bearing capacity, significantly elevating the composite UTS compared to the neat epoxy matrix. Additionally, the embedded superelastic NiTi SMA wire contributes high intrinsic strength, and the processing history of pre-tensioning the wire induces residual compressive stresses in the matrix upon unloading, which inhibits crack initiation and propagation. The application of pressure during the room temperature cure also helps minimize void content, enhancing stress transfer efficiency. Decreasing Factors: The hand lay-up manufacturing method may introduce higher void content and fiber misalignment compared to automated processes, creating potential stress concentration sites that reduce UTS. Furthermore, curing at room temperature rather than elevated temperatures may result in incomplete crosslinking of the epoxy matrix, limiting its modulus and strength contribution. Potential interfacial debonding between the NiTi wire and the epoxy matrix under high load could also prematurely reduce load-bearing capacity. Dominant Factor: The high volume fraction of woven E-glass fibers qualitatively dominates the final UTS behavior, as the continuous fibrous network bears the majority of the tensile load, establishing the primary magnitude of strength, while the SMA pre-tensioning and matrix properties serve as secondary modifiers to the failure mechanism."
    }
  },
  {
    "doi": null,
    "title": "Effect of Pre-Tension on Tensile Strength of Glass Fibers-Epoxy Composite Reinforced with Shape Memory Alloy Wire",
    "year": 2018,
    "chemical_composition": {
      "repeat_unit_psmiles": null,
      "monomers": [
        {
          "name": "EPON 828 Epoxy Resin",
          "smiles": "CC(C)(c1ccc(OCC2CO2)cc1)c2ccc(OCC2CO2)cc2",
          "ratio_value": 9,
          "ratio_unit": "parts"
        },
        {
          "name": "Hardener",
          "smiles": null,
          "ratio_value": 1,
          "ratio_unit": "parts"
        }
      ],
      "additives": [
        {
          "name": "Woven E-glass fibers",
          "type": "filler",
          "amount_value": "45-55",
          "amount_unit": "Vol.%"
        },
        {
          "name": "Superelastic NiTi SMA wire",
          "type": "filler",
          "amount_value": 0.5,
          "amount_unit": "mm diameter"
        }
      ],
      "is_homopolymer": false
    },
    "processing_history": "Hand lay-up method, 6 layers of glass fibers and epoxy resin. SMA wire placed between third and fourth layers. Cured 24 h at room temperature under pressure. Pre-tension applied up to 75% of ultimate tensile strength (107 MPa), then unloaded. Final tensile test performed by Hounsfield universal testing machine at 2 mm/min, 25°C.",
    "hierarchical_structure": "6 layers of woven E-glass fibers in epoxy matrix with one embedded SMA wire. Martensite volume fraction 0.8 after pre-tension.",
    "properties": {
      "UTS": {
        "value": [
          205.3
        ],
        "unit": "MPa"
      }
    },
    "analysis_with_hierarchical_structure": {
      "descriptive_text": "The sample consists of a composite laminate fabricated using a hand lay-up method, comprising six layers of woven E-glass fibers embedded within an EPON 828 epoxy resin matrix cured with a hardener at a 9:1 parts ratio. A superelastic NiTi shape memory alloy wire with a diameter of 0.5 mm was embedded between the third and fourth layers during fabrication. The system was cured for 24 hours at room temperature under pressure, followed by the application of pre-tension to the SMA wire up to 75% of its ultimate tensile strength before unloading, resulting in a martensite volume fraction of 0.8. The final hierarchical structure features a high volume fraction of glass reinforcement within the thermoset matrix, and mechanical characterization was performed using a Hounsfield universal testing machine at a crosshead speed of 2 mm/min at 25°C.",
      "reasoning_analysis": "Increasing Factors: The high volume fraction of woven E-glass fibers provides substantial load-bearing capacity, significantly driving the UTS upward compared to the neat epoxy matrix. The inclusion of the high-strength NiTi SMA wire further contributes to the composite strength, while the pre-tensioning process may induce beneficial residual compressive stresses in the surrounding matrix that delay crack initiation. Additionally, curing under pressure helps minimize void content, preserving the effective load-bearing cross-sectional area. Decreasing Factors: The room temperature cure cycle may result in a lower crosslink density compared to elevated temperature curing, potentially reducing the matrix shear strength and impairing stress transfer efficiency between the fibers and the resin. The hand lay-up processing method introduces the risk of void formation and fiber misalignment, which act as stress concentrators. Furthermore, the woven architecture introduces fiber crimp that reduces the axial efficiency of the reinforcement compared to unidirectional layouts, and the embedding of the SMA wire creates local heterogeneity that could serve as a failure initiation site. Dominant Factor: The high volume fraction of the woven E-glass fibers qualitatively dominates the UTS behavior by providing the primary structural framework; however, the ultimate realization of this strength is critically dependent on the matrix shear strength established during the room temperature cure, which governs the efficiency of stress transfer to the reinforcing phase."
    },
    "analysis_without_hierarchical_structure": {
      "descriptive_text": "The composite sample consists of an EPON 828 epoxy resin matrix cured with a hardener at a ratio of 9 parts resin to 1 part hardener. This thermoset matrix is reinforced with woven E-glass fibers comprising 45 to 55 volume percent, arranged in a six-layer hand lay-up configuration. A superelastic NiTi shape memory alloy wire with a diameter of 0.5 mm was embedded between the third and fourth layers of the laminate. The assembly was cured for 24 hours at room temperature under pressure, followed by the application of pre-tension to the SMA wire up to 75% of its ultimate tensile strength before unloading. Final mechanical characterization was conducted using a Hounsfield universal testing machine at a crosshead speed of 2 mm/min and a temperature of 25°C.",
      "reasoning_analysis": "Increasing Factors: The high volume fraction of woven E-glass fibers provides significant load-bearing capacity through the rule of mixtures, substantially driving the UTS higher compared to the neat epoxy matrix. Additionally, the pre-tensioning of the embedded NiTi SMA wire induces residual compressive stresses within the matrix upon unloading, which can inhibit crack initiation and propagation, thereby contributing to an increase in the apparent ultimate strength. Decreasing Factors: The room temperature curing process may result in a lower degree of crosslinking density within the epoxy network compared to elevated temperature curing, potentially reducing matrix stiffness and interfacial shear strength. Furthermore, the hand lay-up method introduces the risk of void formation and fiber misalignment, while the inclusion of the SMA wire creates stiffness mismatches that act as stress concentration sites, all of which drive the UTS down. Dominant Factor: The structural reinforcement provided by the high volume fraction of E-glass fibers qualitatively dominates the final UTS behavior by establishing the primary load-bearing framework; however, the efficiency of this reinforcement is ultimately constrained by the quality of the fiber-matrix interface and the degree of cure achieved during the room temperature processing, which governs the failure initiation limits."
    }
  },
  {
    "doi": "10.1002/app.25104",
    "title": "Effect of Silane Coupling Agents on the Properties of Pine Fibers/Polypropylene Composites",
    "year": 2007,
    "chemical_composition": {
      "repeat_unit_psmiles": "[*]CC(C)[*]",
      "monomers": [
        {
          "name": "Propylene",
          "smiles": "CC=C",
          "ratio_value": null,
          "ratio_unit": null
        }
      ],
      "additives": [
        {
          "name": "Pine fibers",
          "type": "filler",
          "amount_value": 30,
          "amount_unit": "wt%"
        }
      ],
      "is_homopolymer": true
    },
    "processing_history": "PP and untreated pine fibers mixed at 70/30 ratio in two-roll mill at 190 ± 5 °C for 10 min. Pelletized, dried at 80 °C for 24 h. Injection molded at 175-190 °C. UTS measured by tensile testing using Instron 1122 according to ASTM D638 at 23 °C and 50% relative humidity.",
    "hierarchical_structure": "Degree of crystallinity (Xc) 56.5% (DSC). Arithmetic average fiber length 0.40 mm after processing.",
    "properties": {
      "UTS": {
        "value": [
          29.0
        ],
        "unit": "MPa"
      }
    },
    "analysis_with_hierarchical_structure": {
      "descriptive_text": "The sample comprises a polypropylene homopolymer matrix reinforced with 30 wt% untreated pine fibers. The composite was fabricated by melt mixing the components in a two-roll mill at 190 ± 5 °C for 10 minutes, followed by pelletizing and drying at 80 °C for 24 hours to remove moisture. Final specimens were produced via injection molding at temperatures between 175 and 190 °C. Structural characterization indicates a degree of crystallinity of 56.5% as measured by DSC, with the reinforcing fibers exhibiting an arithmetic average length of 0.40 mm after processing. The ultimate tensile strength was evaluated using tensile testing on an Instron 1122 according to ASTM D638 standards at 23 °C and 50% relative humidity.",
      "reasoning_analysis": "Increasing Factors: The high degree of crystallinity (56.5%) within the polypropylene matrix enhances the intrinsic stiffness and yield strength of the continuous phase, providing a robust foundation for load bearing. The inclusion of 30 wt% rigid pine fibers introduces a reinforcing phase that contributes to the composite's load-bearing capacity, while the injection molding process likely induces fiber orientation along the flow direction, maximizing strength along the tensile axis. Additionally, the dedicated drying step at 80 °C minimizes moisture content, preventing void formation and hydrolytic degradation that could otherwise weaken the structure. Decreasing Factors: The use of untreated pine fibers results in poor interfacial adhesion due to the incompatibility between the hydrophilic natural fibers and the hydrophobic polypropylene matrix, leading to inefficient stress transfer and potential debonding. The severe reduction in fiber length to an average of 0.40 mm during high-shear processing likely renders the fibers sub-critical in length, limiting their ability to bridge cracks and carry load effectively. Furthermore, the high filler loading without compatibilizers increases the risk of fiber agglomeration, creating stress concentration sites that facilitate premature failure. Dominant Factor: Despite the strengthening effect of the highly crystalline matrix, the poor interfacial adhesion between the untreated fibers and the polymer matrix is the dominant factor limiting the ultimate tensile strength. This interfacial weakness prevents effective load transfer to the reinforcing fibers, causing them to act primarily as defects rather than reinforcement, thereby capping the UTS below the theoretical potential suggested by the fiber loading and matrix crystallinity."
    },
    "analysis_without_hierarchical_structure": {
      "descriptive_text": "The sample comprises a polypropylene homopolymer matrix reinforced with 30 wt% untreated pine fibers. Preparation involved mixing the components in a two-roll mill at 190 ± 5 °C for 10 minutes, followed by pelletization and drying at 80 °C for 24 hours. The composite was subsequently injection molded at 175-190 °C, and the ultimate tensile strength was determined using an Instron 1122 machine according to ASTM D638 at 23 °C and 50% relative humidity.",
      "reasoning_analysis": "Increasing Factors: The incorporation of rigid pine fibers introduces a reinforcing phase capable of bearing load, while the injection molding process likely induces fiber orientation along the flow direction, enhancing strength anisotropy. Additionally, the dedicated drying step reduces moisture content, minimizing void formation during molding which preserves structural integrity. Decreasing Factors: The untreated nature of the pine fibers creates a hydrophilic-hydrophobic mismatch with the polypropylene matrix, leading to poor interfacial adhesion and inefficient stress transfer. Furthermore, high-shear mixing in the two-roll mill may reduce the fiber aspect ratio, and stress concentrations at the fiber ends can initiate premature failure. Dominant Factor: The quality of interfacial adhesion between the matrix and filler qualitatively dominates the final UTS behavior. Despite the inherent stiffness of the fibers, the lack of chemical coupling agents limits the efficiency of stress transfer from the matrix to the reinforcement, making the interface the critical determinant of the composite's mechanical performance relative to its theoretical potential."
    }
  },
  {
    "doi": "10.1002/app.25104",
    "title": "Effect of Silane Coupling Agents on the Properties of Pine Fibers/Polypropylene Composites",
