Repository: hhtrick/HHT-code

# HHT training framework

This directory contains model training, embedding precomputation, inference, article-level baselines and the curated datasets. All commands below assume that the working directory is `train_code/`.

## 3. Datasets and fixed partitions

Each main dataset is a JSON array at `dataset/{property}/{property}.json`. Entries contain source metadata, `chemical_composition`, `processing_history`, `hierarchical_structure`, `properties`, and two generated-analysis objects. Targets are stored as `properties[property]["value"]`; source metadata and target values are not predictive input fields.

| Property | Train | Validation | Test | Total |
|---|---:|---:|---:|---:|

File: train_code/dataset/UTS/UTS.json (part 169 of 292)
[
    "year": 2007,
    "chemical_composition": {
      "repeat_unit_psmiles": "[*]CC(C)[*]",
      "monomers": [
        {
          "name": "Propylene",
          "smiles": "CC=C",
          "ratio_value": null,
          "ratio_unit": null
        }
      ],
      "additives": [
        {
          "name": "Pine fibers",
          "type": "filler",
          "amount_value": 30,
          "amount_unit": "wt%"
        },
        {
          "name": "Methacryloxypropyltrimethoxysilane (MPS)",
          "type": "coupling agent",
          "amount_value": 1.5,
          "amount_unit": "wt% (on fiber)"
        }
      ],
      "is_homopolymer": true
    },
    "processing_history": "Pine fibers treated with MPS (1.5 wt% in ethanol/water 80/20, pH 4.5-5, 1 h hydrolysis, 2 h soaking, dried, heated 110 °C 2 h N2). PP and treated fibers mixed at 70/30 ratio in two-roll mill at 190 ± 5 °C for 10 min. Injection molded at 175-190 °C. UTS measured by tensile testing using Instron 1122 according to ASTM D638 at 23 °C and 50% relative humidity.",
    "hierarchical_structure": "Degree of crystallinity (Xc) 60.0% (DSC). Arithmetic average fiber length 0.29 mm after processing.",
    "properties": {
      "UTS": {
        "value": [
          30.5
        ],
        "unit": "MPa"
      }
    },
    "analysis_with_hierarchical_structure": {
      "descriptive_text": "The sample comprises a polypropylene homopolymer matrix reinforced with 30 wt% pine fibers surface-treated with 1.5 wt% methacryloxypropyltrimethoxysilane (MPS) coupling agent relative to the fiber mass. Prior to compounding, the fibers underwent silanization involving hydrolysis in an ethanol-water solution at pH 4.5-5, followed by drying and thermal curing at 110 °C under a nitrogen atmosphere. The composite was manufactured by mixing the polymer and treated fibers in a two-roll mill at 190 ± 5 °C for 10 minutes, followed by injection molding at temperatures between 175 and 190 °C. Hierarchical characterization indicates a degree of crystallinity of 60.0% determined by DSC and an arithmetic average fiber length of 0.29 mm retained after processing. The ultimate tensile strength was measured via tensile testing using an Instron 1122 apparatus in accordance with ASTM D638 at 23 °C and 50% relative humidity.",
      "reasoning_analysis": "Increasing Factors: The high degree of crystallinity (60.0%) in the polypropylene matrix significantly enhances stiffness and strength due to dense chain packing and the load-bearing capacity of crystalline lamellae. Additionally, the incorporation of 30 wt% pine fibers provides reinforcement, while the use of MPS coupling agent chemically bridges the hydrophobic matrix and hydrophilic fibers, improving interfacial adhesion and facilitating efficient stress transfer from the matrix to the fibers. Decreasing Factors: The high-shear processing history involving two-roll milling and injection molding likely caused fiber attrition, resulting in a reduced average fiber length of 0.29 mm, which may approach or fall below the critical fiber length required for maximum load transfer efficiency. Furthermore, the hygroscopic nature of pine fibers tested at 50% relative humidity could introduce moisture-induced plasticization or interfacial weakening, and thermal exposure at 190 °C risks partial polymer degradation. Dominant Factor: The enhanced interfacial adhesion provided by the MPS coupling agent combined with the unusually high matrix crystallinity qualitatively dominates the UTS behavior, enabling effective stress transfer that mitigates the limitations imposed by the reduced fiber aspect ratio and environmental conditioning."
    },
    "analysis_without_hierarchical_structure": {
      "descriptive_text": "The sample consists of a polypropylene homopolymer matrix reinforced with 30 wt% pine fibers acting as a natural filler. Prior to compounding, the pine fibers were surface-treated with 1.5 wt% methacryloxypropyltrimethoxysilane (MPS) coupling agent via hydrolysis in an ethanol/water solution (80/20) at pH 4.5-5, followed by drying and thermal curing at 110 °C under nitrogen. The treated fibers were subsequently mixed with the polypropylene matrix at a 70/30 ratio using a two-roll mill at 190 ± 5 °C for 10 minutes, followed by injection molding at temperatures between 175 and 190 °C. The ultimate tensile strength was determined via tensile testing using an Instron 1122 machine according to ASTM D638 standards at 23 °C and 50% relative humidity.",
      "reasoning_analysis": "Increasing Factors: The incorporation of 30 wt% pine fibers introduces a rigid reinforcement phase capable of bearing significant load, inherently raising the composite strength relative to neat polypropylene. Crucially, the use of MPS coupling agent chemically bridges the hydrophilic fiber surface and hydrophobic polymer matrix, enhancing interfacial adhesion and enabling efficient stress transfer from the matrix to the fibers. Furthermore, the injection molding process induces polymer chain and fiber orientation along the flow direction, which typically aligns the reinforcement with the tensile load axis. Decreasing Factors: The high-temperature processing history, specifically mixing at 190 °C and injection molding up to 190 °C, risks thermal degradation of the lignocellulosic pine fibers, potentially reducing their intrinsic strength. Additionally, the shear forces during two-roll milling may reduce the fiber aspect ratio, diminishing the reinforcement efficiency. The testing condition of 50% relative humidity allows for moisture absorption by the natural fibers, which can plasticize the cellulose structure and weaken the fiber-matrix interface, thereby reducing the measured UTS. Dominant Factor: The dominant factor is the interfacial adhesion mediated by the MPS coupling agent. While thermal processing and moisture pose risks to the fiber integrity and interface stability, the chemical coupling ensures that the load-bearing capacity of the high-volume fraction fibers is effectively utilized. Without this coupling, the fibers would act primarily as defects; with it, the composite behavior is governed by the reinforcement efficiency, leading to a net qualitative increase in UTS compared to the untreated matrix, provided fiber degradation was not catastrophic."
    }
  },
  {
    "doi": null,
    "title": "Relationship between mechanical properties of one-step self-etch adhesives and water sorption",
    "year": 2009,
    "chemical_composition": {
      "repeat_unit_psmiles": null,
      "monomers": [
        {
          "name": "MAC-10",
          "smiles": null,
          "ratio_value": null,
          "ratio_unit": null
        },
        {
          "name": "MMA",
          "smiles": "CC(=C)C(=O)OC",
          "ratio_value": null,
          "ratio_unit": null
        },
        {
          "name": "HEMA",
          "smiles": "CC(=C)C(=O)OCCO",
          "ratio_value": null,
          "ratio_unit": null
        },
        {
          "name": "methacryloyloxyalkyl acid phosphate",
          "smiles": null,
          "ratio_value": null,
          "ratio_unit": null
        },
        {
          "name": "multifunctional methacrylic monomer",
          "smiles": null,
          "ratio_value": null,
          "ratio_unit": null
        }
      ],
      "additives": [
        {
          "name": "fluoraluminosilicate glass",
          "type": "filler",
          "amount_value": null,
          "amount_unit": null
        },
        {
          "name": "photo-initiator",
          "type": "initiator",
          "amount_value": null,
          "amount_unit": null
        },
        {
          "name": "coumarin dye",
          "type": "additive",
          "amount_value": null,
          "amount_unit": null
        },
        {
          "name": "water",
          "type": "solvent",
          "amount_value": null,
          "amount_unit": null
        }
      ],
      "is_homopolymer": false
    },
    "processing_history": "Solvents evaporated with dental air syringe for 10 min at 3.8 kgf/cm2. Poured into dumbbell-shaped silicone molds (10 mm x 0.5 mm, gauge 5 mm). Light-cured for 180 s (XL3000, >600 mW/cm2). Stored in anhydrous calcium sulfate for 24 h, then immersed in distilled water for 24 h (Wet condition). UTS measured by microtensile testing (Vitrodyne V 1000) at cross-head speed 0.6 mm/min.",
    "hierarchical_structure": "Amorphous polymer network with fluoraluminosilicate glass filler, water-sorbed/swollen.",
    "properties": {
      "UTS": {
        "value": [
          18.0
        ],
        "unit": "MPa"
      }
    },
    "analysis_with_hierarchical_structure": {
      "descriptive_text": "The sample comprises a multifunctional methacrylate-based copolymer network synthesized from MAC-10, methyl methacrylate (MMA), hydroxyethyl methacrylate (HEMA), methacryloyloxyalkyl acid phosphate, and a multifunctional methacrylic monomer. The formulation is reinforced with fluoraluminosilicate glass filler and includes a photo-initiator, coumarin dye, and water. Processing involved solvent evaporation via a dental air syringe under pressure, casting into dumbbell-shaped silicone molds, and light-curing for 180 seconds under high-intensity irradiation. Specimens were stored in anhydrous calcium sulfate for 24 hours followed by immersion in distilled water for 24 hours to establish a wet condition. The resulting material is an amorphous polymer network containing fluoraluminosilicate glass filler, characterized in a water-sorbed and swollen state using microtensile testing.",
      "reasoning_analysis": "Increasing Factors: The inclusion of a multifunctional methacrylic monomer facilitates the formation of a crosslinked polymer network, which enhances load transfer between chains and increases cohesive strength. Additionally, the fluoraluminosilicate glass filler acts as a rigid reinforcing phase that typically improves mechanical strength and modulus through composite reinforcement mechanisms, while the methacryloyloxyalkyl acid phosphate may promote chemical adhesion between the filler and the polymer matrix, further supporting stress transfer. Decreasing Factors: The presence of HEMA, a hydrophilic monomer, combined with the processing history of immersion in distilled water, leads to significant water sorption and swelling of the polymer network. Water acts as a plasticizer by disrupting intermolecular hydrogen bonding and increasing free volume, which reduces the matrix stiffness and ultimate tensile strength. Furthermore, the presence of coumarin dye and high filler loading may potentially shield underlying regions from the curing light, leading to incomplete conversion and weaker network regions. Dominant Factor: While the crosslinked network and glass filler provide the fundamental structural integrity required for load bearing, the water sorption induced by the hydrophilic composition and wet storage history is the dominant factor qualitatively limiting the final UTS. The plasticization effect of the absorbed water significantly degrades the matrix properties and filler-matrix interface strength relative to the dry cured state, governing the mechanical performance in this specific wet condition."
    },
    "analysis_without_hierarchical_structure": {
      "descriptive_text": "The sample consists of a methacrylate-based copolymer system synthesized from MMA, HEMA, MAC-10, methacryloyloxyalkyl acid phosphate, and a multifunctional methacrylic monomer. The formulation incorporates fluoraluminosilicate glass as a filler, along with a photo-initiator, coumarin dye, and water. Processing involved evaporating solvents using a dental air syringe for 10 minutes at 3.8 kgf/cm2, followed by casting into dumbbell-shaped silicone molds. Specimens were light-cured for 180 seconds under high intensity, stored in anhydrous calcium sulfate for 24 hours, and subsequently immersed in distilled water for 24 hours to establish wet conditions before UTS measurement via microtensile testing using a Vitrodyne V 1000 at a cross-head speed of 0.6 mm/min.",
      "reasoning_analysis": "Increasing Factors: The incorporation of rigid fluoraluminosilicate glass filler serves as a reinforcing phase that restricts polymer chain mobility and distributes applied stress, inherently driving the UTS higher. Additionally, the presence of a multifunctional methacrylic monomer promotes crosslinking within the polymer network, increasing structural density and load-bearing capacity, while the high-intensity light curing aims to maximize the degree of conversion for a robust backbone. Decreasing Factors: The formulation contains hydrophilic components such as HEMA and water, and the processing history explicitly includes immersion in distilled water, which induces plasticization by increasing free volume and disrupting intermolecular forces. Furthermore, solvent evaporation via air syringe may leave residual voids or moisture, and the acidic phosphate monomer could facilitate hydrolytic degradation within the wet environment. Dominant Factor: The hydrolytic plasticization resulting from the water immersion conditioning qualitatively dominates the final UTS behavior for this specific sample. Despite the reinforcing effects of the glass filler and crosslinked network, the saturation of the hydrophilic matrix with water significantly reduces intermolecular cohesion, establishing the wet-state plasticization as the primary determinant of the measured tensile strength."
    }
  },
  {
    "doi": "10.1002/app.25104",
    "title": "Effect of Silane Coupling Agents on the Properties of Pine Fibers/Polypropylene Composites",
    "year": 2007,
    "chemical_composition": {
      "repeat_unit_psmiles": "[*]CC(C)[*]",
      "monomers": [
        {
          "name": "Propylene",
          "smiles": "CC=C",
          "ratio_value": null,
          "ratio_unit": null
        }
      ],
      "additives": [],
      "is_homopolymer": true
    },
    "processing_history": "Polypropylene (Isplen 070) injection molded. Processing temperature 175-190 °C. Dried at 80 °C for 24 h before molding. UTS measured by tensile testing using Instron 1122 according to ASTM D638 at 23 °C and 50% relative humidity.",
    "hierarchical_structure": "Degree of crystallinity (Xc) 29.5% determined by DSC (heating rate 10 °C/min).",
    "properties": {
      "UTS": {
        "value": [
          28.0
        ],
        "unit": "MPa"
      }
    },
    "analysis_with_hierarchical_structure": {
      "descriptive_text": "This sample comprises a polypropylene homopolymer, specifically the commercial grade Isplen 070, defined by a backbone derived from propylene monomers. The material underwent a preparatory drying step at 80 °C for 24 hours before being fabricated via injection molding at processing temperatures between 175 and 190 °C. Structural analysis via differential scanning calorimetry indicated a semi-crystalline morphology with a degree of crystallinity of 29.5%. Mechanical characterization was performed using an Instron 1122 universal testing machine following ASTM D638 protocols at 23 °C and 50% relative humidity to determine the ultimate tensile strength.",
      "reasoning_analysis": "Increasing Factors: The homopolymer composition eliminates rubbery comonomer segments, ensuring a rigid backbone that supports higher load bearing compared to copolymers. The semi-crystalline structure with 29.5% crystallinity introduces crystalline lamellae that act as physical crosslinks and reinforcing filler within the amorphous matrix, significantly enhancing resistance to tensile deformation. Furthermore, the injection molding process likely induced molecular orientation along the flow direction, aligning polymer chains to maximize strength in the testing axis, while the pre-molding drying step minimized void defects caused by volatiles. Decreasing Factors: The moderate degree of crystallinity implies a substantial amorphous fraction which possesses lower intrinsic strength and modulus compared to the crystalline phase, limiting the overall UTS. The rapid cooling rates associated with injection molding may result in smaller or less perfect crystallites compared to slow-cooled samples, potentially reducing the efficiency of stress transfer. Additionally, residual thermal stresses frozen in during the molding cycle could serve as initiation sites for premature failure. Dominant Factor: The semi-crystalline morphology established by the thermal history of injection molding is the dominant factor governing the UTS. While the chemical composition provides the baseline potential for strength, the specific degree of crystallinity and the molecular orientation induced during processing dictate the density of load-bearing physical crosslinks, ultimately determining the material's capacity to withstand tensile stress before failure."
    },
    "analysis_without_hierarchical_structure": {
      "descriptive_text": "This study utilizes a polypropylene homopolymer, commercially designated as Isplen 070. Prior to fabrication, the resin was subjected to a drying protocol at 80 °C for 24 hours to ensure moisture removal. The material was subsequently processed via injection molding within a temperature window of 175 to 190 °C. Mechanical characterization was performed using an Instron 1122 universal testing machine in accordance with ASTM D638 standards, conducted at an ambient temperature of 23 °C and 50% relative humidity to determine the Ultimate Tensile Strength.",
      "reasoning_analysis": "Increasing Factors: The chemical composition consists of a polypropylene homopolymer, where the regularity of the methyl-substituted backbone facilitates significant crystallinity, creating rigid lamellar structures that act as physical crosslinks to resist deformation. Furthermore, the injection molding processing history induces high shear rates that align polymer chains in the flow direction, enhancing load-bearing capacity through molecular orientation. The pre-molding drying step also mitigates the formation of voids or defects that could act as stress concentrators. Decreasing Factors: The non-polar nature of the polypropylene backbone relies solely on weak van der Waals forces for intermolecular cohesion, which inherently limits the maximum theoretical strength compared to polar polymers with hydrogen bonding. Additionally, the testing temperature of 23 °C is well above the glass transition temperature of polypropylene, allowing for segmental mobility within the amorphous regions that reduces stiffness and strength. Rapid cooling during injection molding may also result in a lower degree of crystallinity or smaller spherulites compared to slow-cooled samples, potentially limiting ultimate strength. Dominant Factor: The degree of crystallinity enabled by the stereoregular homopolymer structure is the dominant factor governing the Ultimate Tensile Strength. While processing-induced orientation provides directional reinforcement, the fundamental capacity of the chains to pack into crystalline lattices establishes the baseline mechanical integrity and resistance to tensile failure."
    }
  },
  {
    "doi": null,
    "title": "Tensile Properties of Carbon Filled Liquid Crystal Polymer Composites",
    "year": 2008,
    "chemical_composition": {
      "repeat_unit_psmiles": null,
      "monomers": [
        {
          "name": "4-Hydroxybenzoic acid",
          "smiles": "Oc1ccc(C(=O)O)cc1",
          "ratio_value": 73,
          "ratio_unit": "mol%"
        },
        {
          "name": "6-Hydroxy-2-naphthoic acid",
          "smiles": "c1c(C(=O)O)ccc2c(O)cccc12",
          "ratio_value": 27,
          "ratio_unit": "mol%"
        }
      ],
      "additives": [],
      "is_homopolymer": false
    },
    "processing_history": "Matrix: Vectra A950RX. Fabrication: Dried, compounded via twin-screw extrusion (Leistritz ZSE 27), pelletized, injection molded (Niigata NE85UA4) into 3.2 mm ASTM Type I bars. Conditioning: 50% RH, 23°C for 88 h. UTS measured by tensile testing (Instru-Met Sintech) at 5 mm/min, 23°C, ASTM D638.",
    "hierarchical_structure": "Neat Liquid Crystal Polymer (LCP) matrix, no filler.",
    "properties": {
      "UTS": {
        "value": [
          144
        ],
        "unit": "MPa"
      }
    },
    "analysis_with_hierarchical_structure": {
      "descriptive_text": "The sample consists of a neat liquid crystal polymer (LCP) matrix composed of a copolymer derived from 73 mol% 4-hydroxybenzoic acid and 27 mol% 6-hydroxy-2-naphthoic acid, commercially identified as Vectra A950RX. The material was processed by drying followed by compounding via twin-screw extrusion and pelletizing, subsequently injection molded into 3.2 mm ASTM Type I bars. Prior to mechanical characterization, the specimens were conditioned at 50% relative humidity and 23°C for 88 hours, with ultimate tensile strength determined via tensile testing at a crosshead speed of 5 mm/min at 23°C in accordance with ASTM D638.",
      "reasoning_analysis": "Increasing Factors: The copolymerization of 4-hydroxybenzoic acid and 6-hydroxy-2-naphthoic acid creates a rigid aromatic backbone with high cohesive energy density, intrinsically supporting high load-bearing capacity. Furthermore, the liquid crystalline nature of the matrix allows for significant molecular orientation during the injection molding process; the shear flow aligns the rigid polymer chains along the flow direction, creating a self-reinforcing fibrillar structure that substantially enhances ultimate tensile strength. Decreasing Factors: The absence of external reinforcing fillers, such as glass or carbon fibers, means the mechanical performance relies entirely on the intrinsic strength and orientation of the polymer matrix, potentially limiting the upper bound of UTS compared to reinforced composites. Additionally, conditioning at 50% relative humidity may introduce minor moisture absorption in amorphous regions, acting as a mild plasticizer that could slightly reduce intermolecular friction and yield strength. Dominant Factor: The shear-induced molecular orientation inherent to the processing of the neat liquid crystal polymer dominates the mechanical behavior. The alignment of rigid rod-like segments along the tensile axis during injection molding provides a level of self-reinforcement that qualitatively supersedes the limitations imposed by the lack of external fillers or environmental conditioning, resulting in a UTS governed primarily by the degree of flow-induced crystallinity and orientation."
    },
    "analysis_without_hierarchical_structure": {
      "descriptive_text": "The sample consists of a copolymer synthesized from 4-hydroxybenzoic acid (73 mol%) and 6-hydroxy-2-naphthoic acid (27 mol%), commercially identified as Vectra A950RX. The material was processed by drying followed by compounding via twin-screw extrusion and pelletization, then injection molded into 3.2 mm ASTM Type I bars using a Niigata NE85UA4 machine. Prior to mechanical characterization, the specimens were conditioned at 50% relative humidity and 23°C for 88 hours, with Ultimate Tensile Strength measured via tensile testing at a crosshead speed of 5 mm/min according to ASTM D638 standards.",
      "reasoning_analysis": "Increasing Factors: The chemical composition comprises rigid aromatic monomers, 4-hydroxybenzoic acid and 6-hydroxy-2-naphthoic acid, which form a thermotropic liquid crystal polymer backbone with high intrinsic stiffness. The processing history includes drying prior to extrusion, which prevents hydrolytic degradation and preserves molecular weight, while the injection molding process induces significant shear flow that aligns the rigid polymer chains along the stress axis, creating a self-reinforcing fibrillar structure that enhances load-bearing capacity. Decreasing Factors: The conditioning history exposes the sample to 50% relative humidity, and while liquid crystal polymers are highly hydrophobic, any minor moisture absorption could theoretically act as a slight plasticizer reducing intermolecular friction compared to a bone-dry state. Additionally, the injection molding process may introduce skin-core morphology variations where the core possesses lower molecular orientation than the skin, potentially creating weak points under tensile load. Dominant Factor: The dominant factor governing the UTS is the synergistic effect of the rigid aromatic chemistry and the processing-induced molecular orientation; the self-reinforcing alignment of the liquid crystalline domains during injection molding overwhelmingly dictates the strength behavior, rendering the minor potential plasticization from environmental conditioning negligible in comparison."
    }
  },
  {
    "doi": null,
    "title": "Experimental study on cyclic response of concrete frames reinforced by Steel-CFRP hybrid reinforcement",
    "year": null,
    "chemical_composition": {
      "repeat_unit_psmiles": null,
      "monomers": [],
      "additives": [
        {
          "name": "Carbon fiber",
          "type": "reinforcement",
          "amount_value": null,
          "amount_unit": null
        }
      ],
      "is_homopolymer": false
    },
    "processing_history": "CFRP reinforcement bar with diameter 16 mm. Strength test conducted with pouring sleeve set at the end of the reinforcements to complete the test.",
    "hierarchical_structure": "Carbon Fiber Reinforced Polymer (CFRP) bar, diameter 16 mm.",
    "properties": {
      "UTS": {
        "value": [
          1943
        ],
        "unit": "MPa"
      }
    },
    "analysis_with_hierarchical_structure": {
      "descriptive_text": "The sample is characterized as a Carbon Fiber Reinforced Polymer (CFRP) reinforcement bar with a diameter of 16 mm. This composite material integrates carbon fiber additives as reinforcement within a polymer matrix, forming a heterogeneous hierarchical structure. Mechanical evaluation was performed via a strength test utilizing a pouring sleeve set at the end of the reinforcements to ensure proper boundary conditions during loading.",
      "reasoning_analysis": "Increasing Factors: The incorporation of carbon fiber additives acts as the primary load-bearing component, significantly elevating the UTS compared to the neat polymer matrix due to the fibers' intrinsically high tensile strength and modulus. The alignment of fibers within the 16 mm bar structure likely facilitates efficient axial load transfer, maximizing the contribution of the reinforcement to the overall composite strength. Decreasing Factors: The macroscopic diameter of 16 mm increases the statistical probability of critical flaws or voids within the volume (Weibull size effect), which can initiate premature failure. Additionally, without specific compatibilizers or coupling agents listed in the additives, potential weaknesses at the fiber-matrix interface could limit stress transfer efficiency, while the use of a pouring sleeve during testing may introduce localized stress concentrations at the grip regions if alignment is imperfect. Dominant Factor: The high volume fraction and intrinsic mechanical properties of the carbon fiber reinforcement qualitatively dominate the UTS behavior, overriding the limitations of the polymer matrix and processing-induced defects, as the failure mechanism is primarily governed by fiber fracture rather than matrix yielding."
    },
    "analysis_without_hierarchical_structure": {
      "descriptive_text": "The sample consists of a carbon fiber reinforced polymer composite configured as a 16 mm diameter reinforcement bar. Carbon fiber is incorporated as a structural reinforcement additive within the polymer matrix to enhance mechanical performance. Mechanical characterization was conducted via a strength test where a pouring sleeve was set at the end of the reinforcements to facilitate gripping and complete the tensile evaluation.",
      "reasoning_analysis": "Increasing Factors: The incorporation of carbon fibers serves as the primary load-bearing mechanism, leveraging their exceptionally high intrinsic tensile strength and modulus to significantly elevate the composite UTS compared to the neat polymer matrix. The manufacturing of the material as a reinforcement bar implies a high degree of fiber alignment along the longitudinal axis, which maximizes load transfer efficiency and further drives the UTS upward in the testing direction. Decreasing Factors: The polymer matrix typically possesses lower strength and stiffness than the fibers, potentially leading to premature matrix cracking or shear yielding that limits load transfer to the fibers. Additionally, the use of a pouring sleeve for gripping introduces potential stress concentrations or non-uniform load distribution at the specimen ends, which could initiate failure before the bulk material reaches its theoretical maximum strength. Dominant Factor: The intrinsic high tensile strength and volume fraction of the carbon fiber reinforcement qualitatively dominate the final UTS behavior, as the composite strength is fundamentally governed by the fiber properties rather than the matrix, provided adequate interfacial adhesion is achieved during the bar manufacturing process to prevent premature debonding."
    }
  },
  {
    "doi": null,
    "title": "Plasticized jackfruit seed starch: a viable alternative for the partial replacement of petroleum‑based polymer blends",
    "year": 2018,
    "chemical_composition": {
      "repeat_unit_psmiles": null,
      "monomers": [
        {
          "name": "Ethylene",
          "smiles": "C=C",
          "ratio_value": null,
          "ratio_unit": null
        }
      ],
      "additives": [
        {
          "name": "Jackfruit seed starch",
          "type": "filler",
          "amount_value": 40,
          "amount_unit": "wt%"
        }
      ],
      "is_homopolymer": false
    },
    "processing_history": "Blend of rHDPE and native jackfruit starch (60/40 ratio) prepared by melt mixing using Brabender internal mixer at 150 °C, compounded using hot press at 150 °C. UTS measured by tensile testing according to ASTM protocols.",
    "hierarchical_structure": "rHDPE matrix with dispersed native starch particulates approximately 75 µm in size. Significant agglomeration and phase separation observed.",
    "properties": {
      "UTS": {
        "value": [
          12.8
        ],
        "unit": "MPa"
      }
    },
    "analysis_with_hierarchical_structure": {
      "descriptive_text": "The sample comprises a composite system consisting of a recycled high-density polyethylene (rHDPE) matrix blended with 40 wt% native jackfruit seed starch filler. Processing involved melt mixing in a Brabender internal mixer at 150 °C followed by hot press compounding at the same temperature, with ultimate tensile strength characterized via ASTM tensile testing. Hierarchical structural analysis indicates a morphology of dispersed native starch particulates approximately 75 µm in size within the rHDPE matrix, exhibiting significant agglomeration and phase separation between the constituent phases.",
      "reasoning_analysis": "Increasing Factors: The semi-crystalline rHDPE matrix provides inherent ductility and tensile integrity, while the melt mixing and hot pressing at 150 °C ensure adequate consolidation of the polymer phase above its melting temperature to maximize matrix density. Decreasing Factors: The high loading of 40 wt% rigid starch filler reduces the effective load-bearing cross-sectional area of the ductile matrix. The large particulate size of 75 µm acts as stress concentrators, and the observed significant agglomeration and phase separation indicate poor interfacial adhesion between the hydrophobic rHDPE and hydrophilic starch, promoting premature debonding and crack initiation. Additionally, the recycled nature of the HDPE may imply reduced molecular weight or chain defects compared to virgin resin. Dominant Factor: The poor interfacial compatibility and morphological defects qualitatively dominate the mechanical behavior; the stress concentration at the agglomerated starch interfaces and lack of stress transfer efficiency due to phase separation will likely suppress the UTS relative to the neat rHDPE matrix."
    },
    "analysis_without_hierarchical_structure": {
      "descriptive_text": "The sample comprises a composite blend of recycled high-density polyethylene (rHDPE) and native jackfruit seed starch formulated at a 60/40 weight ratio. Preparation involved melt mixing the components using a Brabender internal mixer at 150 °C, followed by compounding via hot pressing at 150 °C. The ultimate tensile strength of the resulting material was characterized using tensile testing according to ASTM protocols.",
      "reasoning_analysis": "Increasing Factors: The semi-crystalline nature of the rHDPE matrix provides a baseline mechanical integrity, while the incorporation of rigid jackfruit starch particles at 40 wt% offers potential reinforcement through load-bearing capacity if stress transfer is efficient. Additionally, the hot pressing step ensures proper consolidation of the blend, minimizing macro-voids that could otherwise act as failure initiation sites. Decreasing Factors: The significant hydrophobic-hydrophilic mismatch between the non-polar rHDPE matrix and the polar native jackfruit starch filler likely results in poor interfacial adhesion, creating stress concentration points where debonding can occur prematurely under tensile load. Furthermore, the high filler loading of 40 wt% increases the probability of filler agglomeration, which acts as defect sites, and the use of recycled HDPE may introduce chain scission or contaminants that lower the intrinsic strength of the matrix compared to virgin material. Dominant Factor: The poor interfacial compatibility between the polymer matrix and the starch filler is the dominant factor governing the UTS. Despite the reinforcing potential of the rigid starch, the lack of a compatibilizer in the composition means stress transfer is inefficient, causing the ultimate tensile strength to be limited by interfacial failure rather than matrix yielding or filler fracture."
    }
  },
  {
    "doi": "10.1108/RPJ-02-2020-0033",
    "title": "Statistical models for the mechanical properties of 3D printed external medical aids",
    "year": 2021,
    "chemical_composition": {
      "repeat_unit_psmiles": "[*]OC(=O)C(C)[*]",
      "monomers": [
        {
          "name": "Lactic Acid",
          "smiles": "CC(O)C(=O)O",
          "ratio_value": null,
          "ratio_unit": null
        }
      ],
      "additives": [
        {
          "name": "Copper nanoparticles",
          "type": "metal",
          "amount_value": null,
          "amount_unit": null
        }
      ],
      "is_homopolymer": true
    },
    "processing_history": "FDM 3D printing (PLACTIVE, Nozzle: 210°C, Bed: 60°C, Speed: 50 mm/s, Orientation: Horizontal, Infill: 100%, Layer Height: 0.2 mm, Raster Angle: 0°/90°). Tensile testing (Instron 5567 A, 0.5 mm/min, ISO 527, DIC strain measurement). Test ID 2.",
    "hierarchical_structure": "3D printed raster structure, infill density 100%.",
    "properties": {
      "UTS": {
        "value": [
          35.67
        ],
        "unit": "MPa"
      }
    },
    "analysis_with_hierarchical_structure": {
      "descriptive_text": "The sample comprises a poly(lactic acid) homopolymer matrix incorporated with copper nanoparticles. It was fabricated using fused deposition modeling (FDM) 3D printing under the PLACTIVE protocol, employing a nozzle temperature of 210°C and a bed temperature of 60°C with a deposition speed of 50 mm/s. The construct features a horizontal orientation with a layer height of 0.2 mm, 100% infill density, and a 0°/90° raster angle pattern, resulting in a dense 3D printed raster structure. Mechanical evaluation was performed via tensile testing on an Instron 5567 A system at a crosshead speed of 0.5 mm/min in accordance with ISO 527, utilizing digital image correlation for strain measurement.",
      "reasoning_analysis": "Increasing Factors: The incorporation of copper nanoparticles into the poly(lactic acid) matrix introduces rigid metallic fillers that can enhance load transfer and stiffness, potentially increasing the ultimate tensile strength through dispersion strengthening mechanisms. Additionally, the 100% infill density maximizes the effective load-bearing cross-sectional area compared to partial infill structures, and the semi-crystalline nature of PLA provides a rigid backbone. Decreasing Factors: The FDM processing history inherently introduces anisotropy and inter-layer voids between the deposited rasters, which act as stress concentration sites and weaken the material compared to isotropic bulk molding. The metallic nanoparticles may also act as stress concentrators if not uniformly dispersed, and the specific thermal history (210°C nozzle, 60°C bed) may result in insufficient inter-diffusion between layers or suboptimal crystallinity, reducing inter-bead adhesion strength. Dominant Factor: The inter-layer bonding quality and structural integrity of the 3D printed raster morphology dictated by the FDM processing history are the dominant factors. While the copper nanoparticles provide compositional reinforcement, the mechanical continuity across the raster interfaces typically governs failure initiation in additive manufactured polymers, meaning the processing-induced microstructural defects likely limit the UTS more significantly than the bulk composition enhances it."
    },
    "analysis_without_hierarchical_structure": {
      "descriptive_text": "The sample consists of a poly(lactic acid) homopolymer matrix reinforced with copper nanoparticles. The material was fabricated using fused deposition modeling (FDM) 3D printing via the PLACTIVE system, utilizing a nozzle temperature of 210°C and a heated bed set to 60°C with a print speed of 50 mm/s. The specimen geometry was defined by a horizontal orientation, 100% infill density, a layer height of 0.2 mm, and a bidirectional raster angle of 0°/90°. Mechanical characterization was performed through tensile testing on an Instron 5567 A universal testing machine at a crosshead speed of 0.5 mm/min in accordance with ISO 527 standards, employing digital image correlation (DIC) for strain measurement.",
