Repository: hhtrick/HHT-code

# HHT training framework

This directory contains model training, embedding precomputation, inference, article-level baselines and the curated datasets. All commands below assume that the working directory is `train_code/`.

## 3. Datasets and fixed partitions

Each main dataset is a JSON array at `dataset/{property}/{property}.json`. Entries contain source metadata, `chemical_composition`, `processing_history`, `hierarchical_structure`, `properties`, and two generated-analysis objects. Targets are stored as `properties[property]["value"]`; source metadata and target values are not predictive input fields.

| Property | Train | Validation | Test | Total |
|---|---:|---:|---:|---:|

File: train_code/dataset/UTS/UTS.json (part 175 of 292)
[
    "processing_history": "Selective Laser Sintering (SLS) using Vanguard HS laser sintering machine. Laser Power: 28 W, Scan Spacing: 0.20 mm, Bed Temperature: 175 °C, Scan Count: 1. Material mixture: 70% fresh powder, 30% recycled powder. UTS measured by Zwick/Roell tensile testing machine at 5 mm/min strain rate, 50 mm gauge length.",
    "hierarchical_structure": "Semi-crystalline polyamide parts fabricated via SLS.",
    "properties": {
      "UTS": {
        "value": [
          30.32
        ],
        "unit": "MPa"
      }
    },
    "analysis_with_hierarchical_structure": {
      "descriptive_text": "The sample comprises semi-crystalline polyamide homopolymer parts fabricated via Selective Laser Sintering (SLS) using a Vanguard HS laser sintering machine. Processing was conducted with a laser power of 28 W, a scan spacing of 0.20 mm, a bed temperature of 175 °C, and a single scan count, utilizing a powder mixture of 70% fresh and 30% recycled material. Mechanical characterization was performed using a Zwick/Roell tensile testing machine at a strain rate of 5 mm/min with a 50 mm gauge length.",
      "reasoning_analysis": "Increasing Factors: The polyamide backbone enables strong intermolecular hydrogen bonding, enhancing interchain cohesion and load transfer, while the semi-crystalline structure provides physical crosslinks that resist deformation. The bed temperature of 175 °C supports crystallization and may reduce thermal gradients, aiding inter-layer bonding. Decreasing Factors: The use of 30% recycled powder likely introduces molecular weight degradation due to prior thermal history, reducing entanglement density. Additionally, the SLS process inherently generates inter-particle porosity and the single scan count may result in incomplete fusion, creating stress concentrators that weaken the material. Dominant Factor: Although the intrinsic chemistry and crystallinity offer high strength potential, the processing-induced porosity and molecular weight reduction from the recycled powder content qualitatively dominate the UTS behavior, limiting the final strength compared to fully dense, virgin polyamide processed by conventional methods."
    },
    "analysis_without_hierarchical_structure": {
      "descriptive_text": "The sample comprises a polyamide homopolymer fabricated via Selective Laser Sintering (SLS) using a Vanguard HS laser sintering machine. The processing parameters were set to a laser power of 28 W, a scan spacing of 0.20 mm, a bed temperature of 175 °C, and a scan count of 1. The feedstock consisted of a blend containing 70% fresh powder and 30% recycled powder. Mechanical characterization was performed using a Zwick/Roell tensile testing machine at a strain rate of 5 mm/min with a 50 mm gauge length to determine the ultimate tensile strength.",
      "reasoning_analysis": "Increasing Factors: The chemical composition consists of a polyamide homopolymer, where the presence of amide linkages facilitates strong intermolecular hydrogen bonding, promoting high crystallinity and intrinsic chain cohesion which drives the UTS upward. Additionally, the processing history specifies a bed temperature of 175 °C, which is conducive to maintaining the polymer near its melting point during fabrication, potentially enhancing crystallization kinetics and interlayer diffusion that strengthen the bulk material. Decreasing Factors: The use of 30% recycled powder in the material mixture introduces thermally degraded polymer chains and oxidized species from previous processing cycles, which reduces molecular weight and compromises interparticle bonding strength. Furthermore, the Selective Laser Sintering process inherently introduces micro-voids and anisotropy due to the layer-by-layer fusion mechanism, and the single scan count may limit the energy density available for complete particle coalescence, acting as stress concentrators that lower the UTS. Dominant Factor: The processing history, specifically the inclusion of recycled powder and the additive manufacturing technique, qualitatively dominates the final UTS behavior. While the polyamide chemistry provides a high theoretical strength baseline, the structural heterogeneities introduced by powder recycling and sintering-induced porosity limit the realization of this intrinsic potential, making the processing defects the primary determinant of the observed mechanical performance."
    }
  },
  {
    "doi": "10.1108/RPJ-02-2020-0033",
    "title": "Statistical models for the mechanical properties of 3D printed external medical aids",
    "year": 2021,
    "chemical_composition": {
      "repeat_unit_psmiles": "[*]OC(=O)C(C)[*]",
      "monomers": [
        {
          "name": "Lactic Acid",
          "smiles": "CC(O)C(=O)O",
          "ratio_value": null,
          "ratio_unit": null
        }
      ],
      "additives": [
        {
          "name": "Copper nanoparticles",
          "type": "metal",
          "amount_value": null,
          "amount_unit": null
        }
      ],
      "is_homopolymer": true
    },
    "processing_history": "FDM 3D printing (PLACTIVE, Nozzle: 210°C, Bed: 60°C, Speed: 50 mm/s, Orientation: Horizontal, Infill: 90%, Layer Height: 0.3 mm, Raster Angle: 0°/90°). Tensile testing (Instron 5567 A, 0.5 mm/min, ISO 527, DIC strain measurement). Test ID 10.",
    "hierarchical_structure": "3D printed raster structure, infill density 90%.",
    "properties": {
      "UTS": {
        "value": [
          27.17
        ],
        "unit": "MPa"
      }
    },
    "analysis_with_hierarchical_structure": {
      "descriptive_text": "The sample consists of a poly(lactic acid) homopolymer matrix reinforced with copper nanoparticles. It was fabricated using fused deposition modeling (FDM) 3D printing with a nozzle temperature of 210°C, a bed temperature of 60°C, and a print speed of 50 mm/s. The resulting specimen possesses a 3D printed raster structure with a horizontal orientation, 90% infill density, 0.3 mm layer height, and a 0°/90° raster angle pattern. Tensile properties were characterized according to ISO 527 standards using an Instron 5567 A machine at a crosshead speed of 0.5 mm/min with digital image correlation for strain measurement.",
      "reasoning_analysis": "Increasing Factors: The inclusion of copper nanoparticles introduces a rigid metallic phase that can improve load transfer capabilities and may serve as nucleation sites to enhance matrix crystallinity, thereby contributing to higher strength. The 90% infill density reduces the volume of macroscopic voids compared to lower infill strategies, offering a more substantial load-bearing cross-section. Decreasing Factors: The FDM processing history introduces significant anisotropy and inter-layer porosity, where incomplete bonding between raster roads creates stress concentrators that predispose the material to early failure. The 0.3 mm layer height may limit inter-layer polymer chain diffusion, weakening vertical cohesion, while the 0°/90° raster orientation implies that portions of the structure are subjected to transverse loading, which is mechanically inferior to longitudinal loading. Dominant Factor: The inter-layer bonding quality and structural discontinuities inherent to the additive manufacturing process qualitatively dominate the UTS behavior. While the copper nanoparticles provide intrinsic reinforcement, the mechanical performance is ultimately constrained by the process-induced weaknesses and porosity typical of 3D printed raster structures."
    },
    "analysis_without_hierarchical_structure": {
      "descriptive_text": "The sample consists of a poly(lactic acid) homopolymer matrix reinforced with copper nanoparticles. Specimens were fabricated using Fused Deposition Modeling (FDM) 3D printing technology with a nozzle temperature of 210°C and a heated bed set to 60°C. The printing parameters included a deposition speed of 50 mm/s, a layer height of 0.3 mm, and a 90% infill density with a 0°/90° raster angle orientation in a horizontal build direction. Mechanical characterization was performed via tensile testing according to ISO 527 standards using an Instron 5567 A universal testing machine at a crosshead speed of 0.5 mm/min, with strain monitored via digital image correlation (DIC).",
      "reasoning_analysis": "Increasing Factors: The intrinsic tensile strength of the poly(lactic acid) matrix provides a baseline mechanical performance, while the 90% infill density ensures a high volume fraction of load-bearing material. The 0°/90° raster angle orientation ensures that a significant portion of the deposited filaments aligns with the loading axis, facilitating direct stress transfer along the polymer chains. Furthermore, the incorporation of copper nanoparticles offers potential reinforcement through load transfer mechanisms, provided sufficient dispersion and interfacial adhesion are achieved. Decreasing Factors: The Fused Deposition Modeling process inherently introduces inter-layer voids and anisotropy, which act as stress concentrators and reduce the effective cross-sectional area capable of bearing load. The relatively thick layer height of 0.3 mm may limit inter-diffusion between deposited roads, weakening inter-layer bonding strength compared to finer layers. Additionally, the metal-polymer interface between the copper nanoparticles and the PLA matrix poses a risk of poor adhesion; if agglomeration occurs, these rigid inclusions will act as crack initiation sites, significantly diminishing the ultimate tensile strength. Dominant Factor: The processing-induced structural discontinuities, specifically the inter-layer bonding quality inherent to FDM 3D printing, qualitatively dominate the UTS behavior. While the copper nanoparticles and raster orientation offer reinforcement potential, the mechanical integrity of the printed part is primarily limited by the weakest interfaces between printed layers and the potential for defect formation at the nanoparticle-matrix boundary, which typically governs failure initiation in additively manufactured composites."
    }
  },
  {
    "doi": "10.1108/RPJ-02-2020-0033",
    "title": "Statistical models for the mechanical properties of 3D printed external medical aids",
    "year": 2021,
    "chemical_composition": {
      "repeat_unit_psmiles": "[*]OC(=O)C(C)[*]",
      "monomers": [
        {
          "name": "Lactic Acid",
          "smiles": "CC(O)C(=O)O",
          "ratio_value": null,
          "ratio_unit": null
        }
      ],
      "additives": [
        {
          "name": "Copper nanoparticles",
          "type": "metal",
          "amount_value": null,
          "amount_unit": null
        }
      ],
      "is_homopolymer": true
    },
    "processing_history": "FDM 3D printing (PLACTIVE, Nozzle: 210°C, Bed: 60°C, Speed: 50 mm/s, Orientation: Horizontal, Infill: 85%, Layer Height: 0.2 mm, Raster Angle: 45°/135°). Tensile testing (Instron 5567 A, 0.5 mm/min, ISO 527, DIC strain measurement). Test ID 12.",
    "hierarchical_structure": "3D printed raster structure, infill density 85%.",
    "properties": {
      "UTS": {
        "value": [
          27.56
        ],
        "unit": "MPa"
      }
    },
    "analysis_with_hierarchical_structure": {
      "descriptive_text": "The sample comprises a poly(lactic acid) homopolymer matrix incorporated with copper nanoparticles. It was fabricated using fused deposition modeling 3D printing with a nozzle temperature of 210°C and a bed temperature of 60°C, utilizing a print speed of 50 mm/s and a layer height of 0.2 mm. The resulting specimen exhibits a horizontal build orientation with an 85% infill density and a 45°/135° raster angle, yielding a characteristic 3D printed raster structure. Mechanical evaluation was conducted via tensile testing according to ISO 527 standards on an Instron 5567 A system at a crosshead speed of 0.5 mm/min with digital image correlation for strain measurement.",
      "reasoning_analysis": "Increasing Factors: The inclusion of copper nanoparticles within the poly(lactic acid) matrix can enhance ultimate tensile strength through load transfer mechanisms, assuming adequate interfacial adhesion between the metal filler and the polymer backbone. Additionally, the heated bed temperature of 60°C during processing promotes interlayer diffusion and potential crystallization, which strengthens the bonding between deposited filaments. Decreasing Factors: The fused deposition modeling process inherently introduces porosity and voids between raster lines and layers, reducing the effective load-bearing cross-sectional area. The 85% infill density explicitly limits the material volume available to resist load, while the 45°/135° raster angle misaligns the filament direction relative to the tensile axis, inducing shear stress at inter-filament boundaries rather than axial loading. Furthermore, nanoparticle agglomeration could act as stress concentration sites initiating premature failure. Dominant Factor: The process-induced structural discontinuities and anisotropy inherent to the 3D printed raster architecture qualitatively dominate the ultimate tensile strength behavior. While the metallic additives and thermal profile offer potential matrix reinforcement, the reduced infill density and weak inter-raster bonding imposed by the additive manufacturing process establish the primary limitation on the material's load-bearing capacity."
    },
    "analysis_without_hierarchical_structure": {
      "descriptive_text": "The sample consists of a poly(lactic acid) homopolymer derived from lactic acid monomers, incorporated with copper nanoparticles as metallic additives. The material was processed via fused deposition modeling (FDM) 3D printing using a PLACTIVE system, with a nozzle temperature of 210°C and a bed temperature of 60°C at a printing speed of 50 mm/s. The printed specimens featured a horizontal orientation with 85% infill density, a layer height of 0.2 mm, and a raster angle pattern of 45°/135°. Mechanical characterization was performed through tensile testing on an Instron 5567 A machine at a crosshead speed of 0.5 mm/min in accordance with ISO 527 standards, utilizing digital image correlation (DIC) for strain measurement, recorded under Test ID 12.",
      "reasoning_analysis": "Increasing Factors: The poly(lactic acid) backbone provides inherent tensile strength through intermolecular dipole-dipole interactions between ester groups, while the incorporation of copper nanoparticles offers potential reinforcement mechanisms such as load transfer from the polymer matrix to the rigid metal phase. Additionally, the bed temperature of 60°C promotes chain mobility during deposition, potentially aiding inter-layer diffusion compared to unheated beds. Decreasing Factors: The fused deposition modeling process inherently introduces structural anisotropy and porosity, specifically where the 85% infill density creates internal voids that reduce the effective load-bearing cross-sectional area. Inter-layer bonding is often weaker than intra-layer strength due to limited polymer chain inter-diffusion across raster lines, creating preferential failure planes, and the copper nanoparticles may act as stress concentrators if agglomeration occurs during high-shear extrusion. Dominant Factor: The processing-induced microstructural defects associated with FDM 3D printing, particularly the reduced inter-layer adhesion and internal porosity from the infill pattern, qualitatively dominate the mechanical response. These discontinuities typically limit the ultimate tensile strength more significantly than the intrinsic reinforcement provided by the nanoparticles or the base polymer chemistry, causing the UTS to be lower than that of a fully dense, injection-molded counterpart."
    }
  },
  {
    "doi": null,
    "title": "Effect of Mercapto-Modified Ethylene–Vinyl Acetate on the Curing Parameters and Mechanical and Dynamic Mechanical Properties of Vulcanized Nitrile Rubber/Ethylene–Vinyl Acetate Blends",
    "year": 2003,
    "chemical_composition": {
      "repeat_unit_psmiles": null,
      "monomers": [
        {
          "name": "Acrylonitrile",
          "smiles": "C=CC#N",
          "ratio_value": 33,
          "ratio_unit": "wt%"
        },
        {
          "name": "Butadiene",
          "smiles": "C=CC=C",
          "ratio_value": null,
          "ratio_unit": null
        },
        {
          "name": "Ethylene",
          "smiles": "C=C",
          "ratio_value": null,
          "ratio_unit": null
        },
        {
          "name": "Vinyl Acetate",
          "smiles": "CC(=O)OC=C",
          "ratio_value": 18,
          "ratio_unit": "wt%"
        }
      ],
      "additives": [
        {
          "name": "Zinc Oxide",
          "type": "activator",
          "amount_value": 5.0,
          "amount_unit": "phr"
        },
        {
          "name": "Stearic Acid",
          "type": "activator",
          "amount_value": 1.5,
          "amount_unit": "phr"
        },
        {
          "name": "Sulfur",
          "type": "crosslinker",
          "amount_value": 0.3,
          "amount_unit": "phr"
        },
        {
          "name": "MBTS",
          "type": "accelerator",
          "amount_value": 2.0,
          "amount_unit": "phr"
        },
        {
          "name": "TMTD",
          "type": "accelerator",
          "amount_value": 1.0,
          "amount_unit": "phr"
        },
        {
          "name": "EVALSH",
          "type": "compatibilizer",
          "amount_value": 0,
          "amount_unit": "phr"
        }
      ],
      "is_homopolymer": false
    },
    "processing_history": "Blends prepared in Berstoff two-roll mill at 110°C, 30 rpm. NBR masticated 2 min, compounded with EVALSH and EVA. Curatives added. Total mixing 10 min. Compression-molded at 160°C, 6.7 MPa, optimum cure time (T90). UTS measured by tensile testing (Instron 4204) at room temperature, 100 mm/min, ASTM D 638-77A.",
    "hierarchical_structure": "Vulcanized NBR/EVA (80:20 w/w) blend. Phase-separated morphology. Sulfur-cured system.",
    "properties": {
      "UTS": {
        "value": [
          5.7
        ],
        "unit": "MPa"
      }
    },
    "analysis_with_hierarchical_structure": {
      "descriptive_text": "This material system comprises a vulcanized NBR/EVA blend with an 80:20 weight ratio, exhibiting a phase-separated morphology within a sulfur-cured network. The chemical formulation features acrylonitrile (33 wt%) and vinyl acetate (18 wt%) functionalities alongside butadiene and ethylene units, reinforced by zinc oxide (5.0 phr) and stearic acid (1.5 phr) activators, sulfur (0.3 phr) crosslinker, and MBTS (2.0 phr) and TMTD (1.0 phr) accelerators. Processing was conducted using a Berstoff two-roll mill at 110°C and 30 rpm, involving initial NBR mastication followed by compounding with EVA and curatives for a total mixing time of 10 minutes. The blends were subsequently compression-molded at 160°C under 6.7 MPa pressure to optimum cure time (T90), and the Ultimate Tensile Strength was characterized via tensile testing at room temperature with a crosshead speed of 100 mm/min according to ASTM D 638-77A.",
      "reasoning_analysis": "Increasing Factors: The formation of a covalent sulfur-based crosslink network during the optimum cure cycle introduces topological constraints that significantly enhance load-bearing capacity and resistance to plastic deformation. Additionally, the polar acrylonitrile groups within the NBR phase promote strong intermolecular dipole-dipole interactions, increasing cohesive energy density, while the dispersed EVA phase may contribute reinforcing effects through strain-induced crystallization or acts as rigid domains within the rubbery matrix. Decreasing Factors: The inherent phase-separated morphology, exacerbated by the absence of effective compatibilization (0 phr EVALSH), creates weak interfacial regions that act as stress concentrators and facilitate premature failure under tensile load. Furthermore, the relatively low sulfur content (0.3 phr) suggests an efficient vulcanization system which, while thermally stable, may result in a lower crosslink density compared to conventional high-sulfur systems, potentially limiting the maximum modulus and strength. Dominant Factor: The mechanical integrity of the continuous vulcanized NBR matrix qualitatively dominates the UTS behavior; while the crosslinked network provides the fundamental strength required for load transfer, the ultimate tensile performance is critically constrained by the poor interfacial adhesion between the phase-separated domains, preventing synergistic reinforcement from the EVA phase."
    },
    "analysis_without_hierarchical_structure": {
      "descriptive_text": "The sample is a vulcanized blend based on acrylonitrile-butadiene rubber and ethylene-vinyl acetate copolymers, containing 33 wt% acrylonitrile and 18 wt% vinyl acetate monomers alongside butadiene and ethylene units. The formulation includes a sulfur vulcanization system consisting of 0.3 phr sulfur, activated by 5.0 phr zinc oxide and 1.5 phr stearic acid, with acceleration provided by 2.0 phr MBTS and 1.0 phr TMTD. Processing involved masticating the rubber component in a Berstoff two-roll mill at 110°C and 30 rpm for 2 minutes, followed by compounding with the EVA phase and curatives for a total mix time of 10 minutes. The blend was compression-molded at 160°C under 6.7 MPa to optimum cure time, and ultimate tensile strength was evaluated via tensile testing at room temperature with a crosshead speed of 100 mm/min according to ASTM D 638-77A.",
      "reasoning_analysis": "Increasing Factors: The high acrylonitrile content (33 wt%) introduces strong dipole-dipole interactions between polymer chains, enhancing cohesive energy density and intrinsic strength. The sulfur vulcanization system establishes a covalent crosslinked network during compression molding at 160°C, which prevents irreversible chain slippage and allows the material to sustain higher loads. Additionally, the semi-crystalline nature of the ethylene segments within the EVA phase can act as physical crosslinks, further reinforcing the matrix. Decreasing Factors: The absence of reinforcing fillers such as carbon black or silica in the additive list significantly limits the composite's ability to distribute stress, inherently capping the ultimate tensile strength compared to reinforced elastomers. Furthermore, the zero phr loading of the EVALSH compatibilizer suggests potential phase separation between the NBR and EVA domains, creating weak interfacial regions prone to failure under tension. The elastomeric butadiene segments also introduce inherent flexibility that reduces stiffness and maximum strength relative to rigid thermoplastics. Dominant Factor: The formation of the covalent crosslink network via sulfur vulcanization at optimum cure time is the dominant factor governing the UTS, as it provides the fundamental structural integrity required for the blend to function as a solid material; however, the lack of reinforcing fillers and potential morphological incompatibility without effective compatibilization qualitatively limits the maximum achievable strength relative to filled or fully compatibilized systems."
    }
  },
  {
    "doi": null,
    "title": "Effect of Mercapto-Modified Ethylene–Vinyl Acetate on the Curing Parameters and Mechanical and Dynamic Mechanical Properties of Vulcanized Nitrile Rubber/Ethylene–Vinyl Acetate Blends",
    "year": 2003,
    "chemical_composition": {
      "repeat_unit_psmiles": null,
      "monomers": [
        {
          "name": "Acrylonitrile",
          "smiles": "C=CC#N",
          "ratio_value": 33,
          "ratio_unit": "wt%"
        },
        {
          "name": "Butadiene",
          "smiles": "C=CC=C",
          "ratio_value": null,
          "ratio_unit": null
        },
        {
          "name": "Ethylene",
          "smiles": "C=C",
          "ratio_value": null,
          "ratio_unit": null
        },
        {
          "name": "Vinyl Acetate",
          "smiles": "CC(=O)OC=C",
          "ratio_value": 18,
          "ratio_unit": "wt%"
        }
      ],
      "additives": [
        {
          "name": "Zinc Oxide",
          "type": "activator",
          "amount_value": 5.0,
          "amount_unit": "phr"
        },
        {
          "name": "Stearic Acid",
          "type": "activator",
          "amount_value": 1.5,
          "amount_unit": "phr"
        },
        {
          "name": "Sulfur",
          "type": "crosslinker",
          "amount_value": 0.3,
          "amount_unit": "phr"
        },
        {
          "name": "MBTS",
          "type": "accelerator",
          "amount_value": 2.0,
          "amount_unit": "phr"
        },
        {
          "name": "TMTD",
          "type": "accelerator",
          "amount_value": 1.0,
          "amount_unit": "phr"
        },
        {
          "name": "EVALSH",
          "type": "compatibilizer",
          "amount_value": 10,
          "amount_unit": "phr"
        }
      ],
      "is_homopolymer": false
    },
    "processing_history": "Blends prepared in Berstoff two-roll mill at 110°C, 30 rpm. NBR masticated 2 min, compounded with EVALSH and EVA. Curatives added. Total mixing 10 min. Compression-molded at 160°C, 6.7 MPa, optimum cure time (T90). UTS measured by tensile testing (Instron 4204) at room temperature, 100 mm/min, ASTM D 638-77A.",
    "hierarchical_structure": "Vulcanized NBR/EVA (80:20 w/w) blend. Phase-separated morphology. Sulfur-cured system.",
    "properties": {
      "UTS": {
        "value": [
          10.1
        ],
        "unit": "MPa"
      }
    },
    "analysis_with_hierarchical_structure": {
      "descriptive_text": "The material is a vulcanized nitrile butadiene rubber (NBR) and ethylene vinyl acetate (EVA) blend with an 80:20 weight ratio, characterized by a phase-separated morphology and a sulfur-cured network. The NBR phase contains 33 wt% acrylonitrile, while the EVA phase incorporates 18 wt% vinyl acetate. The compound was formulated with a curing package consisting of 0.3 phr sulfur, 5.0 phr zinc oxide, and 1.5 phr stearic acid, alongside 2.0 phr MBTS and 1.0 phr TMTD accelerators, and 10 phr EVALSH compatibilizer. Processing was conducted using a Berstoff two-roll mill at 110°C and 30 rpm, involving initial NBR mastication followed by the incorporation of EVA, compatibilizer, and curatives over a total mixing time of 10 minutes. The blends were subsequently compression-molded at 160°C under 6.7 MPa pressure to reach optimum cure time (T90), and the ultimate tensile strength was measured via tensile testing at room temperature with a crosshead speed of 100 mm/min in accordance with ASTM D 638-77A.",
      "reasoning_analysis": "Increasing Factors: The presence of 33 wt% acrylonitrile introduces strong dipole-dipole interactions within the NBR phase, enhancing cohesive energy density and intrinsic strength. The incorporation of EVA introduces semi-crystalline ethylene domains that act as physical crosslinks and reinforcing fillers within the rubber matrix, significantly boosting load-bearing capacity. Furthermore, the sulfur curing system establishes a covalent network that prevents irreversible chain slippage under load, while the EVALSH compatibilizer improves interfacial adhesion between the immiscible phases, facilitating efficient stress transfer. Decreasing Factors: The inherent immiscibility leading to a phase-separated morphology creates interphase boundaries that can act as stress concentration sites, potentially initiating premature failure. The relatively low sulfur content may result in a lower crosslink density compared to conventional vulcanizates, potentially limiting the modulus, and the elastomeric nature of the continuous NBR phase inherently limits the maximum tensile strength compared to rigid thermoplastics. Dominant Factor: The dominant factor governing the UTS is the synergistic reinforcement provided by the semi-crystalline EVA domains effectively coupled to the NBR matrix via the EVALSH compatibilizer. While the covalent sulfur network provides baseline integrity, the substantial increase in strength arises from the thermoplastic reinforcement of the EVA phase and the successful mitigation of interfacial weakness, allowing the composite to leverage the high strength of the crystalline EVA domains without premature phase debonding."
    },
    "analysis_without_hierarchical_structure": {
      "descriptive_text": "The material system is a heterogeneous blend composed of nitrile butadiene rubber (NBR) containing 33 wt% acrylonitrile and ethylene vinyl acetate (EVA) containing 18 wt% vinyl acetate. The formulation is vulcanized using a sulfur-based system comprising 0.3 phr sulfur, activated by 5.0 phr zinc oxide and 1.5 phr stearic acid, with cure rates accelerated by 2.0 phr MBTS and 1.0 phr TMTD. To enhance phase compatibility, 10 phr EVALSH was incorporated as a compatibilizer. Processing was conducted on a Berstoff two-roll mill at 110°C and 30 rpm, where the NBR was masticated for 2 minutes prior to compounding with the EVA and compatibilizer, followed by the addition of curatives for a total mixing duration of 10 minutes. The resulting compound was compression-molded at 160°C under 6.7 MPa pressure to its optimum cure time (T90), and the ultimate tensile strength was determined via tensile testing using an Instron 4204 at room temperature with a crosshead speed of 100 mm/min in accordance with ASTM D 638-77A.",
      "reasoning_analysis": "Increasing Factors: The presence of 33 wt% acrylonitrile introduces strong dipole-dipole interactions within the rubber phase, enhancing cohesive energy density. Furthermore, the EVA component, with a relatively low vinyl acetate content of 18 wt%, retains significant crystallinity which acts as physical crosslinks reinforcing the matrix. The sulfur vulcanization system establishes a covalent network that prevents irreversible chain slippage, while the EVALSH compatibilizer improves interfacial adhesion between the immiscible NBR and EVA phases, facilitating efficient stress transfer. Decreasing Factors: The formulation lacks traditional reinforcing fillers such as carbon black or silica, which are typically critical for achieving high ultimate tensile strength in elastomeric systems. Additionally, the sulfur content of 0.3 phr indicates a relatively low crosslink density, which may limit the maximum load-bearing capacity of the network. Inherent immiscibility between the rubber and thermoplastic phases also poses a risk of phase separation if compatibilization is incomplete, creating stress concentration points. Dominant Factor: The reinforcement mechanism provided by the semi-crystalline EVA phase, supported by the compatibilizer-induced interfacial adhesion, qualitatively dominates the final UTS behavior. In the absence of particulate reinforcing fillers, the crystalline domains within the EVA component serve as the primary physical reinforcement, outweighing the contribution of the low-density chemical crosslinking network."
    }
  },
  {
    "doi": null,
    "title": "Effect of Mercapto-Modified Ethylene–Vinyl Acetate on the Curing Parameters and Mechanical and Dynamic Mechanical Properties of Vulcanized Nitrile Rubber/Ethylene–Vinyl Acetate Blends",
    "year": 2003,
    "chemical_composition": {
      "repeat_unit_psmiles": null,
      "monomers": [
        {
          "name": "Acrylonitrile",
          "smiles": "C=CC#N",
          "ratio_value": 33,
          "ratio_unit": "wt%"
        },
        {
          "name": "Butadiene",
          "smiles": "C=CC=C",
          "ratio_value": null,
          "ratio_unit": null
        },
        {
          "name": "Ethylene",
          "smiles": "C=C",
          "ratio_value": null,
          "ratio_unit": null
        },
        {
          "name": "Vinyl Acetate",
          "smiles": "CC(=O)OC=C",
          "ratio_value": 18,
          "ratio_unit": "wt%"
        }
      ],
      "additives": [
        {
          "name": "Zinc Oxide",
          "type": "activator",
          "amount_value": 5.0,
          "amount_unit": "phr"
        },
        {
          "name": "Stearic Acid",
          "type": "activator",
          "amount_value": 1.5,
          "amount_unit": "phr"
        },
        {
          "name": "Sulfur",
          "type": "crosslinker",
          "amount_value": 0.3,
          "amount_unit": "phr"
        },
        {
          "name": "MBTS",
          "type": "accelerator",
          "amount_value": 2.0,
          "amount_unit": "phr"
        },
        {
          "name": "TMTD",
          "type": "accelerator",
          "amount_value": 1.0,
          "amount_unit": "phr"
        },
        {
          "name": "EVALSH",
          "type": "compatibilizer",
          "amount_value": 15,
          "amount_unit": "phr"
        }
      ],
      "is_homopolymer": false
    },
    "processing_history": "Blends prepared in Berstoff two-roll mill at 110°C, 30 rpm. NBR masticated 2 min, compounded with EVALSH and EVA. Curatives added. Total mixing 10 min. Compression-molded at 160°C, 6.7 MPa, optimum cure time (T90). UTS measured by tensile testing (Instron 4204) at room temperature, 100 mm/min, ASTM D 638-77A.",
    "hierarchical_structure": "Vulcanized NBR/EVA (80:20 w/w) blend. Phase-separated morphology. Sulfur-cured system.",
    "properties": {
      "UTS": {
        "value": [
          8.1
        ],
        "unit": "MPa"
      }
    },
    "analysis_with_hierarchical_structure": {
      "descriptive_text": "The sample is a vulcanized NBR/EVA blend with an 80:20 weight ratio, exhibiting a phase-separated morphology. The chemical composition includes acrylonitrile (33 wt%) and vinyl acetate (18 wt%) as identified monomer components, alongside butadiene and ethylene units inherent to the NBR and EVA matrices respectively. The formulation incorporates 5.0 phr zinc oxide and 1.5 phr stearic acid as activators, 0.3 phr sulfur as a crosslinker, and a dual accelerator system of 2.0 phr MBTS and 1.0 phr TMTD. To address phase compatibility, 15 phr EVALSH was added as a compatibilizer. Processing involved masticating the NBR on a Berstoff two-roll mill at 110°C and 30 rpm for 2 minutes, followed by compounding with EVALSH and EVA and the addition of curatives for a total mixing time of 10 minutes. The blends were compression-molded at 160°C under 6.7 MPa pressure to optimum cure time (T90), and Ultimate Tensile Strength was measured via tensile testing at room temperature with a crosshead speed of 100 mm/min according to ASTM D 638-77A.",
      "reasoning_analysis": "Increasing Factors: The sulfur curing system, activated by zinc oxide and stearic acid and accelerated by MBTS and TMTD, establishes a covalent crosslink network that restricts irreversible chain slippage under load, thereby enhancing tensile strength. The presence of polar acrylonitrile groups within the NBR phase increases intermolecular dipole-dipole interactions, improving cohesive energy density. Furthermore, the addition of EVALSH compatibilizer promotes interfacial adhesion between the immiscible NBR and EVA phases, facilitating effective stress transfer across the phase boundaries. Decreasing Factors: The explicitly noted phase-separated morphology introduces interfaces that can act as stress concentrators, potentially initiating cracks under tensile load if interfacial adhesion is insufficient. The relatively low sulfur content (0.3 phr) suggests a moderate crosslink density, which may limit the maximum achievable modulus and strength compared to highly cured systems. Additionally, the absence of high-loading reinforcing fillers such as carbon black or silica means the matrix relies primarily on strain-induced crystallization and crosslinking for reinforcement, rather than particle-matrix interactions. Dominant Factor: The efficacy of the EVALSH compatibilizer in mitigating interfacial failure within the phase-separated morphology dominates the final UTS behavior. While the sulfur crosslinking provides the fundamental elastomeric network strength, the immiscibility of the NBR and EVA phases creates inherent weak points; therefore, the ability of the compatibilizer to ensure stress transfer across these phase boundaries qualitatively dictates whether the material exhibits cohesive strength representative of the bulk phases or premature adhesive failure at the interfaces."
    },
    "analysis_without_hierarchical_structure": {
      "descriptive_text": "The sample comprises a multiphase blend system derived from acrylonitrile, butadiene, ethylene, and vinyl acetate monomers, specifically incorporating 33 wt% acrylonitrile and 18 wt% vinyl acetate. The formulation includes a sulfur-based vulcanization system comprising 0.3 phr sulfur, 2.0 phr MBTS, and 1.0 phr TMTD, activated by 5.0 phr zinc oxide and 1.5 phr stearic acid, along with 15 phr EVALSH compatibilizer. Blends were prepared using a Berstoff two-roll mill at 110°C and 30 rpm, where the nitrile rubber component was masticated for 2 minutes prior to compounding with the compatibilizer, ethylene vinyl acetate, and curatives over a total mixing duration of 10 minutes. The resulting compounds were compression-molded at 160°C under 6.7 MPa pressure to their optimum cure time (T90), and ultimate tensile strength was subsequently measured via tensile testing on an Instron 4204 at room temperature with a crosshead speed of 100 mm/min according to ASTM D 638-77A.",
      "reasoning_analysis": "Increasing Factors: The presence of acrylonitrile units introduces strong dipole-dipole interactions that enhance intermolecular cohesion, while the sulfur-based vulcanization system creates covalent crosslinks that prevent irreversible chain slippage under load. Additionally, the processing history involving compression molding at optimum cure time ensures maximum network formation, and the EVALSH compatibilizer improves interfacial adhesion between blend phases, facilitating effective stress transfer. Decreasing Factors: The inherent elastomeric nature of the butadiene and ethylene segments allows for significant chain mobility, which generally limits ultimate tensile strength compared to rigid thermoplastics. Furthermore, stearic acid acts as an internal lubricant which may reduce intermolecular friction, and the relatively low sulfur content may limit the maximum achievable crosslink density. Dominant Factor: The establishment of the crosslinked network during compression molding at the optimum cure time is the dominant factor, as this vulcanization process fundamentally dictates the material's ability to sustain stress without failure, overriding the intrinsic softness of the rubber backbone while the compatibilizer ensures network integrity across phase boundaries."
    }
  },
  {
    "doi": null,
    "title": "Effect of Mercapto-Modified Ethylene–Vinyl Acetate on the Curing Parameters and Mechanical and Dynamic Mechanical Properties of Vulcanized Nitrile Rubber/Ethylene–Vinyl Acetate Blends",
    "year": 2003,
    "chemical_composition": {
      "repeat_unit_psmiles": null,
      "monomers": [
        {
          "name": "Acrylonitrile",
          "smiles": "C=CC#N",
          "ratio_value": 33,
          "ratio_unit": "wt%"
        },
        {
          "name": "Butadiene",
          "smiles": "C=CC=C",
          "ratio_value": null,
          "ratio_unit": null
        },
        {
          "name": "Ethylene",
          "smiles": "C=C",
          "ratio_value": null,
          "ratio_unit": null
        },
        {
          "name": "Vinyl Acetate",
          "smiles": "CC(=O)OC=C",
          "ratio_value": 18,
          "ratio_unit": "wt%"
        }
      ],
      "additives": [
        {
          "name": "Zinc Oxide",
