Repository: hhtrick/HHT-code

# HHT training framework

This directory contains model training, embedding precomputation, inference, article-level baselines and the curated datasets. All commands below assume that the working directory is `train_code/`.

## 3. Datasets and fixed partitions

Each main dataset is a JSON array at `dataset/{property}/{property}.json`. Entries contain source metadata, `chemical_composition`, `processing_history`, `hierarchical_structure`, `properties`, and two generated-analysis objects. Targets are stored as `properties[property]["value"]`; source metadata and target values are not predictive input fields.

| Property | Train | Validation | Test | Total |
|---|---:|---:|---:|---:|

File: train_code/dataset/UTS/UTS.json (part 176 of 292)
[
          "type": "activator",
          "amount_value": 5.0,
          "amount_unit": "phr"
        },
        {
          "name": "Stearic Acid",
          "type": "activator",
          "amount_value": 1.5,
          "amount_unit": "phr"
        },
        {
          "name": "Sulfur",
          "type": "crosslinker",
          "amount_value": 0.3,
          "amount_unit": "phr"
        },
        {
          "name": "MBTS",
          "type": "accelerator",
          "amount_value": 2.0,
          "amount_unit": "phr"
        },
        {
          "name": "TMTD",
          "type": "accelerator",
          "amount_value": 1.0,
          "amount_unit": "phr"
        },
        {
          "name": "EVALSH",
          "type": "compatibilizer",
          "amount_value": 2.0,
          "amount_unit": "phr"
        }
      ],
      "is_homopolymer": false
    },
    "processing_history": "Blends prepared in Berstoff two-roll mill at 110°C, 30 rpm. NBR masticated 2 min, compounded with EVALSH and EVA. Curatives added. Total mixing 10 min. Compression-molded at 160°C, 6.7 MPa, optimum cure time (T90). UTS measured by tensile testing (Instron 4204) at room temperature, 100 mm/min, ASTM D 638-77A.",
    "hierarchical_structure": "Vulcanized NBR/EVA (80:20 w/w) blend. Phase-separated morphology. Sulfur-cured system.",
    "properties": {
      "UTS": {
        "value": [
          7.4
        ],
        "unit": "MPa"
      }
    },
    "analysis_with_hierarchical_structure": {
      "descriptive_text": "The material is a vulcanized nitrile butadiene rubber (NBR) and ethylene vinyl acetate (EVA) blend with an 80:20 weight ratio, featuring an NBR phase containing 33 wt% acrylonitrile and an EVA phase containing 18 wt% vinyl acetate. The compound includes a sulfur vulcanization system consisting of 0.3 phr sulfur, 5.0 phr zinc oxide, and 1.5 phr stearic acid, accelerated by 2.0 phr MBTS and 1.0 phr TMTD, alongside 2.0 phr EVALSH compatibilizer. Processing was conducted using a Berstoff two-roll mill at 110°C and 30 rpm, involving initial NBR mastication followed by compounding with EVA and curatives over a total mixing time of 10 minutes, subsequently compression-molded at 160°C and 6.7 MPa to optimum cure time. The resulting hierarchical structure exhibits a phase-separated morphology typical of sulfur-cured elastomeric blends, with mechanical properties evaluated via tensile testing at room temperature in accordance with ASTM D 638-77A.",
      "reasoning_analysis": "Increasing Factors: The high acrylonitrile content (33 wt%) in the NBR matrix introduces strong dipole-dipole interactions that enhance intermolecular cohesion and intrinsic tensile strength. The sulfur-based vulcanization system, specifically the efficient vulcanization formulation indicated by low sulfur and high accelerator loads, creates a stable crosslinked network that prevents irreversible chain slippage under load. Additionally, the semi-crystalline nature of the EVA phase (18 wt% vinyl acetate) acts as a reinforcing filler within the blend, while the EVALSH compatibilizer improves interfacial adhesion between the phase-separated domains, facilitating effective stress transfer. Decreasing Factors: The inherent phase-separated morphology creates interfacial boundaries that can act as stress concentrators, potentially initiating failure despite compatibilization. The initial mastication of the NBR phase during mixing may induce mechanical chain scission, reducing the molecular weight of the matrix and thereby lowering the ultimate strength. Furthermore, the immiscibility of the NBR and EVA phases, if not fully mitigated by the compatibilizer, could lead to dewetting at the interface under high tensile strain. Dominant Factor: The quality of the interfacial adhesion mediated by the EVALSH compatibilizer combined with the crosslink density achieved during optimum cure is the dominant factor; while the polar NBR matrix provides a high strength baseline, the ultimate tensile strength is fundamentally limited by the ability of the phase-separated structure to transfer stress across domains without premature interfacial failure."
    },
    "analysis_without_hierarchical_structure": {
      "descriptive_text": "The material is a multicomponent blend system derived from Acrylonitrile-Butadiene Rubber (NBR) containing 33 wt% acrylonitrile and Ethylene-Vinyl Acetate (EVA) copolymer containing 18 wt% vinyl acetate. The formulation incorporates a sulfur-based vulcanization system consisting of 0.3 phr sulfur, activated by 5.0 phr zinc oxide and 1.5 phr stearic acid, and accelerated by 2.0 phr MBTS and 1.0 phr TMTD. To enhance interfacial adhesion, 2.0 phr of EVALSH compatibilizer was added. Processing was conducted using a Berstoff two-roll mill at 110°C and 30 rpm, where the NBR was masticated for 2 minutes before compounding with EVA and the compatibilizer, followed by the addition of curatives for a total mixing duration of 10 minutes. The compound was subsequently compression-molded at 160°C under 6.7 MPa pressure to its optimum cure time (T90), and the Ultimate Tensile Strength was evaluated via tensile testing at room temperature with a crosshead speed of 100 mm/min in accordance with ASTM D 638-77A.",
      "reasoning_analysis": "Increasing Factors: The introduction of a sulfur-based vulcanization system involving MBTS and TMTD accelerators creates a covalent crosslink network that restricts polymer chain slippage under load, fundamentally enhancing load-bearing capacity. Additionally, the high acrylonitrile content (33 wt%) introduces strong dipole-dipole interactions between chains, increasing cohesive energy density, while the EVALSH compatibilizer improves stress transfer across the NBR-EVA phase boundaries by reducing interfacial tension. Decreasing Factors: The inherent elastomeric nature of the butadiene and ethylene segments promotes entropy-driven elasticity rather than rigid strength, limiting the maximum achievable modulus compared to glassy thermoplastics. Furthermore, the relatively low sulfur loading (0.3 phr) may result in a lower crosslink density compared to hard rubber compounds, and any inefficiency in the compatibilization could lead to phase separation acting as stress concentration sites. Dominant Factor: The formation of the optimized crosslink network at the optimum cure time (T90) qualitatively dominates the UTS behavior, as it transforms the material from a viscous blend into a coherent elastomeric solid; without this network integrity, the contributions from polar interactions and compatibilization would be insufficient to prevent catastrophic failure under tensile load."
    }
  },
  {
    "doi": "10.1108/RPJ-02-2020-0033",
    "title": "Statistical models for the mechanical properties of 3D printed external medical aids",
    "year": 2021,
    "chemical_composition": {
      "repeat_unit_psmiles": "[*]OC(=O)C(C)[*]",
      "monomers": [
        {
          "name": "Lactic Acid",
          "smiles": "CC(O)C(=O)O",
          "ratio_value": null,
          "ratio_unit": null
        }
      ],
      "additives": [
        {
          "name": "Copper nanoparticles",
          "type": "metal",
          "amount_value": null,
          "amount_unit": null
        }
      ],
      "is_homopolymer": true
    },
    "processing_history": "FDM 3D printing (PLACTIVE, Nozzle: 210°C, Bed: 60°C, Speed: 50 mm/s, Orientation: Horizontal, Infill: 95%, Layer Height: 0.2 mm, Raster Angle: 0°/90°). Tensile testing (Instron 5567 A, 0.5 mm/min, ISO 527, DIC strain measurement). Test ID 11.",
    "hierarchical_structure": "3D printed raster structure, infill density 95%.",
    "properties": {
      "UTS": {
        "value": [
          30.41
        ],
        "unit": "MPa"
      }
    },
    "analysis_with_hierarchical_structure": {
      "descriptive_text": "The sample comprises a poly(lactic acid) homopolymer matrix incorporated with copper nanoparticles. Fabrication was achieved via fused deposition modeling 3D printing using a nozzle temperature of 210°C and a bed temperature of 60°C at a print speed of 50 mm/s. The resulting specimen exhibits a horizontal build orientation with a 0°/90° raster angle pattern and a layer height of 0.2 mm, yielding a 3D printed raster structure with 95% infill density. Mechanical evaluation was conducted through tensile testing compliant with ISO 527 standards on an Instron 5567 A system at a crosshead speed of 0.5 mm/min, utilizing digital image correlation for strain measurement.",
      "reasoning_analysis": "Increasing Factors: The incorporation of copper nanoparticles serves as a rigid filler phase that can enhance load transfer efficiency within the polymer matrix and potentially act as nucleating agents to increase crystallinity, thereby intrinsically raising the ultimate tensile strength. Additionally, the high infill density of 95% minimizes macroscopic voids within the bulk structure, ensuring a greater effective load-bearing cross-sectional area compared to lower infill patterns. Decreasing Factors: The fused deposition modeling process inherently introduces anisotropic mechanical properties due to the layered raster structure, where inter-layer diffusion is often incomplete compared to bulk polymer processing, creating weak boundaries prone to delamination under tensile load. Furthermore, even with high infill, microscopic voids between raster roads can act as stress concentrators that initiate premature failure, and the specific 0°/90° raster orientation may not align optimally with the primary stress axis depending on the exact loading direction relative to the print path. Dominant Factor: Despite the reinforcement potential of the copper nanoparticles and the high infill density, the inter-layer bonding strength and inherent anisotropy resulting from the FDM processing history are the dominant factors governing the ultimate tensile strength, as failure in additively manufactured thermoplastics is typically dictated by the weakness of the interfaces between deposited roads rather than the intrinsic strength of the bulk composite material."
    },
    "analysis_without_hierarchical_structure": {
      "descriptive_text": "The sample comprises a poly(lactic acid) homopolymer matrix reinforced with copper nanoparticles. Fabrication was achieved via Fused Deposition Modeling (FDM) 3D printing using PLACTIVE filament with a nozzle temperature of 210°C and a bed temperature of 60°C at a printing speed of 50 mm/s. The resulting specimens were produced with a horizontal orientation, 95% infill density, 0.2 mm layer height, and a 0°/90° raster angle pattern. Mechanical characterization involved tensile testing conducted on an Instron 5567 A universal testing machine at a crosshead speed of 0.5 mm/min in accordance with ISO 527 standards, utilizing digital image correlation for strain measurement.",
      "reasoning_analysis": "Increasing Factors: The high infill density of 95% minimizes macroscopic voids within the printed structure, maximizing the effective load-bearing cross-sectional area. Additionally, the incorporation of copper nanoparticles may serve as rigid fillers that facilitate stress transfer within the poly(lactic acid) matrix, potentially enhancing strength through dispersion hardening or by acting as nucleating agents that increase crystallinity during the cooling phase of printing. Decreasing Factors: The Fused Deposition Modeling process inherently introduces inter-layer boundaries where polymer chain diffusion is limited compared to bulk molding, creating planes of weakness susceptible to delamination under tensile load. Furthermore, metallic nanoparticles possess a high surface energy that may lead to agglomeration within the hydrophobic polymer matrix; these agglomerates can act as stress concentration sites that initiate premature crack propagation, thereby reducing the ultimate tensile strength. Dominant Factor: The quality of inter-layer adhesion dictated by the thermal processing history qualitatively dominates the final UTS behavior. While the high infill and filler content provide structural support, the mechanical integrity of 3D printed parts is primarily constrained by the diffusion depth across layer interfaces; if the thermal energy provided during extrusion was insufficient to fully heal these interfaces, failure will occur at the boundaries regardless of the intrinsic strength of the filled raster lines."
    }
  },
  {
    "doi": null,
    "title": "Effect of Mercapto-Modified Ethylene–Vinyl Acetate on the Curing Parameters and Mechanical and Dynamic Mechanical Properties of Vulcanized Nitrile Rubber/Ethylene–Vinyl Acetate Blends",
    "year": 2003,
    "chemical_composition": {
      "repeat_unit_psmiles": null,
      "monomers": [
        {
          "name": "Acrylonitrile",
          "smiles": "C=CC#N",
          "ratio_value": 33,
          "ratio_unit": "wt%"
        },
        {
          "name": "Butadiene",
          "smiles": "C=CC=C",
          "ratio_value": null,
          "ratio_unit": null
        },
        {
          "name": "Ethylene",
          "smiles": "C=C",
          "ratio_value": null,
          "ratio_unit": null
        },
        {
          "name": "Vinyl Acetate",
          "smiles": "CC(=O)OC=C",
          "ratio_value": 18,
          "ratio_unit": "wt%"
        }
      ],
      "additives": [
        {
          "name": "Zinc Oxide",
          "type": "activator",
          "amount_value": 5.0,
          "amount_unit": "phr"
        },
        {
          "name": "Stearic Acid",
          "type": "activator",
          "amount_value": 1.5,
          "amount_unit": "phr"
        },
        {
          "name": "Sulfur",
          "type": "crosslinker",
          "amount_value": 0.3,
          "amount_unit": "phr"
        },
        {
          "name": "MBTS",
          "type": "accelerator",
          "amount_value": 2.0,
          "amount_unit": "phr"
        },
        {
          "name": "TMTD",
          "type": "accelerator",
          "amount_value": 1.0,
          "amount_unit": "phr"
        },
        {
          "name": "EVALSH",
          "type": "compatibilizer",
          "amount_value": 2.5,
          "amount_unit": "phr"
        }
      ],
      "is_homopolymer": false
    },
    "processing_history": "Blends prepared in Berstoff two-roll mill at 110°C, 30 rpm. NBR masticated 2 min, compounded with EVALSH and EVA. Curatives added. Total mixing 10 min. Compression-molded at 160°C, 6.7 MPa, optimum cure time (T90). UTS measured by tensile testing (Instron 4204) at room temperature, 100 mm/min, ASTM D 638-77A.",
    "hierarchical_structure": "Vulcanized NBR/EVA (80:20 w/w) blend. Phase-separated morphology. Sulfur-cured system.",
    "properties": {
      "UTS": {
        "value": [
          8.6
        ],
        "unit": "MPa"
      }
    },
    "analysis_with_hierarchical_structure": {
      "descriptive_text": "The sample comprises a vulcanized NBR/EVA blend with an 80:20 weight ratio, characterized by an acrylonitrile content of 33 wt% in the nitrile rubber phase and a vinyl acetate content of 18 wt% in the ethylene-vinyl acetate phase. The formulation incorporates 5.0 phr zinc oxide and 1.5 phr stearic acid as activators, 0.3 phr sulfur as a crosslinker, and an accelerator system consisting of 2.0 phr MBTS and 1.0 phr TMTD, alongside 2.5 phr EVALSH compatibilizer. Processing was conducted using a Berstoff two-roll mill at 110°C and 30 rpm, where the NBR was masticated for 2 minutes before compounding with EVA and curatives for a total mixing time of 10 minutes. The material was compression-molded at 160°C under 6.7 MPa pressure to optimum cure time (T90), yielding a phase-separated, sulfur-cured morphology. Ultimate tensile strength was evaluated via tensile testing at room temperature with a crosshead speed of 100 mm/min following ASTM D 638-77A.",
      "reasoning_analysis": "Increasing Factors: The sulfur curing system optimized to T90 creates a covalent network within the NBR matrix, significantly enhancing load-bearing capacity and resistance to chain slippage under tension. The 33 wt% acrylonitrile content introduces strong dipole-dipole interactions between chains, increasing cohesive energy density and intrinsic strength. Furthermore, the inclusion of EVALSH compatibilizer improves interfacial adhesion between the phase-separated NBR and EVA domains, facilitating effective stress transfer across the morphology. Decreasing Factors: The inherent phase-separated morphology acts as a potential site for stress concentration and crack initiation compared to a homogeneous system. The EVA minor phase generally possesses lower modulus and strength than the cured NBR matrix, potentially reducing the composite strength. Additionally, the absence of reinforcing fillers such as carbon black or silica, with zinc oxide serving primarily as an activator, limits the reinforcement efficiency typically seen in high-strength rubber compounds. Dominant Factor: The continuous sulfur-crosslinked NBR matrix provides the fundamental load-bearing framework; however, the phase-separated morphology and absence of reinforcing fillers are the dominant factors limiting the maximum achievable UTS, rendering the interfacial adhesion facilitated by the compatibilizer as the critical determinant for whether the material fails cohesively within the matrix or adhesively at the phase boundaries."
    },
    "analysis_without_hierarchical_structure": {
      "descriptive_text": "The sample comprises a multiphase blend system based on Acrylonitrile-Butadiene Rubber (NBR) containing 33 wt% acrylonitrile and Ethylene-Vinyl Acetate (EVA) copolymer containing 18 wt% vinyl acetate. The formulation is vulcanized using a sulfur cure system consisting of 0.3 phr sulfur, activated by 5.0 phr zinc oxide and 1.5 phr stearic acid, with acceleration provided by 2.0 phr MBTS and 1.0 phr TMTD. To improve phase compatibility, 2.5 phr EVALSH was added as a compatibilizer. Processing involved mixing on a Berstoff two-roll mill at 110°C and 30 rpm, where the NBR was masticated for 2 minutes before compounding with EVA and the compatibilizer, followed by curative addition for a total mix time of 10 minutes. The material was compression-molded at 160°C under 6.7 MPa pressure to the optimum cure time (T90), and Ultimate Tensile Strength was evaluated via tensile testing on an Instron 4204 at room temperature with a crosshead speed of 100 mm/min following ASTM D 638-77A.",
      "reasoning_analysis": "Increasing Factors: The establishment of a covalent sulfur crosslink network during compression molding at the optimum cure time (T90) significantly enhances UTS by preventing irreversible chain slippage under load. The inclusion of 2.5 phr EVALSH compatibilizer improves interfacial adhesion between the polar NBR and semi-crystalline EVA phases, facilitating efficient stress transfer across the blend morphology. Furthermore, the 18 wt% vinyl acetate content in the EVA phase allows for ethylene crystallinity, which acts as physical crosslinks to reinforce the matrix, while the 33 wt% acrylonitrile content in the NBR phase increases polarity and cohesive energy density. Decreasing Factors: The absence of reinforcing fillers such as carbon black or silica fundamentally limits the maximum achievable UTS, as the gum stock relies solely on the polymer matrix and chemical crosslinks for strength. Additionally, the relatively low sulfur content (0.3 phr) may result in a lower crosslink density compared to conventional high-sulfur vulcanizates, potentially reducing modulus and strength. Inherent phase separation in polymer blends also presents risk of stress concentration at domain boundaries if compatibilization is incomplete. Dominant Factor: The efficacy of the EVALSH compatibilizer in stabilizing the blend morphology qualitatively dominates the UTS behavior; while the crosslink network provides baseline elastomeric strength, the ultimate tensile performance is governed by the interfacial integrity between the NBR and EVA phases, as premature failure at weak phase boundaries would negate the benefits of the vulcanization network and EVA crystallinity."
    }
  },
  {
    "doi": null,
    "title": "Development of cashew nut shell lignin-acrylonitrile butadiene styrene 3D printed core and industrial hemp/aluminized glass fiber epoxy biocomposite for morphing wing and unmanned aerial vehicle applications",
    "year": null,
    "chemical_composition": {
      "repeat_unit_psmiles": null,
      "monomers": [
        {
          "name": "Diglycidyl ether of bisphenol A",
          "smiles": "CC(C)(c1ccc(O[C@H]2CO2)cc1)c3ccc(O[C@H]4CO4)cc3",
          "ratio_value": null,
          "ratio_unit": null
        },
        {
          "name": "Triethylenetetramine",
          "smiles": "NCCNCCNCCN",
          "ratio_value": null,
          "ratio_unit": null
        }
      ],
      "additives": [],
      "is_homopolymer": false
    },
    "processing_history": "Epoxy resin and TETA hardener mixed and compression moulded for 1 h at 80 °C with 50 kPa pressure, cured for 24 h at room temperature, followed by 48 h post-curing at 180 °C. Tensile strength measured by tensile testing according to ASTM D3039 using INSTRON 4855.",
    "hierarchical_structure": "Amorphous epoxy network.",
    "properties": {
      "UTS": {
        "value": [
          62
        ],
        "unit": "MPa"
      }
    },
    "analysis_with_hierarchical_structure": {
      "descriptive_text": "The sample comprises an amorphous epoxy network synthesized from Diglycidyl ether of bisphenol A and Triethylenetetramine hardener. Fabrication involved compression molding the mixture for 1 hour at 80 °C under 50 kPa pressure, followed by a 24-hour cure at room temperature and a prolonged post-curing stage at 180 °C for 48 hours. The mechanical properties were assessed via tensile testing conducted according to ASTM D3039 standards using an INSTRON 4855 system.",
      "reasoning_analysis": "Increasing Factors: The chemical structure incorporates rigid aromatic bisphenol A units within the backbone, which restricts chain segment mobility and enhances load-bearing capacity. The processing history involves a rigorous thermal profile, specifically the 48-hour post-curing at 180 °C, which drives the epoxy-amine reaction toward complete conversion, maximizing crosslink density and cohesive energy. Furthermore, the initial compression molding under pressure minimizes void content and microstructural defects that typically act as stress concentrators. Decreasing Factors: The material is an unreinforced, amorphous thermoset network, lacking the crystalline domains or fibrous reinforcements that typically impart higher tensile strength in composite systems. Additionally, the high crosslink density achieved through extensive curing may induce inherent brittleness, reducing the material's ability to undergo plastic deformation before failure and making it more susceptible to flaw-sensitive fracture. Dominant Factor: The extensive high-temperature post-curing regimen is the dominant factor, as it ensures the formation of a highly dense and homogeneous crosslinked network; this maximizes the intrinsic strength of the epoxy matrix by eliminating weak links associated with incomplete curing, thereby overriding the limitations imposed by the amorphous structure."
    },
    "analysis_without_hierarchical_structure": {
      "descriptive_text": "The sample comprises a thermosetting epoxy network synthesized from Diglycidyl ether of bisphenol A and Triethylenetetramine. The material was prepared by mixing the resin and hardener, followed by compression moulding for 1 hour at 80 °C under 50 kPa pressure. Subsequent processing included curing for 24 hours at room temperature and a post-curing treatment for 48 hours at 180 °C. Mechanical characterization involved tensile testing according to ASTM D3039 using an INSTRON 4855.",
      "reasoning_analysis": "Increasing Factors: The presence of rigid aromatic rings within the bisphenol A backbone provides inherent structural stiffness, while the amine curing agent facilitates the formation of a highly crosslinked three-dimensional network that enhances load transfer capabilities. Furthermore, the compression moulding under pressure reduces void content, and the extended high-temperature post-curing ensures maximum conversion of epoxy groups, thereby increasing crosslink density and cohesive strength. Decreasing Factors: The high degree of crosslinking achieved through the rigorous thermal history can limit polymer chain mobility, leading to increased brittleness which may reduce the material's ability to redistribute stress at crack tips, potentially lowering the observed ultimate tensile strength if microdefects are present. Additionally, thermal residual stresses generated during cooling from the 180 °C post-cure could introduce microcracking. Dominant Factor: The comprehensive post-curing schedule at 180 °C serves as the dominant factor, as it maximizes the crosslink density and structural integrity of the epoxy network, qualitatively driving the UTS higher by ensuring the material reaches its full theoretical mechanical potential despite the associated risks of embrittlement."
    }
  },
  {
    "doi": null,
    "title": "Effect of Mercapto-Modified Ethylene–Vinyl Acetate on the Curing Parameters and Mechanical and Dynamic Mechanical Properties of Vulcanized Nitrile Rubber/Ethylene–Vinyl Acetate Blends",
    "year": 2003,
    "chemical_composition": {
      "repeat_unit_psmiles": null,
      "monomers": [
        {
          "name": "Acrylonitrile",
          "smiles": "C=CC#N",
          "ratio_value": 33,
          "ratio_unit": "wt%"
        },
        {
          "name": "Butadiene",
          "smiles": "C=CC=C",
          "ratio_value": null,
          "ratio_unit": null
        },
        {
          "name": "Ethylene",
          "smiles": "C=C",
          "ratio_value": null,
          "ratio_unit": null
        },
        {
          "name": "Vinyl Acetate",
          "smiles": "CC(=O)OC=C",
          "ratio_value": 18,
          "ratio_unit": "wt%"
        }
      ],
      "additives": [
        {
          "name": "Zinc Oxide",
          "type": "activator",
          "amount_value": 5.0,
          "amount_unit": "phr"
        },
        {
          "name": "Stearic Acid",
          "type": "activator",
          "amount_value": 1.5,
          "amount_unit": "phr"
        },
        {
          "name": "Sulfur",
          "type": "crosslinker",
          "amount_value": 0.3,
          "amount_unit": "phr"
        },
        {
          "name": "MBTS",
          "type": "accelerator",
          "amount_value": 2.0,
          "amount_unit": "phr"
        },
        {
          "name": "TMTD",
          "type": "accelerator",
          "amount_value": 1.0,
          "amount_unit": "phr"
        },
        {
          "name": "EVALSH",
          "type": "compatibilizer",
          "amount_value": 5.0,
          "amount_unit": "phr"
        }
      ],
      "is_homopolymer": false
    },
    "processing_history": "Blends prepared in Berstoff two-roll mill at 110°C, 30 rpm. NBR masticated 2 min, compounded with EVALSH and EVA. Curatives added. Total mixing 10 min. Compression-molded at 160°C, 6.7 MPa, optimum cure time (T90). UTS measured by tensile testing (Instron 4204) at room temperature, 100 mm/min, ASTM D 638-77A.",
    "hierarchical_structure": "Vulcanized NBR/EVA (80:20 w/w) blend. Phase-separated morphology. Sulfur-cured system.",
    "properties": {
      "UTS": {
        "value": [
          9.95
        ],
        "unit": "MPa"
      }
    },
    "analysis_with_hierarchical_structure": {
      "descriptive_text": "The sample is a vulcanized blend consisting of 80 wt% nitrile butadiene rubber (NBR) and 20 wt% ethylene-vinyl acetate (EVA), where the NBR phase contains 33 wt% acrylonitrile and the EVA phase contains 18 wt% vinyl acetate. The formulation is reinforced with a sulfur curing system comprising 0.3 phr sulfur, 5.0 phr zinc oxide, 1.5 phr stearic acid, 2.0 phr MBTS, and 1.0 phr TMTD, along with 5.0 phr EVALSH compatibilizer to modify the interface. Processing was conducted on a Berstoff two-roll mill at 110°C and 30 rpm, involving initial mastication of the NBR followed by compounding with EVA and curatives for a total mix time of 10 minutes, after which the material was compression-molded at 160°C under 6.7 MPa to optimum cure time. The resulting material exhibits a phase-separated morphology characteristic of sulfur-cured elastomeric blends, and its ultimate tensile strength was evaluated via tensile testing at room temperature according to ASTM D 638-77A.",
      "reasoning_analysis": "Increasing Factors: The formation of a sulfur-crosslinked network during the optimum cure cycle creates covalent bonds between polymer chains, significantly enhancing load-bearing capacity and resistance to irreversible deformation. The presence of polar acrylonitrile groups within the NBR phase increases intermolecular forces through dipole-dipole interactions, contributing to higher cohesive energy density. Furthermore, the addition of EVALSH compatibilizer improves interfacial adhesion between the immiscible NBR and EVA phases, facilitating efficient stress transfer across the phase boundaries and preventing premature debonding. Decreasing Factors: The inherent phase-separated morphology introduces interfaces that act as stress concentrators, which can initiate failure at lower stresses compared to a homogeneous single-phase system. The relatively low sulfur content (0.3 phr) may limit the maximum achievable crosslink density compared to conventional high-sulfur formulations, potentially restricting the modulus and ultimate strength of the rubber matrix. Additionally, the incorporation of 20 wt% EVA, which typically exhibits lower tensile strength than highly cured NBR, dilutes the stronger rubber phase, potentially reducing the overall composite strength. Dominant Factor: The efficiency of stress transfer across the phase-separated interface, mediated by the EVALSH compatibilizer, is the dominant factor qualitatively governing the UTS. While the sulfur crosslinks provide the fundamental network integrity required for elastomeric strength, the mechanical performance of immiscible blends is critically limited by interfacial weakness; therefore, the successful compatibilization of the morphology determines whether the material fails at the interface or utilizes the full strength of the crosslinked matrix."
    },
    "analysis_without_hierarchical_structure": {
      "descriptive_text": "The sample comprises a polymer blend system characterized by an Acrylonitrile content of 33 wt% and a Vinyl Acetate content of 18 wt%, consistent with a matrix of Acrylonitrile-Butadiene Rubber (NBR) and Ethylene-Vinyl Acetate (EVA). The formulation incorporates a sulfur vulcanization package consisting of 0.3 phr Sulfur, 2.0 phr MBTS, and 1.0 phr TMTD accelerators, activated by 5.0 phr Zinc Oxide and 1.5 phr Stearic Acid, alongside 5.0 phr EVALSH compatibilizer. Blends were prepared on a Berstoff two-roll mill at 110°C and 30 rpm, wherein the NBR was masticated for 2 minutes prior to compounding with EVALSH and EVA, followed by curative addition for a total mixing duration of 10 minutes. The compounded material was subsequently compression-molded at 160°C under 6.7 MPa pressure for the optimum cure time (T90), and the Ultimate Tensile Strength was evaluated using an Instron 4204 tensile tester at room temperature with a crosshead speed of 100 mm/min in accordance with ASTM D 638-77A.",
      "reasoning_analysis": "Increasing Factors: The introduction of a sulfur vulcanization system, including Sulfur, MBTS, TMTD, Zinc Oxide, and Stearic Acid, facilitates the formation of a covalent crosslink network within the rubber phase, which significantly restricts chain slippage and enhances load-bearing capacity. Additionally, the high Acrylonitrile content (33 wt%) increases the polarity of the polymer matrix, strengthening intermolecular dipole-dipole interactions and cohesive energy density, while the inclusion of EVALSH compatibilizer improves interfacial adhesion between the NBR and EVA phases, promoting efficient stress transfer across the blend morphology. Decreasing Factors: The presence of Butadiene segments inherent to the NBR component introduces flexible, low glass transition temperature domains that prioritize elasticity over stiffness, potentially limiting the maximum tensile strength compared to rigid thermoplastics. Furthermore, despite the use of a compatibilizer, the inherent immiscibility between the rubber and plastic phases in such blends can create stress concentration points at phase boundaries if morphology is not perfectly controlled, acting as potential initiation sites for failure. Dominant Factor: The establishment of the sulfur-induced crosslink network during the compression molding at optimum cure time (T90) is the dominant factor governing the UTS, as it fundamentally transforms the material from a viscous blend capable of irreversible flow into an elastic network capable of sustaining high tensile loads, overriding the softening effects of the rubbery butadiene segments."
    }
  },
  {
    "doi": "10.1080/10426914.2012.677901",
    "title": "Optimization and Analysis of Mechanical Properties for Selective Laser Sintered Polyamide Parts",
    "year": 2013,
    "chemical_composition": {
      "repeat_unit_psmiles": null,
      "monomers": [
        {
          "name": "Polyamide",
          "smiles": null,
          "ratio_value": null,
          "ratio_unit": null
        }
      ],
      "additives": [],
      "is_homopolymer": true
    },
    "processing_history": "Selective Laser Sintering (SLS) using Vanguard HS laser sintering machine. Laser Power: 28 W, Scan Spacing: 0.20 mm, Bed Temperature: 175 °C, Scan Count: 2. Material mixture: 70% fresh powder, 30% recycled powder. UTS measured by Zwick/Roell tensile testing machine at 5 mm/min strain rate, 50 mm gauge length.",
    "hierarchical_structure": "Semi-crystalline polyamide parts fabricated via SLS.",
    "properties": {
      "UTS": {
        "value": [
          37
        ],
        "unit": "MPa"
      }
    },
    "analysis_with_hierarchical_structure": {
      "descriptive_text": "The sample comprises a semi-crystalline polyamide homopolymer fabricated into parts via Selective Laser Sintering (SLS) using a Vanguard HS laser sintering machine. The processing protocol involved a laser power of 28 W, a scan spacing of 0.20 mm, and a bed temperature of 175 °C with a scan count of 2, utilizing a feedstock mixture of 70% fresh powder and 30% recycled powder. Mechanical characterization was performed using a Zwick/Roell tensile testing machine at a strain rate of 5 mm/min with a 50 mm gauge length to determine the Ultimate Tensile Strength.",
      "reasoning_analysis": "Increasing Factors: The polyamide chemistry facilitates strong intermolecular hydrogen bonding between amide groups, which significantly enhances interchain cohesion and load transfer capability. Furthermore, the semi-crystalline hierarchical structure provides physical crosslinking through crystalline domains that act as reinforcing filler within the amorphous matrix, inherently boosting strength. The elevated bed temperature of 175 °C during processing promotes improved fusion between powder particles, enhancing inter-layer bonding density. Decreasing Factors: The Selective Laser Sintering process inherently introduces microstructural porosity and anisotropic inter-layer weaknesses that act as stress concentrators, reducing the effective load-bearing cross-section. Crucially, the inclusion of 30% recycled powder implies prior thermal history, which likely induced thermo-oxidative degradation resulting in reduced molecular weight and lower chain entanglement density, thereby compromising tensile strength. Dominant Factor: While the intrinsic semi-crystalline nature and hydrogen bonding of the polyamide establish a robust baseline for mechanical performance, the processing history dominates the final UTS behavior; specifically, the combination of SLS-induced porosity and the molecular weight reduction from the recycled powder content qualitatively limits the ultimate strength relative to virgin, densely consolidated material."
    },
    "analysis_without_hierarchical_structure": {
      "descriptive_text": "The sample consists of a polyamide homopolymer fabricated via Selective Laser Sintering (SLS) using a Vanguard HS laser sintering machine. The processing parameters included a laser power of 28 W, a scan spacing of 0.20 mm, a bed temperature of 175 °C, and a scan count of 2, utilizing a material mixture of 70% fresh powder blended with 30% recycled powder. Mechanical characterization was performed using a Zwick/Roell tensile testing machine at a strain rate of 5 mm/min with a 50 mm gauge length to determine the ultimate tensile strength.",
      "reasoning_analysis": "Increasing Factors: The chemical composition based on polyamide introduces strong intermolecular hydrogen bonding between amide groups, which promotes crystallinity and provides a robust intrinsic baseline for tensile strength. Additionally, the processing history specifies a scan count of 2, which suggests a remelting strategy that can enhance inter-layer fusion and reduce lack-of-fusion defects compared to single-scan protocols. Decreasing Factors: The inclusion of 30% recycled powder in the material mixture implies a history of thermal exposure that may lead to chain scission or oxidation, reducing molecular weight and consequently diminishing mechanical integrity. Furthermore, the inherent nature of the SLS process often introduces micro-voids and porosity within the bulk material, which act as stress concentrators during tensile loading. Dominant Factor: While the intrinsic hydrogen bonding network establishes a high theoretical strength potential, the processing-induced microstructural defects, specifically the porosity inherent to SLS and the potential molecular degradation from the recycled powder content, qualitatively dominate the final UTS behavior by governing the initiation and propagation of failure under load."
    }
  },
  {
    "doi": "10.1108/RPJ-02-2020-0033",
    "title": "Statistical models for the mechanical properties of 3D printed external medical aids",
    "year": 2021,
    "chemical_composition": {
      "repeat_unit_psmiles": "[*]OC(=O)C(C)[*]",
      "monomers": [
        {
          "name": "Lactic Acid",
          "smiles": "CC(O)C(=O)O",
          "ratio_value": null,
          "ratio_unit": null
        }
      ],
      "additives": [
        {
          "name": "Copper nanoparticles",
          "type": "metal",
          "amount_value": null,
          "amount_unit": null
        }
      ],
      "is_homopolymer": true
    },
    "processing_history": "FDM 3D printing (PLACTIVE, Nozzle: 210°C, Bed: 60°C, Speed: 50 mm/s, Orientation: Horizontal, Infill: 100%, Layer Height: 0.2 mm, Raster Angle: 45°/135°). Tensile testing (Instron 5567 A, 0.5 mm/min, ISO 527, DIC strain measurement). Test ID 14.",
    "hierarchical_structure": "3D printed raster structure, infill density 100%.",
    "properties": {
      "UTS": {
        "value": [
          35.13
        ],
        "unit": "MPa"
      }
    },
    "analysis_with_hierarchical_structure": {
