Repository: hhtrick/HHT-code

# HHT training framework

This directory contains model training, embedding precomputation, inference, article-level baselines and the curated datasets. All commands below assume that the working directory is `train_code/`.

## 3. Datasets and fixed partitions

Each main dataset is a JSON array at `dataset/{property}/{property}.json`. Entries contain source metadata, `chemical_composition`, `processing_history`, `hierarchical_structure`, `properties`, and two generated-analysis objects. Targets are stored as `properties[property]["value"]`; source metadata and target values are not predictive input fields.

| Property | Train | Validation | Test | Total |
|---|---:|---:|---:|---:|

File: train_code/dataset/UTS/UTS.json (part 177 of 292)
[
      "descriptive_text": "The sample comprises a poly(lactic acid) homopolymer matrix reinforced with copper nanoparticles. It was fabricated using Fused Deposition Modeling (FDM) 3D printing technology with a nozzle temperature of 210°C and a heated bed maintained at 60°C, utilizing a print speed of 50 mm/s and a layer height of 0.2 mm. The resulting specimen features a 3D printed raster structure with 100% infill density and a raster angle orientation of 45°/135°, printed in a horizontal orientation. Mechanical characterization was performed via tensile testing according to ISO 527 standards using an Instron 5567 A machine at a crosshead speed of 0.5 mm/min, with strain measurement captured via digital image correlation.",
      "reasoning_analysis": "Increasing Factors: The incorporation of copper nanoparticles serves as a rigid filler phase that can enhance load transfer within the poly(lactic acid) matrix, potentially increasing stiffness and strength if interfacial adhesion is adequate. The 100% infill density maximizes the effective cross-sectional area available to bear the tensile load compared to partial infill structures. Additionally, the heated bed at 60°C promotes polymer chain diffusion across layer interfaces, improving inter-layer bonding strength, while the horizontal print orientation aligns the tensile stress primarily within the stronger plane of the raster roads rather than across the weak Z-direction interlayer bonds. Decreasing Factors: The FDM processing history inherently introduces micro-voids between adjacent raster roads and layers, which act as stress concentrators initiating premature failure and reducing the ultimate tensile strength relative to bulk molded specimens. The 45°/135° raster angle results in polymer chains within the roads being off-axis relative to the loading direction, reducing the efficiency of load bearing compared to unidirectional alignment. Furthermore, potential agglomeration of the copper nanoparticles could create local defects, and the rapid thermal cooling during printing may limit crystallinity development within the matrix. Dominant Factor: The processing-induced microstructural discontinuities, specifically the inter-raster bonding quality and inherent micro-voids characteristic of FDM fabrication, qualitatively dominate the UTS behavior. While the copper nanoparticles and high infill density provide reinforcement, the discontinuous nature of the printed raster structure typically imposes a limiting factor on mechanical performance that outweighs the bulk material enhancements, making the processing history the primary determinant of the final strength."
    },
    "analysis_without_hierarchical_structure": {
      "descriptive_text": "The sample comprises a poly(lactic acid) homopolymer matrix incorporated with copper nanoparticles. The material was fabricated using Fused Deposition Modeling (FDM) 3D printing with a nozzle temperature of 210°C and a build plate temperature of 60°C, utilizing a print speed of 50 mm/s. The specimens were printed in a horizontal orientation with 100% infill density, a layer height of 0.2 mm, and a raster angle pattern of 45°/135°. Mechanical evaluation was conducted via tensile testing on an Instron 5567 A universal testing machine at a crosshead speed of 0.5 mm/min in accordance with ISO 527 standards, employing digital image correlation for strain measurement.",
      "reasoning_analysis": "Increasing Factors: The inclusion of copper nanoparticles within the poly(lactic acid) matrix can enhance stiffness and strength through load transfer mechanisms, while potentially acting as nucleating agents to increase crystallinity, which generally correlates with higher Ultimate Tensile Strength. Additionally, the processing history indicates a 100% infill density and a bed temperature of 60°C, which facilitates improved inter-layer diffusion and adhesion, minimizing voids and maximizing the load-bearing cross-section. Decreasing Factors: The Fused Deposition Modeling process inherently introduces structural anisotropy, where the inter-layer bonding strength is typically inferior to the bulk polymer strength, creating preferential failure planes. Specifically, the 45°/135° raster angle orientation prevents the polymer roads from aligning with the primary tensile load axis, reducing the effective strength compared to unidirectional alignment, and agglomeration of metal nanoparticles could act as stress concentrators initiating premature fracture. Dominant Factor: The processing-induced anisotropy, particularly the inter-layer bonding quality and the off-axis raster angle orientation inherent to the FDM technique, qualitatively dominates the final UTS behavior. While the copper nanoparticles and high infill density provide intrinsic reinforcement, the mechanical integrity is fundamentally constrained by the weak interfaces between printed layers and the geometric alignment of the polymer strands relative to the applied stress."
    }
  },
  {
    "doi": null,
    "title": "Effect of Mercapto-Modified Ethylene–Vinyl Acetate on the Curing Parameters and Mechanical and Dynamic Mechanical Properties of Vulcanized Nitrile Rubber/Ethylene–Vinyl Acetate Blends",
    "year": 2003,
    "chemical_composition": {
      "repeat_unit_psmiles": null,
      "monomers": [
        {
          "name": "Acrylonitrile",
          "smiles": "C=CC#N",
          "ratio_value": 33,
          "ratio_unit": "wt%"
        },
        {
          "name": "Butadiene",
          "smiles": "C=CC=C",
          "ratio_value": null,
          "ratio_unit": null
        },
        {
          "name": "Ethylene",
          "smiles": "C=C",
          "ratio_value": null,
          "ratio_unit": null
        },
        {
          "name": "Vinyl Acetate",
          "smiles": "CC(=O)OC=C",
          "ratio_value": 18,
          "ratio_unit": "wt%"
        }
      ],
      "additives": [
        {
          "name": "Dicumyl Peroxide",
          "type": "crosslinker",
          "amount_value": 0.3,
          "amount_unit": "phr"
        },
        {
          "name": "EVALSH",
          "type": "compatibilizer",
          "amount_value": 0,
          "amount_unit": "phr"
        }
      ],
      "is_homopolymer": false
    },
    "processing_history": "Blends prepared in Berstoff two-roll mill at 110°C, 30 rpm. NBR masticated 2 min, compounded with EVALSH and EVA. DCP added after homogenization. Total mixing 10 min. Compression-molded at 160°C, 6.7 MPa, optimum cure time (T90). UTS measured by tensile testing (Instron 4204) at room temperature, 100 mm/min, ASTM D 638-77A.",
    "hierarchical_structure": "Vulcanized NBR/EVA (80:20 w/w) blend. Phase-separated morphology. Peroxide-cured system.",
    "properties": {
      "UTS": {
        "value": [
          8.7
        ],
        "unit": "MPa"
      }
    },
    "analysis_with_hierarchical_structure": {
      "descriptive_text": "The sample comprises a vulcanized NBR/EVA blend with an 80:20 weight ratio, featuring acrylonitrile (33 wt%) and vinyl acetate (18 wt%) as key functional monomers within the respective polymer phases. Processing involved mastication of NBR followed by compounding with EVA and 0.3 phr dicumyl peroxide on a two-roll mill at 110°C, culminating in compression molding at 160°C and 6.7 MPa to achieve optimum cure. The resulting material exhibits a phase-separated morphology characteristic of peroxide-cured elastomer blends, with mechanical properties evaluated via tensile testing at room temperature according to ASTM D 638-77A.",
      "reasoning_analysis": "Increasing Factors: The incorporation of 0.3 phr dicumyl peroxide induces crosslinking within the rubber phase, creating a three-dimensional network that restricts chain slippage and enhances load-bearing capacity. Additionally, the polar acrylonitrile groups (33 wt%) facilitate strong dipole-dipole interactions within the NBR matrix, contributing to higher cohesive energy density and intrinsic strength. Decreasing Factors: The phase-separated morphology inherently creates interfacial boundaries that act as stress concentrators, particularly given the absence of effective compatibilization (EVALSH at 0 phr) which limits stress transfer between the NBR matrix and EVA dispersed phase. Furthermore, the high vinyl acetate content (18 wt%) reduces the crystallinity of the EVA phase, diminishing its potential reinforcement capability, while the elastomeric nature of the butadiene-rich NBR matrix limits the overall stiffness and maximum tensile strength compared to rigid thermoplastics. Dominant Factor: The interfacial adhesion between the phase-separated components qualitatively dominates the UTS behavior; despite the strengthening effects of peroxide curing and polar interactions, the lack of compatibilizer likely leads to premature interfacial debonding under tensile load, capping the ultimate strength below the theoretical potential of the individual crosslinked phases."
    },
    "analysis_without_hierarchical_structure": {
      "descriptive_text": "The sample comprises a blend system primarily consisting of Nitrile Butadiene Rubber (NBR) containing 33 wt% acrylonitrile and Ethylene Vinyl Acetate (EVA) containing 18 wt% vinyl acetate. The material was processed using a Berstoff two-roll mill at 110°C and 30 rpm, where the NBR was initially masticated for 2 minutes before compounding with EVA and EVALSH. Dicumyl peroxide (0.3 phr) was introduced after homogenization, followed by a total mixing duration of 10 minutes. The resulting compound was compression-molded at 160°C under 6.7 MPa pressure for the optimum cure time (T90) to induce crosslinking. Ultimate tensile strength was subsequently characterized via tensile testing using an Instron 4204 at room temperature with a crosshead speed of 100 mm/min according to ASTM D 638-77A standards.",
      "reasoning_analysis": "Increasing Factors: The introduction of dicumyl peroxide facilitates the formation of covalent crosslinks between polymer chains during compression molding, creating a three-dimensional network that significantly enhances load-bearing capacity and resistance to chain slippage. Additionally, the presence of polar acrylonitrile and vinyl acetate groups promotes stronger intermolecular dipole-dipole interactions, while potential crystallinity within the ethylene segments of the EVA phase can act as physical crosslinks, further reinforcing the matrix. Decreasing Factors: The inherent rubbery nature of the butadiene segments introduces high chain flexibility and entropic elasticity, which generally limits maximum tensile strength compared to rigid thermoplastics. Furthermore, the potential immiscibility between the NBR and EVA phases, especially if the compatibilizer (EVALSH) is present in negligible amounts as indicated by the composition data, could lead to phase separation and weak interfacial adhesion, acting as stress concentration points that reduce overall strength. Dominant Factor: The formation of the covalent crosslink network via peroxide curing during the compression molding process is the dominant factor governing the UTS. While blend morphology and polar interactions contribute, the transition from a viscous mixture to a cured elastomeric network through the T90 cure cycle is the primary mechanism that enables the material to sustain tensile load without catastrophic flow, defining the upper bound of its mechanical integrity."
    }
  },
  {
    "doi": "10.1108/RPJ-02-2020-0033",
    "title": "Statistical models for the mechanical properties of 3D printed external medical aids",
    "year": 2021,
    "chemical_composition": {
      "repeat_unit_psmiles": "[*]OC(=O)C(C)[*]",
      "monomers": [
        {
          "name": "Lactic Acid",
          "smiles": "CC(O)C(=O)O",
          "ratio_value": null,
          "ratio_unit": null
        }
      ],
      "additives": [
        {
          "name": "Copper nanoparticles",
          "type": "metal",
          "amount_value": null,
          "amount_unit": null
        }
      ],
      "is_homopolymer": true
    },
    "processing_history": "FDM 3D printing (PLACTIVE, Nozzle: 210°C, Bed: 60°C, Speed: 50 mm/s, Orientation: Horizontal, Infill: 95%, Layer Height: 0.2 mm, Raster Angle: 45°/135°). Tensile testing (Instron 5567 A, 0.5 mm/min, ISO 527, DIC strain measurement). Test ID 13.",
    "hierarchical_structure": "3D printed raster structure, infill density 95%.",
    "properties": {
      "UTS": {
        "value": [
          30.43
        ],
        "unit": "MPa"
      }
    },
    "analysis_with_hierarchical_structure": {
      "descriptive_text": "The sample comprises a poly(lactic acid) homopolymer matrix incorporated with copper nanoparticles. Fabrication was achieved via fused deposition modeling 3D printing using a nozzle temperature of 210°C and a heated bed at 60°C with a print speed of 50 mm/s. The resulting specimen exhibits a horizontal build orientation with a 95% infill density, a layer height of 0.2 mm, and a 45°/135° raster angle pattern, yielding a characteristic 3D printed raster structure. Mechanical evaluation was conducted through tensile testing in accordance with ISO 527 standards using an Instron 5567 A universal tester at a crosshead speed of 0.5 mm/min, utilizing digital image correlation for strain measurement.",
      "reasoning_analysis": "Increasing Factors: The inclusion of copper nanoparticles serves as a potential reinforcement mechanism, where well-dispersed particles can facilitate load transfer and act as nucleating agents to enhance crystallinity within the PLA matrix, thereby increasing strength. Additionally, the high infill density of 95% minimizes macroscopic voids compared to standard lattice structures, and the heated bed at 60°C promotes polymer chain diffusion across layer interfaces, improving inter-layer bonding strength. Decreasing Factors: The inherent nature of the FDM process introduces micro-voids between raster roads and anisotropic weak points at inter-layer boundaries, which act as stress concentrators and crack initiation sites under tensile load. Furthermore, the intrinsic brittleness of the PLA matrix limits plastic deformation prior to failure, and there is a risk that copper nanoparticles may agglomerate, creating defect sites that prematurely reduce load-bearing capacity. Dominant Factor: The inter-layer bonding strength and the presence of raster-induced micro-voids inherent to the additive manufacturing process qualitatively dominate the UTS behavior. Despite the reinforcing potential of the nanoparticles and high infill density, the mechanical integrity is fundamentally limited by the weld lines between deposited filaments, which are typically weaker than the bulk polymer cohesion, making the processing-induced anisotropy the critical determinant of the final tensile strength."
    },
    "analysis_without_hierarchical_structure": {
      "descriptive_text": "The sample comprises a poly(lactic acid) homopolymer derived from lactic acid monomers, reinforced with copper nanoparticles. Specimens were fabricated using fused deposition modeling 3D printing via the PLACTIVE system, utilizing a nozzle temperature of 210°C and a bed temperature of 60°C with a print speed of 50 mm/s. The printed structures featured a horizontal orientation, 95% infill density, 0.2 mm layer height, and a 45°/135° raster angle pattern. Mechanical characterization was performed through tensile testing on an Instron 5567 A universal testing machine at a crosshead speed of 0.5 mm/min following ISO 527 standards, with strain measured using digital image correlation.",
      "reasoning_analysis": "Increasing Factors: The incorporation of rigid copper nanoparticles into the poly(lactic acid) matrix can enhance load-bearing capacity through mechanisms such as load transfer and crack pinning, provided dispersion is uniform. Additionally, the high infill density of 95% minimizes macroscopic voids, and the heated bed at 60°C promotes polymer chain diffusion across layer interfaces, potentially improving inter-layer adhesion and bulk cohesion. Decreasing Factors: The fused deposition modeling process inherently introduces micro-voids and weak inter-layer bonding compared to compression molding or injection molding, creating planes of weakness perpendicular to the build direction. Furthermore, the 45°/135° raster angle orientation means the polymer strands are not aligned with the tensile load axis, reducing the effective strength contribution of the individual raster lines. Poor interfacial adhesion between the hydrophobic polymer matrix and metal nanoparticles could also act as stress concentration sites, initiating premature failure. Dominant Factor: The processing-induced anisotropy and inter-layer bonding limitations inherent to FDM 3D printing qualitatively dominate the UTS behavior. Despite the potential reinforcement from copper nanoparticles, the mechanical integrity is primarily governed by the weak inter-layer diffusion and the off-axis raster orientation, which restrict stress transfer efficiency more significantly than the compositional additives enhance it."
    }
  },
  {
    "doi": "10.1108/RPJ-02-2020-0033",
    "title": "Statistical models for the mechanical properties of 3D printed external medical aids",
    "year": 2021,
    "chemical_composition": {
      "repeat_unit_psmiles": "[*]OC(=O)C(C)[*]",
      "monomers": [
        {
          "name": "Lactic Acid",
          "smiles": "CC(O)C(=O)O",
          "ratio_value": null,
          "ratio_unit": null
        }
      ],
      "additives": [
        {
          "name": "Copper nanoparticles",
          "type": "metal",
          "amount_value": null,
          "amount_unit": null
        }
      ],
      "is_homopolymer": true
    },
    "processing_history": "FDM 3D printing (PLACTIVE, Nozzle: 210°C, Bed: 60°C, Speed: 50 mm/s, Orientation: Horizontal, Infill: 90%, Layer Height: 0.2 mm, Raster Angle: 0°/90°). Tensile testing (Instron 5567 A, 0.5 mm/min, ISO 527, DIC strain measurement). Test ID 15.",
    "hierarchical_structure": "3D printed raster structure, infill density 90%.",
    "properties": {
      "UTS": {
        "value": [
          32.4
        ],
        "unit": "MPa"
      }
    },
    "analysis_with_hierarchical_structure": {
      "descriptive_text": "The sample comprises a polylactic acid (PLA) homopolymer matrix incorporated with copper nanoparticles, processed as a PLACTIVE filament. Fabrication was achieved via fused deposition modeling (FDM) 3D printing with a nozzle temperature of 210°C and a bed temperature of 60°C at a print speed of 50 mm/s. The specimen geometry features a horizontal build orientation with a 90% infill density, 0.2 mm layer height, and a 0°/90° raster angle, resulting in a characteristic 3D printed raster structure. Mechanical evaluation was conducted through tensile testing in accordance with ISO 527 standards using an Instron 5567 A universal testing machine at a crosshead speed of 0.5 mm/min, utilizing digital image correlation (DIC) for precise strain measurement.",
      "reasoning_analysis": "Increasing Factors: The incorporation of copper nanoparticles serves as a reinforcing filler within the PLA matrix, potentially enhancing load transfer and stiffness which contributes to higher ultimate tensile strength. Additionally, the heated bed temperature of 60°C promotes in-situ crystallization of the PLA during deposition, increasing the matrix cohesion and resistance to deformation. The high infill density of 90% maximizes the effective cross-sectional area available to bear the applied load compared to lower density prints. Decreasing Factors: The FDM processing history inherently introduces inter-layer voids and weak weld lines between raster roads, which act as stress concentrators and preferential sites for crack initiation, thereby reducing the overall strength. The 10% void volume from the infill pattern further diminishes the net load-bearing capacity. Furthermore, if the interface between the metallic copper nanoparticles and the polymer matrix is poorly bonded, these particles can act as defect sites that accelerate failure. The horizontal orientation may align inter-layer boundaries perpendicular to the tensile load, facilitating delamination. Dominant Factor: The processing-induced structural anisotropy and inter-layer bonding quality inherent to the FDM technique qualitatively dominate the UTS behavior. While the copper nanoparticles and thermal history provide intrinsic matrix strengthening, the macroscopic structural discontinuities created during deposition typically limit the ultimate strength below that of bulk molded equivalents, making the print architecture the critical determinant of failure."
    },
    "analysis_without_hierarchical_structure": {
      "descriptive_text": "The sample comprises a poly(lactic acid) homopolymer matrix incorporated with copper nanoparticles. Fabrication was achieved via Fused Deposition Modeling (FDM) 3D printing using a nozzle temperature of 210°C and a bed temperature of 60°C, with a deposition speed of 50 mm/s and a layer height of 0.2 mm. The printed structure featured a horizontal orientation with a 90% infill density and a 0°/90° raster angle pattern. Mechanical evaluation was conducted through tensile testing on an Instron 5567 A system at a crosshead speed of 0.5 mm/min in accordance with ISO 527 standards, utilizing digital image correlation for strain measurement.",
      "reasoning_analysis": "Increasing Factors: The poly(lactic acid) backbone provides a rigid semi-crystalline structure, while the incorporation of copper nanoparticles offers potential reinforcement through load transfer mechanisms and obstruction of polymer chain mobility. Furthermore, the high 90% infill density minimizes macroscopic voids within the bulk of the printed part, contributing to a higher load-bearing cross-section. Decreasing Factors: The FDM processing history inherently introduces micro-voids between raster lines and imperfect inter-layer bonding, which act as stress concentration sites and reduce the effective load-bearing area compared to fully dense bulk materials. Additionally, poor dispersion of copper nanoparticles could lead to agglomeration, serving as premature failure initiation points, and the thermal history during printing may result in suboptimal crystallinity affecting inter-chain cohesion. Dominant Factor: The structural integrity dictated by the FDM processing parameters, specifically the inter-raster bonding quality and inherent porosity, qualitatively dominates the UTS behavior by establishing a ceiling on mechanical performance that is typically lower than the theoretical strength of the bulk composite material, regardless of the reinforcing potential of the nanoparticles."
    }
  },
  {
    "doi": "10.1080/10426914.2012.677901",
    "title": "Optimization and Analysis of Mechanical Properties for Selective Laser Sintered Polyamide Parts",
    "year": 2013,
    "chemical_composition": {
      "repeat_unit_psmiles": null,
      "monomers": [
        {
          "name": "Polyamide",
          "smiles": null,
          "ratio_value": null,
          "ratio_unit": null
        }
      ],
      "additives": [],
      "is_homopolymer": true
    },
    "processing_history": "Selective Laser Sintering (SLS) using Vanguard HS laser sintering machine. Laser Power: 28 W, Scan Spacing: 0.20 mm, Bed Temperature: 175 °C, Scan Count: 1. Material mixture: 70% fresh powder, 30% recycled powder. UTS measured by Zwick/Roell tensile testing machine at 5 mm/min strain rate, 50 mm gauge length.",
    "hierarchical_structure": "Semi-crystalline polyamide parts fabricated via SLS.",
    "properties": {
      "UTS": {
        "value": [
          40.64
        ],
        "unit": "MPa"
      }
    },
    "analysis_with_hierarchical_structure": {
      "descriptive_text": "This sample comprises a semi-crystalline polyamide homopolymer fabricated into parts via Selective Laser Sintering (SLS) using a Vanguard HS laser sintering machine. The processing protocol involved a laser power of 28 W, a scan spacing of 0.20 mm, and a bed temperature of 175 °C with a single scan count, utilizing a material mixture of 70% fresh powder and 30% recycled powder. The resulting hierarchical structure was characterized as semi-crystalline, and the ultimate tensile strength was measured using a Zwick/Roell tensile testing machine at a strain rate of 5 mm/min with a 50 mm gauge length.",
      "reasoning_analysis": "Increasing Factors: The polyamide chemistry facilitates strong intermolecular hydrogen bonding between amide groups, which significantly enhances interchain cohesion and load transfer capability. Additionally, the semi-crystalline structure formed during the SLS cooling cycle provides physical crosslinking points via crystallites that reinforce the amorphous matrix, while the bed temperature of 175 °C promotes adequate particle fusion and neck growth between powder layers. Decreasing Factors: The inclusion of 30% recycled powder introduces polymer chains with potential thermal oxidative degradation and reduced molecular weight, which compromises mechanical integrity. Furthermore, the layer-by-layer nature of SLS processing inherently introduces micro-voids and porosity that act as stress concentrators, and the single scan count may limit the energy density available for complete densification compared to multi-scan strategies. Dominant Factor: The intrinsic semi-crystalline morphology and hydrogen bonding network of the polyamide backbone fundamentally establish the material's load-bearing capacity; however, the processing history involving recycled powder content and inherent SLS porosity qualitatively dominates the final UTS behavior by limiting the realization of the theoretical maximum strength achievable in virgin, fully dense polyamide specimens."
    },
    "analysis_without_hierarchical_structure": {
      "descriptive_text": "The sample consists of a polyamide homopolymer processed via Selective Laser Sintering (SLS) using a Vanguard HS laser sintering machine. The manufacturing parameters included a laser power of 28 W, a scan spacing of 0.20 mm, a bed temperature of 175 °C, and a single scan count. The material feedstock comprised a mixture of 70% fresh powder and 30% recycled powder. Ultimate tensile strength was subsequently evaluated using a Zwick/Roell tensile testing machine at a strain rate of 5 mm/min with a 50 mm gauge length.",
      "reasoning_analysis": "Increasing Factors: The intrinsic chemical structure of the polyamide backbone facilitates strong intermolecular hydrogen bonding, which enhances cohesive strength and load transfer between chains. Additionally, the processing history specifies a bed temperature of 175 °C, which promotes polymer chain diffusion across particle boundaries during sintering, thereby improving interlayer adhesion and density. Decreasing Factors: The inclusion of 30% recycled powder in the material mixture introduces a history of thermal exposure that may lead to chain scission or molecular weight reduction, weakening the bulk material. Furthermore, the Selective Laser Sintering process inherently introduces micro-voids and potential incomplete fusion due to the single scan count, acting as stress concentrators that reduce the effective load-bearing cross-section. Dominant Factor: While the hydrogen bonding provides a strong theoretical baseline, the processing-induced microstructural defects, specifically the porosity associated with the SLS method and the potential degradation from the recycled powder content, qualitatively dominate the final UTS behavior by limiting the effective continuity of the load path."
    }
  },
  {
    "doi": null,
    "title": "Effect of Mercapto-Modified Ethylene–Vinyl Acetate on the Curing Parameters and Mechanical and Dynamic Mechanical Properties of Vulcanized Nitrile Rubber/Ethylene–Vinyl Acetate Blends",
    "year": 2003,
    "chemical_composition": {
      "repeat_unit_psmiles": null,
      "monomers": [
        {
          "name": "Acrylonitrile",
          "smiles": "C=CC#N",
          "ratio_value": 33,
          "ratio_unit": "wt%"
        },
        {
          "name": "Butadiene",
          "smiles": "C=CC=C",
          "ratio_value": null,
          "ratio_unit": null
        },
        {
          "name": "Ethylene",
          "smiles": "C=C",
          "ratio_value": null,
          "ratio_unit": null
        },
        {
          "name": "Vinyl Acetate",
          "smiles": "CC(=O)OC=C",
          "ratio_value": 18,
          "ratio_unit": "wt%"
        }
      ],
      "additives": [
        {
          "name": "Dicumyl Peroxide",
          "type": "crosslinker",
          "amount_value": 0.3,
          "amount_unit": "phr"
        },
        {
          "name": "EVALSH",
          "type": "compatibilizer",
          "amount_value": 5,
          "amount_unit": "phr"
        }
      ],
      "is_homopolymer": false
    },
    "processing_history": "Blends prepared in Berstoff two-roll mill at 110°C, 30 rpm. NBR masticated 2 min, compounded with EVALSH and EVA. DCP added after homogenization. Total mixing 10 min. Compression-molded at 160°C, 6.7 MPa, optimum cure time (T90). UTS measured by tensile testing (Instron 4204) at room temperature, 100 mm/min, ASTM D 638-77A.",
    "hierarchical_structure": "Vulcanized NBR/EVA (80:20 w/w) blend. Phase-separated morphology. Peroxide-cured system.",
    "properties": {
      "UTS": {
        "value": [
          8.9
        ],
        "unit": "MPa"
      }
    },
    "analysis_with_hierarchical_structure": {
      "descriptive_text": "The sample comprises a vulcanized Nitrile Butadiene Rubber (NBR) and Ethylene Vinyl Acetate (EVA) blend with an 80:20 weight ratio, featuring Acrylonitrile (33 wt%) and Vinyl Acetate (18 wt%) content within the respective polymer phases. The formulation is modified with 0.3 phr Dicumyl Peroxide as a crosslinking agent and 5 phr EVALSH as a compatibilizer. Processing was conducted using a Berstoff two-roll mill at 110°C and 30 rpm, where the NBR was masticated for 2 minutes before compounding with EVA and the compatibilizer, followed by the addition of Dicumyl Peroxide after homogenization for a total mixing duration of 10 minutes. The material was subsequently compression-molded at 160°C under 6.7 MPa pressure to achieve optimum cure time (T90), resulting in a phase-separated, peroxide-cured morphology. Ultimate tensile strength was determined via tensile testing on an Instron 4204 at room temperature with a crosshead speed of 100 mm/min in accordance with ASTM D 638-77A.",
      "reasoning_analysis": "Increasing Factors: The incorporation of 0.3 phr Dicumyl Peroxide facilitates peroxide-induced vulcanization, creating a covalent network that restricts chain slippage and significantly enhances load-bearing capacity. Additionally, the inclusion of 5 phr EVALSH compatibilizer improves interfacial adhesion between the immiscible NBR and EVA phases, promoting efficient stress transfer across the phase boundaries. The presence of polar Acrylonitrile groups further strengthens intermolecular interactions within the rubber phase. Decreasing Factors: The inherent phase-separated morphology introduces interfacial regions that can act as stress concentrators and potential sites for crack initiation compared to a homogeneous single-phase system. Furthermore, the rubbery nature of the NBR matrix, while providing elasticity, inherently limits the maximum tensile strength relative to rigid thermoplastic or highly crystalline systems. Dominant Factor: The synergistic effect of the peroxide-induced crosslinking network and the compatibilizer-mediated interfacial adhesion qualitatively dominates the mechanical behavior. While the phase-separated structure presents a morphological weakness, the chemical curing and improved interphase cohesion prevent premature interfacial failure, establishing the crosslink density and interfacial integrity as the primary determinants of the final UTS."
    },
    "analysis_without_hierarchical_structure": {
      "descriptive_text": "The sample comprises a multiphase polymer blend system derived from acrylonitrile and butadiene units, characteristic of nitrile rubber (NBR), combined with ethylene and vinyl acetate components indicative of ethylene-vinyl acetate (EVA) copolymer. The formulation specifies 33 wt% acrylonitrile and 18 wt% vinyl acetate, supplemented with 0.3 phr dicumyl peroxide acting as a crosslinker and 5 phr EVALSH serving as a compatibilizer. Material preparation involved masticating the NBR phase in a Berstoff two-roll mill at 110°C and 30 rpm for 2 minutes, followed by compounding with the EVALSH and EVA phases. After homogenization, the dicumyl peroxide was incorporated to achieve a total mixing time of 10 minutes. The resulting blend was compression-molded at 160°C under 6.7 MPa pressure for the optimum cure time (T90), and the ultimate tensile strength was evaluated via tensile testing using an Instron 4204 at room temperature with a crosshead speed of 100 mm/min in accordance with ASTM D 638-77A.",
      "reasoning_analysis": "Increasing Factors: The addition of 0.3 phr dicumyl peroxide facilitates the formation of a covalent crosslinking network within the rubber phase during the compression molding cure cycle, which significantly restricts chain slippage and enhances load-bearing capacity. Furthermore, the inclusion of 5 phr EVALSH compatibilizer improves interfacial adhesion between the immiscible NBR and EVA phases, allowing for efficient stress transfer across the blend morphology, while the polar acrylonitrile groups contribute to increased intermolecular cohesive forces. Decreasing Factors: The presence of butadiene units introduces flexible soft segments that inherently lower the modulus and yield strength compared to rigid thermoplastics, and the vinyl acetate content disrupts the crystallinity of the ethylene segments in the EVA phase, potentially reducing the reinforcing effect of the hard phase. Dominant Factor: The formation of the chemical crosslinking network during the optimum cure time qualitatively dominates the mechanical behavior, as the transition from a physically mixed blend to a chemically cured network provides the primary structural integrity required to sustain tensile loads, overriding the softening effects of the elastomeric components."
    }
  },
  {
    "doi": "10.1080/10426914.2012.677901",
    "title": "Optimization and Analysis of Mechanical Properties for Selective Laser Sintered Polyamide Parts",
    "year": 2013,
    "chemical_composition": {
      "repeat_unit_psmiles": null,
      "monomers": [
        {
          "name": "Polyamide",
          "smiles": null,
          "ratio_value": null,
          "ratio_unit": null
        }
      ],
      "additives": [],
      "is_homopolymer": true
    },
    "processing_history": "Selective Laser Sintering (SLS) using Vanguard HS laser sintering machine. Laser Power: 28 W, Scan Spacing: 0.20 mm, Bed Temperature: 175 °C, Scan Count: 2. Material mixture: 70% fresh powder, 30% recycled powder. UTS measured by Zwick/Roell tensile testing machine at 5 mm/min strain rate, 50 mm gauge length.",
    "hierarchical_structure": "Semi-crystalline polyamide parts fabricated via SLS.",
    "properties": {
      "UTS": {
        "value": [
          45.68
        ],
        "unit": "MPa"
      }
    },
    "analysis_with_hierarchical_structure": {
      "descriptive_text": "The sample comprises semi-crystalline polyamide homopolymer parts fabricated via Selective Laser Sintering (SLS) using a Vanguard HS laser sintering machine. The processing protocol involved a laser power of 28 W, a scan spacing of 0.20 mm, and a bed temperature of 175 °C with a scan count of 2, utilizing a material mixture composed of 70% fresh powder and 30% recycled powder. The Ultimate Tensile Strength (UTS) was characterized using a Zwick/Roell tensile testing machine at a strain rate of 5 mm/min with a 50 mm gauge length.",
      "reasoning_analysis": "Increasing Factors: The polyamide backbone facilitates strong intermolecular hydrogen bonding, which significantly enhances cohesive energy density and resistance to chain slippage under load. Additionally, the semi-crystalline structure formed during the controlled cooling of the SLS process introduces crystalline domains that act as physical crosslinks and reinforcing fillers within the amorphous matrix, thereby increasing the load-bearing capacity. The use of a double scan count also promotes improved particle fusion and inter-layer bonding compared to single-pass strategies. Decreasing Factors: The powder bed fusion nature of SLS inherently results in residual micro-porosity between sintered particles, which acts as stress concentrators and reduces the effective load-bearing cross-sectional area. Furthermore, the inclusion of 30% recycled powder introduces polymer chains that may have undergone thermal-oxidative degradation during previous processing cycles, leading to reduced molecular weight and lower entanglement density. Anisotropy inherent to the layer-by-layer fabrication may also weaken strength depending on the loading orientation relative to the build direction. Dominant Factor: While the intrinsic hydrogen bonding and crystallinity of the polyamide provide a robust baseline for mechanical strength, the processing-induced microstructural defects, specifically the residual porosity inherent to the powder bed fusion mechanism and the potential chain scission from the recycled powder content, qualitatively dominate the final UTS behavior by limiting the efficiency of stress transfer across the sample volume."
    },
    "analysis_without_hierarchical_structure": {
      "descriptive_text": "The sample comprises a polyamide homopolymer fabricated via Selective Laser Sintering (SLS) using a Vanguard HS laser sintering machine with a laser power of 28 W, scan spacing of 0.20 mm, bed temperature of 175 °C, and a scan count of 2. The feedstock consisted of a mixture containing 70% fresh powder and 30% recycled powder, and the Ultimate Tensile Strength was measured using a Zwick/Roell tensile testing machine at a strain rate of 5 mm/min with a 50 mm gauge length.",
      "reasoning_analysis": "Increasing Factors: The polyamide chemistry enables strong intermolecular hydrogen bonding between chains, which inherently reinforces the material structure and facilitates efficient stress transfer. Additionally, the elevated bed temperature of 175 °C during processing supports crystallization kinetics, potentially enhancing the structural integrity and load-bearing capacity of the sintered part. Decreasing Factors: The Selective Laser Sintering process inherently introduces micro-voids and potential weaknesses at inter-layer boundaries, which act as stress concentrators and reduce the effective cross-sectional area under load. Furthermore, the inclusion of 30% recycled powder suggests prior thermal exposure, likely leading to molecular weight degradation or altered particle morphology that diminishes chain entanglement and fusion quality. Dominant Factor: While the intrinsic hydrogen bonding of the polyamide backbone provides a robust foundation for mechanical strength, the processing-induced microstructural defects inherent to SLS combined with the material degradation from the recycled powder fraction qualitatively dominate the final behavior, likely limiting the UTS relative to fully dense, virgin material processed by conventional methods."
    }
  },
  {
    "doi": null,
