Repository: hhtrick/HHT-code

# HHT training framework

This directory contains model training, embedding precomputation, inference, article-level baselines and the curated datasets. All commands below assume that the working directory is `train_code/`.

## 3. Datasets and fixed partitions

Each main dataset is a JSON array at `dataset/{property}/{property}.json`. Entries contain source metadata, `chemical_composition`, `processing_history`, `hierarchical_structure`, `properties`, and two generated-analysis objects. Targets are stored as `properties[property]["value"]`; source metadata and target values are not predictive input fields.

| Property | Train | Validation | Test | Total |
|---|---:|---:|---:|---:|

File: train_code/dataset/UTS/UTS.json (part 182 of 292)
[
      "reasoning_analysis": "Increasing Factors: The cellulose backbone provides a rigid structure stabilized by extensive intra- and inter-molecular hydrogen bonding, while the NBSK pulp offers long fibers that enhance load bearing capacity. The processing history involving EmimAc immersion and hot pressing induces partial dissolution, which significantly enhances interfacial adhesion between the stacked pulp sheets by promoting chain entanglement and autogenous bonding across layer boundaries. Furthermore, the stepped pressure profile ensures thorough densification and void reduction, optimizing stress transfer along the fiber direction during tensile loading. Decreasing Factors: The testing condition of 50% relative humidity introduces moisture into the hygroscopic cellulose matrix, where water molecules act as plasticizers by competing for hydrogen bonding sites, thereby reducing interchain cohesion and lowering the UTS. Additionally, the exposure to the ionic liquid and elevated temperature may partially disrupt the native cellulose I crystallinity, potentially diminishing the intrinsic stiffness and strength of the individual fibers compared to untreated pulp. Dominant Factor: The enhanced interfacial adhesion and densification achieved through the ionic liquid-assisted hot pressing process qualitatively dominate the UTS behavior. While moisture plasticization presents a limiting factor, the transformation of the porous paper precursor into a dense, consolidated all-cellulose composite fundamentally enables efficient load transfer between fibers, establishing a strength profile significantly governed by the quality of the inter-fiber hydrogen bonding network created during processing."
    }
  },
  {
    "doi": "10.1080/10426914.2012.677901",
    "title": "Optimization and Analysis of Mechanical Properties for Selective Laser Sintered Polyamide Parts",
    "year": 2013,
    "chemical_composition": {
      "repeat_unit_psmiles": null,
      "monomers": [
        {
          "name": "Polyamide",
          "smiles": null,
          "ratio_value": null,
          "ratio_unit": null
        }
      ],
      "additives": [],
      "is_homopolymer": true
    },
    "processing_history": "Selective Laser Sintering (SLS) using Vanguard HS laser sintering machine. Laser Power: 24 W, Scan Spacing: 0.10 mm, Bed Temperature: 178 °C, Scan Count: 2. Material mixture: 70% fresh powder, 30% recycled powder. UTS measured by Zwick/Roell tensile testing machine at 5 mm/min strain rate, 50 mm gauge length.",
    "hierarchical_structure": "Semi-crystalline polyamide parts fabricated via SLS.",
    "properties": {
      "UTS": {
        "value": [
          48.74
        ],
        "unit": "MPa"
      }
    },
    "analysis_with_hierarchical_structure": {
      "descriptive_text": "The sample comprises semi-crystalline polyamide homopolymer parts fabricated via Selective Laser Sintering (SLS) using a Vanguard HS laser sintering machine. The processing protocol involved a laser power of 24 W, a scan spacing of 0.10 mm, a bed temperature of 178 °C, and a scan count of 2, utilizing a feedstock mixture of 70% fresh powder and 30% recycled powder. Mechanical characterization was performed using a Zwick/Roell tensile testing machine at a strain rate of 5 mm/min with a 50 mm gauge length to determine the Ultimate Tensile Strength.",
      "reasoning_analysis": "Increasing Factors: The semi-crystalline hierarchical structure provides significant reinforcement through crystalline domains acting as physical crosslinks, while the inherent hydrogen bonding capability of the polyamide amide groups enhances intermolecular cohesion and load transfer. Additionally, the bed temperature of 178 °C during the SLS processing history promotes sufficient particle coalescence and interlayer diffusion, which supports structural integrity. Decreasing Factors: The Selective Laser Sintering process inherently introduces micro-voids and porosity which act as stress concentrators, prematurely initiating failure under tensile load. Furthermore, the inclusion of 30% recycled powder in the material mixture likely introduces molecular weight degradation via thermal oxidative chain scission, reducing the entanglement density and intrinsic strength of the matrix. Dominant Factor: While the semi-crystalline morphology and hydrogen bonding establish a robust baseline for mechanical performance, the processing history dominates the final UTS behavior; specifically, the structural defects arising from the layer-by-layer fabrication method and the molecular degradation associated with the recycled powder content qualitatively limit the realized strength below the theoretical maximum of the pristine polyamide material."
    },
    "analysis_without_hierarchical_structure": {
      "descriptive_text": "The sample consists of a Polyamide homopolymer processed via Selective Laser Sintering (SLS) using a Vanguard HS laser sintering machine. The manufacturing parameters included a laser power of 24 W, a scan spacing of 0.10 mm, a bed temperature of 178 °C, and a scan count of 2. The material mixture utilized for sintering comprised 70% fresh powder blended with 30% recycled powder. Ultimate tensile strength was subsequently characterized using a Zwick/Roell tensile testing machine at a strain rate of 5 mm/min with a 50 mm gauge length.",
      "reasoning_analysis": "Increasing Factors: The chemical composition consisting of a Polyamide homopolymer inherently promotes high Ultimate Tensile Strength due to the presence of amide linkages capable of forming strong intermolecular hydrogen bonds, which enhance cohesive energy density. Furthermore, the processing history specifies a bed temperature of 178 °C and a scan count of 2, parameters designed to maximize particle fusion and densification during Selective Laser Sintering, thereby improving load-bearing continuity. Decreasing Factors: The utilization of a material mixture containing 30% recycled powder introduces a history of thermal exposure that may lead to molecular weight reduction via chain scission and potential oxidation, both of which diminish entanglement density and mechanical integrity. Additionally, the Selective Laser Sintering process inherently carries a risk of micro-void formation between sintered layers compared to fully dense manufacturing methods, which acts as a stress concentrator. Dominant Factor: While the intrinsic hydrogen bonding network of the Polyamide backbone establishes a high theoretical strength ceiling, the processing-induced microstructure, specifically the degree of inter-particle fusion and porosity controlled by the laser parameters and powder state, qualitatively dominates the final UTS behavior by determining the effective cross-sectional area available for stress transfer."
    }
  },
  {
    "doi": null,
    "title": "Mechanical anisotropy of paper-based all-cellulose composites",
    "year": null,
    "chemical_composition": {
      "repeat_unit_psmiles": "[*]OC1OC(CO)C(O)C(O)C1O",
      "monomers": [
        {
          "name": "Glucose",
          "smiles": "C([C@@H]1[C@H]([C@@H]([C@H]([C@H](O1)O)O)O)O)O",
          "ratio_value": null,
          "ratio_unit": null
        }
      ],
      "additives": [],
      "is_homopolymer": true
    },
    "processing_history": "NBSK pulp refined at 4% consistency, specific refining energy 200 kWh/ton. Paper produced on pilot paper machine with jet to wire ratio 0.95, basis weight 160 gm-2. Dried in vacuum oven at 95 °C for 12 h. Tensile tested in transverse direction according to DIN EN ISO 1924-2:09, gauge length = 100 mm.",
    "hierarchical_structure": "Density 0.696 g/cm3. Fibre orientation confirmed by polarized optical microscopy and WAXD (Herman's orientation factor f = 0.174). Porous structure with voids between fibres.",
    "properties": {
      "UTS": {
        "value": [
          33.5
        ],
        "unit": "MPa"
      }
    },
    "analysis_with_hierarchical_structure": {
      "descriptive_text": "The sample comprises a cellulose homopolymer derived from glucose monomers, processed from Northern Bleached Softwood Kraft (NBSK) pulp. The material was refined at 4% consistency with a specific energy of 200 kWh/ton and formed into a paper sheet on a pilot machine with a jet-to-wire ratio of 0.95 and a basis weight of 160 g/m². Following production, the sheet was dried in a vacuum oven at 95 °C for 12 hours. Structural analysis indicates a density of 0.696 g/cm³ with a porous morphology characterized by voids between fibres, and polarized optical microscopy alongside WAXD confirms a low degree of fibre alignment with a Herman's orientation factor of 0.174.",
      "reasoning_analysis": "Increasing Factors: The intrinsic mechanical strength of the cellulose chains is high due to the rigid glucopyranose rings and extensive hydrogen bonding networks within the microfibrils. Furthermore, the processing history involving refining at 200 kWh/ton promotes fibre fibrillation, which increases the specific surface area and enhances inter-fibre bonding capacity during sheet formation, thereby improving load transfer across the network. Decreasing Factors: The hierarchical structure exhibits a low density (0.696 g/cm³) and significant porosity with voids between fibres, which act as stress concentrators and reduce the effective load-bearing cross-sectional area. Additionally, the low Herman's orientation factor (f = 0.174) indicates nearly random fibre distribution, meaning fewer fibres are aligned with the loading axis to resist tension, a limitation exacerbated by testing in the transverse direction where stress distribution across fibre bonds is less efficient. Dominant Factor: Although the intrinsic strength of the cellulose fibres is substantial, the macroscopic UTS is predominantly governed by the quality of the inter-fibre bonds and the void volume fraction within the paper network. Consequently, the porous structure and low fibre orientation relative to the testing direction are the dominant factors limiting the UTS, as failure is likely to initiate at fibre bonds or voids rather than through the fracture of individual crystalline cellulose fibres."
    },
    "analysis_without_hierarchical_structure": {
      "descriptive_text": "The sample comprises a cellulose homopolymer derived from glucose monomers, utilizing Northern Bleached Softwood Kraft (NBSK) pulp as the raw material. The material was processed by refining the pulp at 4% consistency with a specific energy input of 200 kWh/ton, followed by sheet formation on a pilot paper machine with a jet-to-wire ratio of 0.95 to achieve a basis weight of 160 g m-2. Subsequent thermal treatment involved drying in a vacuum oven at 95 °C for 12 hours, and the mechanical properties were evaluated via tensile testing in the transverse direction with a 100 mm gauge length according to DIN EN ISO 1924-2:09.",
      "reasoning_analysis": "Increasing Factors: The chemical composition features abundant hydroxyl groups on the cellulose backbone, facilitating extensive inter- and intra-molecular hydrogen bonding networks that intrinsically drive the UTS higher. Furthermore, the processing history includes high-energy refining which fibrillates the fibers to increase the specific surface area available for bonding, and vacuum drying at 95 °C removes residual moisture that would otherwise act as a plasticizer, thereby maximizing hydrogen bond density and stiffness. Decreasing Factors: The tensile testing was conducted in the transverse direction, where fiber orientation is typically lower compared to the machine direction, resulting in fewer fibers aligned with the load axis to bear stress. Additionally, the absence of reinforcing additives or cross-linking agents limits the composite strength to that of the fibrous network alone. Dominant Factor: The density of the inter-fiber hydrogen bonding network, established through the combination of mechanical refining and thermal drying, qualitatively dominates the UTS behavior. While fiber orientation imposes a geometric constraint, the ultimate failure mechanism in such cellulosic networks typically initiates at the fiber-fiber bond interfaces rather than through fiber fracture, making the bonding quality the primary determinant of the measured tensile strength."
    }
  },
  {
    "doi": "10.1108/RPJ-02-2020-0033",
    "title": "Statistical models for the mechanical properties of 3D printed external medical aids",
    "year": 2021,
    "chemical_composition": {
      "repeat_unit_psmiles": "[*]OC(=O)C(C)[*]",
      "monomers": [
        {
          "name": "Lactic Acid",
          "smiles": "CC(O)C(=O)O",
          "ratio_value": null,
          "ratio_unit": null
        }
      ],
      "additives": [
        {
          "name": "Copper nanoparticles",
          "type": "metal",
          "amount_value": null,
          "amount_unit": null
        }
      ],
      "is_homopolymer": true
    },
    "processing_history": "FDM 3D printing (PLACTIVE, Nozzle: 210°C, Bed: 60°C, Speed: 50 mm/s, Orientation: Horizontal, Infill: 95%, Layer Height: 0.3 mm, Raster Angle: 45°/135°). Tensile testing (Instron 5567 A, 0.5 mm/min, ISO 527, DIC strain measurement). Test ID 26.",
    "hierarchical_structure": "3D printed raster structure, infill density 95%.",
    "properties": {
      "UTS": {
        "value": [
          27.15
        ],
        "unit": "MPa"
      }
    },
    "analysis_with_hierarchical_structure": {
      "descriptive_text": "The sample comprises a poly(lactic acid) homopolymer matrix incorporated with copper nanoparticles, fabricated via fused deposition modeling 3D printing. Processing parameters included a nozzle temperature of 210°C, a bed temperature of 60°C, and a print speed of 50 mm/s with a layer height of 0.3 mm. The resulting specimen features a hierarchical raster structure with a 45°/135° raster angle and a high infill density of 95%, oriented horizontally. Mechanical evaluation was conducted through tensile testing in accordance with ISO 527 standards using an Instron 5567 A system at a crosshead speed of 0.5 mm/min, utilizing digital image correlation for strain measurement.",
      "reasoning_analysis": "Increasing Factors: The inclusion of copper nanoparticles within the poly(lactic acid) matrix introduces potential reinforcement mechanisms, such as load transfer from the polymer to the rigid metal phase, which can enhance stiffness and ultimate tensile strength. Additionally, the high infill density of 95% minimizes macroscopic voids within the bulk structure, ensuring a larger effective cross-sectional area bears the applied load compared to lower infill specifications. Decreasing Factors: The fused deposition modeling process inherently introduces anisotropy due to incomplete polymer chain diffusion across raster roads and layer interfaces, creating weak planes susceptible to delamination under tensile stress. The 45°/135° raster angle means that not all filaments are aligned with the loading axis, reducing load-bearing efficiency, while the relatively thick 0.3 mm layer height may further compromise inter-layer bonding strength. Furthermore, if the copper nanoparticles are not uniformly dispersed, they may act as stress concentration sites initiating premature failure. Dominant Factor: While the copper nanoparticles and high infill density provide intrinsic reinforcement, the process-induced structural discontinuities characteristic of fused deposition modeling printing, specifically the weak inter-raster and inter-layer bonding, qualitatively dominate the final ultimate tensile strength behavior, typically limiting the strength below that of isotropic, conventionally molded counterparts."
    },
    "analysis_without_hierarchical_structure": {
      "descriptive_text": "The sample comprises a poly(lactic acid) homopolymer matrix incorporated with copper nanoparticles. Fabrication was achieved via Fused Deposition Modeling (FDM) 3D printing using PLACTIVE filament, with a nozzle temperature of 210°C and a bed temperature of 60°C maintained at a print speed of 50 mm/s. The specimen geometry was defined by a horizontal build orientation, 95% infill density, 0.3 mm layer height, and a 45°/135° raster angle pattern. Mechanical evaluation was conducted through tensile testing on an Instron 5567 A system at a crosshead speed of 0.5 mm/min following ISO 527 standards, utilizing digital image correlation for strain measurement.",
      "reasoning_analysis": "Increasing Factors: The high infill density of 95% minimizes macroscopic porosity within the specimen, thereby maximizing the load-bearing cross-sectional area. Additionally, the heated bed at 60°C promotes polymer chain diffusion across layer interfaces and may enhance crystallinity within the poly(lactic acid) matrix, while the copper nanoparticles possess the potential to act as rigid reinforcement phases facilitating load transfer if well-dispersed. Decreasing Factors: The FDM process inherently introduces inter-raster voids and anisotropic microstructures that act as stress concentrators, potentially initiating failure at lower stresses compared to bulk molded materials. Furthermore, the relatively large layer height of 0.3 mm reduces the inter-layer bonding surface area, and the copper nanoparticles may induce stress concentrations if agglomeration occurs or if interfacial adhesion between the metal surface and polymer matrix is insufficient. Dominant Factor: The inter-raster bonding strength and microstructural continuity dictated by the FDM thermal history qualitatively dominate the ultimate tensile strength behavior, as the discontinuous nature of the deposited roads typically establishes the failure initiation sites before the intrinsic strength of the nanoparticle-reinforced matrix can be fully utilized."
    }
  },
  {
    "doi": null,
    "title": "Shape Memory Polyurethane Biocomposites Based on Toughened Polycaprolactone Promoted by Nano-Chitosan",
    "year": 2019,
    "chemical_composition": {
      "repeat_unit_psmiles": null,
      "monomers": [
        {
          "name": "Polycaprolactone diol",
          "smiles": "OC(=O)CCCCCO",
          "ratio_value": null,
          "ratio_unit": null
        },
        {
          "name": "1,6-hexamethylene diisocyanate",
          "smiles": "O=C=NCCCCCCN=C=O",
          "ratio_value": null,
          "ratio_unit": null
        },
        {
          "name": "1,4-butanediol",
          "smiles": "OCCCCO",
          "ratio_value": null,
          "ratio_unit": null
        }
      ],
      "additives": [
        {
          "name": "Chitosan",
          "type": "filler",
          "amount_value": 10,
          "amount_unit": "%"
        },
        {
          "name": "Dibutyltin dilaurate",
          "type": "catalyst",
          "amount_value": null,
          "amount_unit": null
        }
      ],
      "is_homopolymer": false
    },
    "processing_history": "Synthesis: PCL diol mixed at 40 °C. Chitosan (10% against PCL) swollen in DMF added. HMDI and DBTDL added at 80 °C for 2 h. BDO added. Chloroform added. Cast on polypropylene tray. Solvent evaporation. Vacuum dried at 80 °C for 24 h. NCO:OH ratio 1:1.1. UTS Measurement: Universal testing machine (LRK-5kN), 5 mm width, 0.5-1.0 mm thickness, 20 mm gauge length, 5 mm/min cross-head speed, tensile mode, mean of 5 replicates.",
    "hierarchical_structure": "Amorphous/Crystalline PCL domains. Homogeneous dispersion of chitosan nanoflakes (~150 nm width, 600-1000 nm length) observed by FESEM. Crosslinked nodes formed.",
    "properties": {
      "UTS": {
        "value": [
          12
        ],
        "unit": "MPa"
      }
    },
    "analysis_with_hierarchical_structure": {
      "descriptive_text": "This material is a polyurethane network synthesized from polycaprolactone diol, 1,6-hexamethylene diisocyanate, and 1,4-butanediol using dibutyltin dilaurate as a catalyst. Chitosan nanoflakes were incorporated as a filler at 10% relative to the PCL content, initially swollen in DMF before being mixed with the PCL diol at 40 °C. The reaction proceeded with HMDI and catalyst at 80 °C for 2 hours, followed by chain extension with BDO and dissolution in chloroform. The resulting solution was cast onto a polypropylene tray, allowed to undergo solvent evaporation, and vacuum dried at 80 °C for 24 hours with an NCO:OH ratio of 1:1.1. The resulting material exhibits a hierarchical structure characterized by amorphous and crystalline PCL domains within a crosslinked network, featuring a homogeneous dispersion of chitosan nanoflakes with widths of approximately 150 nm and lengths between 600 and 1000 nm.",
      "reasoning_analysis": "Increasing Factors: The formation of crystalline PCL domains serves as physical crosslinks that significantly reinforce the soft matrix, thereby enhancing load-bearing capacity. Additionally, the homogeneous dispersion of high-aspect-ratio chitosan nanoflakes facilitates effective stress transfer between the filler and the polyurethane matrix, while the presence of chemical crosslinked nodes restricts chain slippage under tensile load. The hydrogen bonding potential between the urethane linkages and the chitosan filler further strengthens the interfacial adhesion. Decreasing Factors: The inherent flexibility of the polycaprolactone soft segments lowers the modulus and ultimate strength compared to fully aromatic or rigid polymer systems. Furthermore, the slight excess of hydroxyl groups (NCO:OH ratio of 1:1.1) may limit the maximum molecular weight achievable between crosslinks compared to a stoichiometric balance, potentially reducing entanglement density. The solvent casting process using chloroform and DMF also carries a risk of residual micro-voids acting as stress concentrators if evaporation was incomplete. Dominant Factor: The synergistic reinforcement provided by the homogeneous dispersion of chitosan nanoflakes combined with the semi-crystalline nature of the PCL domains and the crosslinked network structure qualitatively dominates the mechanical behavior, likely resulting in an enhanced UTS relative to a neat, amorphous linear polyurethane, despite the soft segment content."
    },
    "analysis_without_hierarchical_structure": {
      "descriptive_text": "The sample consists of a segmented polyurethane copolymer synthesized from polycaprolactone diol, 1,6-hexamethylene diisocyanate, and 1,4-butanediol, utilizing dibutyltin dilaurate as a catalyst. The composite formulation incorporates chitosan as a filler at 10% relative to the polycaprolactone diol content. Synthesis involved mixing the polycaprolactone diol at 40 °C, followed by the addition of chitosan swollen in dimethylformamide. Subsequently, 1,6-hexamethylene diisocyanate and the catalyst were reacted at 80 °C for 2 hours, followed by the introduction of 1,4-butanediol and chloroform. The mixture was cast onto a polypropylene tray for solvent evaporation and finally vacuum dried at 80 °C for 24 hours with an NCO to OH ratio of 1:1.1. Mechanical properties were evaluated using a universal testing machine in tensile mode with a cross-head speed of 5 mm/min.",
      "reasoning_analysis": "Increasing Factors: The formation of hard segment domains composed of 1,6-hexamethylene diisocyanate and 1,4-butanediol creates physical crosslinks via hydrogen bonding and crystallinity, which significantly enhances load-bearing capacity and drives the UTS higher. Additionally, the incorporation of 10% chitosan filler acts as a reinforcing agent; if well-dispersed, the rigid biopolymer particles restrict matrix deformation and transfer stress effectively, further increasing UTS. The use of dibutyltin dilaurate ensures high conversion of urethane linkages, promoting higher molecular weight which correlates with improved tensile strength. Decreasing Factors: The polycaprolactone soft segments are flexible and possess a low glass transition temperature, which inherently lowers the modulus and ultimate strength compared to a fully rigid polymer network. The stoichiometric imbalance with an excess of hydroxyl groups (NCO:OH ratio of 1:1.1) may limit the maximum achievable molecular weight according to Carothers' equation, potentially capping the UTS. Furthermore, residual solvents like dimethylformamide or chloroform remaining after vacuum drying could act as plasticizers, reducing intermolecular forces, and agglomeration of the chitosan filler could introduce stress concentration points that initiate premature failure. Dominant Factor: The structural reinforcement provided by the microphase-separated hard segment domains combined with the rigid chitosan filler network qualitatively dominates the final UTS behavior. While the soft segments and stoichiometric imbalance impose limits on molecular weight and flexibility, the load-bearing capacity is primarily determined by the coherence of the hard domains and the filler-matrix interfacial adhesion, which establish the fundamental strength ceiling for this composite system."
    }
  },
  {
    "doi": null,
    "title": "Mechanical anisotropy of paper-based all-cellulose composites",
    "year": null,
    "chemical_composition": {
      "repeat_unit_psmiles": "[*]OC1OC(CO)C(O)C(O)C1O",
      "monomers": [
        {
          "name": "Glucose",
          "smiles": "C([C@@H]1[C@H]([C@@H]([C@H]([C@H](O1)O)O)O)O)O",
          "ratio_value": null,
          "ratio_unit": null
        }
      ],
      "additives": [],
      "is_homopolymer": true
    },
    "processing_history": "Paper precursor (NBSK pulp, 160 gm-2) immersed in EmimAc for 10 s at 95 °C, drained for 10 s. 8 sheets stacked. Partial dissolution in hot press at 95 °C under 0.8 MPa for 10 min, 1.6 MPa for 10 min, and 2.4 MPa for 10 min (Total 30 min). Washed in distilled water and dried. Tensile tested in transverse direction according to ASTM D3039, gauge length = 60 mm, 23 °C, 50% RH.",
    "hierarchical_structure": "Density 1.24 g/cm3. Herman's orientation factor f = 0.165.",
    "properties": {
      "UTS": {
        "value": [
          90.4
        ],
        "unit": "MPa"
      }
    },
    "analysis_with_hierarchical_structure": {
      "descriptive_text": "The sample is a cellulose homopolymer composed of glucose monomers, derived from a North Bleached Softwood Kraft (NBSK) pulp paper precursor with a basis weight of 160 g/m². The material was fabricated by immersing the pulp in 1-ethyl-3-methylimidazolium acetate (EmimAc) at 95 °C, stacking eight sheets, and subjecting them to a stepped hot pressing protocol at 95 °C with pressures increasing from 0.8 to 2.4 MPa over 30 minutes to achieve partial dissolution and consolidation. Following washing in distilled water and drying, the resulting solid exhibits a density of 1.24 g/cm³ and a Herman's orientation factor of 0.165, with mechanical properties evaluated via tensile testing in the transverse direction under ambient conditions of 23 °C and 50% relative humidity according to ASTM D3039.",
      "reasoning_analysis": "Increasing Factors: The intrinsic strength of the cellulose backbone, supported by a dense network of inter- and intra-molecular hydrogen bonds, provides a high theoretical load-bearing capacity. The processing history involving immersion in the ionic liquid EmimAc followed by stepped hot pressing induces partial dissolution and regeneration, creating strong cohesive bonds between the pulp fibers and significantly reducing void content, as evidenced by the high density of 1.24 g/cm³. Decreasing Factors: The mechanical testing was conducted in the transverse direction, which typically aligns poorly with the primary fiber orientation in paper-based precursors, thereby reducing effective stress transfer. This is corroborated by the low Herman's orientation factor of 0.165, indicating a lack of chain alignment along the loading axis. Additionally, testing at 50% relative humidity allows moisture absorption, which plasticizes the amorphous regions of the cellulose and weakens the hydrogen bonding network. Dominant Factor: The processing-induced transformation from a mechanical fiber network to a partially regenerated, densified solid dominates the UTS behavior; while the low orientation and moisture content limit the absolute magnitude, the ionic liquid treatment and hot pressing are the critical determinants that enable cohesive load transfer across the sample rather than interfacial delamination."
    },
    "analysis_without_hierarchical_structure": {
      "descriptive_text": "The sample comprises a cellulose homopolymer derived from a Northern Bleached Softwood Kraft (NBSK) pulp paper precursor. Fabrication involved immersing 160 g m-2 sheets in 1-ethyl-3-methylimidazolium acetate (EmimAc) at 95 °C for 10 seconds, followed by draining and stacking eight layers. The assembly underwent partial dissolution via hot pressing at 95 °C under a stepped pressure regimen of 0.8 MPa, 1.6 MPa, and 2.4 MPa for 10 minutes each, totaling 30 minutes. Post-processing included washing in distilled water and drying. Mechanical characterization was performed via tensile testing in the transverse direction according to ASTM D3039, utilizing a 60 mm gauge length at 23 °C and 50% relative humidity.",
      "reasoning_analysis": "Increasing Factors: The intrinsic chemical structure of cellulose features rigid glucopyranose rings and abundant hydroxyl groups that establish a robust hydrogen bonding network, providing high theoretical strength. The processing history critically enhances this by utilizing EmimAc to partially dissolve the cellulose surface, allowing chain interdiffusion across the stacked sheet interfaces during hot pressing; this creates strong regenerated cellulose bonds that replace the weak physical contacts found in untreated paper laminates. Furthermore, the stepped pressure profile ensures effective densification and void elimination, maximizing load transfer efficiency. Decreasing Factors: The testing environment at 50% relative humidity introduces moisture into the hydrophilic cellulose matrix, which acts as a plasticizer by competing for hydrogen bonding sites, thereby reducing interchain cohesion and lowering the ultimate tensile strength compared to a dry state. Additionally, testing in the transverse direction may reveal residual anisotropy from the original pulp fiber orientation if the partial dissolution did not fully randomize the chain alignment. Dominant Factor: The interfacial strengthening achieved through the partial dissolution and hot pressing process is the dominant factor governing the UTS. This processing step fundamentally alters the material architecture from a weak laminate to a cohesive composite, qualitatively driving the strength upward significantly more than the moisture-induced plasticization drives it downward relative to the untreated precursor."
    }
  },
  {
    "doi": null,
    "title": "Mechanical anisotropy of paper-based all-cellulose composites",
    "year": null,
    "chemical_composition": {
      "repeat_unit_psmiles": "[*]OC1OC(CO)C(O)C(O)C1O",
      "monomers": [
        {
          "name": "Glucose",
          "smiles": "C([C@@H]1[C@H]([C@@H]([C@H]([C@H](O1)O)O)O)O)O",
          "ratio_value": null,
          "ratio_unit": null
        }
      ],
      "additives": [],
      "is_homopolymer": true
    },
    "processing_history": "Paper precursor (NBSK pulp, 160 gm-2) immersed in EmimAc for 10 s at 95 °C, drained for 10 s. 8 sheets stacked. Partial dissolution in hot press at 95 °C under 0.8 MPa for 15 min, 1.6 MPa for 15 min, and 2.4 MPa for 90 min (Total 2 h). Washed in distilled water and dried. Tensile tested in fibre direction according to ASTM D3039, gauge length = 60 mm, 23 °C, 50% RH.",
    "hierarchical_structure": "Density 1.23 g/cm3. Herman's orientation factor f = 0.182.",
    "properties": {
      "UTS": {
        "value": [
          162.9
        ],
        "unit": "MPa"
      }
    },
    "analysis_with_hierarchical_structure": {
      "descriptive_text": "The sample comprises a cellulose homopolymer derived from a Northern Bleached Softwood Kraft (NBSK) pulp paper precursor. The material was fabricated by immersing the pulp sheets in 1-ethyl-3-methylimidazolium acetate (EmimAc) at 95 °C, stacking eight layers, and subjecting them to partial dissolution via hot pressing at 95 °C under a stepwise pressure profile ranging from 0.8 MPa to 2.4 MPa over 2 hours. Following washing in distilled water and drying, the consolidated material exhibits a density of 1.23 g/cm³ and a Herman's orientation factor of 0.182. Tensile properties were evaluated in the fibre direction according to ASTM D3039 at 23 °C and 50% relative humidity.",
      "reasoning_analysis": "Increasing Factors: The intrinsic strength of the cellulose backbone supported by extensive inter- and intra-molecular hydrogen bonding provides a high theoretical strength baseline. The processing history involving ionic liquid treatment and high-pressure hot pressing promotes partial dissolution and regeneration, which significantly enhances inter-fiber bonding and reduces void content, as evidenced by the high density of 1.23 g/cm³. This densification improves stress transfer across the material network. Decreasing Factors: The testing environment at 50% relative humidity allows for moisture absorption, which acts as a plasticizer by disrupting hydrogen bonds within the amorphous regions, thereby reducing cohesive strength. Additionally, the Herman's orientation factor of 0.182 indicates only moderate alignment of the polymer chains relative to the stress axis, meaning the full potential of the covalent backbone strength is not fully utilized compared to highly oriented fibers. Dominant Factor: The structural consolidation achieved through ionic liquid-induced partial dissolution and high-pressure densification is the dominant factor. This process transforms the weak physical entanglements of the pulp precursor into a cohesive, densely packed network, qualitatively driving the UTS significantly higher than untreated paper, despite the mitigating effects of environmental humidity and moderate chain orientation."
    },
    "analysis_without_hierarchical_structure": {
      "descriptive_text": "The sample comprises a cellulose homopolymer derived from glucose monomers, utilizing a Northern Bleached Softwood Kraft (NBSK) pulp paper precursor. The material was fabricated by immersing the pulp sheets in 1-ethyl-3-methylimidazolium acetate (EmimAc) at 95 °C, followed by stacking eight sheets and subjecting them to a hot pressing regimen at 95 °C with stepped pressures ranging from 0.8 MPa to 2.4 MPa over a total duration of two hours to induce partial dissolution. After processing, the composite was washed in distilled water and dried, with ultimate tensile strength evaluated in the fibre direction according to ASTM D3039 standards at 23 °C and 50% relative humidity.",
      "reasoning_analysis": "Increasing Factors: The intrinsic chemical composition of cellulose provides a robust network of intermolecular hydrogen bonds that confer high theoretical strength, while the processing history involving partial dissolution in EmimAc ionic liquid facilitates chain interdiffusion across fiber boundaries to create a monolithic structure. Furthermore, the stepped high-pressure hot pressing regimen significantly reduces porosity and increases density, and testing in the fibre direction aligns the tensile load with the strong covalent backbone of the polymer chains. Decreasing Factors: The testing condition of 50% relative humidity introduces moisture which acts as a plasticizer by competing for hydrogen bonding sites, potentially reducing intermolecular cohesion and lowering the UTS. Additionally, the interfaces between the eight stacked sheets may persist as mechanical weak points if the partial dissolution was insufficient to completely eliminate boundary defects or voids formed during the layering process. Dominant Factor: The structural densification and interfacial fusion achieved through the ionic liquid-mediated partial dissolution and high-pressure hot pressing qualitatively dominate the final UTS behavior, as this processing history fundamentally transforms the morphology from a porous fiber network to a densified composite with maximized stress transfer capability despite the plasticizing effect of ambient humidity."
    }
  },
  {
    "doi": "10.1108/RPJ-02-2020-0033",
    "title": "Statistical models for the mechanical properties of 3D printed external medical aids",
    "year": 2021,
    "chemical_composition": {
      "repeat_unit_psmiles": "[*]OC(=O)C(C)[*]",
      "monomers": [
        {
          "name": "Lactic Acid",
          "smiles": "CC(O)C(=O)O",
          "ratio_value": null,
          "ratio_unit": null
        }
      ],
      "additives": [
        {
          "name": "Copper nanoparticles",
          "type": "metal",
          "amount_value": null,
          "amount_unit": null
        }
      ],
      "is_homopolymer": true
    },
    "processing_history": "FDM 3D printing (PLACTIVE, Nozzle: 210°C, Bed: 60°C, Speed: 50 mm/s, Orientation: Horizontal, Infill: 85%, Layer Height: 0.3 mm, Raster Angle: 45°/135°). Tensile testing (Instron 5567 A, 0.5 mm/min, ISO 527, DIC strain measurement). Test ID 25.",
    "hierarchical_structure": "3D printed raster structure, infill density 85%.",
    "properties": {
      "UTS": {
        "value": [
          22.23
        ],
        "unit": "MPa"
      }
    },
    "analysis_with_hierarchical_structure": {
      "descriptive_text": "The sample comprises a poly(lactic acid) homopolymer matrix incorporated with copper nanoparticles. It was fabricated using fused deposition modeling 3D printing with PLACTIVE filament, utilizing a nozzle temperature of 210°C and a bed temperature of 60°C, with a print speed of 50 mm/s and a layer height of 0.3 mm. The resulting specimen exhibits a horizontal orientation with an 85% infill density and a 45°/135° raster angle, yielding a distinct 3D printed raster structure. Mechanical evaluation was conducted through tensile testing on an Instron 5567 A system at a crosshead speed of 0.5 mm/min following ISO 527 standards, with strain monitored via digital image correlation.",
      "reasoning_analysis": "Increasing Factors: The incorporation of copper nanoparticles within the poly(lactic acid) matrix serves as a reinforcing filler, potentially enhancing load transfer efficiency and acting as a nucleating agent to increase crystallinity, both of which contribute to higher ultimate tensile strength. Additionally, the heated bed at 60°C during processing promotes inter-layer diffusion and polymer chain entanglement across deposited roads, improving cohesion. Decreasing Factors: The infill density of 85% introduces internal voids within the specimen, reducing the effective load-bearing cross-sectional area and creating stress concentrators that facilitate premature failure. Furthermore, the inherent anisotropy of the fused deposition modeling process results in weak inter-layer and inter-road bonding interfaces compared to bulk molded materials, which are susceptible to delamination under tensile load. The relatively large layer height of 0.3 mm may further exacerbate these bonding weaknesses. Dominant Factor: Despite the reinforcing potential of the copper nanoparticles, the processing-induced structural discontinuities, specifically the internal porosity from less than 100% infill and the weak inter-layer adhesion characteristic of the raster structure, qualitatively dominate the final UTS behavior, likely resulting in a strength lower than that of a fully dense, isotropic counterpart."
    },
    "analysis_without_hierarchical_structure": {
