Repository: hhtrick/HHT-code

# HHT training framework

This directory contains model training, embedding precomputation, inference, article-level baselines and the curated datasets. All commands below assume that the working directory is `train_code/`.

## 3. Datasets and fixed partitions

Each main dataset is a JSON array at `dataset/{property}/{property}.json`. Entries contain source metadata, `chemical_composition`, `processing_history`, `hierarchical_structure`, `properties`, and two generated-analysis objects. Targets are stored as `properties[property]["value"]`; source metadata and target values are not predictive input fields.

| Property | Train | Validation | Test | Total |
|---|---:|---:|---:|---:|

File: train_code/dataset/UTS/UTS.json (part 183 of 292)
[
      "descriptive_text": "The sample consists of a poly(lactic acid) homopolymer matrix reinforced with copper nanoparticles. Specimens were fabricated via Fused Deposition Modeling (FDM) 3D printing with a nozzle temperature of 210°C and a bed temperature of 60°C, utilizing a deposition speed of 50 mm/s and a layer height of 0.3 mm. The internal architecture was defined by an 85% infill density and a 45°/135° raster angle orientation in a horizontal build direction. Mechanical characterization was conducted through tensile testing according to ISO 527 standards using an Instron 5567 A system at a crosshead speed of 0.5 mm/min, with strain monitored via digital image correlation.",
      "reasoning_analysis": "Increasing Factors: The poly(lactic acid) backbone provides a semi-crystalline structure that offers inherent stiffness and strength, while the incorporation of copper nanoparticles can potentially enhance load transfer and induce nucleation, increasing crystallinity. The processing history supports strength development through a high nozzle temperature of 210°C which promotes polymer chain diffusion across raster roads, and the horizontal build orientation aligns the primary tensile load parallel to the deposited filaments, maximizing the contribution of the continuous road strength. Decreasing Factors: The FDM process inherently introduces micro-voids and inter-bead boundaries due to the 85% infill density and layer-by-layer deposition, which act as stress concentrators and reduce the effective load-bearing cross-sectional area. Additionally, the 45°/135° raster angle introduces off-axis shear stresses during axial loading, and the metallic copper nanoparticles may act as stress concentration sites if agglomeration occurs or if interfacial adhesion with the hydrophobic polymer matrix is insufficient without compatibilizers. Dominant Factor: The processing-induced microstructural continuity, specifically the quality of inter-road bonding and the void content inherent to the FDM technique, qualitatively dominates the final UTS behavior. While the nanocomposite composition offers theoretical reinforcement, the mechanical integrity is primarily governed by the macroscopic defects and anisotropic bonding characteristics established during the additive manufacturing process, which typically limit the ultimate strength relative to bulk homogeneous materials."
    }
  },
  {
    "doi": "10.1080/10426914.2012.677901",
    "title": "Optimization and Analysis of Mechanical Properties for Selective Laser Sintered Polyamide Parts",
    "year": 2013,
    "chemical_composition": {
      "repeat_unit_psmiles": null,
      "monomers": [
        {
          "name": "Polyamide",
          "smiles": null,
          "ratio_value": null,
          "ratio_unit": null
        }
      ],
      "additives": [],
      "is_homopolymer": true
    },
    "processing_history": "Selective Laser Sintering (SLS) using Vanguard HS laser sintering machine. Laser Power: 28 W, Scan Spacing: 0.20 mm, Bed Temperature: 175 °C, Scan Count: 2. Material mixture: 70% fresh powder, 30% recycled powder. UTS measured by Zwick/Roell tensile testing machine at 5 mm/min strain rate, 50 mm gauge length.",
    "hierarchical_structure": "Semi-crystalline polyamide parts fabricated via SLS.",
    "properties": {
      "UTS": {
        "value": [
          38.73
        ],
        "unit": "MPa"
      }
    },
    "analysis_with_hierarchical_structure": {
      "descriptive_text": "The sample comprises semi-crystalline polyamide homopolymer parts fabricated via Selective Laser Sintering (SLS) using a Vanguard HS laser sintering machine. The processing protocol involved a laser power of 28 W, a scan spacing of 0.20 mm, a bed temperature of 175 °C, and a scan count of 2, utilizing a feedstock mixture of 70% fresh powder and 30% recycled powder. Mechanical characterization was performed using a Zwick/Roell tensile testing machine at a strain rate of 5 mm/min with a 50 mm gauge length to evaluate the ultimate tensile strength.",
      "reasoning_analysis": "Increasing Factors: The polyamide chemistry facilitates strong intermolecular hydrogen bonding between amide groups, significantly enhancing cohesive energy density and intrinsic load-bearing capacity. Additionally, the semi-crystalline hierarchical structure provides rigid crystalline domains that act as physical crosslinks within the amorphous matrix, resisting plastic deformation and contributing to higher strength. The elevated bed temperature of 175 °C during processing aids in achieving sufficient particle coalescence and crystallinity development. Decreasing Factors: The Selective Laser Sintering (SLS) manufacturing method inherently introduces inter-layer voids and porosity due to incomplete powder fusion, which act as stress concentrators and reduce the effective load-bearing cross-sectional area. Furthermore, the inclusion of 30% recycled powder likely implies a degree of thermal degradation and reduced molecular weight from previous processing cycles, weakening chain entanglements and interfacial bonding between particles. Dominant Factor: While the intrinsic hydrogen bonding and crystallinity of the polyamide provide a strong theoretical baseline, the processing-induced microstructural defects, specifically porosity and inter-layer adhesion limitations inherent to the SLS technique combined with the use of recycled powder, qualitatively dominate the final UTS behavior by serving as premature failure initiation sites."
    },
    "analysis_without_hierarchical_structure": {
      "descriptive_text": "The sample consists of a polyamide homopolymer fabricated using Selective Laser Sintering (SLS) on a Vanguard HS laser sintering machine. The processing parameters were set to a laser power of 28 W with a scan spacing of 0.20 mm, a bed temperature of 175 °C, and a scan count of 2. The feedstock material was a blend comprising 70% fresh powder and 30% recycled powder. Mechanical evaluation was conducted using a Zwick/Roell tensile testing machine at a strain rate of 5 mm/min with a 50 mm gauge length to determine the ultimate tensile strength.",
      "reasoning_analysis": "Increasing Factors: The polyamide homopolymer backbone facilitates strong intermolecular hydrogen bonding between amide groups, which significantly enhances interchain cohesion and load transfer capability. Furthermore, the processing history involving a bed temperature of 175 °C promotes crystallization during the cooling phase, and the double scan count improves interparticle fusion, both of which contribute to higher structural integrity. Decreasing Factors: The additive manufacturing nature of Selective Laser Sintering inherently introduces micro-voids and porosity compared to dense molding techniques, creating stress concentration points that reduce effective load-bearing area. Critically, the inclusion of 30% recycled powder implies a portion of the material has undergone previous thermal cycles, likely resulting in molecular weight reduction via chain scission or oxidative degradation, which severely compromises tensile strength. Dominant Factor: While the intrinsic hydrogen bonding and thermal processing parameters promote strength, the presence of thermally degraded chains from the recycled powder fraction combined with inherent SLS porosity qualitatively dominates the mechanical response, acting as the primary limiting factor that prevents the sample from achieving the theoretical UTS of a virgin, fully dense polyamide bulk material."
    }
  },
  {
    "doi": "10.1080/10426914.2012.677901",
    "title": "Optimization and Analysis of Mechanical Properties for Selective Laser Sintered Polyamide Parts",
    "year": 2013,
    "chemical_composition": {
      "repeat_unit_psmiles": null,
      "monomers": [
        {
          "name": "Polyamide",
          "smiles": null,
          "ratio_value": null,
          "ratio_unit": null
        }
      ],
      "additives": [],
      "is_homopolymer": true
    },
    "processing_history": "Selective Laser Sintering (SLS) using Vanguard HS laser sintering machine. Laser Power: 24 W, Scan Spacing: 0.10 mm, Bed Temperature: 172 °C, Scan Count: 2. Material mixture: 70% fresh powder, 30% recycled powder. UTS measured by Zwick/Roell tensile testing machine at 5 mm/min strain rate, 50 mm gauge length.",
    "hierarchical_structure": "Semi-crystalline polyamide parts fabricated via SLS.",
    "properties": {
      "UTS": {
        "value": [
          46.94
        ],
        "unit": "MPa"
      }
    },
    "analysis_with_hierarchical_structure": {
      "descriptive_text": "The sample comprises semi-crystalline polyamide homopolymer parts fabricated via Selective Laser Sintering (SLS) using a Vanguard HS laser sintering machine. The processing protocol employed a laser power of 24 W with a scan spacing of 0.10 mm and a bed temperature of 172 °C, utilizing a double scan count to consolidate a material mixture of 70% fresh powder and 30% recycled powder. Mechanical characterization was conducted using a Zwick/Roell tensile testing machine at a strain rate of 5 mm/min with a 50 mm gauge length to evaluate the ultimate tensile strength.",
      "reasoning_analysis": "Increasing Factors: The intrinsic chemical structure of the polyamide backbone facilitates strong intermolecular hydrogen bonding, which significantly enhances cohesive energy density and resistance to chain pull-out. Additionally, the semi-crystalline hierarchical structure implies the presence of lamellar crystallites that act as physical crosslinks and reinforcing domains, while the bed temperature of 172 °C during SLS promotes sufficient chain diffusion and particle coalescence to establish load-bearing necks between powder particles. Decreasing Factors: The inclusion of 30% recycled powder introduces thermally degraded polymer chains with reduced molecular weight due to prior exposure to sintering temperatures, thereby diminishing entanglement density and intrinsic strength. Furthermore, the layer-by-layer nature of the SLS processing history inherently introduces micro-voids and anisotropic interlayer bonding weaknesses that act as stress concentrators during tensile loading. Dominant Factor: While the semi-crystalline morphology and hydrogen bonding provide a robust baseline for mechanical integrity, the combination of molecular weight degradation from the recycled powder content and process-induced porosity typical of SLS fabrication qualitatively dominates the final UTS behavior, likely limiting the strength relative to fully dense, pristine molded counterparts."
    },
    "analysis_without_hierarchical_structure": {
      "descriptive_text": "The sample comprises a Polyamide homopolymer processed via Selective Laser Sintering (SLS) using a Vanguard HS laser sintering machine. The manufacturing parameters included a laser power of 24 W, a scan spacing of 0.10 mm, a bed temperature of 172 °C, and a scan count of 2. The material mixture utilized for sintering comprised 70% fresh powder blended with 30% recycled powder. Mechanical characterization was performed using a Zwick/Roell tensile testing machine at a strain rate of 5 mm/min with a 50 mm gauge length to determine the Ultimate Tensile Strength.",
      "reasoning_analysis": "Increasing Factors: The chemical composition based on Polyamide introduces strong intermolecular hydrogen bonding between amide groups along the polymer backbone, which significantly enhances cohesive energy density and resistance to chain slippage under load. Furthermore, the processing history specifies a bed temperature of 172 °C and a scan count of 2, which promotes improved particle coalescence and crystallinity development during the SLS process, thereby increasing the effective load-bearing cross-section. Decreasing Factors: The inclusion of 30% recycled powder in the material mixture introduces polymer chains with potentially reduced molecular weight due to prior thermal history, which can act as weak points within the matrix. Additionally, the layer-wise nature of Selective Laser Sintering inherently introduces micro-voids and anisotropic interfaces compared to fully dense molding techniques, creating stress concentration sites that facilitate premature failure. Dominant Factor: While the intrinsic hydrogen bonding network of the Polyamide provides a high baseline strength, the processing history involving the blend of recycled powder and the additive manufacturing method qualitatively dominates the final UTS behavior by introducing microstructural defects and molecular degradation that limit the realized mechanical performance relative to virgin, fully dense counterparts."
    }
  },
  {
    "doi": null,
    "title": "Mechanical anisotropy of paper-based all-cellulose composites",
    "year": null,
    "chemical_composition": {
      "repeat_unit_psmiles": "[*]OC1OC(CO)C(O)C(O)C1O",
      "monomers": [
        {
          "name": "Glucose",
          "smiles": "C([C@@H]1[C@H]([C@@H]([C@H]([C@H](O1)O)O)O)O)O",
          "ratio_value": null,
          "ratio_unit": null
        }
      ],
      "additives": [],
      "is_homopolymer": true
    },
    "processing_history": "Paper precursor (NBSK pulp, 160 gm-2) immersed in EmimAc for 10 s at 95 °C, drained for 10 s. 8 sheets stacked. Partial dissolution in hot press at 95 °C under 0.8 MPa for 15 min, 1.6 MPa for 15 min, and 2.4 MPa for 90 min (Total 2 h). Washed in distilled water and dried. Tensile tested in transverse direction according to ASTM D3039, gauge length = 60 mm, 23 °C, 50% RH.",
    "hierarchical_structure": "Density 1.23 g/cm3. Herman's orientation factor f = 0.182.",
    "properties": {
      "UTS": {
        "value": [
          99.4
        ],
        "unit": "MPa"
      }
    },
    "analysis_with_hierarchical_structure": {
      "descriptive_text": "The sample consists of a cellulose homopolymer derived from glucose monomers, fabricated using a Northern Bleached Softwood Kraft (NBSK) pulp paper precursor with a basis weight of 160 g/m². The manufacturing process involved immersing the precursor in 1-ethyl-3-methylimidazolium acetate (EmimAc) at 95 °C for 10 seconds, followed by stacking eight sheets and subjecting them to partial dissolution via hot pressing at 95 °C under a stepped pressure profile ranging from 0.8 MPa to 2.4 MPa over a total duration of 2 hours. After washing in distilled water and drying, the resulting material exhibits a density of 1.23 g/cm³ and a Herman's orientation factor of 0.182, with mechanical characterization performed via tensile testing in the transverse direction according to ASTM D3039 standards at 23 °C and 50% relative humidity.",
      "reasoning_analysis": "Increasing Factors: The partial dissolution process using EmimAc followed by high-pressure hot pressing facilitates interdiffusion of cellulose chains across the interfaces of the stacked sheets, creating a monolithic-like structure with strong interfacial bonding. The resulting high density indicates minimal porosity, reducing stress concentration sites that typically initiate failure in porous pulp networks. Additionally, the intrinsic network of inter- and intra-molecular hydrogen bonds within the cellulose homopolymer provides a robust baseline for load transfer. Decreasing Factors: The low Herman's orientation factor suggests a largely random arrangement of polymer chains or fibers relative to the testing axis, preventing efficient load bearing along the strong covalent backbone of the cellulose chains. Furthermore, tensile testing conducted at 50% relative humidity introduces moisture into the hydrophilic cellulose matrix, which acts as a plasticizer by disrupting hydrogen bonding networks and increasing chain mobility, thereby reducing the ultimate tensile strength. Dominant Factor: The processing-induced densification and interfacial welding via ionic liquid treatment qualitatively dominate the final UTS behavior. While the lack of molecular orientation limits the theoretical maximum strength achievable along a specific axis, the transformation from a porous paper precursor to a dense, void-free composite through partial dissolution fundamentally enhances structural integrity compared to untreated laminates, making the quality of the interfacial bonding and bulk density the primary determinants of the observed strength."
    },
    "analysis_without_hierarchical_structure": {
      "descriptive_text": "The sample comprises a cellulose homopolymer derived from Northern Bleached Softwood Kraft (NBSK) pulp. Preparation involved immersing the paper precursor in 1-ethyl-3-methylimidazolium acetate (EmimAc) at 95 °C for 10 seconds, followed by draining and stacking eight sheets. The stacked assembly underwent partial dissolution and densification through hot pressing at 95 °C under a stepwise pressure regime increasing from 0.8 MPa to 2.4 MPa over a total duration of 2 hours. After washing in distilled water and drying, the material was tensile tested in the transverse direction according to ASTM D3039 standards with a 60 mm gauge length at 23 °C and 50% relative humidity.",
      "reasoning_analysis": "Increasing Factors: The processing history utilizing EmimAc induces partial dissolution of the cellulose fibers, promoting chain interdiffusion across the interfaces of the stacked sheets which significantly improves interfacial adhesion. The subsequent hot pressing under high pressure (up to 2.4 MPa) facilitates densification and void reduction, maximizing the density of inter- and intra-molecular hydrogen bonds essential for stress transfer within the cellulose network. Decreasing Factors: The testing environment at 50% relative humidity allows moisture absorption into the hygroscopic cellulose matrix, acting as a plasticizer that disrupts hydrogen bonding networks and lowers cohesive strength. Furthermore, the regeneration process likely converts native Cellulose I to Cellulose II, which typically exhibits lower intrinsic crystalline modulus, and testing in the transverse direction may exploit residual anisotropic weaknesses from the original paper structure. Dominant Factor: The structural consolidation driven by the ionic liquid treatment and high-pressure hot pressing qualitatively dominates the final UTS behavior; the transformation from a porous pulp network to a densified all-cellulose composite via chain interdiffusion fundamentally enhances load transfer efficiency, establishing a higher strength baseline that persists despite the plasticizing influence of ambient humidity."
    }
  },
  {
    "doi": "10.1080/10426914.2012.677901",
    "title": "Optimization and Analysis of Mechanical Properties for Selective Laser Sintered Polyamide Parts",
    "year": 2013,
    "chemical_composition": {
      "repeat_unit_psmiles": null,
      "monomers": [
        {
          "name": "Polyamide",
          "smiles": null,
          "ratio_value": null,
          "ratio_unit": null
        }
      ],
      "additives": [],
      "is_homopolymer": true
    },
    "processing_history": "Selective Laser Sintering (SLS) using Vanguard HS laser sintering machine. Laser Power: 28 W, Scan Spacing: 0.20 mm, Bed Temperature: 175 °C, Scan Count: 1. Material mixture: 70% fresh powder, 30% recycled powder. UTS measured by Zwick/Roell tensile testing machine at 5 mm/min strain rate, 50 mm gauge length.",
    "hierarchical_structure": "Semi-crystalline polyamide parts fabricated via SLS.",
    "properties": {
      "UTS": {
        "value": [
          44.15
        ],
        "unit": "MPa"
      }
    },
    "analysis_with_hierarchical_structure": {
      "descriptive_text": "The sample consists of semi-crystalline polyamide homopolymer parts fabricated via Selective Laser Sintering (SLS) using a Vanguard HS laser sintering machine. The processing parameters included a laser power of 28 W, a scan spacing of 0.20 mm, a bed temperature of 175 °C, and a single scan count, utilizing a material mixture composed of 70% fresh powder and 30% recycled powder. The ultimate tensile strength was subsequently characterized using a Zwick/Roell tensile testing machine at a strain rate of 5 mm/min with a 50 mm gauge length.",
      "reasoning_analysis": "Increasing Factors: The polyamide chemistry facilitates strong intermolecular hydrogen bonding, while the semi-crystalline hierarchical structure provides reinforcing crystalline domains that enhance load-bearing capacity. Additionally, the high bed temperature of 175 °C during SLS processing promotes polymer chain diffusion across layer boundaries, improving inter-layer adhesion and contributing to higher strength. Decreasing Factors: The inclusion of 30% recycled powder introduces thermally degraded chains with potentially reduced molecular weight, which compromises mechanical integrity. Furthermore, the inherent porosity associated with the SLS process and the single scan count may create stress concentration points and incomplete fusion zones that reduce the effective load-bearing cross-section. Dominant Factor: The processing history, specifically the use of recycled powder and the inherent microstructural defects from selective laser sintering, qualitatively dominates the final UTS behavior. While the intrinsic polyamide chemistry and crystallinity establish a strong baseline, the processing-induced limitations prevent the realization of bulk material properties, making the manufacturing history the primary determinant of the observed tensile strength."
    },
    "analysis_without_hierarchical_structure": {
      "descriptive_text": "The sample consists of a polyamide homopolymer processed via Selective Laser Sintering (SLS) using a Vanguard HS laser sintering machine. The fabrication parameters included a laser power of 28 W, a scan spacing of 0.20 mm, a bed temperature of 175 °C, and a single scan count. The material feedstock comprised a mixture of 70% fresh powder and 30% recycled powder. Ultimate tensile strength was subsequently characterized using a Zwick/Roell tensile testing machine at a strain rate of 5 mm/min with a gauge length of 50 mm.",
      "reasoning_analysis": "Increasing Factors: The polyamide backbone facilitates strong intermolecular hydrogen bonding, providing a robust intrinsic basis for tensile strength and resistance to chain slippage. Furthermore, the high bed temperature of 175 °C during the SLS process promotes enhanced polymer chain diffusion across layer interfaces, improving inter-layer bonding and reducing thermal residual stresses. Decreasing Factors: The inclusion of 30% recycled powder introduces material that has undergone prior thermal history, likely resulting in reduced molecular weight and altered particle morphology, which diminishes load-bearing capacity. Additionally, the additive manufacturing nature of SLS inherently introduces micro-voids and anisotropy between sintered layers, creating stress concentration points that lower the ultimate tensile strength. Dominant Factor: While the high bed temperature optimizes fusion, the cumulative effect of using recycled powder and the inherent porosity associated with the single-scan SLS process qualitatively dominates the mechanical response, limiting the UTS relative to a virgin, fully dense polyamide sample."
    }
  },
  {
    "doi": "10.1080/10426914.2012.677901",
    "title": "Optimization and Analysis of Mechanical Properties for Selective Laser Sintered Polyamide Parts",
    "year": 2013,
    "chemical_composition": {
      "repeat_unit_psmiles": null,
      "monomers": [
        {
          "name": "Polyamide",
          "smiles": null,
          "ratio_value": null,
          "ratio_unit": null
        }
      ],
      "additives": [],
      "is_homopolymer": true
    },
    "processing_history": "Selective Laser Sintering (SLS) using Vanguard HS laser sintering machine. Laser Power: 28 W, Scan Spacing: 0.20 mm, Bed Temperature: 172 °C, Scan Count: 2. Material mixture: 70% fresh powder, 30% recycled powder. UTS measured by Zwick/Roell tensile testing machine at 5 mm/min strain rate, 50 mm gauge length.",
    "hierarchical_structure": "Semi-crystalline polyamide parts fabricated via SLS.",
    "properties": {
      "UTS": {
        "value": [
          35.32
        ],
        "unit": "MPa"
      }
    },
    "analysis_with_hierarchical_structure": {
      "descriptive_text": "The sample comprises semi-crystalline polyamide homopolymer parts fabricated via Selective Laser Sintering (SLS) using a Vanguard HS laser sintering machine. The processing parameters included a laser power of 28 W, a scan spacing of 0.20 mm, a bed temperature of 172 °C, and a scan count of 2, utilizing a material mixture composed of 70% fresh powder and 30% recycled powder. The Ultimate Tensile Strength was subsequently characterized using a Zwick/Roell tensile testing machine at a strain rate of 5 mm/min with a 50 mm gauge length.",
      "reasoning_analysis": "Increasing Factors: The polyamide chemistry facilitates strong intermolecular hydrogen bonding between amide linkages, which significantly enhances interchain cohesion and load transfer capability. Additionally, the semi-crystalline hierarchical structure provides rigid crystalline domains that act as physical crosslinks and reinforcing phases within the amorphous matrix, intrinsically driving the UTS higher. Decreasing Factors: The Selective Laser Sintering processing history inherently introduces inter-particle porosity and incomplete fusion zones compared to dense molding techniques, creating stress concentrators that reduce effective load-bearing area. Furthermore, the inclusion of 30% recycled powder implies prior thermal history which may lead to thermo-oxidative degradation or chain scission, reducing molecular weight and entanglement density. Dominant Factor: While the intrinsic chemical bonding and crystallinity establish a robust baseline strength, the processing-induced microstructural defects, specifically inter-particle porosity and potential molecular degradation from the recycled powder content, are the dominant factors limiting the final UTS behavior relative to the theoretical maximum of the bulk polyamide material."
    },
    "analysis_without_hierarchical_structure": {
      "descriptive_text": "Specimens were fabricated from a polyamide homopolymer using Selective Laser Sintering (SLS) on a Vanguard HS laser sintering machine. The processing parameters included a laser power of 28 W, a scan spacing of 0.20 mm, a bed temperature of 172 °C, and a scan count of 2. The feedstock consisted of a blend containing 70% fresh powder and 30% recycled powder. Ultimate tensile strength was characterized using a Zwick/Roell tensile testing machine at a strain rate of 5 mm/min with a 50 mm gauge length.",
      "reasoning_analysis": "Increasing Factors: The polyamide backbone facilitates strong intermolecular hydrogen bonding, which inherently enhances cohesive energy density and load transfer capability. Additionally, the bed temperature of 172 °C ensures sufficient thermal energy for particle coalescence and promotes crystallinity development during cooling, which generally reinforces the matrix. Decreasing Factors: The Selective Laser Sintering process inherently introduces micro-voids and incomplete fusion between powder particles, creating stress concentration sites that reduce the effective load-bearing cross-sectional area. Furthermore, the inclusion of 30% recycled powder introduces material that has undergone prior thermal history, potentially leading to thermo-oxidative degradation, chain scission, and reduced molecular weight, all of which detrimentally impact mechanical integrity. Dominant Factor: While the intrinsic hydrogen bonding of the polyamide offers a high theoretical strength baseline, the process-induced microstructural defects arising from the layer-wise sintering mechanism and the significant proportion of recycled powder qualitatively dominate the final UTS behavior, acting as the primary limiting mechanism relative to fully dense, virgin material counterparts."
    }
  },
  {
    "doi": "10.1108/RPJ-02-2020-0033",
    "title": "Statistical models for the mechanical properties of 3D printed external medical aids",
    "year": 2021,
    "chemical_composition": {
      "repeat_unit_psmiles": "[*]OC(=O)C(C)[*]",
      "monomers": [
        {
          "name": "Lactic Acid",
          "smiles": "CC(O)C(=O)O",
          "ratio_value": null,
          "ratio_unit": null
        }
      ],
      "additives": [
        {
          "name": "Copper nanoparticles",
          "type": "metal",
          "amount_value": null,
          "amount_unit": null
        }
      ],
      "is_homopolymer": true
    },
    "processing_history": "FDM 3D printing (PLACTIVE, Nozzle: 210°C, Bed: 60°C, Speed: 50 mm/s, Orientation: Horizontal, Infill: 85%, Layer Height: 0.2 mm, Raster Angle: 45°/135°). Tensile testing (Instron 5567 A, 0.5 mm/min, ISO 527, DIC strain measurement). Test ID 31.",
    "hierarchical_structure": "3D printed raster structure, infill density 85%.",
    "properties": {
      "UTS": {
        "value": [
          23.1
        ],
        "unit": "MPa"
      }
    },
    "analysis_with_hierarchical_structure": {
      "descriptive_text": "The sample comprises a poly(lactic acid) homopolymer derived from lactic acid monomers, incorporated with copper nanoparticles as a metallic additive. Fabrication was achieved through fused deposition modeling (FDM) 3D printing using the PLACTIVE protocol, with a nozzle temperature of 210°C, bed temperature of 60°C, and print speed of 50 mm/s. The specimen geometry features a horizontal orientation, 0.2 mm layer height, 85% infill density, and a 45°/135° raster angle, resulting in a distinct 3D printed raster structure. Mechanical evaluation was conducted via tensile testing on an Instron 5567 A system at 0.5 mm/min following ISO 527 standards, utilizing digital image correlation for strain measurement.",
      "reasoning_analysis": "Increasing Factors: The incorporation of copper nanoparticles serves as a rigid filler phase that can enhance load transfer capabilities within the polymer matrix, potentially increasing the ultimate tensile strength through dispersion strengthening mechanisms. Additionally, the intrinsic semi-crystalline nature of poly(lactic acid) provides a baseline structural integrity supported by intermolecular forces between ester groups. Decreasing Factors: The fused deposition modeling process introduces inherent anisotropy and porosity, specifically the 85% infill density which reduces the effective load-bearing cross-sectional area compared to a solid bulk sample. Furthermore, the 45°/135° raster angle orientates the printed roads off-axis relative to the tensile load, inducing shear stresses that facilitate earlier failure compared to unidirectional alignment, while inter-layer bonding weaknesses typical of FDM processing act as potential initiation sites for fracture. Dominant Factor: The processing history and resulting hierarchical structure qualitatively dominate the ultimate tensile strength behavior; specifically, the geometric limitations imposed by the sub-100% infill density and the off-axis raster alignment in the 3D printed architecture impose a ceiling on strength that outweighs the reinforcing potential of the copper nanoparticles or the intrinsic strength of the poly(lactic acid) matrix."
    },
    "analysis_without_hierarchical_structure": {
      "descriptive_text": "The sample comprises a poly(lactic acid) homopolymer matrix reinforced with copper nanoparticles. The material was fabricated using fused deposition modeling (FDM) 3D printing with a nozzle temperature of 210°C and a bed temperature of 60°C at a printing speed of 50 mm/s. The printed structures featured a horizontal orientation with an 85% infill density, a layer height of 0.2 mm, and a raster angle pattern of 45°/135°. Mechanical characterization was performed via tensile testing using an Instron 5567 A universal testing machine at a crosshead speed of 0.5 mm/min in accordance with ISO 527 standards, utilizing digital image correlation (DIC) for strain measurement.",
      "reasoning_analysis": "Increasing Factors: The incorporation of copper nanoparticles offers potential reinforcement through load transfer mechanisms and restriction of polymer chain mobility near the filler-matrix interface. Additionally, the FDM bed temperature of 60°C facilitates polymer chain diffusion across deposited roads, enhancing inter-layer bonding, while the 45°/135° raster angle promotes stress distribution across multiple directions rather than a single axis. Decreasing Factors: The additive manufacturing process inherently introduces micro-voids between raster lines and layers, which act as stress concentrators and reduce the effective load-bearing cross-section, an effect exacerbated by the 85% infill density which leaves internal macro-voids. Furthermore, without specified surface functionalization, the copper nanoparticles may agglomerate or exhibit poor interfacial adhesion with the poly(lactic acid) matrix, serving as initiation sites for crack propagation rather than reinforcement. Dominant Factor: The processing-induced structural discontinuities characteristic of FDM 3D printing, specifically the inter-layer bonding quality and the reduced effective cross-sectional area from the 85% infill, qualitatively dominate the UTS behavior. These geometric and morphological defects typically outweigh the potential strengthening contributions from the metal nanoparticles in the absence of explicit compatibilization strategies."
    }
  },
  {
    "doi": "10.1108/RPJ-02-2020-0033",
    "title": "Statistical models for the mechanical properties of 3D printed external medical aids",
    "year": 2021,
    "chemical_composition": {
      "repeat_unit_psmiles": "[*]OC(=O)C(C)[*]",
      "monomers": [
        {
          "name": "Lactic Acid",
          "smiles": "CC(O)C(=O)O",
          "ratio_value": null,
          "ratio_unit": null
        }
      ],
      "additives": [
        {
          "name": "Copper nanoparticles",
          "type": "metal",
          "amount_value": null,
          "amount_unit": null
        }
      ],
      "is_homopolymer": true
    },
    "processing_history": "FDM 3D printing (PLACTIVE, Nozzle: 210°C, Bed: 60°C, Speed: 50 mm/s, Orientation: Horizontal, Infill: 85%, Layer Height: 0.3 mm, Raster Angle: 45°/135°). Tensile testing (Instron 5567 A, 0.5 mm/min, ISO 527, DIC strain measurement). Test ID 27.",
    "hierarchical_structure": "3D printed raster structure, infill density 85%.",
    "properties": {
      "UTS": {
        "value": [
          26.79
        ],
        "unit": "MPa"
      }
    },
    "analysis_with_hierarchical_structure": {
      "descriptive_text": "The sample comprises a poly(lactic acid) homopolymer matrix incorporated with copper nanoparticles. It was fabricated via fused deposition modeling 3D printing using a nozzle temperature of 210°C and a heated bed at 60°C, with a printing speed of 50 mm/s. The resulting specimen exhibits a horizontal build orientation with an 85% infill density, a layer height of 0.3 mm, and a raster angle pattern of 45°/135°. Mechanical characterization was conducted through tensile testing on an Instron 5567 A system at a crosshead speed of 0.5 mm/min following ISO 527 standards, utilizing digital image correlation for strain measurement.",
      "reasoning_analysis": "Increasing Factors: The inclusion of copper nanoparticles within the poly(lactic acid) matrix can act as a reinforcing filler, potentially enhancing load transfer and serving as nucleating agents to increase crystallinity, which generally improves strength. Additionally, the heated bed at 60°C promotes inter-layer polymer chain diffusion and crystallization, strengthening the bond between printed layers compared to unheated processes, while the 85% infill density reduces the volume of macro-voids relative to lower density settings. Decreasing Factors: The fused deposition modeling process inherently introduces anisotropy and inter-layer weaknesses where cohesion is inferior to bulk material integrity. The 45°/135° raster angle misaligns the printed roads relative to the tensile loading axis in the horizontal orientation, reducing the effective load-bearing capacity of the filaments. Furthermore, the 15% void volume associated with the infill pattern acts as stress concentrators, and potential agglomeration of the metal nanoparticles could initiate premature crack propagation in the brittle polymer matrix. Dominant Factor: The structural discontinuities arising from the layer-by-layer deposition and raster orientation likely dominate the UTS behavior. While the copper additives and thermal history offer potential reinforcement, the mechanical integrity is primarily governed by the inter-layer bonding strength and the geometric stress concentrations inherent to the 3D printed architecture, which typically result in lower UTS compared to isotropic bulk poly(lactic acid)."
    },
    "analysis_without_hierarchical_structure": {
      "descriptive_text": "The sample comprises a poly(lactic acid) homopolymer matrix incorporated with copper nanoparticles. Specimens were manufactured using fused deposition modeling (FDM) 3D printing on a PLACTIVE system with a nozzle temperature of 210°C and a bed temperature of 60°C. The processing parameters included a print speed of 50 mm/s, a layer height of 0.3 mm, an infill density of 85%, and a raster angle of 45°/135° with a horizontal build orientation. Mechanical evaluation was conducted via tensile testing on an Instron 5567 A machine at a crosshead speed of 0.5 mm/min following ISO 527 standards, utilizing digital image correlation for strain measurement.",
      "reasoning_analysis": "Increasing Factors: The incorporation of copper nanoparticles serves as a reinforcing filler within the poly(lactic acid) matrix, potentially enhancing load transfer efficiency and acting as nucleating agents to increase crystallinity, which intrinsically strengthens the material. Additionally, the high infill density of 85% reduces internal porosity compared to lower infill settings, and the heated bed at 60°C promotes inter-layer diffusion and polymer chain entanglement, contributing to higher cohesive strength. Decreasing Factors: The fused deposition modeling process inherently introduces micro-voids between raster lines and layers, creating stress concentrators that reduce the effective load-bearing cross-sectional area. The relatively thick layer height of 0.3 mm may limit inter-layer diffusion compared to finer layers, and the anisotropic nature of 3D printed parts means failure often initiates at the weaker interfacial bonds rather than within the bulk matrix. Dominant Factor: The processing-induced microstructural anisotropy and inter-layer bonding quality inherent to the FDM fabrication method qualitatively dominate the final UTS behavior. While the copper nanoparticles provide matrix reinforcement, the mechanical integrity is primarily governed by the raster geometry and inter-layer adhesion, as these processing-defined interfaces represent the weakest links where failure initiation is most likely to occur under tensile load."
    }
  },
  {
    "doi": null,
    "title": "Mechanical anisotropy of paper-based all-cellulose composites",
    "year": null,
    "chemical_composition": {
      "repeat_unit_psmiles": "[*]OC1OC(CO)C(O)C(O)C1O",
      "monomers": [
        {
          "name": "Glucose",
          "smiles": "C([C@@H]1[C@H]([C@@H]([C@H]([C@H](O1)O)O)O)O)O",
          "ratio_value": null,
          "ratio_unit": null
        }
      ],
      "additives": [],
      "is_homopolymer": true
    },
