Repository: hhtrick/HHT-code

# HHT training framework

This directory contains model training, embedding precomputation, inference, article-level baselines and the curated datasets. All commands below assume that the working directory is `train_code/`.

## 3. Datasets and fixed partitions

Each main dataset is a JSON array at `dataset/{property}/{property}.json`. Entries contain source metadata, `chemical_composition`, `processing_history`, `hierarchical_structure`, `properties`, and two generated-analysis objects. Targets are stored as `properties[property]["value"]`; source metadata and target values are not predictive input fields.

| Property | Train | Validation | Test | Total |
|---|---:|---:|---:|---:|

File: train_code/dataset/UTS/UTS.json (part 184 of 292)
[
    "processing_history": "Paper precursor (NBSK pulp, 160 gm-2) immersed in EmimAc for 10 s at 95 °C, drained for 10 s. 8 sheets stacked. Partial dissolution in hot press at 95 °C under 0.8 MPa for 15 min, 1.6 MPa for 15 min, and 2.4 MPa for 150 min (Total 3 h). Washed in distilled water and dried. Tensile tested in fibre direction according to ASTM D3039, gauge length = 60 mm, 23 °C, 50% RH.",
    "hierarchical_structure": "Density 1.23 g/cm3.",
    "properties": {
      "UTS": {
        "value": [
          168.4
        ],
        "unit": "MPa"
      }
    },
    "analysis_with_hierarchical_structure": {
      "descriptive_text": "The sample comprises a homopolymeric cellulose structure derived from glucose monomers, originating from a Northern Bleached Softwood Kraft (NBSK) pulp paper precursor with a basis weight of 160 g/m². The material was processed by immersion in 1-ethyl-3-methylimidazolium acetate (EmimAc) at 95 °C followed by stacking eight sheets and subjecting them to a sequential hot pressing regimen at 95 °C with pressures ramping from 0.8 MPa to 2.4 MPa over a total duration of 3 hours to induce partial dissolution and consolidation. Post-processing involved washing in distilled water and drying, resulting in a densified hierarchical structure with a density of 1.23 g/cm³, which was subsequently tensile tested in the fibre direction under standard ambient conditions of 23 °C and 50% relative humidity according to ASTM D3039.",
      "reasoning_analysis": "Increasing Factors: The high density of 1.23 g/cm³ indicates significant void reduction compared to native paper, increasing the effective load-bearing cross-sectional area and minimizing stress concentrations. Furthermore, the EmimAc treatment combined with prolonged high-pressure hot pressing facilitates partial dissolution and regeneration of cellulose, creating strong inter-fiber hydrogen bonding and fusion that enhances stress transfer between fibrils. Testing in the fibre direction also aligns the applied load with the primary orientation of the cellulose chains, maximizing the contribution of the strong covalent backbone. Decreasing Factors: The testing environment of 50% relative humidity introduces moisture that acts as a plasticizer by disrupting inter-chain hydrogen bonds within the cellulose matrix, thereby reducing cohesive strength. Additionally, the partial dissolution process inevitably reduces the overall crystallinity of the cellulose fibers compared to native pulp, potentially lowering the intrinsic modulus and strength of the individual fibrils, while the stacking of eight sheets introduces potential inter-laminar interfaces that could serve as failure initiation sites if fusion is incomplete. Dominant Factor: The microstructural consolidation achieved through ionic liquid-mediated densification and inter-fiber fusion qualitatively dominates the UTS behavior. This processing history transforms the porous paper network into a cohesive, low-void solid, ensuring efficient load transfer across the matrix which outweighs the detrimental effects of reduced crystallinity and environmental plasticization, thereby enabling a UTS significantly governed by the density and quality of the interfacial bonding network."
    },
    "analysis_without_hierarchical_structure": {
      "descriptive_text": "The sample comprises a cellulose homopolymer derived from glucose monomers, originating from Northern Bleached Softwood Kraft (NBSK) pulp paper precursors. Preparation involved immersing the paper sheets in 1-ethyl-3-methylimidazolium acetate (EmimAc) at 95 °C, followed by stacking eight layers and subjecting them to a hot pressing sequence at 95 °C with a stepped pressure profile ranging from 0.8 MPa to 2.4 MPa over a total duration of 3 hours to induce partial dissolution. The resulting material was washed in distilled water, dried, and subsequently tensile tested in the fibre direction according to ASTM D3039 at 23 °C and 50% relative humidity.",
      "reasoning_analysis": "Increasing Factors: The intrinsic mechanical strength of the cellulose backbone, supported by extensive intra- and inter-molecular hydrogen bonding, provides a high theoretical baseline for tensile strength. Crucially, the processing history involving partial dissolution in the EmimAc ionic liquid facilitates polymer chain interdiffusion across the interfaces of the stacked sheets, effectively welding them into a monolithic structure that enhances load transfer efficiency and prevents inter-laminar failure. The extended high-pressure hot pressing further densifies the network, promoting closer chain packing and renewed hydrogen bond formation upon regeneration. Decreasing Factors: The testing condition of 50% relative humidity introduces moisture into the hydrophilic cellulose matrix, which acts as a plasticizer by disrupting hydrogen bonds between polymer chains, thereby reducing the effective stress required for failure compared to a dry state. Additionally, the dissolution and regeneration process may induce a polymorphic transition from native Cellulose I to Cellulose II, which typically possesses a different crystalline structure that may alter the intrinsic modulus and strength profile. Dominant Factor: The consolidation mechanism driven by the ionic liquid treatment and hot pressing is the dominant factor; by transforming weak physical laminates into a chemically and physically integrated network through partial dissolution, the processing history fundamentally overrides the inherent weakness of the original paper interfaces, dictating a significantly enhanced UTS profile despite the plasticizing influence of environmental moisture."
    }
  },
  {
    "doi": "10.1080/10426914.2012.677901",
    "title": "Optimization and Analysis of Mechanical Properties for Selective Laser Sintered Polyamide Parts",
    "year": 2013,
    "chemical_composition": {
      "repeat_unit_psmiles": null,
      "monomers": [
        {
          "name": "Polyamide",
          "smiles": null,
          "ratio_value": null,
          "ratio_unit": null
        }
      ],
      "additives": [],
      "is_homopolymer": true
    },
    "processing_history": "Selective Laser Sintering (SLS) using Vanguard HS laser sintering machine. Laser Power: 24 W, Scan Spacing: 0.20 mm, Bed Temperature: 175 °C, Scan Count: 2. Material mixture: 70% fresh powder, 30% recycled powder. UTS measured by Zwick/Roell tensile testing machine at 5 mm/min strain rate, 50 mm gauge length.",
    "hierarchical_structure": "Semi-crystalline polyamide parts fabricated via SLS.",
    "properties": {
      "UTS": {
        "value": [
          30.11
        ],
        "unit": "MPa"
      }
    },
    "analysis_with_hierarchical_structure": {
      "descriptive_text": "The sample comprises semi-crystalline polyamide homopolymer parts fabricated via Selective Laser Sintering (SLS) using a Vanguard HS laser sintering machine. The processing parameters included a laser power of 24 W, a scan spacing of 0.20 mm, a bed temperature of 175 °C, and a scan count of 2, utilizing a material mixture composed of 70% fresh powder and 30% recycled powder. The Ultimate Tensile Strength (UTS) was characterized using a Zwick/Roell tensile testing machine at a strain rate of 5 mm/min with a gauge length of 50 mm.",
      "reasoning_analysis": "Increasing Factors: The polyamide chemistry features amide linkages capable of forming strong intermolecular hydrogen bonds, which significantly enhance interchain cohesion and intrinsic strength. Additionally, the semi-crystalline hierarchical structure acts as physical reinforcement within the amorphous matrix, and the bed temperature of 175 °C during processing likely promoted sufficient crystallization to support load bearing. Decreasing Factors: The Selective Laser Sintering process inherently introduces inter-particle porosity and voids due to incomplete fusion, which act as stress concentrators and reduce the effective load-bearing cross-sectional area. Furthermore, the inclusion of 30% recycled powder in the material mixture may introduce thermally degraded chains or oxidized species from previous processing cycles, potentially lowering molecular weight and interfacial bonding strength. Dominant Factor: While the intrinsic hydrogen bonding and semi-crystalline morphology establish a robust baseline for mechanical performance, the processing history involving SLS-induced porosity and the use of recycled powder are the dominant factors qualitatively limiting the final UTS, as these defects govern the initiation and propagation of failure under tensile load."
    },
    "analysis_without_hierarchical_structure": {
      "descriptive_text": "The sample comprises a polyamide homopolymer fabricated via Selective Laser Sintering (SLS) using a Vanguard HS laser sintering machine. The processing protocol employed a laser power of 24 W, a scan spacing of 0.20 mm, a bed temperature of 175 °C, and a scan count of 2. The feedstock consisted of a material mixture containing 70% fresh powder and 30% recycled powder. Mechanical characterization was performed using a Zwick/Roell tensile testing machine at a strain rate of 5 mm/min with a 50 mm gauge length to determine the ultimate tensile strength.",
      "reasoning_analysis": "Increasing Factors: The chemical composition of the polyamide homopolymer facilitates strong intermolecular hydrogen bonding between amide groups, which intrinsically enhances cohesive strength and drives the UTS upward. Furthermore, the processing history specifies a scan count of 2, which increases the energy density delivered to the powder bed, promoting improved inter-particle fusion and densification that positively influences load-bearing capacity. Decreasing Factors: The inclusion of 30% recycled powder in the material mixture introduces a history of thermal exposure that may lead to oxidative degradation or chain scission, reducing the average molecular weight and consequently diminishing the UTS. Additionally, the additive manufacturing nature of SLS often results in residual micro-voids or porosity compared to fully dense manufacturing methods, acting as stress concentrators that lower the ultimate strength. Dominant Factor: While the recycled content introduces material degradation, the processing parameter optimization, specifically the double scan strategy aimed at maximizing inter-layer bonding and minimizing porosity, qualitatively dominates the final UTS behavior; the mechanical integrity of SLS parts is primarily governed by the quality of particle fusion rather than minor variations in molecular weight from partial powder recycling."
    }
  },
  {
    "doi": null,
    "title": "Mechanical anisotropy of paper-based all-cellulose composites",
    "year": null,
    "chemical_composition": {
      "repeat_unit_psmiles": "[*]OC1OC(CO)C(O)C(O)C1O",
      "monomers": [
        {
          "name": "Glucose",
          "smiles": "C([C@@H]1[C@H]([C@@H]([C@H]([C@H](O1)O)O)O)O)O",
          "ratio_value": null,
          "ratio_unit": null
        }
      ],
      "additives": [],
      "is_homopolymer": true
    },
    "processing_history": "Paper precursor (NBSK pulp, 160 gm-2) immersed in EmimAc for 10 s at 95 °C, drained for 10 s. 8 sheets stacked. Partial dissolution in hot press at 95 °C under 0.8 MPa for 15 min, 1.6 MPa for 15 min, and 2.4 MPa for 210 min (Total 4 h). Washed in distilled water and dried. Tensile tested in fibre direction according to ASTM D3039, gauge length = 60 mm, 23 °C, 50% RH.",
    "hierarchical_structure": "Density 1.29 g/cm3. Herman's orientation factor f = 0.165.",
    "properties": {
      "UTS": {
        "value": [
          191.6
        ],
        "unit": "MPa"
      }
    },
    "analysis_with_hierarchical_structure": {
      "descriptive_text": "The sample consists of a cellulose homopolymer derived from glucose monomers, processed from a Northern Bleached Softwood Kraft (NBSK) pulp paper precursor. The material was fabricated by immersing the paper in 1-ethyl-3-methylimidazolium acetate (EmimAc) at 95 °C, stacking eight sheets, and subjecting them to a hot-pressing procedure involving partial dissolution at 95 °C under stepped pressures ranging from 0.8 to 2.4 MPa over a total duration of 4 hours. Following washing in distilled water and drying, the resulting dense film exhibits a density of 1.29 g/cm³ and a Herman's orientation factor of 0.165. Mechanical characterization was performed via tensile testing in the fibre direction according to ASTM D3039 at 23 °C and 50% relative humidity.",
      "reasoning_analysis": "Increasing Factors: The partial dissolution of cellulose fibers in the ionic liquid EmimAc followed by high-pressure hot pressing promotes extensive inter-fiber bonding and densification, evidenced by the high density of 1.29 g/cm³. This consolidation minimizes voids and defects, facilitating efficient stress transfer between fibers. The intrinsic rigidity of the glucopyranose backbone also provides a strong foundational strength. Decreasing Factors: The testing environment at 50% relative humidity introduces moisture that acts as a plasticizer, disrupting inter-chain hydrogen bonding networks and potentially reducing stiffness and strength. Additionally, the relatively low Herman's orientation factor of 0.165 suggests limited alignment of the cellulose chains or fibrils along the loading direction, preventing the full realization of the theoretical axial strength of the polymer chains. Dominant Factor: The structural consolidation driven by the ionic liquid-mediated partial dissolution and prolonged high-pressure hot pressing is the dominant factor. This process fundamentally alters the morphology from a porous paper network to a dense, cohesive solid, significantly enhancing load-bearing capacity despite the moderating effects of ambient humidity and moderate fiber orientation."
    },
    "analysis_without_hierarchical_structure": {
      "descriptive_text": "The sample comprises a cellulose homopolymer derived from glucose monomers, originally sourced as a North Bleached Softwood Kraft (NBSK) pulp paper precursor with a basis weight of 160 g m-2. Preparation involved immersing the paper in 1-ethyl-3-methylimidazolium acetate (EmimAc) at 95 °C for 10 seconds, draining, and stacking eight sheets. The stacked assembly underwent partial dissolution via hot pressing at 95 °C under a stepped pressure profile ranging from 0.8 MPa to 2.4 MPa over a total duration of 4 hours. The consolidated material was subsequently washed in distilled water, dried, and tensile tested in the fibre direction according to ASTM D3039 standards at 23 °C and 50% relative humidity.",
      "reasoning_analysis": "Increasing Factors: The inherent rigidity of the cellulose backbone, composed of linked glucopyranose rings, supports high load bearing capacity through extensive hydrogen bonding networks. The processing history utilizing EmimAc ionic liquid facilitates partial dissolution and chain interdiffusion across fiber boundaries during hot pressing, creating a consolidated all-cellulose composite structure that significantly improves interfacial stress transfer compared to untreated paper. Additionally, aligning the tensile test with the fibre direction ensures loading occurs along the axis of maximum chain orientation. Decreasing Factors: The presence of moisture due to testing at 50% relative humidity acts as a plasticizer for the hydrophilic cellulose, disrupting inter-chain hydrogen bonds and reducing cohesive strength. There is also a potential for thermal degradation or reduction in molecular weight during the 95 °C ionic liquid treatment, which could limit the intrinsic strength of the polymer chains. Dominant Factor: The morphological transformation from a porous fiber network to a dense, partially regenerated cellulose matrix via ionic liquid treatment and high-pressure hot pressing is the dominant factor; this consolidation fundamentally enhances load transfer efficiency between structural elements, qualitatively driving the UTS higher despite the plasticizing influence of environmental humidity."
    }
  },
  {
    "doi": "10.1108/RPJ-02-2020-0033",
    "title": "Statistical models for the mechanical properties of 3D printed external medical aids",
    "year": 2021,
    "chemical_composition": {
      "repeat_unit_psmiles": "[*]OC(=O)C(C)[*]",
      "monomers": [
        {
          "name": "Lactic Acid",
          "smiles": "CC(O)C(=O)O",
          "ratio_value": null,
          "ratio_unit": null
        }
      ],
      "additives": [
        {
          "name": "Copper nanoparticles",
          "type": "metal",
          "amount_value": null,
          "amount_unit": null
        }
      ],
      "is_homopolymer": true
    },
    "processing_history": "FDM 3D printing (PLACTIVE, Nozzle: 210°C, Bed: 60°C, Speed: 50 mm/s, Orientation: Horizontal, Infill: 90%, Layer Height: 0.3 mm, Raster Angle: 45°/135°). Tensile testing (Instron 5567 A, 0.5 mm/min, ISO 527, DIC strain measurement). Test ID 29.",
    "hierarchical_structure": "3D printed raster structure, infill density 90%.",
    "properties": {
      "UTS": {
        "value": [
          24.55
        ],
        "unit": "MPa"
      }
    },
    "analysis_with_hierarchical_structure": {
      "descriptive_text": "The sample consists of a poly(lactic acid) homopolymer matrix reinforced with copper nanoparticles, designated as PLACTIVE. It was fabricated using fused deposition modeling 3D printing with a nozzle temperature of 210°C and a bed temperature of 60°C at a print speed of 50 mm/s. The resulting specimen possesses a horizontal build orientation with a 0.3 mm layer height, a 45°/135° raster angle, and 90% infill density, yielding a characteristic 3D printed raster structure. Tensile properties were characterized according to ISO 527 standards using an Instron 5567 A system at 0.5 mm/min with digital image correlation for strain tracking.",
      "reasoning_analysis": "Increasing Factors: The inclusion of rigid copper nanoparticles within the poly(lactic acid) matrix can enhance load transfer efficiency and restrict polymer chain mobility, potentially increasing the ultimate tensile strength through composite reinforcement mechanisms. Additionally, the horizontal printing orientation aligns the primary raster roads parallel to the loading axis, maximizing the contribution of the continuous polymer strands rather than relying on weaker inter-layer adhesion. Decreasing Factors: The 90% infill density introduces inherent porosity and micro-voids within the structure, which act as stress concentrators and reduce the effective load-bearing cross-sectional area, significantly lowering the strength compared to a solid bulk material. Furthermore, the rapid thermal cycling during fused deposition modeling may limit inter-layer diffusion and crystallinity development, while the rigid metal particles could act as failure initiation sites if agglomeration or poor interfacial bonding occurs. Dominant Factor: The processing-induced structural discontinuities, specifically the porosity from the infill pattern and the inter-raster bonding quality inherent to the 3D printing method, qualitatively dominate the ultimate tensile strength behavior. These macroscopic structural defects typically impose a lower ceiling on mechanical performance than the intrinsic reinforcement provided by the nanoparticle additives."
    },
    "analysis_without_hierarchical_structure": {
      "descriptive_text": "The sample comprises a poly(lactic acid) homopolymer matrix embedded with copper nanoparticles. Fabrication was achieved via Fused Deposition Modeling 3D printing using PLACTIVE filament, with processing parameters set to a nozzle temperature of 210°C, a bed temperature of 60°C, and a printing speed of 50 mm/s. The printed geometry utilized a horizontal orientation with 90% infill density, a 0.3 mm layer height, and a 45°/135° raster angle pattern. Mechanical evaluation was conducted through tensile testing on an Instron 5567 A system at a crosshead speed of 0.5 mm/min following ISO 527 standards, with strain monitored via digital image correlation.",
      "reasoning_analysis": "Increasing Factors: The inclusion of copper nanoparticles within the poly(lactic acid) matrix provides potential reinforcement through load transfer mechanisms and crack pinning, which can enhance the ultimate tensile strength relative to the neat polymer. Additionally, the high infill density of 90% specified in the processing history minimizes macroscopic voids, ensuring a more continuous load-bearing cross-section. Decreasing Factors: The Fused Deposition Modeling process inherently introduces structural anisotropy due to limited inter-layer diffusion and bonding strength compared to conventional molding, creating weak interfaces prone to delamination under tensile load. Furthermore, the rigid metal nanoparticles may act as stress concentrators if the interfacial adhesion between the copper surface and the polymer matrix is suboptimal, initiating premature failure. Dominant Factor: Despite the reinforcement potential of the metal additives, the inter-layer bonding quality dictated by the thermal history and raster deposition strategy of the FDM process is the dominant factor. The mechanical integrity is primarily limited by the weak interfaces between printed roads rather than the intrinsic strength of the composite material, likely resulting in a UTS lower than that of an isotropic bulk sample."
    }
  },
  {
    "doi": "10.1108/RPJ-02-2020-0033",
    "title": "Statistical models for the mechanical properties of 3D printed external medical aids",
    "year": 2021,
    "chemical_composition": {
      "repeat_unit_psmiles": "[*]OC(=O)C(C)[*]",
      "monomers": [
        {
          "name": "Lactic Acid",
          "smiles": "CC(O)C(=O)O",
          "ratio_value": null,
          "ratio_unit": null
        }
      ],
      "additives": [
        {
          "name": "Copper nanoparticles",
          "type": "metal",
          "amount_value": null,
          "amount_unit": null
        }
      ],
      "is_homopolymer": true
    },
    "processing_history": "FDM 3D printing (PLACTIVE, Nozzle: 210°C, Bed: 60°C, Speed: 50 mm/s, Orientation: Horizontal, Infill: 90%, Layer Height: 0.3 mm, Raster Angle: 45°/135°). Tensile testing (Instron 5567 A, 0.5 mm/min, ISO 527, DIC strain measurement). Test ID 30.",
    "hierarchical_structure": "3D printed raster structure, infill density 90%.",
    "properties": {
      "UTS": {
        "value": [
          21.27
        ],
        "unit": "MPa"
      }
    },
    "analysis_with_hierarchical_structure": {
      "descriptive_text": "The sample comprises a poly(lactic acid) homopolymer matrix incorporated with copper nanoparticles. It was fabricated via fused deposition modeling 3D printing using the PLACTIVE designation, with a nozzle temperature of 210°C and a bed temperature of 60°C at a speed of 50 mm/s, resulting in a horizontal orientation with a 45°/135° raster angle. The hierarchical structure is defined by a 3D printed raster geometry with a 90% infill density and a layer height of 0.3 mm. Mechanical evaluation was conducted through tensile testing compliant with ISO 527 standards using an Instron 5567 A system at a crosshead speed of 0.5 mm/min, utilizing digital image correlation for strain measurement.",
      "reasoning_analysis": "Increasing Factors: The incorporation of copper nanoparticles within the poly(lactic acid) matrix can enhance ultimate tensile strength through load transfer mechanisms, provided there is adequate interfacial adhesion between the metal filler and the polymer backbone. Additionally, the high infill density of 90% minimizes macroscopic voids within the bulk structure, ensuring a larger effective load-bearing cross-sectional area compared to lower infill patterns. Decreasing Factors: The fused deposition modeling process inherently introduces anisotropy and micro-voids at the interfaces between printed rasters and layers, which act as stress concentrators and potential initiation sites for failure. Furthermore, if the copper nanoparticles are not uniformly dispersed, agglomeration could occur, creating defects that reduce strength, while the inherent brittleness of the poly(lactic acid) backbone limits plastic deformation prior to fracture. Dominant Factor: The processing-induced structural anisotropy and inter-layer bonding quality associated with the FDM raster structure qualitatively dominate the ultimate tensile strength behavior. While the copper nanoparticles provide reinforcement, the mechanical integrity is primarily constrained by the diffusion-limited bonding between deposited layers and the geometric discontinuities of the raster pattern, which typically dictate the failure mode in additively manufactured thermoplastic parts."
    },
    "analysis_without_hierarchical_structure": {
      "descriptive_text": "The sample comprises a poly(lactic acid) homopolymer derived from lactic acid monomers, reinforced with copper nanoparticles as metal additives. The material was fabricated using fused deposition modeling (FDM) 3D printing on a PLACTIVE system with a nozzle temperature of 210°C, a bed temperature of 60°C, and a printing speed of 50 mm/s. The printed specimens were produced with a horizontal orientation, 90% infill density, a layer height of 0.3 mm, and a raster angle pattern of 45°/135°. Mechanical characterization was conducted via tensile testing using an Instron 5567 A universal testing machine at a crosshead speed of 0.5 mm/min in accordance with ISO 527 standards, utilizing digital image correlation for strain measurement.",
      "reasoning_analysis": "Increasing Factors: The incorporation of copper nanoparticles into the poly(lactic acid) matrix introduces rigid metallic phases that can facilitate stress transfer and potentially increase stiffness and strength, provided interfacial adhesion is sufficient. Additionally, the processing history specifies a high infill density of 90%, which minimizes macroscopic voids within the bulk of the printed specimen, thereby supporting higher load-bearing capacity compared to lower infill patterns. Decreasing Factors: The fused deposition modeling (FDM) process inherently introduces anisotropy and interlayer voids, which act as stress concentrators and preferential sites for crack initiation, significantly reducing the UTS compared to isotropic bulk materials. Furthermore, the 0.3 mm layer height may limit interlayer diffusion relative to thinner layers, and the inherent brittleness of the PLA backbone combined with potential nanoparticle agglomeration could further compromise tensile integrity. Dominant Factor: The processing-induced microstructural defects associated with FDM, specifically the weak interlayer bonding and anisotropic raster arrangement, qualitatively dominate the final UTS behavior. While the copper nanoparticles and high infill provide reinforcement, the mechanical failure is primarily governed by the strength of the interfaces between printed roads rather than the intrinsic strength of the reinforced composite material itself."
    }
  },
  {
    "doi": "10.1108/RPJ-02-2020-0033",
    "title": "Statistical models for the mechanical properties of 3D printed external medical aids",
    "year": 2021,
    "chemical_composition": {
      "repeat_unit_psmiles": "[*]OC(=O)C(C)[*]",
      "monomers": [
        {
          "name": "Lactic Acid",
          "smiles": "CC(O)C(=O)O",
          "ratio_value": null,
          "ratio_unit": null
        }
      ],
      "additives": [
        {
          "name": "Copper nanoparticles",
          "type": "metal",
          "amount_value": null,
          "amount_unit": null
        }
      ],
      "is_homopolymer": true
    },
    "processing_history": "FDM 3D printing (PLACTIVE, Nozzle: 210°C, Bed: 60°C, Speed: 50 mm/s, Orientation: Horizontal, Infill: 100%, Layer Height: 0.3 mm, Raster Angle: 45°/135°). Tensile testing (Instron 5567 A, 0.5 mm/min, ISO 527, DIC strain measurement). Test ID 28.",
    "hierarchical_structure": "3D printed raster structure, infill density 100%.",
    "properties": {
      "UTS": {
        "value": [
          32.09
        ],
        "unit": "MPa"
      }
    },
    "analysis_with_hierarchical_structure": {
      "descriptive_text": "The sample comprises a poly(lactic acid) homopolymer matrix incorporated with copper nanoparticles. Fabrication was achieved via fused deposition modeling 3D printing using PLACTIVE filament with a nozzle temperature of 210°C and a bed temperature of 60°C at a print speed of 50 mm/s. The specimen was printed with horizontal orientation, 100% infill density, 0.3 mm layer height, and a 45°/135° raster angle, resulting in a consolidated 3D printed raster structure. Mechanical evaluation was conducted through tensile testing compliant with ISO 527 standards on an Instron 5567 A system at a crosshead speed of 0.5 mm/min, utilizing digital image correlation for strain measurement.",
      "reasoning_analysis": "Increasing Factors: The incorporation of copper nanoparticles into the poly(lactic acid) matrix provides potential reinforcement through load transfer mechanisms and dispersion strengthening, while the 100% infill density maximizes the effective load-bearing cross-sectional area. Additionally, the heated bed at 60°C promotes inter-layer polymer chain diffusion and crystallinity, enhancing bonding strength between deposited roads. Decreasing Factors: The fused deposition modeling process inherently introduces micro-voids between raster roads and anisotropic weaknesses at layer interfaces that act as stress concentrators, limiting overall strength. The brittle nature of the PLA homopolymer restricts plastic deformation, and there is a risk that copper nanoparticles may agglomerate during extrusion, creating defect sites that initiate cracks. Furthermore, the 45°/135° raster angle deviates from the primary loading axis, which may reduce effective tensile strength compared to unidirectional alignment. Dominant Factor: The processing-induced architectural discontinuities, specifically the inter-road voids and inter-layer bonding quality inherent to the FDM raster structure, qualitatively dominate the UTS behavior. While the metal additives and high infill density provide reinforcement, the mechanical integrity is ultimately constrained by the weakest links at the printed interfaces rather than the bulk strength of the composite material itself."
    },
    "analysis_without_hierarchical_structure": {
      "descriptive_text": "The sample comprises a poly(lactic acid) homopolymer matrix incorporated with copper nanoparticles. Specimens were fabricated via fused deposition modeling 3D printing using PLACTIVE filament with a nozzle temperature of 210°C and a bed temperature of 60°C at a print speed of 50 mm/s, featuring a horizontal build orientation, 100% infill density, 0.3 mm layer height, and a 45°/135° raster angle pattern. Mechanical characterization was performed through tensile testing on an Instron 5567 A system at a crosshead speed of 0.5 mm/min following ISO 527 standards, utilizing digital image correlation for precise strain measurement.",
      "reasoning_analysis": "Increasing Factors: The 100% infill density maximizes the effective load-bearing cross-sectional area by minimizing macroscopic internal voids, while the horizontal build orientation aligns the printed raster planes parallel to the loading axis, leveraging the stronger intra-layer bonding compared to inter-layer strength. Additionally, the inclusion of copper nanoparticles offers potential reinforcement through load transfer mechanisms if interfacial adhesion is sufficient, and the bed temperature of 60°C approximates the glass transition temperature of poly(lactic acid), promoting polymer chain diffusion and healing between deposited roads. Decreasing Factors: The inherent anisotropy of fused deposition modeling introduces micro-voids at the interfaces between adjacent raster lines which act as stress concentrators, potentially initiating premature failure. Furthermore, the 45°/135° raster angle subjects the material to shear stresses rather than pure axial loading along the polymer roads, which typically reduces the ultimate tensile strength compared to a 0° orientation. There is also a risk that nanoparticle agglomeration could create defect sites that compromise matrix continuity. Dominant Factor: The thermal history governing inter-layer and inter-raster diffusion qualitatively dominates the final UTS behavior; despite the reinforcement potential of the copper nanoparticles and the high infill density, the continuity of the polymer matrix across printed roads dictated by the nozzle and bed temperatures determines whether the sample fails cohesively within the material or adhesively at the printed interfaces."
    }
  },
  {
    "doi": "10.1080/10426914.2012.677901",
    "title": "Optimization and Analysis of Mechanical Properties for Selective Laser Sintered Polyamide Parts",
    "year": 2013,
    "chemical_composition": {
      "repeat_unit_psmiles": null,
      "monomers": [
        {
          "name": "Polyamide",
          "smiles": null,
          "ratio_value": null,
          "ratio_unit": null
        }
      ],
      "additives": [],
      "is_homopolymer": true
    },
    "processing_history": "Selective Laser Sintering (SLS) using Vanguard HS laser sintering machine. Laser Power: 28 W, Scan Spacing: 0.20 mm, Bed Temperature: 175 °C, Scan Count: 2. Material mixture: 70% fresh powder, 30% recycled powder. UTS measured by Zwick/Roell tensile testing machine at 5 mm/min strain rate, 50 mm gauge length.",
    "hierarchical_structure": "Semi-crystalline polyamide parts fabricated via SLS.",
    "properties": {
      "UTS": {
        "value": [
          36.35
        ],
        "unit": "MPa"
      }
    },
    "analysis_with_hierarchical_structure": {
      "descriptive_text": "The sample consists of semi-crystalline polyamide homopolymer parts fabricated via Selective Laser Sintering (SLS) using a Vanguard HS laser sintering machine. The processing parameters included a laser power of 28 W, a scan spacing of 0.20 mm, a bed temperature of 175 °C, and a scan count of 2, utilizing a material mixture composed of 70% fresh powder and 30% recycled powder. Mechanical characterization was performed using a Zwick/Roell tensile testing machine at a strain rate of 5 mm/min with a 50 mm gauge length to determine the ultimate tensile strength.",
      "reasoning_analysis": "Increasing Factors: The intrinsic chemical structure of the polyamide homopolymer facilitates strong intermolecular hydrogen bonding, which significantly enhances interchain cohesion and load-bearing capacity. Furthermore, the semi-crystalline nature of the fabricated parts provides rigid crystalline domains that act as physical reinforcement within the matrix, theoretically supporting higher stress levels before failure. The use of a double scan count during processing may also promote improved particle coalescence and density relative to single-pass strategies. Decreasing Factors: The Selective Laser Sintering process inherently introduces micro-voids and potential anisotropy due to incomplete inter-layer fusion, which acts as stress concentrators and reduces the effective load-bearing cross-section. Crucially, the inclusion of 30% recycled powder introduces thermally degraded polymer chains with potentially reduced molecular weight and altered rheology, hindering proper diffusion and entanglement at particle boundaries. Additionally, the specific thermal history involving high bed temperatures may lead to variations in crystallinity or further thermal oxidation, weakening the inter-particle interfaces. Dominant Factor: While the polyamide chemistry and semi-crystalline structure provide a robust baseline for mechanical performance, the processing-induced defects associated with the powder bed fusion technique, particularly the presence of recycled powder and inherent porosity, qualitatively dominate the final UTS behavior. These morphological limitations prevent the material from achieving the theoretical strength of fully dense, virgin polyamide, making the inter-particle bonding quality the critical determinant of failure."
    },
    "analysis_without_hierarchical_structure": {
      "descriptive_text": "The sample consists of a polyamide homopolymer processed via Selective Laser Sintering (SLS) using a Vanguard HS laser sintering machine. The manufacturing parameters included a laser power of 28 W, a scan spacing of 0.20 mm, a bed temperature of 175 °C, and a scan count of 2. The material mixture utilized for sintering comprised 70% fresh powder blended with 30% recycled powder. Ultimate tensile strength was subsequently measured using a Zwick/Roell tensile testing machine at a strain rate of 5 mm/min with a gauge length of 50 mm.",
      "reasoning_analysis": "Increasing Factors: The polyamide backbone facilitates strong intermolecular hydrogen bonding, which inherently enhances cohesive strength and load transfer between chains. The processing history involves a bed temperature of 175 °C and a scan count of 2, which promotes sufficient chain diffusion across particle boundaries and encourages crystallization, thereby improving interlayer adhesion and bulk density. Decreasing Factors: The additive manufacturing nature of Selective Laser Sintering introduces inherent porosity and potential anisotropy compared to fully dense molding techniques, creating stress concentration points that limit UTS. Crucially, the inclusion of 30% recycled powder introduces material that has undergone prior thermal history, likely resulting in oxidative degradation or chain scission that reduces molecular weight and melt viscosity, thereby compromising particle fusion and mechanical integrity. Dominant Factor: While the intrinsic hydrogen bonding of the polyamide provides a robust baseline for strength, the microstructural defects introduced by the powder recycling ratio and the layer-wise consolidation mechanism of SLS qualitatively dominate the final behavior. The reduced fusion quality and potential molecular weight degradation from the recycled fraction likely impose a ceiling on the UTS that is lower than what would be achieved with virgin powder or densification methods."
    }
  },
  {
    "doi": "10.1080/10426914.2012.677901",
    "title": "Optimization and Analysis of Mechanical Properties for Selective Laser Sintered Polyamide Parts",
    "year": 2013,
    "chemical_composition": {
      "repeat_unit_psmiles": null,
      "monomers": [
        {
          "name": "Polyamide",
          "smiles": null,
          "ratio_value": null,
          "ratio_unit": null
        }
      ],
      "additives": [],
      "is_homopolymer": true
    },
    "processing_history": "Selective Laser Sintering (SLS) using Vanguard HS laser sintering machine. Laser Power: 28 W, Scan Spacing: 0.20 mm, Bed Temperature: 175 °C, Scan Count: 1. Material mixture: 70% fresh powder, 30% recycled powder. UTS measured by Zwick/Roell tensile testing machine at 5 mm/min strain rate, 50 mm gauge length.",
    "hierarchical_structure": "Semi-crystalline polyamide parts fabricated via SLS.",
    "properties": {
      "UTS": {
        "value": [
          43.5
        ],
        "unit": "MPa"
      }
    },
    "analysis_with_hierarchical_structure": {
