Repository: hhtrick/HHT-code

# HHT training framework

This directory contains model training, embedding precomputation, inference, article-level baselines and the curated datasets. All commands below assume that the working directory is `train_code/`.

## 3. Datasets and fixed partitions

Each main dataset is a JSON array at `dataset/{property}/{property}.json`. Entries contain source metadata, `chemical_composition`, `processing_history`, `hierarchical_structure`, `properties`, and two generated-analysis objects. Targets are stored as `properties[property]["value"]`; source metadata and target values are not predictive input fields.

| Property | Train | Validation | Test | Total |
|---|---:|---:|---:|---:|

File: train_code/dataset/UTS/UTS.json (part 185 of 292)
[
      "descriptive_text": "The sample consists of semi-crystalline polyamide homopolymer parts fabricated via Selective Laser Sintering (SLS) using a Vanguard HS laser sintering machine. The processing parameters included a laser power of 28 W, a scan spacing of 0.20 mm, a bed temperature of 175 °C, and a single scan count, utilizing a material mixture composed of 70% fresh powder and 30% recycled powder. The Ultimate Tensile Strength (UTS) was subsequently characterized using a Zwick/Roell tensile testing machine at a strain rate of 5 mm/min with a 50 mm gauge length.",
      "reasoning_analysis": "Increasing Factors: The polyamide chemistry facilitates strong intermolecular hydrogen bonding between amide groups, which significantly enhances cohesive energy density and resistance to chain slippage under load. Additionally, the semi-crystalline hierarchical structure provides physical crosslinking points through crystalline lamellae that reinforce the amorphous matrix, thereby increasing the load-bearing capacity. The elevated bed temperature of 175 °C during processing promotes polymer chain diffusion across particle boundaries, improving inter-layer adhesion and densification. Decreasing Factors: The inherent porosity associated with the Selective Laser Sintering process creates micro-voids that act as stress concentrators, reducing the effective cross-sectional area and initiating premature failure. The inclusion of 30% recycled powder introduces material with potential thermal history-induced molecular weight degradation or altered particle morphology, which can weaken inter-particle bonding strength. Furthermore, a single scan count may limit energy input, potentially resulting in incomplete fusion compared to multi-scan strategies. Dominant Factor: While the intrinsic hydrogen bonding and crystallinity of the polyamide establish a robust baseline strength, the processing-induced microstructural defects, specifically the inter-particle bonding quality governed by the powder mixture status and SLS thermal profile, qualitatively dominate the final UTS behavior by limiting the efficiency of stress transfer across the fabricated part."
    },
    "analysis_without_hierarchical_structure": {
      "descriptive_text": "The sample consists of a polyamide homopolymer processed via Selective Laser Sintering (SLS) using a Vanguard HS laser sintering machine. The manufacturing parameters included a laser power of 28 W, a scan spacing of 0.20 mm, a bed temperature of 175 °C, and a single scan count. The material feedstock comprised a mixture of 70% fresh powder and 30% recycled powder. Ultimate tensile strength was subsequently evaluated using a Zwick/Roell tensile testing machine at a strain rate of 5 mm/min with a 50 mm gauge length.",
      "reasoning_analysis": "Increasing Factors: The chemical composition based on polyamide provides strong intermolecular hydrogen bonding between amide groups, which inherently reinforces the material structure and supports higher load-bearing capacity. Additionally, the processing history specifies a high bed temperature of 175 °C, which promotes polymer chain diffusion across particle boundaries and enhances crystallinity development during the SLS process, thereby improving inter-layer cohesion. Decreasing Factors: The inclusion of 30% recycled powder in the material mixture introduces polymer chains with potentially reduced molecular weight due to prior thermal degradation, which lowers entanglement density and weakens inter-particle fusion. Furthermore, the Selective Laser Sintering process inherently generates microstructural porosity and anisotropic defects compared to bulk manufacturing methods, and the single scan count may limit the energy density available for complete particle melting, acting as stress concentrators that reduce overall strength. Dominant Factor: While the intrinsic hydrogen bonding of the polyamide chemistry provides a strong baseline, the microstructural defects arising from the additive manufacturing process combined with the degraded mechanical integrity of the recycled powder fraction qualitatively dominate the final UTS behavior, serving as the primary limitation on the maximum achievable strength for this specific sample configuration."
    }
  },
  {
    "doi": "10.1108/RPJ-02-2020-0033",
    "title": "Statistical models for the mechanical properties of 3D printed external medical aids",
    "year": 2021,
    "chemical_composition": {
      "repeat_unit_psmiles": null,
      "monomers": [
        {
          "name": "Acrylonitrile",
          "smiles": "C=CC#N",
          "ratio_value": null,
          "ratio_unit": null
        },
        {
          "name": "Butadiene",
          "smiles": "C=CC=C",
          "ratio_value": null,
          "ratio_unit": null
        },
        {
          "name": "Styrene",
          "smiles": "C=CC1=CC=CC=C1",
          "ratio_value": null,
          "ratio_unit": null
        }
      ],
      "additives": [],
      "is_homopolymer": false
    },
    "processing_history": "FDM 3D printing (ABS medical, Nozzle: 240°C, Bed: 90°C, Speed: 50 mm/s, Orientation: Horizontal, Infill: 85%, Layer Height: 0.2 mm, Raster Angle: 0°/90°). Tensile testing (Instron 5567 A, 0.5 mm/min, ISO 527, DIC strain measurement). Test ID 35.",
    "hierarchical_structure": "3D printed raster structure, infill density 85%.",
    "properties": {
      "UTS": {
        "value": [
          20.31
        ],
        "unit": "MPa"
      }
    },
    "analysis_with_hierarchical_structure": {
      "descriptive_text": "The sample comprises an acrylonitrile-butadiene-styrene (ABS) terpolymer fabricated via fused deposition modeling (FDM) 3D printing. Processing was conducted with a nozzle temperature of 240°C and a bed temperature of 90°C at a print speed of 50 mm/s, establishing a horizontal build orientation with a 0.2 mm layer height and a 0°/90° raster angle. The resulting hierarchical structure features a 3D printed raster morphology with an 85% infill density. Mechanical evaluation was performed using tensile testing on an Instron 5567 A at 0.5 mm/min according to ISO 527, utilizing digital image correlation for strain measurement.",
      "reasoning_analysis": "Increasing Factors: The presence of acrylonitrile units introduces strong dipole-dipole interactions between chains, enhancing cohesive energy density and intrinsic tensile strength, while the styrene components contribute backbone rigidity. Additionally, the processing history includes a heated bed at 90°C and a high infill density of 85%, which minimizes macro-voids and promotes better inter-layer diffusion compared to lower density prints. Decreasing Factors: The butadiene rubber phase, while improving toughness, inherently lowers the ultimate tensile strength relative to a pure SAN matrix due to its lower modulus. Crucially, the FDM processing history introduces anisotropic structural defects, where inter-layer bonding strength is typically inferior to intra-layer strength, and the 15% void volume from the infill pattern reduces the effective load-bearing cross-sectional area. Dominant Factor: The processing-induced microstructural anisotropy and inter-layer adhesion quality qualitatively dominate the final UTS behavior, as the weak interfaces between printed rasters act as primary stress concentrators and crack initiation sites, limiting the strength below that of isotropic, bulk-molded ABS."
    },
    "analysis_without_hierarchical_structure": {
      "descriptive_text": "The sample consists of an Acrylonitrile Butadiene Styrene (ABS) terpolymer derived from acrylonitrile, butadiene, and styrene monomers. The material was fabricated using fused deposition modeling (FDM) 3D printing with a nozzle temperature of 240°C and a bed temperature of 90°C, utilizing a print speed of 50 mm/s and a layer height of 0.2 mm. The resulting specimens were printed in a horizontal orientation with an 85% infill density and a 0°/90° raster angle pattern. Mechanical characterization was conducted via tensile testing on an Instron 5567 A system at a crosshead speed of 0.5 mm/min following ISO 527 standards, with strain monitored using digital image correlation (DIC).",
      "reasoning_analysis": "Increasing Factors: The chemical composition features a rigid SAN matrix formed by acrylonitrile and styrene, which provides inherent tensile strength and stiffness to the bulk material. Additionally, the processing parameters include an 85% infill density that minimizes internal voidage compared to lower density settings, and the 0°/90° raster angle offers a balanced orientation that aligns some polymer roads with the loading axis to support stress transfer. Decreasing Factors: The butadiene component introduces elastomeric domains that enhance toughness but lower the yield strength and ultimate tensile capacity relative to a purely rigid homopolymer. More significantly, the FDM processing history inherently creates inter-layer boundaries and micro-voids between deposited roads that act as stress concentrators, while the 15% missing infill volume further reduces the effective load-bearing cross-sectional area. Dominant Factor: The processing-induced structural discontinuities, specifically the inter-layer bonding quality and internal porosity inherent to the additive manufacturing technique, qualitatively dominate the UTS behavior. These defects limit the effective load-bearing cross-section and initiate failure at stresses significantly below the theoretical strength of the bulk ABS material, overriding the intrinsic strength contributions of the polymer chemistry."
    }
  },
  {
    "doi": null,
    "title": "Mechanical anisotropy of paper-based all-cellulose composites",
    "year": null,
    "chemical_composition": {
      "repeat_unit_psmiles": "[*]OC1OC(CO)C(O)C(O)C1O",
      "monomers": [
        {
          "name": "Glucose",
          "smiles": "C([C@@H]1[C@H]([C@@H]([C@H]([C@H](O1)O)O)O)O)O",
          "ratio_value": null,
          "ratio_unit": null
        }
      ],
      "additives": [],
      "is_homopolymer": true
    },
    "processing_history": "Paper precursor (NBSK pulp, 160 gm-2) immersed in EmimAc for 10 s at 95 °C, drained for 10 s. 8 sheets stacked. Partial dissolution in hot press at 95 °C under 0.8 MPa for 15 min, 1.6 MPa for 15 min, and 2.4 MPa for 150 min (Total 3 h). Washed in distilled water and dried. Tensile tested in transverse direction according to ASTM D3039, gauge length = 60 mm, 23 °C, 50% RH.",
    "hierarchical_structure": "Density 1.23 g/cm3.",
    "properties": {
      "UTS": {
        "value": [
          89.9
        ],
        "unit": "MPa"
      }
    },
    "analysis_with_hierarchical_structure": {
      "descriptive_text": "The sample comprises a cellulose homopolymer derived from glucose repeat units, initially sourced as a Northern Bleached Softwood Kraft (NBSK) pulp paper precursor with a basis weight of 160 g/m². The material fabrication involved immersing the pulp in the ionic liquid 1-ethyl-3-methylimidazolium acetate (EmimAc) at 95 °C, stacking eight sheets, and subjecting the assembly to a hot pressing protocol at 95 °C that included a stepwise pressure increase from 0.8 MPa to 2.4 MPa over a total duration of 3 hours to induce partial dissolution. Following the thermal treatment, the consolidated sheets were washed in distilled water and dried to achieve a final density of 1.23 g/cm³, after which the Ultimate Tensile Strength was evaluated in the transverse direction according to ASTM D3039 at 23 °C and 50% relative humidity.",
      "reasoning_analysis": "Increasing Factors: The intrinsic rigidity of the cellulose backbone combined with extensive intermolecular hydrogen bonding provides a high theoretical strength baseline. The processing history involving EmimAc immersion and prolonged hot pressing under high pressure facilitates partial dissolution and inter-diffusion of polymer chains across the sheet interfaces, effectively creating an all-cellulose composite structure that significantly enhances load transfer and reduces interfacial voids. Decreasing Factors: The testing environment at 50% relative humidity introduces moisture into the hygroscopic cellulose matrix, which acts as a plasticizer by disrupting hydrogen bonds and increasing chain mobility, thereby reducing the UTS. Additionally, testing in the transverse direction may align the load perpendicular to any remaining fiber orientation from the original pulp, and the measured density of 1.23 g/cm³ suggests residual porosity compared to theoretical cellulose density, both of which act as stress concentrators that diminish mechanical performance. Dominant Factor: The processing-induced consolidation via ionic liquid treatment qualitatively dominates the final UTS behavior by transforming discrete paper sheets into a cohesive, bonded laminate, establishing the primary load-bearing network, although the ultimate magnitude is constrained by the plasticizing effect of environmental moisture and residual microstructural porosity."
    },
    "analysis_without_hierarchical_structure": {
      "descriptive_text": "The sample consists of a cellulose homopolymer derived from a Northern Bleached Softwood Kraft (NBSK) pulp paper precursor. The material was fabricated by immersing the paper precursor in 1-ethyl-3-methylimidazolium acetate (EmimAc) ionic liquid at 95 °C, followed by stacking eight sheets and subjecting them to a hot pressing process involving partial dissolution. The pressing protocol utilized a stepped pressure profile increasing from 0.8 MPa to 2.4 MPa at 95 °C over a total duration of three hours, after which the composite was washed in distilled water and dried. Mechanical characterization was performed via tensile testing in the transverse direction according to ASTM D3039 standards at 23 °C and 50% relative humidity.",
      "reasoning_analysis": "Increasing Factors: The intrinsic rigidity of the cellulose backbone combined with extensive inter-chain hydrogen bonding provides a high theoretical strength baseline. The processing history involving partial dissolution in EmimAc ionic liquid followed by prolonged hot pressing at elevated pressure facilitates interfacial chain interdiffusion between the stacked sheets, effectively welding them into a consolidated all-cellulose composite network and eliminating weak laminar interfaces. Decreasing Factors: The testing environment at 50% relative humidity allows for moisture absorption by the hygroscopic cellulose matrix, where water molecules act as plasticizers that disrupt inter-chain hydrogen bonding and reduce cohesive strength. Additionally, testing in the transverse direction may align the load perpendicular to the preferred orientation of the original pulp fibers, potentially limiting load transfer efficiency compared to the longitudinal direction. Dominant Factor: The processing-induced structural consolidation via ionic liquid dissolution and high-pressure hot pressing is the dominant factor, as it fundamentally transforms the material from a weak physical stack of papers into a monolithic composite capable of significant load bearing, although the ultimate magnitude is modulated downwards by the plasticizing effect of ambient moisture."
    }
  },
  {
    "doi": "10.1108/RPJ-02-2020-0033",
    "title": "Statistical models for the mechanical properties of 3D printed external medical aids",
    "year": 2021,
    "chemical_composition": {
      "repeat_unit_psmiles": null,
      "monomers": [
        {
          "name": "Acrylonitrile",
          "smiles": "C=CC#N",
          "ratio_value": null,
          "ratio_unit": null
        },
        {
          "name": "Butadiene",
          "smiles": "C=CC=C",
          "ratio_value": null,
          "ratio_unit": null
        },
        {
          "name": "Styrene",
          "smiles": "C=CC1=CC=CC=C1",
          "ratio_value": null,
          "ratio_unit": null
        }
      ],
      "additives": [],
      "is_homopolymer": false
    },
    "processing_history": "FDM 3D printing (ABS medical, Nozzle: 240°C, Bed: 90°C, Speed: 50 mm/s, Orientation: Horizontal, Infill: 100%, Layer Height: 0.3 mm, Raster Angle: 0°/90°). Tensile testing (Instron 5567 A, 0.5 mm/min, ISO 527, DIC strain measurement). Test ID 33.",
    "hierarchical_structure": "3D printed raster structure, infill density 100%.",
    "properties": {
      "UTS": {
        "value": [
          21.8
        ],
        "unit": "MPa"
      }
    },
    "analysis_with_hierarchical_structure": {
      "descriptive_text": "The sample comprises an Acrylonitrile-Butadiene-Styrene (ABS) terpolymer, specifically a medical grade variant, fabricated using fused deposition modeling (FDM) 3D printing technology. The processing history involves extrusion through a nozzle at 240°C onto a heated bed maintained at 90°C, with a print speed of 50 mm/s, a layer height of 0.3 mm, and a 0°/90° raster angle pattern achieving 100% infill density in a horizontal orientation. The resulting hierarchical structure is defined by a 3D printed raster morphology with full density. Mechanical evaluation was conducted via tensile testing in accordance with ISO 527 standards using an Instron 5567 A universal testing machine at a crosshead speed of 0.5 mm/min, utilizing digital image correlation for precise strain measurement.",
      "reasoning_analysis": "Increasing Factors: The chemical composition includes acrylonitrile and styrene monomers, which provide rigid chain segments and polar interactions that inherently enhance the tensile strength of the polymer matrix. Additionally, the processing history specifies 100% infill density, which maximizes the effective load-bearing cross-sectional area by eliminating large internal voids typical of partial infill patterns, while the heated bed at 90°C promotes improved inter-layer diffusion and adhesion compared to unheated processing. Decreasing Factors: The inclusion of butadiene introduces a rubbery phase that, while beneficial for impact toughness, inherently reduces the ultimate tensile strength relative to a pure SAN copolymer due to the lower modulus of the elastomeric domains. Furthermore, the FDM processing history inevitably introduces micro-voids between raster lines and layers, creating stress concentrators, and the 0.3 mm layer height may limit inter-layer entanglement compared to finer resolutions, both of which compromise structural integrity. Dominant Factor: Although the rigid monomer components establish a robust intrinsic strength baseline, the processing-induced structural anisotropy and the quality of inter-bead bonding inherent to the FDM raster structure qualitatively dominate the final UTS behavior, as failure in 3D printed polymers is typically initiated at these interfacial weak points rather than within the bulk polymer matrix."
    },
    "analysis_without_hierarchical_structure": {
      "descriptive_text": "The sample comprises an Acrylonitrile Butadiene Styrene (ABS) terpolymer synthesized from acrylonitrile, butadiene, and styrene monomers without additional additives. Specimens were fabricated via fused deposition modeling (FDM) 3D printing using a nozzle temperature of 240°C and a heated bed set to 90°C, with a print speed of 50 mm/s and a layer height of 0.3 mm. The printed geometry featured a horizontal orientation with 100% infill density and a 0°/90° raster angle pattern. Mechanical evaluation was conducted through tensile testing on an Instron 5567 A universal testing machine at a crosshead speed of 0.5 mm/min following ISO 527 standards, utilizing digital image correlation for strain measurement.",
      "reasoning_analysis": "Increasing Factors: The presence of acrylonitrile introduces polar nitrile groups that enhance intermolecular dipole-dipole interactions, thereby increasing the cohesive energy density and intrinsic strength of the polymer matrix. Additionally, the processing history specifies a 100% infill density and a heated bed at 90°C, which promotes polymer chain diffusion across layer interfaces and maximizes the effective load-bearing cross-sectional area. Decreasing Factors: The butadiene component forms a rubbery phase within the rigid styrene-acrylonitrile matrix, which typically reduces ultimate tensile strength compared to the pure SAN copolymer due to the lower modulus of the rubber particles. Furthermore, the FDM processing method inherently introduces micro-voids between raster lines and interlayer boundaries that act as stress concentrators, potentially initiating premature failure compared to isotropic manufacturing methods. Dominant Factor: While the chemical composition provides a robust engineering thermoplastic baseline, the processing-induced microstructural discontinuities, specifically the interlayer bonding quality and raster voids inherent to FDM fabrication, qualitatively dominate the final UTS behavior by defining the weakest link in the load path relative to the bulk material strength."
    }
  },
  {
    "doi": "10.1108/RPJ-02-2020-0033",
    "title": "Statistical models for the mechanical properties of 3D printed external medical aids",
    "year": 2021,
    "chemical_composition": {
      "repeat_unit_psmiles": null,
      "monomers": [
        {
          "name": "Acrylonitrile",
          "smiles": "C=CC#N",
          "ratio_value": null,
          "ratio_unit": null
        },
        {
          "name": "Butadiene",
          "smiles": "C=CC=C",
          "ratio_value": null,
          "ratio_unit": null
        },
        {
          "name": "Styrene",
          "smiles": "C=CC1=CC=CC=C1",
          "ratio_value": null,
          "ratio_unit": null
        }
      ],
      "additives": [],
      "is_homopolymer": false
    },
    "processing_history": "FDM 3D printing (ABS medical, Nozzle: 240°C, Bed: 90°C, Speed: 50 mm/s, Orientation: Horizontal, Infill: 100%, Layer Height: 0.2 mm, Raster Angle: 0°/90°). Tensile testing (Instron 5567 A, 0.5 mm/min, ISO 527, DIC strain measurement). Test ID 34.",
    "hierarchical_structure": "3D printed raster structure, infill density 100%.",
    "properties": {
      "UTS": {
        "value": [
          26.57
        ],
        "unit": "MPa"
      }
    },
    "analysis_with_hierarchical_structure": {
      "descriptive_text": "The sample comprises a medical-grade Acrylonitrile Butadiene Styrene (ABS) terpolymer fabricated via Fused Deposition Modeling (FDM) 3D printing. Processing parameters included a nozzle temperature of 240°C, a heated bed at 90°C, and a print speed of 50 mm/s with a horizontal orientation, 0.2 mm layer height, and a 0°/90° raster angle pattern achieving 100% infill density. This manufacturing route resulted in a characteristic 3D printed raster structure. Mechanical characterization was performed via tensile testing according to ISO 527 standards using an Instron 5567 A apparatus at a crosshead speed of 0.5 mm/min, with strain measurement captured via Digital Image Correlation (DIC).",
      "reasoning_analysis": "Increasing Factors: The rigid styrene and acrylonitrile segments within the terpolymer backbone provide intrinsic mechanical strength and stiffness, while the 100% infill density maximizes the effective load-bearing cross-sectional area by minimizing macroscopic voids. Additionally, the heated bed at 90°C promotes polymer chain diffusion across layer interfaces, enhancing inter-layer adhesion which is critical for tensile load transfer in additive manufacturing. Decreasing Factors: The inclusion of the butadiene rubber phase, although beneficial for toughness, introduces compliant domains that typically lower the ultimate tensile strength relative to a rigid SAN matrix. More critically, the FDM processing history introduces structural anisotropy where the raster structure creates inherent weak planes between deposited roads and layers, and potential incomplete coalescence between raster lines acts as micro-defects that initiate failure under load. Dominant Factor: The processing-induced structural anisotropy and inter-layer bonding quality dominate the final UTS behavior. While the chemical composition provides a strong baseline, the mechanical integrity is primarily governed by the efficacy of the thermal fusion between raster lines during the 3D printing process, which typically results in a UTS lower than that of isotropic, injection-molded ABS due to the layered morphology and interfacial weaknesses."
    },
    "analysis_without_hierarchical_structure": {
      "descriptive_text": "The sample comprises a terpolymer synthesized from acrylonitrile, butadiene, and styrene monomers. It was fabricated using fused deposition modeling (FDM) 3D printing with a medical-grade filament, utilizing a nozzle temperature of 240°C, a bed temperature of 90°C, and a print speed of 50 mm/s. The specimen geometry was defined by a horizontal orientation with 100% infill density, a layer height of 0.2 mm, and a 0°/90° raster angle. Mechanical evaluation was conducted via tensile testing on an Instron 5567 A universal testing machine at a crosshead speed of 0.5 mm/min following ISO 527 standards, with strain monitored using digital image correlation.",
      "reasoning_analysis": "Increasing Factors: The chemical composition incorporates acrylonitrile and styrene units, which provide significant chain stiffness and strong intermolecular dipole and pi-pi interactions within the SAN matrix, intrinsically supporting higher strength. Additionally, the processing history specifies a high nozzle temperature of 240°C and 100% infill density, which enhances polymer chain diffusion across raster boundaries and minimizes macro-voids, thereby improving inter-layer adhesion and effective load-bearing capacity. Decreasing Factors: The butadiene component introduces a rubbery phase designed for impact modification, which inherently lowers the yield strength and ultimate tensile strength compared to a rigid homopolymer. Furthermore, the FDM processing history inherently creates anisotropic microstructures with potential weak interfaces between deposited roads and layers, acting as stress concentrators that reduce the overall UTS relative to isotropic bulk materials. Dominant Factor: While the chemical composition provides a strong theoretical baseline, the processing-induced anisotropy and inter-road bonding limitations characteristic of FDM fabrication qualitatively dominate the mechanical response, likely constraining the UTS below the intrinsic strength limit of the bulk polymer material."
    }
  },
  {
    "doi": "10.1080/10426914.2012.677901",
    "title": "Optimization and Analysis of Mechanical Properties for Selective Laser Sintered Polyamide Parts",
    "year": 2013,
    "chemical_composition": {
      "repeat_unit_psmiles": null,
      "monomers": [
        {
          "name": "Polyamide",
          "smiles": null,
          "ratio_value": null,
          "ratio_unit": null
        }
      ],
      "additives": [],
      "is_homopolymer": true
    },
    "processing_history": "Selective Laser Sintering (SLS) using Vanguard HS laser sintering machine. Laser Power: 28 W, Scan Spacing: 0.20 mm, Bed Temperature: 175 °C, Scan Count: 2. Material mixture: 70% fresh powder, 30% recycled powder. UTS measured by Zwick/Roell tensile testing machine at 5 mm/min strain rate, 50 mm gauge length.",
    "hierarchical_structure": "Semi-crystalline polyamide parts fabricated via SLS.",
    "properties": {
      "UTS": {
        "value": [
          37.86
        ],
        "unit": "MPa"
      }
    },
    "analysis_with_hierarchical_structure": {
      "descriptive_text": "The sample comprises semi-crystalline polyamide homopolymer parts fabricated via Selective Laser Sintering (SLS) using a Vanguard HS laser sintering machine. The processing parameters included a laser power of 28 W, a scan spacing of 0.20 mm, a bed temperature of 175 °C, and a scan count of 2, utilizing a material mixture composed of 70% fresh powder and 30% recycled powder. The Ultimate Tensile Strength (UTS) was subsequently characterized using a Zwick/Roell tensile testing machine at a strain rate of 5 mm/min with a 50 mm gauge length.",
      "reasoning_analysis": "Increasing Factors: The semi-crystalline hierarchical structure provides significant reinforcement through crystallites that act as physical crosslinks, while the polyamide chemistry facilitates strong intermolecular hydrogen bonding that enhances load transfer between chains. Additionally, the bed temperature of 175 °C promotes optimal crystallization kinetics during cooling, and the double scan count improves inter-layer fusion, both contributing to higher UTS. Decreasing Factors: The Selective Laser Sintering process inherently introduces micro-voids and porosity compared to dense molding techniques, which act as stress concentrators and reduce effective load-bearing area. Furthermore, the inclusion of 30% recycled powder likely introduces molecular weight degradation via chain scission and thermal oxidation, reducing entanglement density and interfacial bonding strength between powder particles. Dominant Factor: While the semi-crystalline morphology and hydrogen bonding establish a high intrinsic strength baseline for the polyamide backbone, the processing history—specifically the presence of recycled powder and inherent SLS porosity—qualitatively dominates the final UTS behavior by introducing structural defects and molecular degradation that limit the realization of the material's theoretical maximum strength."
    },
    "analysis_without_hierarchical_structure": {
      "descriptive_text": "This study utilizes a Polyamide homopolymer processed via Selective Laser Sintering (SLS) on a Vanguard HS laser sintering machine. The manufacturing protocol employed a laser power of 28 W, a scan spacing of 0.20 mm, and a bed temperature of 175 °C with a scan count of 2, utilizing a material feedstock mixture of 70% fresh powder and 30% recycled powder. Mechanical characterization was performed using a Zwick/Roell tensile testing machine to determine the ultimate tensile strength at a strain rate of 5 mm/min with a 50 mm gauge length.",
      "reasoning_analysis": "Increasing Factors: The polyamide backbone facilitates strong intermolecular hydrogen bonding, providing a robust intrinsic baseline for tensile strength. The processing history includes a bed temperature of 175 °C, which is conducive to maintaining the polymer in a semi-crystalline state during sintering, potentially enhancing inter-particle fusion and crystallinity. Furthermore, a scan count of 2 may improve layer cohesion compared to single-pass scanning. Decreasing Factors: The additive manufacturing nature of Selective Laser Sintering inherently introduces micro-voids and porosity that act as stress concentrators, significantly reducing UTS compared to fully dense materials. Critically, the use of 30% recycled powder introduces polymer chains with prior thermal history, likely resulting in reduced molecular weight and altered rheology, which compromises inter-layer bonding strength. Dominant Factor: While the intrinsic hydrogen bonding of the polyamide provides structural integrity, the microstructural defects arising from the SLS process combined with the incorporation of recycled powder qualitatively dominate the mechanical response. The reduction in molecular weight and inter-layer fusion efficiency caused by the recycled content is the primary factor limiting the ultimate tensile strength relative to a virgin material processed under identical conditions."
    }
  },
  {
    "doi": null,
    "title": "Mechanical anisotropy of paper-based all-cellulose composites",
    "year": null,
    "chemical_composition": {
      "repeat_unit_psmiles": "[*]OC1OC(CO)C(O)C(O)C1O",
      "monomers": [
        {
          "name": "Glucose",
          "smiles": "C([C@@H]1[C@H]([C@@H]([C@H]([C@H](O1)O)O)O)O)O",
          "ratio_value": null,
          "ratio_unit": null
        }
      ],
      "additives": [],
      "is_homopolymer": true
    },
    "processing_history": "Paper precursor (NBSK pulp, 160 gm-2) immersed in EmimAc for 10 s at 95 °C, drained for 10 s. 8 sheets stacked. Partial dissolution in hot press at 95 °C under 0.8 MPa for 15 min, 1.6 MPa for 15 min, and 2.4 MPa for 330 min (Total 6 h). Washed in distilled water and dried. Tensile tested in fibre direction according to ASTM D3039, gauge length = 60 mm, 23 °C, 50% RH.",
    "hierarchical_structure": "Density 1.24 g/cm3. Herman's orientation factor f = 0.175.",
    "properties": {
      "UTS": {
        "value": [
          167.6
        ],
        "unit": "MPa"
      }
    },
    "analysis_with_hierarchical_structure": {
      "descriptive_text": "The sample is a cellulose homopolymer derived from glucose monomers, originating from a Northern Bleached Softwood Kraft (NBSK) pulp paper precursor with a basis weight of 160 g/m². The material was processed by immersion in 1-ethyl-3-methylimidazolium acetate (EmimAc) at 95 °C for 10 seconds, followed by stacking eight sheets and subjecting them to a gradient hot pressing sequence at 95 °C under pressures increasing from 0.8 MPa to 2.4 MPa over a total duration of 6 hours to facilitate partial dissolution and consolidation. After washing in distilled water and drying, the resulting densified film possesses a density of 1.24 g/cm³ and a Herman's orientation factor of 0.175, with ultimate tensile strength characterized in the fibre direction at 23 °C and 50% relative humidity according to ASTM D3039.",
      "reasoning_analysis": "Increasing Factors: The intrinsic rigidity of the cellulose backbone, stabilized by extensive intra- and intermolecular hydrogen bonding, provides a high theoretical strength baseline. The processing history involving partial dissolution in the ionic liquid EmimAc followed by regeneration creates strong interfiber bonds, significantly improving stress transfer between fibers compared to mechanical entanglement alone. Furthermore, the extended hot pressing at high pressure reduces porosity and increases the density to 1.24 g/cm³, maximizing the effective load-bearing cross-sectional area. Decreasing Factors: The relatively low Herman's orientation factor (f = 0.175) indicates that the cellulose chains and fibers are not highly aligned with the tensile axis, limiting the contribution of the covalent backbone strength to the overall UTS. Additionally, testing at 50% relative humidity introduces moisture which acts as a plasticizer, disrupting hydrogen bonding networks and reducing interfacial strength. The density, while high for paper, remains below the theoretical crystalline cellulose density, suggesting residual voids that may act as stress concentrators. Dominant Factor: The processing-induced interfiber bonding via ionic liquid treatment and hot pressing is the dominant factor governing the final UTS behavior. While the low orientation and moisture content limit the absolute magnitude, the transformation from a porous paper network to a densified, hydrogen-bonded solid fundamentally shifts the failure mechanism from fiber pull-out to fiber fracture, qualitatively enhancing the UTS relative to the untreated precursor despite the structural limitations."
    },
    "analysis_without_hierarchical_structure": {
      "descriptive_text": "The sample consists of a cellulose homopolymer derived from Northern Bleached Softwood Kraft pulp paper precursors with a basis weight of 160 gm-2. The material was fabricated by immersing the sheets in 1-ethyl-3-methylimidazolium acetate at 95 °C, followed by stacking eight layers and subjecting them to a hot pressing protocol involving partial dissolution at 95 °C under a stepped pressure profile increasing from 0.8 MPa to 2.4 MPa over a total duration of six hours. After processing, the composite was washed in distilled water and dried, with ultimate tensile strength evaluated in the fibre direction according to ASTM D3039 standards using a 60 mm gauge length at 23 °C and 50% relative humidity.",
      "reasoning_analysis": "Increasing Factors: The cellulose backbone provides high intrinsic strength due to extensive hydrogen bonding and crystalline domains within the fibers. The processing history utilizing 1-ethyl-3-methylimidazolium acetate induces partial surface dissolution, which, combined with the prolonged hot pressing at elevated pressures up to 2.4 MPa, facilitates superior interfacial adhesion between the stacked sheets through regenerated cellulose bonding. This densification significantly reduces void content and enhances stress transfer across the laminate structure, driving the UTS upward. Decreasing Factors: The testing environment of 50% relative humidity introduces moisture into the hydrophilic cellulose matrix, which can act as a plasticizer by disrupting hydrogen bond networks, potentially reducing strength. Additionally, excessive partial dissolution during the ionic liquid treatment could compromise the intrinsic crystallinity of the original fibers, thereby lowering the theoretical maximum strength of the constituent material. Dominant Factor: The enhanced interfacial bonding achieved through the ionic liquid-assisted hot pressing is the dominant factor. While moisture plasticization presents a limiting factor, the transformation from a weakly bonded paper stack to a densified, partially dissolved all-cellulose composite fundamentally changes the failure mode from interfacial delamination to fiber fracture, qualitatively maximizing the UTS relative to the untreated precursor."
    }
  },
  {
    "doi": "10.1108/RPJ-02-2020-0033",
    "title": "Statistical models for the mechanical properties of 3D printed external medical aids",
    "year": 2021,
    "chemical_composition": {
      "repeat_unit_psmiles": "[*]OC(=O)C(C)[*]",
      "monomers": [
        {
          "name": "Lactic Acid",
          "smiles": "CC(O)C(=O)O",
          "ratio_value": null,
          "ratio_unit": null
        }
      ],
      "additives": [
        {
          "name": "Copper nanoparticles",
          "type": "metal",
          "amount_value": null,
          "amount_unit": null
        }
      ],
      "is_homopolymer": true
    },
    "processing_history": "FDM 3D printing (PLACTIVE, Nozzle: 210°C, Bed: 60°C, Speed: 50 mm/s, Orientation: Horizontal, Infill: 100%, Layer Height: 0.3 mm, Raster Angle: 45°/135°). Tensile testing (Instron 5567 A, 0.5 mm/min, ISO 527, DIC strain measurement). Test ID 32.",
    "hierarchical_structure": "3D printed raster structure, infill density 100%.",
    "properties": {
      "UTS": {
        "value": [
          32.54
        ],
        "unit": "MPa"
      }
    },
    "analysis_with_hierarchical_structure": {
      "descriptive_text": "The sample comprises a poly(lactic acid) homopolymer matrix incorporated with copper nanoparticles. Fabrication was achieved via Fused Deposition Modeling 3D printing using a nozzle temperature of 210°C and a heated bed at 60°C, with a print speed of 50 mm/s and a layer height of 0.3 mm. The resulting specimen exhibits a 3D printed raster structure with horizontal orientation, 100% infill density, and a raster angle of 45°/135°. Mechanical evaluation was conducted through tensile testing compliant with ISO 527 standards using an Instron 5567 A system at a crosshead speed of 0.5 mm/min, utilizing digital image correlation for strain measurement.",
