Repository: hhtrick/HHT-code

# HHT training framework

This directory contains model training, embedding precomputation, inference, article-level baselines and the curated datasets. All commands below assume that the working directory is `train_code/`.

## 3. Datasets and fixed partitions

Each main dataset is a JSON array at `dataset/{property}/{property}.json`. Entries contain source metadata, `chemical_composition`, `processing_history`, `hierarchical_structure`, `properties`, and two generated-analysis objects. Targets are stored as `properties[property]["value"]`; source metadata and target values are not predictive input fields.

| Property | Train | Validation | Test | Total |
|---|---:|---:|---:|---:|

File: train_code/dataset/UTS/UTS.json (part 187 of 292)
[
      "reasoning_analysis": "Increasing Factors: The intrinsic rigidity of the cellulose backbone and the extensive inter- and intra-molecular hydrogen bonding network provide a high baseline mechanical strength. The processing history involving immersion in the ionic liquid EmimAc followed by hot pressing induces partial dissolution and regeneration of the cellulose, which significantly enhances inter-fiber and inter-sheet bonding strength compared to untreated paper laminates. Additionally, the prolonged high-pressure treatment promotes structural densification and reduces void content, further contributing to load-bearing capacity. Decreasing Factors: The tensile testing was conducted in the transverse direction relative to the original paper machine direction, meaning the applied load is perpendicular to the primary fiber orientation, which inherently limits the ultimate tensile strength compared to the machine direction. Furthermore, prolonged exposure to elevated temperatures and the ionic liquid environment carries a risk of slight cellulose chain degradation or hydrolysis, which could marginally reduce molecular weight and strength. Dominant Factor: The ionic liquid-mediated partial dissolution and regeneration process is the dominant factor governing the final UTS behavior. This treatment transforms the interface between stacked sheets from weak mechanical entanglement to a cohesive, regenerated cellulose network, thereby establishing structural integrity that outweighs the anisotropic limitations imposed by the transverse testing direction."
    }
  },
  {
    "doi": "10.1108/RPJ-02-2020-0033",
    "title": "Statistical models for the mechanical properties of 3D printed external medical aids",
    "year": 2021,
    "chemical_composition": {
      "repeat_unit_psmiles": null,
      "monomers": [
        {
          "name": "Acrylonitrile",
          "smiles": "C=CC#N",
          "ratio_value": null,
          "ratio_unit": null
        },
        {
          "name": "Butadiene",
          "smiles": "C=CC=C",
          "ratio_value": null,
          "ratio_unit": null
        },
        {
          "name": "Styrene",
          "smiles": "C=CC1=CC=CC=C1",
          "ratio_value": null,
          "ratio_unit": null
        }
      ],
      "additives": [],
      "is_homopolymer": false
    },
    "processing_history": "FDM 3D printing (ABS medical, Nozzle: 240°C, Bed: 90°C, Speed: 50 mm/s, Orientation: Horizontal, Infill: 85%, Layer Height: 0.3 mm, Raster Angle: 0°/90°). Tensile testing (Instron 5567 A, 0.5 mm/min, ISO 527, DIC strain measurement). Test ID 36.",
    "hierarchical_structure": "3D printed raster structure, infill density 85%.",
    "properties": {
      "UTS": {
        "value": [
          18.54
        ],
        "unit": "MPa"
      }
    },
    "analysis_with_hierarchical_structure": {
      "descriptive_text": "The sample comprises an Acrylonitrile Butadiene Styrene (ABS) terpolymer derived from acrylonitrile, butadiene, and styrene monomers. Fabricated via fused deposition modeling (FDM) 3D printing using medical-grade ABS, the specimen was processed with a nozzle temperature of 240°C and a bed temperature of 90°C at a print speed of 50 mm/s. The hierarchical structure is defined by a 3D printed raster morphology with a layer height of 0.3 mm, a raster angle of 0°/90°, and an infill density of 85% in a horizontal orientation. Mechanical evaluation was conducted through tensile testing on an Instron 5567 A system at a crosshead speed of 0.5 mm/min following ISO 527 standards, with strain monitored via digital image correlation (DIC) and recorded as Test ID 36.",
      "reasoning_analysis": "Increasing Factors: The acrylonitrile component introduces polar nitrile groups that enhance intermolecular dipole-dipole interactions, thereby increasing cohesive energy and intrinsic strength. The styrene units provide backbone rigidity due to the bulky phenyl side groups, while the high infill density of 85% maximizes the effective load-bearing cross-section. Furthermore, the heated bed at 90°C promotes inter-layer diffusion, and the horizontal orientation aligns the continuous raster roads with the loading axis, leveraging the higher strength along the extrusion direction. Decreasing Factors: The butadiene rubber phase introduces compliant domains that lower the overall yield strength and UTS compared to rigid styrene-acrylonitrile matrices. The FDM process inherently generates micro-voids between raster lines and layers which act as stress concentrators, and the 0.3 mm layer height creates distinct interfaces that are weaker than the bulk material. Additionally, the 85% infill leaves intentional porosity that reduces the net material density available to resist load. Dominant Factor: The process-induced structural anisotropy and inter-layer bonding quality qualitatively dominate the UTS behavior. While the chemical composition establishes a strong baseline, the inherent porosity and weak interfacial bonding between deposited filaments in the 3D printed raster structure serve as the primary limiting factors, resulting in a UTS that is constrained by the additive manufacturing morphology rather than the intrinsic bulk polymer strength."
    },
    "analysis_without_hierarchical_structure": {
      "descriptive_text": "The sample consists of an acrylonitrile butadiene styrene (ABS) terpolymer synthesized from acrylonitrile, butadiene, and styrene monomers. Specimens were manufactured via fused deposition modeling (FDM) 3D printing using a nozzle temperature of 240°C and a bed temperature of 90°C, with a deposition speed of 50 mm/s and a layer height of 0.3 mm. The printed architecture featured an 85% infill density and a 0°/90° raster angle orientation aligned horizontally. Mechanical characterization was subsequently performed through tensile testing on an Instron 5567 A system at a crosshead speed of 0.5 mm/min following ISO 527 protocols, with strain monitored via digital image correlation.",
      "reasoning_analysis": "Increasing Factors: The inclusion of acrylonitrile and styrene monomers establishes a rigid matrix with strong dipole-dipole and pi-pi interactions, providing a robust intrinsic baseline for tensile strength. The processing history specifies a bed temperature of 90°C, which facilitates better inter-layer diffusion and bonding during FDM printing, thereby mitigating some of the weakness associated with layered manufacturing and supporting higher ultimate load capacity. Decreasing Factors: The butadiene component forms a rubbery dispersed phase that, while enhancing toughness, inherently lowers the ultimate tensile strength compared to a rigid styrene-acrylonitrile continuum. Critically, the FDM processing introduces structural discontinuities; the 85% infill density results in internal porosity, and the 0.3 mm layer height combined with the 0°/90° raster orientation creates anisotropic interfaces and voids that act as stress concentrators, significantly diminishing the effective cross-sectional area available to resist tensile failure. Dominant Factor: The structural defects introduced by the additive manufacturing process, specifically the internal porosity from partial infill and the inter-layer boundaries, qualitatively dominate the UTS behavior, as these processing-induced weaknesses typically dictate failure initiation before the intrinsic strength of the ABS chemistry can be fully utilized."
    }
  },
  {
    "doi": "10.1002/app.24315",
    "title": "Effect of Maleated Polypropylene as Coupling Agent for Polypropylene Composites Reinforced with Hemp Strands",
    "year": 2006,
    "chemical_composition": {
      "repeat_unit_psmiles": "[*]CC(C)C[*]",
      "monomers": [
        {
          "name": "Propylene",
          "smiles": "CC=C",
          "ratio_value": null,
          "ratio_unit": null
        }
      ],
      "additives": [
        {
          "name": "Hemp strands",
          "type": "filler",
          "amount_value": 20,
          "amount_unit": "wt%"
        },
        {
          "name": "MAH-PP",
          "type": "compatibilizer",
          "amount_value": 4,
          "amount_unit": "wt% (relative to hemp)"
        }
      ],
      "is_homopolymer": true
    },
    "processing_history": "PP matrix mixed with 20 wt% hemp strands and 4 wt% MAH-PP (relative to hemp) in two roll mill at 185°C for 10 min, pelletized, dried at 80°C for 24 h. Fabrication: Injection molding at 175-190°C. Testing: Tensile test (Instron 1122, ISO 527-1:2000) at 23°C, 50% RH.",
    "hierarchical_structure": "Composite with hemp strands dispersed in PP matrix. Interface: Improved adhesion via covalent ester bonds between MAH-PP and hemp hydroxyls.",
    "properties": {
      "UTS": {
        "value": [
          33.3
        ],
        "unit": "MPa"
      }
    },
    "analysis_with_hierarchical_structure": {
      "descriptive_text": "The sample comprises a polypropylene (PP) homopolymer matrix reinforced with 20 wt% hemp strands and compatibilized with 4 wt% maleic anhydride-grafted polypropylene (MAH-PP) relative to the hemp content. Processing involved melt mixing in a two-roll mill at 185°C for 10 minutes, followed by pelletizing and drying at 80°C for 24 hours to remove moisture. The composite was fabricated via injection molding at 175-190°C and characterized using tensile testing under ISO 527-1:2000 standards at 23°C and 50% relative humidity. Hierarchical analysis indicates a composite structure where hemp strands are dispersed within the PP matrix, featuring an interface strengthened by covalent ester bonds formed between the MAH-PP and hemp hydroxyl groups.",
      "reasoning_analysis": "Increasing Factors: The incorporation of hemp strands introduces high-strength cellulosic fibers that can bear significant load, potentially enhancing the composite strength relative to the neat matrix. Crucially, the addition of MAH-PP compatibilizer facilitates covalent ester bonding between the hydrophobic matrix and hydrophilic fibers, significantly improving interfacial adhesion and stress transfer efficiency. Furthermore, the drying step at 80°C minimizes void formation caused by moisture vaporization during high-temperature processing. Decreasing Factors: The presence of rigid hemp strands within the ductile PP matrix creates stress concentration points, particularly at fiber ends, which can initiate premature failure. The replacement of 20 wt% of the ductile matrix with filler reduces the effective cross-sectional area of the polymer capable of plastic deformation. Additionally, testing at 50% relative humidity may allow the hygroscopic hemp fibers to absorb moisture, potentially plasticizing the fiber-matrix interface or weakening the cellulose structure itself. Dominant Factor: The quality of the interfacial adhesion serves as the dominant factor governing the UTS behavior. While the filler content inherently introduces stress concentrations, the specific processing history involving MAH-PP compatibilization and the resulting covalent ester bonds likely enable effective stress transfer from the matrix to the fibers. This interfacial strengthening is expected to outweigh the detrimental effects of stress concentration and matrix dilution, qualitatively positioning the UTS higher than an uncompatibilized equivalent, though dependent on the preservation of fiber integrity during thermal processing."
    },
    "analysis_without_hierarchical_structure": {
      "descriptive_text": "The sample consists of a polypropylene homopolymer matrix reinforced with 20 wt% hemp strands and compatibilized with 4 wt% maleic anhydride-grafted polypropylene (MAH-PP) relative to the hemp content. The composite was prepared by mixing the components in a two-roll mill at 185°C for 10 minutes, followed by pelletizing and drying at 80°C for 24 hours. Final specimens were fabricated via injection molding at temperatures ranging from 175 to 190°C, and the ultimate tensile strength was evaluated using an Instron 1122 universal testing machine according to ISO 527-1:2000 standards at 23°C and 50% relative humidity.",
      "reasoning_analysis": "Increasing Factors: The incorporation of 20 wt% hemp strands introduces rigid cellulosic reinforcement capable of bearing significant load, thereby enhancing the composite's load-bearing capacity. Crucially, the addition of MAH-PP acts as a compatibilizer, forming covalent or strong hydrogen bonds between the hydrophilic hemp surface and the hydrophobic polypropylene matrix, which significantly improves interfacial stress transfer efficiency. Furthermore, the drying step at 80°C removes moisture from the natural fibers, preventing void formation and interfacial weakening during processing, while injection molding induces fiber orientation along the stress axis which maximizes tensile contribution. Decreasing Factors: The high-shear mixing in the two-roll mill at 185°C and subsequent injection molding at elevated temperatures pose a risk of thermal-mechanical degradation of the polypropylene backbone, leading to chain scission and a reduction in molecular weight which inherently lowers tensile strength. Additionally, despite compatibilization, natural fibers can act as stress concentrators due to modulus mismatch, and any incomplete dispersion or fiber agglomeration would create weak points prone to premature failure. Dominant Factor: The enhancement of interfacial adhesion provided by the MAH-PP compatibilizer is the dominant factor governing the final UTS. While thermal degradation presents a risk, the transition from a weak physical interface to a chemically bonded interface allows the hemp strands to function effectively as load-bearing reinforcements rather than defects, qualitatively driving the UTS higher than what would be observed in an uncompatibilized composite or the neat matrix, assuming degradation is kept within manageable limits by the specified processing times."
    }
  },
  {
    "doi": null,
    "title": "Mechanical anisotropy of paper-based all-cellulose composites",
    "year": null,
    "chemical_composition": {
      "repeat_unit_psmiles": "[*]OC1OC(CO)C(O)C(O)C1O",
      "monomers": [
        {
          "name": "Glucose",
          "smiles": "C([C@@H]1[C@H]([C@@H]([C@H]([C@H](O1)O)O)O)O)O",
          "ratio_value": null,
          "ratio_unit": null
        }
      ],
      "additives": [],
      "is_homopolymer": true
    },
    "processing_history": "Paper precursor (NBSK pulp, 160 gm-2) immersed in EmimAc for 10 s at 95 °C, drained for 10 s. 8 sheets stacked. Partial dissolution in hot press at 95 °C under 0.8 MPa for 15 min, 1.6 MPa for 15 min, and 2.4 MPa for 210 min (Total 4 h). Washed in distilled water and dried. Tensile tested in transverse direction according to ASTM D3039, gauge length = 60 mm, 23 °C, 50% RH.",
    "hierarchical_structure": "Density 1.29 g/cm3. Herman's orientation factor f = 0.165.",
    "properties": {
      "UTS": {
        "value": [
          78.2
        ],
        "unit": "MPa"
      }
    },
    "analysis_with_hierarchical_structure": {
      "descriptive_text": "The sample comprises a cellulose homopolymer derived from a Northern Bleached Softwood Kraft (NBSK) pulp paper precursor with a basis weight of 160 g/m². The material was fabricated by immersing the pulp sheets in 1-ethyl-3-methylimidazolium acetate (EmimAc) at 95 °C, stacking eight layers, and subjecting them to a hot pressing protocol involving partial dissolution at 95 °C under a stepped pressure profile reaching 2.4 MPa over a total duration of 4 hours. Following fabrication, the composite was washed in distilled water and dried. Structural characterization indicates a density of 1.29 g/cm³ and a Herman's orientation factor of 0.165, with mechanical properties evaluated via tensile testing in the transverse direction according to ASTM D3039 at 23 °C and 50% relative humidity.",
      "reasoning_analysis": "Increasing Factors: The partial dissolution of cellulose fibers in the EmimAc ionic liquid followed by hot pressing creates an all-cellulose composite structure where dissolved chains act as a matrix to bond undissolved fibers, significantly enhancing interfacial stress transfer compared to the untreated paper precursor. The high density of 1.29 g/cm³ suggests minimal porosity and void content, which reduces stress concentration sites that typically initiate failure in porous networks. Additionally, the intrinsic strength of the cellulose backbone, supported by a dense network of intermolecular hydrogen bonds formed during the drying and pressing stages, contributes positively to load-bearing capacity. Decreasing Factors: The low Herman's orientation factor of 0.165 indicates that the cellulose chains and fibers are poorly aligned with the loading axis, preventing the material from fully exploiting the high axial tensile strength of the crystalline cellulose domains. Testing in the transverse direction further exacerbates this misalignment effect relative to any potential machine direction orientation. Furthermore, conditioning at 50% relative humidity allows moisture absorption, which acts as a plasticizer by disrupting the critical hydrogen bonding network within the cellulose matrix, thereby reducing cohesive strength. Dominant Factor: The dominant factor governing the UTS is the processing-induced morphological transformation via partial dissolution and hot pressing. While the low orientation and moisture content limit the theoretical maximum strength, the elimination of macro-voids and the formation of a continuous, densely packed hydrogen-bonded network through the ionic liquid treatment qualitatively elevate the UTS significantly above that of the original paper precursor, making the consolidation efficiency the primary determinant of the final mechanical performance."
    },
    "analysis_without_hierarchical_structure": {
      "descriptive_text": "The sample comprises a cellulose homopolymer derived from Northern Bleached Softwood Kraft (NBSK) pulp paper precursors. The material was fabricated by immersing the paper sheets in 1-ethyl-3-methylimidazolium acetate (EmimAc) at 95 °C, followed by stacking eight sheets and subjecting them to a hot-pressing regimen at 95 °C with stepped pressures increasing from 0.8 MPa to 2.4 MPa over a total duration of four hours to induce partial dissolution and consolidation. After processing, the consolidated laminate was washed in distilled water, dried, and subsequently tensile tested in the transverse direction according to ASTM D3039 standards at 23 °C and 50% relative humidity.",
      "reasoning_analysis": "Increasing Factors: The partial dissolution of the cellulose fibers in the ionic liquid EmimAc followed by high-pressure hot pressing facilitates the formation of a dense, monolithic structure with extensive intermolecular hydrogen bonding between regenerated chains, significantly enhancing load transfer compared to the original fibrous network. The stepped pressure profile promotes uniform densification and void reduction, while the intrinsic rigidity of the glucopyranose rings provides a strong structural backbone. Decreasing Factors: The tensile testing conditions at 50% relative humidity introduce moisture into the hydrophilic cellulose matrix, which acts as a plasticizer by disrupting interchain hydrogen bonds and increasing free volume, thereby reducing the ultimate tensile strength relative to a dry state. Additionally, prolonged thermal exposure at 95 °C during the 4-hour pressing cycle carries a risk of minor thermal degradation or chain scission, and testing in the transverse direction may not exploit any inherent anisotropy from the original paper manufacturing. Dominant Factor: The morphological transformation driven by the ionic liquid treatment and hot pressing is the dominant factor, as the conversion from a porous fiber network to a consolidated, hydrogen-bonded bulk material fundamentally elevates the mechanical integrity, outweighing the weakening effects of ambient moisture and thermal history."
    }
  },
  {
    "doi": "10.1108/RPJ-02-2020-0033",
    "title": "Statistical models for the mechanical properties of 3D printed external medical aids",
    "year": 2021,
    "chemical_composition": {
      "repeat_unit_psmiles": null,
      "monomers": [
        {
          "name": "Acrylonitrile",
          "smiles": "C=CC#N",
          "ratio_value": null,
          "ratio_unit": null
        },
        {
          "name": "Butadiene",
          "smiles": "C=CC=C",
          "ratio_value": null,
          "ratio_unit": null
        },
        {
          "name": "Styrene",
          "smiles": "C=CC1=CC=CC=C1",
          "ratio_value": null,
          "ratio_unit": null
        }
      ],
      "additives": [],
      "is_homopolymer": false
    },
    "processing_history": "FDM 3D printing (ABS medical, Nozzle: 240°C, Bed: 90°C, Speed: 50 mm/s, Orientation: Horizontal, Infill: 95%, Layer Height: 0.2 mm, Raster Angle: 0°/90°). Tensile testing (Instron 5567 A, 0.5 mm/min, ISO 527, DIC strain measurement). Test ID 38.",
    "hierarchical_structure": "3D printed raster structure, infill density 95%.",
    "properties": {
      "UTS": {
        "value": [
          23.82
        ],
        "unit": "MPa"
      }
    },
    "analysis_with_hierarchical_structure": {
      "descriptive_text": "The sample consists of an Acrylonitrile Butadiene Styrene (ABS) terpolymer fabricated via fused deposition modeling (FDM) 3D printing. The processing parameters included a nozzle temperature of 240°C, a heated bed temperature of 90°C, and a print speed of 50 mm/s, with a horizontal orientation and a raster angle pattern of 0°/90°. The resulting hierarchical structure exhibits a characteristic 3D printed raster morphology with an infill density of 95%. Mechanical characterization was performed via tensile testing using an Instron 5567 A universal testing machine at a crosshead speed of 0.5 mm/min according to ISO 527 standards, utilizing digital image correlation (DIC) for strain measurement.",
      "reasoning_analysis": "Increasing Factors: The high infill density of 95% maximizes the effective load-bearing cross-sectional area by minimizing macroscopic voids within the sample. Additionally, the acrylonitrile and styrene components within the ABS terpolymer matrix contribute inherent rigidity and tensile strength, while the elevated nozzle temperature of 240°C facilitates polymer chain diffusion across raster roads, enhancing inter-bead bonding strength. Decreasing Factors: The multiphase nature of ABS includes a rubbery butadiene phase which, while improving toughness, typically reduces the ultimate tensile strength compared to a purely rigid matrix. Furthermore, the fused deposition modeling process introduces inherent anisotropy; the 0°/90° raster angle ensures that only alternating layers are optimally aligned with the tensile load axis, while the interfaces between deposited roads act as stress concentrators and potential failure initiation sites. Dominant Factor: The processing-induced structural anisotropy and inter-layer bonding quality inherent to the FDM raster morphology qualitatively dominate the final UTS behavior. Despite the high infill density and optimized thermal parameters, the mechanical performance is ultimately limited by the weak inter-bead boundaries and microscopic voids characteristic of additive manufacturing, preventing the sample from achieving the theoretical UTS of bulk, injection-molded ABS."
    },
    "analysis_without_hierarchical_structure": {
      "descriptive_text": "The sample comprises an Acrylonitrile Butadiene Styrene (ABS) terpolymer derived from acrylonitrile, butadiene, and styrene monomers without additional additives. Fabrication was achieved through fused deposition modeling (FDM) 3D printing using medical-grade ABS, with processing parameters set to a nozzle temperature of 240°C, a bed temperature of 90°C, and a print speed of 50 mm/s. The specimen geometry was defined by a horizontal orientation, a layer height of 0.2 mm, a raster angle of 0°/90°, and a high infill density of 95%. Mechanical evaluation involved tensile testing conducted on an Instron 5567 A system at a crosshead speed of 0.5 mm/min following ISO 527 standards, utilizing digital image correlation for strain measurement.",
      "reasoning_analysis": "Increasing Factors: The chemical composition features a styrene-acrylonitrile (SAN) continuous matrix where the polar nitrile groups from acrylonitrile facilitate strong dipole-dipole interactions, enhancing intermolecular cohesion and intrinsic tensile strength. Furthermore, the processing history specifies a 95% infill density, which maximizes the effective load-bearing cross-sectional area by minimizing large-scale internal voids typical of lower-density prints. Decreasing Factors: The inclusion of butadiene introduces a rubbery dispersed phase that, while improving toughness, creates soft domains that can lower the ultimate tensile strength relative to a fully rigid amorphous polymer. More significantly, the FDM 3D printing process inherently generates anisotropic microstructures where incomplete diffusion between deposited filaments creates weak inter-layer boundaries and micro-voids that act as stress concentrators and premature failure initiation sites. Dominant Factor: The inter-layer bonding quality imposed by the additive manufacturing thermal history qualitatively dominates the final UTS behavior, as the mechanical integrity of the printed part is fundamentally limited by the strength of the interfaces between raster lines rather than the intrinsic strength of the bulk ABS material itself."
    }
  },
  {
    "doi": "10.1108/RPJ-02-2020-0033",
    "title": "Statistical models for the mechanical properties of 3D printed external medical aids",
    "year": 2021,
    "chemical_composition": {
      "repeat_unit_psmiles": null,
      "monomers": [
        {
          "name": "Acrylonitrile",
          "smiles": "C=CC#N",
          "ratio_value": null,
          "ratio_unit": null
        },
        {
          "name": "Butadiene",
          "smiles": "C=CC=C",
          "ratio_value": null,
          "ratio_unit": null
        },
        {
          "name": "Styrene",
          "smiles": "C=CC1=CC=CC=C1",
          "ratio_value": null,
          "ratio_unit": null
        }
      ],
      "additives": [],
      "is_homopolymer": false
    },
    "processing_history": "FDM 3D printing (ABS medical, Nozzle: 240°C, Bed: 90°C, Speed: 50 mm/s, Orientation: Horizontal, Infill: 90%, Layer Height: 0.2 mm, Raster Angle: 45°/135°). Tensile testing (Instron 5567 A, 0.5 mm/min, ISO 527, DIC strain measurement). Test ID 39.",
    "hierarchical_structure": "3D printed raster structure, infill density 90%.",
    "properties": {
      "UTS": {
        "value": [
          21.34
        ],
        "unit": "MPa"
      }
    },
    "analysis_with_hierarchical_structure": {
      "descriptive_text": "The sample consists of an Acrylonitrile Butadiene Styrene (ABS) terpolymer derived from acrylonitrile, butadiene, and styrene monomers. It was fabricated using fused deposition modeling (FDM) 3D printing with a medical-grade ABS filament, employing a nozzle temperature of 240°C and a bed temperature of 90°C at a print speed of 50 mm/s. The resulting specimen features a hierarchical 3D printed raster structure with a 90% infill density, a layer height of 0.2 mm, and a raster angle orientation of 45°/135° printed horizontally. Mechanical characterization was performed via tensile testing according to ISO 527 standards using an Instron 5567 A machine at a crosshead speed of 0.5 mm/min with digital image correlation (DIC) for strain measurement, recorded under Test ID 39.",
      "reasoning_analysis": "Increasing Factors: The inclusion of acrylonitrile and styrene monomers within the terpolymer backbone enhances chain stiffness and intermolecular interactions, providing a robust baseline for tensile strength. Additionally, the elevated bed temperature of 90°C during processing facilitates improved polymer chain diffusion across layer interfaces, while the 90% infill density ensures a high volume fraction of load-bearing material compared to lower density prints. Decreasing Factors: The butadiene rubber phase, although beneficial for impact resistance, introduces compliant domains that typically reduce the ultimate tensile strength relative to rigid homopolymers. Furthermore, the FDM processing history inherently generates inter-layer voids and weak raster boundaries; the 45°/135° raster angle creates potential stress concentration points at road intersections, and the 10% void volume from the infill pattern reduces the effective cross-sectional area available to resist load. Dominant Factor: The processing-induced microstructural anisotropy and inter-layer bonding limitations inherent to FDM fabrication qualitatively dominate the final UTS behavior. Despite the strong chemical backbone of ABS, the lack of complete molecular entanglement across deposited raster roads and the presence of internal porosity typically result in a tensile strength lower than that of isotropic, injection-molded equivalents."
    },
    "analysis_without_hierarchical_structure": {
      "descriptive_text": "The sample comprises an Acrylonitrile Butadiene Styrene (ABS) terpolymer derived from acrylonitrile, butadiene, and styrene monomers. The material was fabricated using fused deposition modeling (FDM) 3D printing with a nozzle temperature of 240°C and a bed temperature of 90°C, utilizing a print speed of 50 mm/s and a layer height of 0.2 mm. The resulting specimens were produced with a 90% infill density and a 45°/135° raster angle in a horizontal orientation. Mechanical evaluation was conducted via tensile testing on an Instron 5567 A system at a crosshead speed of 0.5 mm/min following ISO 527 standards, with strain monitored using digital image correlation.",
      "reasoning_analysis": "Increasing Factors: The presence of acrylonitrile and styrene monomers establishes a rigid SAN matrix that provides inherent cohesive strength and stiffness to the polymer backbone. In terms of processing, the 90% infill density ensures a high material volume fraction within the gauge length, while the horizontal build orientation aligns the deposited filaments parallel to the loading axis, maximizing the contribution of individual strand strength. The elevated bed temperature of 90°C also promotes inter-layer polymer chain diffusion, enhancing bonding integrity. Decreasing Factors: The butadiene component introduces a dispersed rubber phase intended for toughness, which inherently reduces the ultimate tensile strength relative to pure rigid styrenics by facilitating earlier yield initiation. Additionally, the FDM process introduces inter-layer boundaries and micro-voids between raster lines that act as stress concentrators, and the 45°/135° raster pattern subjects the material to shear stresses rather than pure tension along the filament axis. Dominant Factor: The processing history serves as the dominant factor governing the final UTS behavior; while the chemical composition provides a robust baseline strength, the structural anisotropy and inter-layer adhesion limits intrinsic to the layer-by-layer FDM fabrication method typically dictate the failure threshold before the bulk material properties are fully exploited."
    }
  },
  {
    "doi": "10.1108/RPJ-02-2020-0033",
    "title": "Statistical models for the mechanical properties of 3D printed external medical aids",
    "year": 2021,
    "chemical_composition": {
      "repeat_unit_psmiles": null,
      "monomers": [
        {
          "name": "Acrylonitrile",
          "smiles": "C=CC#N",
          "ratio_value": null,
          "ratio_unit": null
        },
        {
          "name": "Butadiene",
          "smiles": "C=CC=C",
          "ratio_value": null,
          "ratio_unit": null
        },
        {
          "name": "Styrene",
          "smiles": "C=CC1=CC=CC=C1",
          "ratio_value": null,
          "ratio_unit": null
        }
      ],
      "additives": [],
      "is_homopolymer": false
    },
    "processing_history": "FDM 3D printing (ABS medical, Nozzle: 240°C, Bed: 90°C, Speed: 50 mm/s, Orientation: Horizontal, Infill: 85%, Layer Height: 0.2 mm, Raster Angle: 0°/90°). Tensile testing (Instron 5567 A, 0.5 mm/min, ISO 527, DIC strain measurement). Test ID 41.",
    "hierarchical_structure": "3D printed raster structure, infill density 85%.",
    "properties": {
      "UTS": {
        "value": [
          21.1
        ],
        "unit": "MPa"
      }
    },
    "analysis_with_hierarchical_structure": {
      "descriptive_text": "The sample comprises a terpolymer synthesized from acrylonitrile, butadiene, and styrene monomers, forming an ABS matrix without additional additives. It was fabricated via fused deposition modeling (FDM) 3D printing using a nozzle temperature of 240°C and a bed temperature of 90°C at a print speed of 50 mm/s. The specimen was produced with a horizontal orientation, 85% infill density, 0.2 mm layer height, and a 0°/90° raster angle, resulting in a characteristic 3D printed raster structure. Mechanical evaluation was conducted through tensile testing on an Instron 5567 A system at a crosshead speed of 0.5 mm/min following ISO 527 standards, with strain monitored via digital image correlation.",
      "reasoning_analysis": "Increasing Factors: The acrylonitrile and styrene components within the copolymer backbone contribute significant chain stiffness and intermolecular friction, which intrinsically enhance the load-bearing capacity of the polymer matrix. The processing history employs an elevated nozzle temperature of 240°C and a heated bed at 90°C, which facilitates polymer chain diffusion across filament interfaces, thereby improving inter-layer bonding strength relative to lower temperature processing conditions. Furthermore, the horizontal print orientation aligns the primary tensile load with the direction of the deposited raster lines, maximizing the contribution of the continuous polymer strands to the overall strength. Decreasing Factors: The butadiene rubber phase, while beneficial for impact resistance, introduces compliant domains that reduce the overall stiffness and ultimate tensile strength compared to a rigid SAN homopolymer. The FDM processing history inherently generates micro-voids between deposited roads, and the 85% infill density explicitly reduces the effective load-bearing cross-sectional area compared to a solid specimen. Additionally, the layered hierarchical structure creates anisotropic mechanical behavior, where weak inter-layer adhesion and stress concentrations at the 0°/90° raster intersections serve as potential initiation sites for premature failure. Dominant Factor: The dominant factor governing the UTS is the processing-induced structural discontinuity and porosity inherent to the FDM technique. While the intrinsic chemical composition of ABS provides a robust baseline strength, the reduced effective cross-section from the 85% infill and the potential for inter-layer decohesion due to the raster structure qualitatively limit the ultimate tensile strength compared to fully dense, isotropic manufacturing methods. The thermal history during printing ultimately dictates the degree of healing between layers, which is the critical determinant for failure in this additive manufacturing context."
    },
    "analysis_without_hierarchical_structure": {
      "descriptive_text": "The sample comprises a terpolymer synthesized from acrylonitrile, butadiene, and styrene monomers, identified as ABS medical grade. The material was fabricated using fused deposition modeling (FDM) 3D printing with a nozzle temperature of 240°C and a heated bed at 90°C, operating at a print speed of 50 mm/s. The resulting specimens were produced with a horizontal orientation, featuring an 85% infill density, a layer height of 0.2 mm, and a 0°/90° raster angle pattern. Mechanical characterization was conducted via tensile testing using an Instron 5567 A universal testing machine at a crosshead speed of 0.5 mm/min in accordance with ISO 527 standards, employing digital image correlation (DIC) for precise strain measurement.",
      "reasoning_analysis": "Increasing Factors: The chemical composition incorporates acrylonitrile, which introduces polar nitrile groups that enhance interchain cohesive energy density through dipole-dipole interactions, intrinsically supporting higher tensile strength. Furthermore, the styrene component contributes backbone rigidity, and the processing history specifies a nozzle temperature of 240°C, which is sufficient to promote polymer chain interdiffusion across deposited roads, thereby enhancing interlayer adhesion relative to lower temperature processing. Decreasing Factors: The butadiene rubber phase, while improving toughness, introduces compliant domains that can act as stress concentrators under tensile loading, potentially reducing the yield strength compared to a purely rigid matrix. More significantly, the FDM processing history involves an 85% infill density, creating internal voids that reduce the effective load-bearing cross-sectional area, and the layer-by-layer deposition generates interfaces that are mechanically weaker than the bulk material, serving as preferential sites for delamination and crack initiation. Dominant Factor: The processing-induced structural discontinuities qualitatively dominate the final UTS behavior. Despite the favorable intrinsic strength contributions from the acrylonitrile and styrene monomers, the porosity associated with the 85% infill and the inherent anisotropy of the FDM raster pattern limit stress transfer efficiency between layers, making the interlayer bonding quality and internal void content the primary determinants of the ultimate tensile strength rather than the intrinsic chemical composition."
    }
  },
  {
    "doi": "10.1080/10426914.2012.677901",
    "title": "Optimization and Analysis of Mechanical Properties for Selective Laser Sintered Polyamide Parts",
    "year": 2013,
    "chemical_composition": {
      "repeat_unit_psmiles": null,
      "monomers": [
        {
          "name": "Polyamide",
          "smiles": null,
          "ratio_value": null,
          "ratio_unit": null
        }
      ],
      "additives": [],
      "is_homopolymer": true
    },
    "processing_history": "Selective Laser Sintering (SLS) using Vanguard HS laser sintering machine. Laser Power: 28 W, Scan Spacing: 0.20 mm, Bed Temperature: 175 °C, Scan Count: 1. Material mixture: 70% fresh powder, 30% recycled powder. UTS measured by Zwick/Roell tensile testing machine at 5 mm/min strain rate, 50 mm gauge length.",
    "hierarchical_structure": "Semi-crystalline polyamide parts fabricated via SLS.",
    "properties": {
      "UTS": {
        "value": [
          42.32
        ],
        "unit": "MPa"
      }
    },
    "analysis_with_hierarchical_structure": {
      "descriptive_text": "The sample comprises semi-crystalline polyamide homopolymer parts fabricated via Selective Laser Sintering (SLS) using a Vanguard HS laser sintering machine. Processing was conducted with a laser power of 28 W, a scan spacing of 0.20 mm, a bed temperature of 175 °C, and a single scan count, utilizing a material mixture of 70% fresh powder and 30% recycled powder. Mechanical characterization was performed using a Zwick/Roell tensile testing machine at a strain rate of 5 mm/min with a 50 mm gauge length to determine the Ultimate Tensile Strength.",
