Repository: hhtrick/HHT-code

# HHT training framework

This directory contains model training, embedding precomputation, inference, article-level baselines and the curated datasets. All commands below assume that the working directory is `train_code/`.

## 3. Datasets and fixed partitions

Each main dataset is a JSON array at `dataset/{property}/{property}.json`. Entries contain source metadata, `chemical_composition`, `processing_history`, `hierarchical_structure`, `properties`, and two generated-analysis objects. Targets are stored as `properties[property]["value"]`; source metadata and target values are not predictive input fields.

| Property | Train | Validation | Test | Total |
|---|---:|---:|---:|---:|

File: train_code/dataset/UTS/UTS.json (part 188 of 292)
[
      "reasoning_analysis": "Increasing Factors: The semi-crystalline hierarchical structure provides significant reinforcement, as crystalline domains act as physical crosslinks that resist deformation and enhance load transfer. Additionally, the polyamide chemistry facilitates strong intermolecular hydrogen bonding between amide groups, which increases cohesive energy density and intrinsic tensile strength. The bed temperature of 175 °C during processing helps minimize thermal gradients and residual stresses, promoting better layer adhesion. Decreasing Factors: The inclusion of 30% recycled powder in the material mixture introduces potential thermal degradation and changes in particle morphology, which can increase porosity and reduce inter-particle fusion strength. The Selective Laser Sintering process inherently results in some degree of internal porosity and voids compared to fully dense manufacturing methods, acting as stress concentrators that reduce UTS. Furthermore, a single scan count may limit full densification. Dominant Factor: While the intrinsic hydrogen bonding and semi-crystalline morphology establish a robust baseline for mechanical performance, the final UTS behavior is dominantly influenced by the processing-induced microstructural defects, specifically the porosity levels and powder degradation associated with the recycled content and SLS thermal history, which typically limit the strength relative to fully dense, virgin material counterparts."
    },
    "analysis_without_hierarchical_structure": {
      "descriptive_text": "The sample consists of a polyamide homopolymer processed via Selective Laser Sintering (SLS) using a Vanguard HS laser sintering machine. The manufacturing parameters included a laser power of 28 W, a scan spacing of 0.20 mm, a bed temperature of 175 °C, and a single scan count. The material mixture utilized for sintering comprised 70% fresh powder blended with 30% recycled powder. Mechanical characterization was performed using a Zwick/Roell tensile testing machine at a strain rate of 5 mm/min with a gauge length of 50 mm to determine the ultimate tensile strength.",
      "reasoning_analysis": "Increasing Factors: The polyamide chemical backbone facilitates strong intermolecular hydrogen bonding between amide groups, which inherently enhances cohesive energy density and resistance to chain pull-out, driving the UTS upward. Additionally, the elevated bed temperature of 175 °C during the SLS process promotes polymer chain diffusion across layer interfaces, improving inter-layer bonding and reducing thermal residual stresses that could otherwise weaken the part. Decreasing Factors: The inclusion of 30% recycled powder introduces thermally degraded polymer chains with reduced molecular weight due to previous sintering cycles, which diminishes entanglement density and mechanical integrity. Furthermore, the inherent nature of the SLS process often results in micro-voids and porosity due to incomplete particle fusion, and the single scan count may limit energy density, acting as stress concentrators that lower the UTS. Dominant Factor: The process-induced microstructural integrity, specifically the degree of inter-layer fusion and porosity governed by the thermal history and powder quality, qualitatively dominates the final UTS behavior; while the polyamide chemistry provides a strong baseline, the defects introduced by the additive manufacturing process and the use of recycled material typically limit the achievable strength relative to fully dense, virgin material counterparts."
    }
  },
  {
    "doi": "10.1108/RPJ-02-2020-0033",
    "title": "Statistical models for the mechanical properties of 3D printed external medical aids",
    "year": 2021,
    "chemical_composition": {
      "repeat_unit_psmiles": null,
      "monomers": [
        {
          "name": "Acrylonitrile",
          "smiles": "C=CC#N",
          "ratio_value": null,
          "ratio_unit": null
        },
        {
          "name": "Butadiene",
          "smiles": "C=CC=C",
          "ratio_value": null,
          "ratio_unit": null
        },
        {
          "name": "Styrene",
          "smiles": "C=CC1=CC=CC=C1",
          "ratio_value": null,
          "ratio_unit": null
        }
      ],
      "additives": [],
      "is_homopolymer": false
    },
    "processing_history": "FDM 3D printing (ABS medical, Nozzle: 240°C, Bed: 90°C, Speed: 50 mm/s, Orientation: Horizontal, Infill: 100%, Layer Height: 0.2 mm, Raster Angle: 0°/90°). Tensile testing (Instron 5567 A, 0.5 mm/min, ISO 527, DIC strain measurement). Test ID 40.",
    "hierarchical_structure": "3D printed raster structure, infill density 100%.",
    "properties": {
      "UTS": {
        "value": [
          28.74
        ],
        "unit": "MPa"
      }
    },
    "analysis_with_hierarchical_structure": {
      "descriptive_text": "The sample comprises an Acrylonitrile Butadiene Styrene (ABS) terpolymer derived from acrylonitrile, butadiene, and styrene monomers. Fabricated via fused deposition modeling (FDM) 3D printing, the specimen was produced with a nozzle temperature of 240°C and a bed temperature of 90°C at a print speed of 50 mm/s. The resulting architecture exhibits a 3D printed raster structure with a 0°/90° raster angle, 0.2 mm layer height, and 100% infill density in a horizontal orientation. Mechanical evaluation was conducted through tensile testing in accordance with ISO 527 using an Instron 5567 A system at a crosshead speed of 0.5 mm/min, employing digital image correlation for strain measurement (Test ID 40).",
      "reasoning_analysis": "Increasing Factors: The inclusion of acrylonitrile monomers introduces polar nitrile groups that enhance intermolecular forces and chain stiffness, intrinsically contributing to higher tensile strength. The processing history specifies 100% infill density, which maximizes the effective load-bearing cross-sectional area compared to partial infill patterns. Additionally, the elevated bed temperature of 90°C promotes polymer chain diffusion across layer interfaces during deposition, potentially improving inter-layer bonding strength relative to lower bed temperatures. Decreasing Factors: The butadiene component forms a rubbery dispersed phase within the rigid SAN matrix, which improves toughness but typically reduces the ultimate tensile strength compared to a pure SAN copolymer due to the lower modulus of the rubber domains. The FDM processing history inherently introduces anisotropy and micro-voids between raster lines and layers, creating stress concentrators and reducing the effective continuity of the material compared to injection-molded counterparts. Furthermore, the 0°/90° raster angle means that half of the deposited roads are oriented perpendicular to the primary loading axis, contributing less to load bearing. Dominant Factor: The processing-induced structural discontinuities inherent to FDM 3D printing qualitatively dominate the UTS behavior. While the chemical composition provides a robust baseline, the mechanical integrity is fundamentally limited by the weld strength between deposited roads and the presence of inter-layer boundaries, making the processing history and hierarchical raster structure the primary determinants of the final tensile strength."
    },
    "analysis_without_hierarchical_structure": {
      "descriptive_text": "The sample comprises an Acrylonitrile Butadiene Styrene (ABS) terpolymer derived from acrylonitrile, butadiene, and styrene monomers. The material was fabricated using fused deposition modeling (FDM) 3D printing with a nozzle temperature of 240°C and a bed temperature of 90°C, utilizing a print speed of 50 mm/s and a layer height of 0.2 mm. The resulting specimens were produced with a horizontal orientation, 100% infill density, and a 0°/90° raster angle pattern. Mechanical evaluation was conducted via tensile testing on an Instron 5567 A universal testing machine at a crosshead speed of 0.5 mm/min following ISO 527 standards, with strain monitored using digital image correlation.",
      "reasoning_analysis": "Increasing Factors: The inclusion of acrylonitrile and styrene monomers creates a rigid SAN matrix characterized by strong polar interactions and steric hindrance from phenyl groups, which inherently enhances chain stiffness and cohesive strength to support higher load bearing capacity. Furthermore, the processing history indicates a 100% infill density and elevated thermal settings during FDM printing, which maximize the effective load-bearing cross-sectional area and facilitate polymer chain interdiffusion across deposited roads to improve inter-layer bonding. Decreasing Factors: The butadiene component introduces a dispersed rubber phase that, while improving toughness, acts as stress concentrators within the rigid matrix that can initiate premature failure under tensile loading, thereby lowering the ultimate strength relative to a non-rubberized analog. Additionally, the layer-by-layer nature of FDM processing inherently generates micro-voids between raster lines and anisotropic weld lines that possess lower cohesive strength than the bulk polymer, creating potential failure planes. Dominant Factor: The processing-induced inter-layer bonding quality and structural anisotropy dominate the final UTS behavior. Although the ABS chemistry provides a robust baseline strength, the mechanical integrity is fundamentally limited by the weak interfaces between printed layers and roads inherent to additive manufacturing, making the fusion quality during deposition the primary determinant of tensile failure rather than the intrinsic molecular strength of the terpolymer."
    }
  },
  {
    "doi": "10.1108/RPJ-02-2020-0033",
    "title": "Statistical models for the mechanical properties of 3D printed external medical aids",
    "year": 2021,
    "chemical_composition": {
      "repeat_unit_psmiles": null,
      "monomers": [
        {
          "name": "Acrylonitrile",
          "smiles": "C=CC#N",
          "ratio_value": null,
          "ratio_unit": null
        },
        {
          "name": "Butadiene",
          "smiles": "C=CC=C",
          "ratio_value": null,
          "ratio_unit": null
        },
        {
          "name": "Styrene",
          "smiles": "C=CC1=CC=CC=C1",
          "ratio_value": null,
          "ratio_unit": null
        }
      ],
      "additives": [],
      "is_homopolymer": false
    },
    "processing_history": "FDM 3D printing (ABS medical, Nozzle: 240°C, Bed: 90°C, Speed: 50 mm/s, Orientation: Horizontal, Infill: 90%, Layer Height: 0.2 mm, Raster Angle: 0°/90°). Tensile testing (Instron 5567 A, 0.5 mm/min, ISO 527, DIC strain measurement). Test ID 37.",
    "hierarchical_structure": "3D printed raster structure, infill density 90%.",
    "properties": {
      "UTS": {
        "value": [
          21.77
        ],
        "unit": "MPa"
      }
    },
    "analysis_with_hierarchical_structure": {
      "descriptive_text": "This sample comprises an Acrylonitrile Butadiene Styrene (ABS) terpolymer fabricated via fused deposition modeling (FDM) 3D printing. The processing protocol utilized a nozzle temperature of 240°C and a heated bed at 90°C with a print speed of 50 mm/s, resulting in a layer height of 0.2 mm and a raster angle orientation of 0°/90°. The resulting hierarchical structure exhibits a characteristic 3D printed raster morphology with an infill density of 90%. Mechanical characterization was performed via tensile testing according to ISO 527 standards using an Instron 5567 A universal testing machine at a crosshead speed of 0.5 mm/min, with strain measurement facilitated by digital image correlation (DIC).",
      "reasoning_analysis": "Increasing Factors: The presence of acrylonitrile units introduces strong dipole-dipole interactions within the polymer matrix, enhancing intermolecular forces and cohesive energy density. Additionally, the high infill density of 90% maximizes the effective load-bearing cross-sectional area relative to lower density prints, while the heated bed at 90°C facilitates polymer chain diffusion across layer interfaces, improving inter-layer adhesion. Decreasing Factors: The butadiene component forms a rubbery dispersed phase that, while beneficial for impact resistance, inherently lowers the ultimate tensile strength compared to rigid homopolymers. Furthermore, the FDM processing history introduces inherent micro-voids and inter-layer boundaries that act as stress concentrators and potential failure initiation sites. The raster structure creates anisotropy, meaning the strength is compromised in directions perpendicular to the raster roads compared to isotropic bulk material. Dominant Factor: The dominant factor governing the UTS is the process-induced microstructural discontinuity inherent to FDM fabrication. Despite the high infill density and optimized thermal parameters, the incomplete coalescence between deposited roads and the layered architecture fundamentally limit stress transfer efficiency, causing the UTS to be dictated more by inter-layer bonding strength and void content than by the intrinsic strength of the ABS terpolymer chemistry."
    },
    "analysis_without_hierarchical_structure": {
      "descriptive_text": "The sample comprises an Acrylonitrile Butadiene Styrene (ABS) terpolymer derived from acrylonitrile, butadiene, and styrene monomers. Fabrication was achieved via fused deposition modeling (FDM) 3D printing using medical-grade ABS, with processing parameters set to a nozzle temperature of 240°C, bed temperature of 90°C, and print speed of 50 mm/s. The specimens were printed with a horizontal orientation, 90% infill density, 0.2 mm layer height, and a 0°/90° raster angle. Mechanical evaluation involved tensile testing on an Instron 5567 A system at a crosshead speed of 0.5 mm/min following ISO 527 standards, with strain monitored via digital image correlation.",
      "reasoning_analysis": "Increasing Factors: The chemical composition includes acrylonitrile, which introduces polar nitrile groups that strengthen intermolecular dipole-dipole interactions, thereby enhancing the intrinsic cohesive strength of the matrix. Additionally, the styrene component provides aromatic rigidity, contributing to the load-bearing capacity of the continuous phase. The processing history specifies a high infill density of 90%, which maximizes the effective cross-sectional area available for stress distribution compared to lower density prints. Decreasing Factors: The butadiene monomer forms a dispersed rubbery phase within the matrix to improve toughness, but this soft phase inherently reduces the ultimate tensile strength relative to a rigid SAN homopolymer due to lower modulus regions. Critically, the FDM processing history introduces inter-layer boundaries and potential voids where polymer diffusion may be incomplete, creating stress concentrators that weaken the structure. The 10% missing infill also represents internal void volume that diminishes the net load-bearing capacity. Dominant Factor: Although the terpolymer composition offers a strong chemical baseline, the processing-induced anisotropy and inter-layer adhesion quality inherent to the FDM technique qualitatively dominate the UTS behavior. The mechanical integrity is primarily constrained by the weak interfaces between deposited rasters and layers, which typically limit the ultimate strength significantly below that of isotropic, conventionally molded counterparts."
    }
  },
  {
    "doi": "10.1080/10426914.2012.677901",
    "title": "Optimization and Analysis of Mechanical Properties for Selective Laser Sintered Polyamide Parts",
    "year": 2013,
    "chemical_composition": {
      "repeat_unit_psmiles": null,
      "monomers": [
        {
          "name": "Polyamide",
          "smiles": null,
          "ratio_value": null,
          "ratio_unit": null
        }
      ],
      "additives": [],
      "is_homopolymer": true
    },
    "processing_history": "Selective Laser Sintering (SLS) using Vanguard HS laser sintering machine. Laser Power: 24 W, Scan Spacing: 0.10 mm, Bed Temperature: 172 °C, Scan Count: 2. Material mixture: 70% fresh powder, 30% recycled powder. UTS measured by Zwick/Roell tensile testing machine at 5 mm/min strain rate, 50 mm gauge length.",
    "hierarchical_structure": "Semi-crystalline polyamide parts fabricated via SLS.",
    "properties": {
      "UTS": {
        "value": [
          41.77
        ],
        "unit": "MPa"
      }
    },
    "analysis_with_hierarchical_structure": {
      "descriptive_text": "The sample comprises a semi-crystalline polyamide homopolymer fabricated into parts via Selective Laser Sintering (SLS) using a Vanguard HS laser sintering machine. Processing was conducted with a laser power of 24 W, a scan spacing of 0.10 mm, a bed temperature of 172 °C, and a scan count of 2, utilizing a feedstock mixture of 70% fresh powder and 30% recycled powder. The Ultimate Tensile Strength was evaluated using a Zwick/Roell tensile testing machine at a strain rate of 5 mm/min with a 50 mm gauge length.",
      "reasoning_analysis": "Increasing Factors: The polyamide chemistry facilitates strong intermolecular hydrogen bonding, which significantly enhances cohesive energy density and load transfer between chains. Additionally, the semi-crystalline hierarchical structure provides rigid crystalline domains that act as physical crosslinks, reinforcing the amorphous matrix and increasing resistance to deformation. The bed temperature of 172 °C likely promotes adequate particle coalescence and crystallization during the SLS process, further supporting structural integrity. Decreasing Factors: The use of 30% recycled powder introduces material that has undergone previous thermal cycles, potentially leading to thermo-oxidative degradation, chain scission, and reduced molecular weight, which inherently weakens the material. Furthermore, the Selective Laser Sintering process inherently introduces micro-voids and potential anisotropy due to layer-by-layer fabrication, creating stress concentrators that can initiate failure at lower loads compared to bulk molded equivalents. Dominant Factor: While the intrinsic hydrogen bonding and semi-crystalline morphology establish a robust baseline for mechanical strength, the processing history—specifically the inclusion of recycled powder and the defect density inherent to SLS fabrication—qualitatively dominates the final UTS behavior by limiting the realization of the material's theoretical maximum strength."
    },
    "analysis_without_hierarchical_structure": {
      "descriptive_text": "The sample comprises a polyamide homopolymer fabricated using Selective Laser Sintering (SLS) on a Vanguard HS laser sintering machine. The processing parameters were set to a laser power of 24 W, a scan spacing of 0.10 mm, a bed temperature of 172 °C, and a scan count of 2, utilizing a material mixture of 70% fresh powder and 30% recycled powder. Ultimate tensile strength was subsequently evaluated using a Zwick/Roell tensile testing machine operated at a strain rate of 5 mm/min with a 50 mm gauge length.",
      "reasoning_analysis": "Increasing Factors: The intrinsic chemical structure of the polyamide backbone facilitates strong intermolecular hydrogen bonding, which significantly enhances cohesive energy density and resistance to chain pull-out under tension. Furthermore, the processing history specifies a high bed temperature of 172 °C, which minimizes thermal gradients and promotes extensive polymer chain diffusion across particle boundaries, thereby improving inter-layer fusion and load transfer efficiency. Decreasing Factors: The inclusion of 30% recycled powder in the material mixture introduces polymer chains with prior thermal history, increasing the risk of thermo-oxidative degradation and chain scission that reduce molecular weight and mechanical integrity. Additionally, the Selective Laser Sintering process inherently produces parts with lower density and micro-voids compared to fully dense manufacturing methods, creating stress concentration sites that initiate premature failure. Dominant Factor: While the polyamide chemistry provides a high theoretical strength baseline, the processing-induced microstructural defects dominate the final UTS behavior; specifically, the combination of inherent porosity from the SLS process and the potential molecular weight reduction from the recycled powder content qualitatively limits the ultimate tensile strength below that of a virgin, fully dense bulk sample."
    }
  },
  {
    "doi": "10.1080/10426914.2012.677901",
    "title": "Optimization and Analysis of Mechanical Properties for Selective Laser Sintered Polyamide Parts",
    "year": 2013,
    "chemical_composition": {
      "repeat_unit_psmiles": null,
      "monomers": [
        {
          "name": "Polyamide",
          "smiles": null,
          "ratio_value": null,
          "ratio_unit": null
        }
      ],
      "additives": [],
      "is_homopolymer": true
    },
    "processing_history": "Selective Laser Sintering (SLS) using Vanguard HS laser sintering machine. Laser Power: 32 W, Scan Spacing: 0.10 mm, Bed Temperature: 172 °C, Scan Count: 2. Material mixture: 70% fresh powder, 30% recycled powder. UTS measured by Zwick/Roell tensile testing machine at 5 mm/min strain rate, 50 mm gauge length.",
    "hierarchical_structure": "Semi-crystalline polyamide parts fabricated via SLS.",
    "properties": {
      "UTS": {
        "value": [
          46.63
        ],
        "unit": "MPa"
      }
    },
    "analysis_with_hierarchical_structure": {
      "descriptive_text": "The sample comprises a semi-crystalline polyamide homopolymer fabricated via Selective Laser Sintering (SLS) using a Vanguard HS laser sintering machine. Processing parameters included a laser power of 32 W, scan spacing of 0.10 mm, bed temperature of 172 °C, and a scan count of 2, utilizing a powder mixture of 70% fresh and 30% recycled material. Ultimate tensile strength was characterized using a Zwick/Roell tensile testing machine at a 5 mm/min strain rate with a 50 mm gauge length.",
      "reasoning_analysis": "Increasing Factors: The polyamide backbone enables robust intermolecular hydrogen bonding, enhancing interchain cohesion and intrinsic strength. The semi-crystalline structure provides reinforcing crystalline domains that act as physical crosslinks, while the 172 °C bed temperature supports crystallization during fabrication. Decreasing Factors: The SLS process inherently generates inter-particle porosity and inter-layer voids that serve as stress concentrators, reducing effective load-bearing area. Additionally, the 30% recycled powder content suggests prior thermal exposure, potentially leading to oxidative degradation or chain scission that lowers molecular weight and entanglement density. Dominant Factor: Although the semi-crystalline morphology and hydrogen bonding establish a strong foundational strength, the processing-induced microstructural defects from SLS and the molecular degradation associated with the recycled powder content qualitatively dominate the final UTS behavior by limiting stress transfer efficiency compared to fully dense, virgin material."
    },
    "analysis_without_hierarchical_structure": {
      "descriptive_text": "The sample consists of a polyamide homopolymer processed via Selective Laser Sintering (SLS) using a Vanguard HS laser sintering machine. The manufacturing parameters included a laser power of 32 W, a scan spacing of 0.10 mm, a bed temperature of 172 °C, and a scan count of 2. The material feedstock comprised a mixture of 70% fresh powder and 30% recycled powder. Ultimate tensile strength was subsequently measured using a Zwick/Roell tensile testing machine at a strain rate of 5 mm/min with a 50 mm gauge length.",
      "reasoning_analysis": "Increasing Factors: The polyamide chemistry facilitates strong intermolecular hydrogen bonding, which intrinsically enhances cohesive energy density and load-bearing capacity. Additionally, the SLS bed temperature of 172 °C promotes polymer chain diffusion across particle boundaries to improve inter-layer fusion, while the double scan count may further densify the structure by reheating and consolidating the material. Decreasing Factors: The additive manufacturing nature of SLS typically introduces micro-voids and incomplete fusion between powder particles, acting as stress concentrators that reduce UTS. Crucially, the inclusion of 30% recycled powder implies prior thermal history, likely leading to thermo-oxidative degradation and chain scission, which lowers molecular weight and compromises the mechanical integrity of the sintered part. Dominant Factor: While the intrinsic hydrogen bonding of polyamide provides a robust baseline, the microstructural defects inherent to the SLS process combined with the molecular weight reduction from the significant fraction of recycled powder qualitatively dominate the behavior, likely resulting in a UTS lower than that of a pristine, injection-molded counterpart."
    }
  },
  {
    "doi": "10.1108/RPJ-02-2020-0033",
    "title": "Statistical models for the mechanical properties of 3D printed external medical aids",
    "year": 2021,
    "chemical_composition": {
      "repeat_unit_psmiles": null,
      "monomers": [
        {
          "name": "Acrylonitrile",
          "smiles": "C=CC#N",
          "ratio_value": null,
          "ratio_unit": null
        },
        {
          "name": "Butadiene",
          "smiles": "C=CC=C",
          "ratio_value": null,
          "ratio_unit": null
        },
        {
          "name": "Styrene",
          "smiles": "C=CC1=CC=CC=C1",
          "ratio_value": null,
          "ratio_unit": null
        }
      ],
      "additives": [],
      "is_homopolymer": false
    },
    "processing_history": "FDM 3D printing (ABS medical, Nozzle: 240°C, Bed: 90°C, Speed: 50 mm/s, Orientation: Horizontal, Infill: 90%, Layer Height: 0.3 mm, Raster Angle: 0°/90°). Tensile testing (Instron 5567 A, 0.5 mm/min, ISO 527, DIC strain measurement). Test ID 42.",
    "hierarchical_structure": "3D printed raster structure, infill density 90%.",
    "properties": {
      "UTS": {
        "value": [
          19.82
        ],
        "unit": "MPa"
      }
    },
    "analysis_with_hierarchical_structure": {
      "descriptive_text": "The sample comprises an Acrylonitrile Butadiene Styrene (ABS) terpolymer synthesized from acrylonitrile, butadiene, and styrene monomers. The material was fabricated using fused deposition modeling (FDM) 3D printing with a nozzle temperature of 240°C and a heated bed maintained at 90°C, utilizing a print speed of 50 mm/s and a layer height of 0.3 mm. The resulting specimen exhibits a hierarchical 3D printed raster structure with a 90% infill density and a 0°/90° raster angle orientation. Mechanical characterization was performed via tensile testing according to ISO 527 standards using an Instron 5567 A universal testing machine at a crosshead speed of 0.5 mm/min, with strain measurement captured through digital image correlation (DIC).",
      "reasoning_analysis": "Increasing Factors: The chemical composition includes acrylonitrile and styrene units, which provide inherent backbone rigidity and strong intermolecular dipole and pi-pi interactions that establish a high baseline strength. The processing history utilizes a high nozzle temperature of 240°C and a heated bed at 90°C, which promotes polymer chain diffusion across filament boundaries, thereby enhancing inter-layer bonding strength. Additionally, the 90% infill density and 0°/90° raster angle ensure a significant portion of the material is aligned with the loading axis, maximizing load-bearing capacity. Decreasing Factors: The inclusion of butadiene rubber domains within the terpolymer matrix inherently reduces the ultimate tensile strength relative to a rigid SAN homopolymer due to the lower modulus of the rubber phase. Critically, the FDM processing history introduces inter-layer voids and incomplete fusion between raster roads, creating stress concentrators that facilitate premature failure. The 10% porosity implied by the infill density and the hierarchical raster structure further reduce the effective load-bearing cross-sectional area and introduce anisotropy. Dominant Factor: The processing-induced structural discontinuities, specifically the inter-layer bonding quality and internal porosity inherent to the FDM technique, qualitatively dominate the final UTS behavior. While the chemical composition provides a robust theoretical strength, the additively manufactured architecture limits the realization of bulk material properties, making the interfacial weakness between printed rasters the primary constraint on tensile performance."
    },
    "analysis_without_hierarchical_structure": {
      "descriptive_text": "The material system comprises an acrylonitrile butadiene styrene (ABS) terpolymer designated for medical applications. Specimens were fabricated via fused deposition modeling (FDM) 3D printing with a nozzle temperature of 240°C and a heated bed maintained at 90°C, utilizing a print speed of 50 mm/s and a layer height of 0.3 mm. The printed architecture featured a 90% infill density with a 0°/90° raster angle orientation and was built in a horizontal orientation. Mechanical characterization was conducted via tensile testing using an Instron 5567 A universal testing machine at a crosshead speed of 0.5 mm/min in accordance with ISO 527 standards, employing digital image correlation (DIC) for strain measurement under Test ID 42.",
      "reasoning_analysis": "Increasing Factors: The chemical composition includes acrylonitrile units which introduce strong dipole-dipole interactions that enhance intermolecular cohesion, alongside styrene units that provide backbone rigidity, both intrinsically driving the ultimate tensile strength higher. Additionally, the processing history specifies a high infill density of 90% and an elevated bed temperature of 90°C, which minimizes internal porosity and promotes effective inter-layer polymer diffusion, thereby maximizing the effective load-bearing cross-sectional area. Decreasing Factors: The butadiene component forms discrete elastomeric domains within the matrix which, while beneficial for toughness, inherently reduces the maximum tensile strength compared to a fully rigid SAN matrix. Furthermore, the FDM 3D printing process inherently introduces micro-voids between raster lines and structural anisotropy due to the layer-by-layer deposition method, creating potential stress concentration points that lower the overall strength relative to isotropic bulk materials. Dominant Factor: The quality of inter-layer adhesion dictated by the FDM processing history qualitatively dominates the final UTS behavior; despite the robust intrinsic strength provided by the acrylonitrile and styrene components, the mechanical integrity is primarily constrained by the diffusion bonding between deposited filaments rather than the intrinsic strength of the polymer chains themselves."
    }
  },
  {
    "doi": "10.1002/app.24315",
    "title": "Effect of Maleated Polypropylene as Coupling Agent for Polypropylene Composites Reinforced with Hemp Strands",
    "year": 2006,
    "chemical_composition": {
      "repeat_unit_psmiles": "[*]CC(C)C[*]",
      "monomers": [
        {
          "name": "Propylene",
          "smiles": "CC=C",
          "ratio_value": null,
          "ratio_unit": null
        }
      ],
      "additives": [
        {
          "name": "Hemp strands",
          "type": "filler",
          "amount_value": 20,
          "amount_unit": "wt%"
        }
      ],
      "is_homopolymer": true
    },
    "processing_history": "PP matrix mixed with 20 wt% hemp strands (10 mm length) in two roll mill at 185°C for 10 min, pelletized, dried at 80°C for 24 h. Fabrication: Injection molding at 175-190°C. Testing: Tensile test (Instron 1122, ISO 527-1:2000) at 23°C, 50% RH.",
    "hierarchical_structure": "Composite with hemp strands dispersed in PP matrix. Interface: Poor adhesion, fiber pull-out observed (SEM).",
    "properties": {
      "UTS": {
        "value": [
          29.5
        ],
        "unit": "MPa"
      }
    },
    "analysis_with_hierarchical_structure": {
      "descriptive_text": "The sample comprises a polypropylene homopolymer matrix reinforced with 20 wt% hemp strands having a length of 10 mm. The composite was manufactured by mixing the constituents in a two-roll mill at 185°C for 10 minutes, followed by pelletizing and drying at 80°C for 24 hours, and finally fabricated via injection molding at 175-190°C. Microstructural analysis identifies a composite morphology with hemp strands dispersed within the PP matrix, characterized by poor interfacial adhesion and evidence of fiber pull-out via SEM. Mechanical characterization was performed using tensile testing on an Instron 1122 machine according to ISO 527-1:2000 standards at 23°C and 50% relative humidity.",
      "reasoning_analysis": "Increasing Factors: The inclusion of 20 wt% rigid hemp strands within the polypropylene matrix introduces a high-modulus phase capable of carrying load, which theoretically enhances the Ultimate Tensile Strength (UTS) through composite reinforcement mechanisms. Additionally, the injection molding processing history may induce shear-induced orientation of both the polymer chains and the fibers along the flow direction, potentially aligning the reinforcement with the tensile axis to maximize load-bearing capacity. Decreasing Factors: The reported poor interfacial adhesion between the hydrophobic PP matrix and hydrophilic hemp strands creates weak boundaries that act as stress concentrators, severely inhibiting effective stress transfer from the matrix to the fibers. The high thermal exposure during two-roll milling (185°C) and injection molding (up to 190°C) risks thermal degradation of the natural hemp fibers, reducing their intrinsic strength. Furthermore, the observed fiber pull-out mechanism indicates that failure occurs via interfacial debonding rather than fiber fracture, meaning the full strength of the filler is not utilized. Dominant Factor: The interfacial incompatibility serves as the dominant factor governing the UTS behavior. Despite the potential strengthening contribution of the rigid filler content, the lack of chemical coupling results in premature failure at the matrix-filler interface. Consequently, the hemp strands function more as defects than reinforcements, likely suppressing the UTS relative to a compatibilized system and potentially limiting improvements over the neat polymer matrix due to efficient stress transfer being obstructed by the weak interface."
    },
    "analysis_without_hierarchical_structure": {
      "descriptive_text": "The sample comprises a polypropylene homopolymer matrix reinforced with 20 wt% hemp strands having an initial length of 10 mm. The composite was prepared by mixing the PP matrix with the hemp strands in a two-roll mill at 185°C for 10 minutes, followed by pelletization and drying at 80°C for 24 hours to mitigate moisture content. Final fabrication was achieved via injection molding at temperatures ranging from 175 to 190°C, and the mechanical properties were evaluated using a tensile test performed on an Instron 1122 machine according to ISO 527-1:2000 standards at 23°C and 50% relative humidity.",
      "reasoning_analysis": "Increasing Factors: The incorporation of 20 wt% hemp strands introduces high-strength natural fibers capable of bearing load, which intrinsically drives the UTS higher provided stress transfer is effective. Additionally, the processing history includes a dedicated drying step at 80°C for 24 hours, which removes absorbed moisture from the hydrophilic fibers, thereby reducing the likelihood of void formation and hydrolytic degradation that would otherwise weaken the matrix. Furthermore, the injection molding process induces fiber orientation along the flow direction, which can enhance tensile strength along the testing axis. Decreasing Factors: The chemical incompatibility between the hydrophobic polypropylene matrix and the hydrophilic hemp strands, evidenced by the absence of a coupling agent in the composition, creates a weak interface that impedes stress transfer and promotes debonding. Additionally, the high-shear mixing in the two-roll mill and the injection molding process likely reduce the aspect ratio of the 10 mm fibers through breakage, diminishing their reinforcement efficiency, while the thermal exposure at 185°C risks partial degradation of the natural fibers. Dominant Factor: The interfacial adhesion between the matrix and the filler qualitatively dominates the final UTS behavior. Despite the reinforcing potential of the hemp strands and the moisture removal steps, the lack of chemical compatibilization means that stress transfer efficiency is the limiting factor; if interfacial failure occurs before fiber fracture, the fibers act as stress concentrators rather than reinforcement, capping the potential UTS enhancement relative to the neat polymer."
    }
  },
  {
    "doi": "10.1080/10426914.2012.677901",
    "title": "Optimization and Analysis of Mechanical Properties for Selective Laser Sintered Polyamide Parts",
    "year": 2013,
    "chemical_composition": {
      "repeat_unit_psmiles": null,
      "monomers": [
        {
          "name": "Polyamide",
          "smiles": null,
          "ratio_value": null,
          "ratio_unit": null
        }
      ],
      "additives": [],
      "is_homopolymer": true
    },
    "processing_history": "Selective Laser Sintering (SLS) using Vanguard HS laser sintering machine. Laser Power: 24 W, Scan Spacing: 0.10 mm, Bed Temperature: 178 °C, Scan Count: 1. Material mixture: 70% fresh powder, 30% recycled powder. UTS measured by Zwick/Roell tensile testing machine at 5 mm/min strain rate, 50 mm gauge length.",
    "hierarchical_structure": "Semi-crystalline polyamide parts fabricated via SLS.",
    "properties": {
      "UTS": {
        "value": [
          43.9
        ],
        "unit": "MPa"
      }
    },
    "analysis_with_hierarchical_structure": {
      "descriptive_text": "The investigated material comprises semi-crystalline polyamide homopolymer parts fabricated via Selective Laser Sintering (SLS) using a Vanguard HS laser sintering machine. The processing protocol employed a laser power of 24 W, a scan spacing of 0.10 mm, and a bed temperature of 178 °C with a single scan count, utilizing a feedstock mixture of 70% fresh powder and 30% recycled powder. Mechanical characterization was performed using a Zwick/Roell tensile testing machine at a strain rate of 5 mm/min with a 50 mm gauge length.",
