Repository: hhtrick/HHT-code

# HHT training framework

This directory contains model training, embedding precomputation, inference, article-level baselines and the curated datasets. All commands below assume that the working directory is `train_code/`.

## 3. Datasets and fixed partitions

Each main dataset is a JSON array at `dataset/{property}/{property}.json`. Entries contain source metadata, `chemical_composition`, `processing_history`, `hierarchical_structure`, `properties`, and two generated-analysis objects. Targets are stored as `properties[property]["value"]`; source metadata and target values are not predictive input fields.

| Property | Train | Validation | Test | Total |
|---|---:|---:|---:|---:|

File: train_code/dataset/UTS/UTS.json (part 189 of 292)
[
      "reasoning_analysis": "Increasing Factors: The polyamide chemistry facilitates strong intermolecular hydrogen bonding between amide groups, which significantly enhances interchain cohesion and load-bearing capacity. Additionally, the semi-crystalline hierarchical structure provides ordered regions that resist plastic deformation, while the elevated bed temperature of 178 °C promotes polymer chain diffusion across particle boundaries during sintering. Decreasing Factors: The Selective Laser Sintering process inherently introduces inter-particle porosity and voids that act as stress concentrators, drastically reducing the effective load-bearing cross-section compared to fully dense manufacturing methods. Furthermore, the inclusion of 30% recycled powder likely introduces thermally degraded chains with reduced molecular weight, weakening inter-layer bonding and entanglement density, while a single scan count may limit energy input required for complete fusion. Dominant Factor: Although the intrinsic chemical strength of the polyamide and its crystallinity provide a robust baseline, the processing-induced porosity and the compromised inter-layer bonding resulting from the recycled powder content and SLS methodology qualitatively dominate the final mechanical behavior, typically limiting the UTS below that of equivalent bulk molded specimens."
    },
    "analysis_without_hierarchical_structure": {
      "descriptive_text": "The sample consists of a polyamide homopolymer processed via Selective Laser Sintering (SLS) using a Vanguard HS laser sintering machine. The manufacturing parameters included a laser power of 24 W, a scan spacing of 0.10 mm, a bed temperature of 178 °C, and a single scan count. The material feedstock comprised a mixture of 70% fresh powder and 30% recycled powder. Ultimate tensile strength was subsequently measured using a Zwick/Roell tensile testing machine at a strain rate of 5 mm/min with a 50 mm gauge length.",
      "reasoning_analysis": "Increasing Factors: The polyamide chemical structure facilitates strong intermolecular hydrogen bonding between amide groups, which increases cohesive energy density and promotes efficient stress transfer across polymer chains. Additionally, the bed temperature of 178 °C during SLS processing aids in particle coalescence and crystallization, potentially enhancing inter-layer bonding strength. Decreasing Factors: The inclusion of 30% recycled powder introduces material with prior thermal history, likely resulting in reduced molecular weight and increased oxidative degradation that weakens the polymer matrix. Furthermore, the SLS process inherently generates micro-voids and anisotropic layer interfaces compared to bulk molding techniques, acting as stress concentrators that initiate failure at lower loads. Dominant Factor: While the intrinsic hydrogen bonding of the polyamide backbone provides a robust baseline for mechanical strength, the processing history dominates the final UTS behavior. Specifically, the microstructural defects arising from the sintering process and the molecular weight reduction associated with the recycled powder content qualitatively limit the ultimate load-bearing capacity more significantly than the chemical composition enhances it."
    }
  },
  {
    "doi": "10.1002/app.24315",
    "title": "Effect of Maleated Polypropylene as Coupling Agent for Polypropylene Composites Reinforced with Hemp Strands",
    "year": 2006,
    "chemical_composition": {
      "repeat_unit_psmiles": "[*]CC(C)C[*]",
      "monomers": [
        {
          "name": "Propylene",
          "smiles": "CC=C",
          "ratio_value": null,
          "ratio_unit": null
        }
      ],
      "additives": [
        {
          "name": "Silanized glass fiber",
          "type": "filler",
          "amount_value": 20,
          "amount_unit": "wt%"
        }
      ],
      "is_homopolymer": true
    },
    "processing_history": "PP matrix mixed with 20 wt% silanized glass fibers in two roll mill at 185°C for 10 min, pelletized, dried at 80°C for 24 h. Fabrication: Injection molding at 175-190°C. Testing: Tensile test (Instron 1122, ISO 527-1:2000) at 23°C, 50% RH.",
    "hierarchical_structure": "Composite with glass fibers dispersed in PP matrix.",
    "properties": {
      "UTS": {
        "value": [
          50.9
        ],
        "unit": "MPa"
      }
    },
    "analysis_with_hierarchical_structure": {
      "descriptive_text": "This sample comprises a polypropylene homopolymer matrix reinforced with 20 wt% silanized glass fibers to form a composite structure. The material was prepared by mixing the PP matrix with the filler in a two-roll mill at 185°C for 10 minutes, followed by pelletization and drying at 80°C for 24 hours. Final specimens were fabricated via injection molding at temperatures between 175°C and 190°C, and mechanical characterization was conducted using tensile testing on an Instron 1122 machine in accordance with ISO 527-1:2000 standards at 23°C and 50% relative humidity.",
      "reasoning_analysis": "Increasing Factors: The incorporation of 20 wt% glass fibers introduces a high-stiffness reinforcement phase that carries the majority of the applied load, significantly enhancing strength relative to the neat polymer. The silane surface treatment improves interfacial adhesion between the hydrophobic polypropylene matrix and the hydrophilic glass, facilitating efficient stress transfer, while the injection molding history may induce fiber alignment along the flow direction to maximize tensile strength in the testing axis. Decreasing Factors: The high-shear mixing in the two-roll mill and subsequent injection molding can cause fiber attrition, reducing the aspect ratio of the glass fibers and diminishing their reinforcement efficiency. Furthermore, any voids formed during the molding process or imperfect dispersion within the hierarchical structure act as stress concentrators that initiate premature failure, and the intrinsic semi-crystalline nature of the polypropylene matrix imposes a ceiling on composite strength if the matrix yields before fiber failure. Dominant Factor: The dominant factor governing the UTS is the interfacial quality and load-bearing capacity provided by the silanized glass fibers. While processing-induced fiber shortening and matrix limitations exist, the substantial modulus mismatch and improved adhesion from the silane coupling agent qualitatively drive the UTS significantly higher than that of the unreinforced polypropylene homopolymer."
    },
    "analysis_without_hierarchical_structure": {
      "descriptive_text": "The sample comprises a polypropylene homopolymer matrix reinforced with 20 wt% silanized glass fibers. The composite was manufactured by mixing the PP matrix with the fibers in a two-roll mill at 185°C for 10 minutes, followed by pelletizing and drying at 80°C for 24 hours. Final specimens were fabricated via injection molding at temperatures between 175°C and 190°C. Mechanical evaluation was conducted using a tensile test in accordance with ISO 527-1:2000 at 23°C and 50% relative humidity.",
      "reasoning_analysis": "Increasing Factors: The inclusion of 20 wt% glass fibers introduces a high-strength reinforcement phase that significantly enhances load-bearing capacity compared to the neat polymer. The silanization treatment critically improves interfacial adhesion between the hydrophobic polypropylene matrix and the hydrophilic glass surface, enabling efficient stress transfer and mitigating fiber pull-out mechanisms. Additionally, the injection molding process promotes fiber alignment along the flow direction, which maximizes tensile strength when loaded parallel to the orientation. Decreasing Factors: The high-shear environment during two-roll milling and injection molding induces fiber breakage, reducing the aspect ratio below the critical length required for optimal reinforcement efficiency. Thermal exposure at 185-190°C may cause slight thermo-oxidative degradation of the polypropylene chains, diminishing the matrix's intrinsic contribution to strength. Furthermore, residual stresses generated from the mismatch in thermal expansion coefficients between the fiber and matrix during cooling can act as micro-scale stress concentrators. Dominant Factor: The reinforcement effect provided by the rigid glass fibers, coupled with the enhanced interfacial bonding from silanization, qualitatively dominates the UTS behavior. While processing-induced fiber shortening and potential matrix degradation impose upper limits on performance, the load-sharing capability of the well-bonded filler network supersedes the inherent limitations of the semi-crystalline polypropylene matrix, leading to a substantial net increase in ultimate tensile strength."
    }
  },
  {
    "doi": "10.1080/10426914.2012.677901",
    "title": "Optimization and Analysis of Mechanical Properties for Selective Laser Sintered Polyamide Parts",
    "year": 2013,
    "chemical_composition": {
      "repeat_unit_psmiles": null,
      "monomers": [
        {
          "name": "Polyamide",
          "smiles": null,
          "ratio_value": null,
          "ratio_unit": null
        }
      ],
      "additives": [],
      "is_homopolymer": true
    },
    "processing_history": "Selective Laser Sintering (SLS) using Vanguard HS laser sintering machine. Laser Power: 24 W, Scan Spacing: 0.30 mm, Bed Temperature: 172 °C, Scan Count: 1. Material mixture: 70% fresh powder, 30% recycled powder. UTS measured by Zwick/Roell tensile testing machine at 5 mm/min strain rate, 50 mm gauge length.",
    "hierarchical_structure": "Semi-crystalline polyamide parts fabricated via SLS.",
    "properties": {
      "UTS": {
        "value": [
          9.42
        ],
        "unit": "MPa"
      }
    },
    "analysis_with_hierarchical_structure": {
      "descriptive_text": "The sample consists of a semi-crystalline polyamide homopolymer fabricated into parts via Selective Laser Sintering (SLS) using a Vanguard HS laser sintering machine. The processing parameters included a laser power of 24 W, a scan spacing of 0.30 mm, a bed temperature of 172 °C, and a single scan count, utilizing a material mixture composed of 70% fresh powder and 30% recycled powder. The Ultimate Tensile Strength (UTS) was subsequently characterized using a Zwick/Roell tensile testing machine at a strain rate of 5 mm/min with a 50 mm gauge length.",
      "reasoning_analysis": "Increasing Factors: The intrinsic chemical structure of the polyamide backbone facilitates strong intermolecular hydrogen bonding, which significantly enhances cohesive energy density and resistance to chain slippage. Furthermore, the semi-crystalline hierarchical structure indicates the presence of ordered crystalline lamellae that act as physical crosslinks, reinforcing the material against tensile loads, while the bed temperature of 172 °C supports sufficient chain diffusion and crystallization during sintering. Decreasing Factors: The incorporation of 30% recycled powder introduces a thermal history that may lead to molecular weight degradation or oxidative crosslinking, potentially weakening inter-particle fusion and inter-layer adhesion. Additionally, the Selective Laser Sintering process inherently generates micro-voids and porosity, particularly with a single scan count and specific scan spacing, which act as stress concentrators and reduce the effective load-bearing cross-sectional area. Dominant Factor: While the semi-crystalline polyamide chemistry provides a robust baseline for mechanical strength, the processing-induced microstructural defects, specifically the porosity and potential inter-layer weakness arising from the recycled powder content and SLS methodology, qualitatively dominate the final UTS behavior by limiting the material's ability to reach the theoretical strength of a fully dense, virgin counterpart."
    },
    "analysis_without_hierarchical_structure": {
      "descriptive_text": "The sample consists of a polyamide homopolymer processed via Selective Laser Sintering (SLS) using a Vanguard HS laser sintering machine. The manufacturing parameters included a laser power of 24 W, a scan spacing of 0.30 mm, a bed temperature of 172 °C, and a single scan count. The material feedstock comprised a mixture of 70% fresh powder and 30% recycled powder. Ultimate tensile strength was subsequently characterized using a Zwick/Roell tensile testing machine at a strain rate of 5 mm/min with a 50 mm gauge length.",
      "reasoning_analysis": "Increasing Factors: The polyamide chemistry facilitates strong intermolecular hydrogen bonding between amide groups, which increases cohesive energy density and intrinsic chain resistance to pulling forces. Additionally, the bed temperature of 172 °C during SLS processing promotes particle coalescence and interlayer diffusion, potentially enhancing weld strength between powder grains. Decreasing Factors: The inclusion of 30% recycled powder introduces polymer chains with prior thermal history, likely resulting in oxidative degradation and chain scission that reduce molecular weight and entanglement density. Furthermore, the Selective Laser Sintering process inherently generates micro-voids and porosity, and the single scan count may limit energy density, creating unfused regions that act as stress concentrators under tensile load. Dominant Factor: The processing-induced structural defects, specifically the porosity inherent to the sintering mechanism and the molecular weight reduction from the recycled powder fraction, qualitatively dominate the final UTS behavior by limiting effective load transfer across the sample cross-section compared to the intrinsic strength potential of the virgin polyamide chemistry."
    }
  },
  {
    "doi": "10.1002/app.24315",
    "title": "Effect of Maleated Polypropylene as Coupling Agent for Polypropylene Composites Reinforced with Hemp Strands",
    "year": 2006,
    "chemical_composition": {
      "repeat_unit_psmiles": "[*]CC(C)C[*]",
      "monomers": [
        {
          "name": "Propylene",
          "smiles": "CC=C",
          "ratio_value": null,
          "ratio_unit": null
        }
      ],
      "additives": [],
      "is_homopolymer": true
    },
    "processing_history": "Polypropylene (Isplen 090 G2M) used as matrix. Processing: Mixed in two roll mill at 185°C for 10 min, pelletized, dried at 80°C for 24 h. Fabrication: Injection molding at 175-190°C. Testing: Tensile test (Instron 1122, ISO 527-1:2000) at 23°C, 50% RH.",
    "hierarchical_structure": "Neat polypropylene matrix.",
    "properties": {
      "UTS": {
        "value": [
          27.6
        ],
        "unit": "MPa"
      }
    },
    "analysis_with_hierarchical_structure": {
      "descriptive_text": "The sample comprises a neat polypropylene homopolymer matrix, specifically identified as Isplen 090 G2M, characterized by a hierarchical structure consistent with a standard thermoplastic matrix. The processing history involved compounding in a two-roll mill at 185°C for 10 minutes, followed by pelletization and drying at 80°C for 24 hours to ensure moisture removal. Final specimens were fabricated via injection molding at temperatures between 175-190°C, and mechanical characterization was performed using tensile testing on an Instron 1122 system according to ISO 527-1:2000 standards at 23°C and 50% relative humidity.",
      "reasoning_analysis": "Increasing Factors: The homopolymer composition facilitates isotactic crystallization, creating crystalline lamellae that act as physical crosslinks to resist deformation and enhance strength. Additionally, the injection molding processing history induces molecular orientation along the flow direction, which aligns polymer chains and improves load-bearing capacity in the testing axis, while the drying step minimizes void formation. Decreasing Factors: The absence of reinforcing additives in the neat matrix limits the ultimate strength compared to composite systems, as there are no rigid fillers to bear stress. Furthermore, the thermal history involving high-temperature milling at 185°C and molding up to 190°C introduces the risk of thermo-oxidative degradation, potentially causing chain scission that reduces molecular weight and entanglement density. Dominant Factor: The semi-crystalline morphology developed during the cooling phase of injection molding qualitatively dominates the UTS behavior, as the balance between crystallinity percentage and tie-molecule connectivity dictates the failure mechanism in neat polypropylene more significantly than the modest orientation effects or potential minor degradation."
    },
    "analysis_without_hierarchical_structure": {
      "descriptive_text": "The sample consists of a polypropylene homopolymer matrix, specifically identified as Isplen 090 G2M. The material was prepared by mixing in a two-roll mill at 185°C for 10 minutes, followed by pelletization and drying at 80°C for 24 hours. Final fabrication was achieved through injection molding at temperatures ranging between 175°C and 190°C. Mechanical characterization was performed via tensile testing using an Instron 1122 machine according to ISO 527-1:2000 standards at 23°C and 50% relative humidity.",
      "reasoning_analysis": "Increasing Factors: The semi-crystalline nature of the isotactic polypropylene homopolymer facilitates the formation of crystalline lamellae that act as physical crosslinks, significantly enhancing resistance to tensile deformation. Furthermore, the injection molding process induces molecular orientation along the flow direction, aligning polymer chains parallel to the applied stress axis which increases strength. Decreasing Factors: The thermal history involving milling at 185°C and molding up to 190°C presents a risk of thermo-oxidative degradation and chain scission, potentially reducing molecular weight and intrinsic toughness. Additionally, the reliance on a neat homopolymer matrix limits the maximum achievable strength compared to reinforced composite systems. Dominant Factor: The semi-crystalline morphology established during the cooling phase of injection molding qualitatively dominates the UTS behavior, as the crystalline fraction provides the primary load-bearing network that defines the solid-state mechanical integrity of the material."
    }
  },
  {
    "doi": "10.1080/10426914.2012.677901",
    "title": "Optimization and Analysis of Mechanical Properties for Selective Laser Sintered Polyamide Parts",
    "year": 2013,
    "chemical_composition": {
      "repeat_unit_psmiles": null,
      "monomers": [
        {
          "name": "Polyamide",
          "smiles": null,
          "ratio_value": null,
          "ratio_unit": null
        }
      ],
      "additives": [],
      "is_homopolymer": true
    },
    "processing_history": "Selective Laser Sintering (SLS) using Vanguard HS laser sintering machine. Laser Power: 32 W, Scan Spacing: 0.20 mm, Bed Temperature: 175 °C, Scan Count: 1. Material mixture: 70% fresh powder, 30% recycled powder. UTS measured by Zwick/Roell tensile testing machine at 5 mm/min strain rate, 50 mm gauge length.",
    "hierarchical_structure": "Semi-crystalline polyamide parts fabricated via SLS.",
    "properties": {
      "UTS": {
        "value": [
          44.99
        ],
        "unit": "MPa"
      }
    },
    "analysis_with_hierarchical_structure": {
      "descriptive_text": "The sample consists of semi-crystalline polyamide homopolymer parts fabricated via Selective Laser Sintering (SLS) using a Vanguard HS laser sintering machine. The processing parameters included a laser power of 32 W, a scan spacing of 0.20 mm, and a bed temperature of 175 °C with a single scan count. The material feedstock comprised a mixture of 70% fresh powder and 30% recycled powder. Ultimate tensile strength was subsequently characterized using a Zwick/Roell tensile testing machine at a strain rate of 5 mm/min with a 50 mm gauge length.",
      "reasoning_analysis": "Increasing Factors: The polyamide chemistry facilitates strong intermolecular hydrogen bonding, which significantly enhances interchain cohesion and load-bearing capacity. Additionally, the semi-crystalline morphology provides rigid crystalline domains that act as physical reinforcement within the matrix, inherently supporting higher tensile strength. The elevated bed temperature of 175 °C promotes polymer chain diffusion across particle boundaries, potentially improving inter-layer adhesion. Decreasing Factors: The Selective Laser Sintering process inherently introduces micro-porosity due to incomplete particle coalescence, creating stress concentrators that reduce the effective load-bearing cross-section. Furthermore, the inclusion of 30% recycled powder implies a thermal history that may have induced molecular weight degradation or altered particle size distribution, both of which compromise inter-particle fusion and mechanical integrity. The single scan count may also limit the energy density available for full densification. Dominant Factor: While the intrinsic hydrogen bonding and crystallinity of the polyamide provide a robust baseline for strength, the processing-induced microstructural defects, specifically the porosity inherent to SLS and the potential degradation associated with the recycled powder content, qualitatively dominate the final UTS behavior, likely resulting in values lower than those of fully dense, virgin material processed via conventional molding."
    },
    "analysis_without_hierarchical_structure": {
      "descriptive_text": "The investigated sample is a Polyamide homopolymer fabricated via Selective Laser Sintering (SLS) using a Vanguard HS laser sintering machine. The processing parameters included a laser power of 32 W, a scan spacing of 0.20 mm, a bed temperature of 175 °C, and a scan count of 1. The feedstock material consisted of a mixture containing 70% fresh powder and 30% recycled powder. Ultimate Tensile Strength was measured using a Zwick/Roell tensile testing machine at a strain rate of 5 mm/min with a 50 mm gauge length.",
      "reasoning_analysis": "Increasing Factors: The polyamide chemistry facilitates strong intermolecular hydrogen bonding between amide groups along the backbone, which enhances interchain cohesion and load transfer, intrinsically driving the UTS higher. Additionally, the bed temperature of 175 °C during processing promotes sufficient chain diffusion across particle boundaries to aid fusion. Decreasing Factors: The Selective Laser Sintering process inherently introduces micro-voids and porosity due to the partial melting mechanism, acting as stress concentrators that reduce the effective load-bearing area. Furthermore, the inclusion of 30% recycled powder likely introduces polymer chains with reduced molecular weight due to thermal degradation, weakening interparticle bonding. Dominant Factor: While the intrinsic hydrogen bonding provides a high strength baseline, the processing-induced microstructural defects, specifically the porosity inherent to SLS combined with potential molecular degradation from the recycled powder, qualitatively dominate the final UTS behavior, limiting the strength relative to fully dense virgin material."
    }
  },
  {
    "doi": "10.1002/app.24315",
    "title": "Effect of Maleated Polypropylene as Coupling Agent for Polypropylene Composites Reinforced with Hemp Strands",
    "year": 2006,
    "chemical_composition": {
      "repeat_unit_psmiles": "[*]CC(C)C[*]",
      "monomers": [
        {
          "name": "Propylene",
          "smiles": "CC=C",
          "ratio_value": null,
          "ratio_unit": null
        }
      ],
      "additives": [
        {
          "name": "Hemp strands",
          "type": "filler",
          "amount_value": 40,
          "amount_unit": "wt%"
        },
        {
          "name": "MAH-PP",
          "type": "compatibilizer",
          "amount_value": 4,
          "amount_unit": "wt% (relative to hemp)"
        }
      ],
      "is_homopolymer": true
    },
    "processing_history": "PP matrix mixed with 40 wt% hemp strands and 4 wt% MAH-PP (relative to hemp) in two roll mill at 185°C for 10 min, pelletized, dried at 80°C for 24 h. Fabrication: Injection molding at 175-190°C. Testing: Tensile test (Instron 1122, ISO 527-1:2000) at 23°C, 50% RH.",
    "hierarchical_structure": "Composite with hemp strands dispersed in PP matrix. Interface: Improved adhesion via covalent ester bonds between MAH-PP and hemp hydroxyls. Fiber breakage observed (SEM).",
    "properties": {
      "UTS": {
        "value": [
          48.8
        ],
        "unit": "MPa"
      }
    },
    "analysis_with_hierarchical_structure": {
      "descriptive_text": "The material is a polypropylene homopolymer matrix composite reinforced with 40 wt% hemp strands and compatibilized with 4 wt% maleic anhydride-grafted polypropylene relative to the filler content. Processing involved mixing the constituents in a two-roll mill at 185°C for 10 minutes, followed by pelletization, drying at 80°C for 24 hours, and final fabrication via injection molding at 175 to 190°C. Mechanical characterization was performed using tensile testing under ISO 527-1:2000 standards at 23°C and 50% relative humidity. Hierarchical analysis confirms a composite structure with hemp strands dispersed within the polypropylene matrix, featuring improved interfacial adhesion through covalent ester bonds, although scanning electron microscopy indicates processing-induced fiber breakage.",
      "reasoning_analysis": "Increasing Factors: The incorporation of 40 wt% hemp strands introduces rigid cellulosic reinforcement into the semi-crystalline polypropylene matrix, theoretically enhancing load-bearing capacity. Crucially, the addition of MAH-PP facilitates covalent ester bonding between the matrix and filler hydroxyl groups, significantly improving interfacial shear strength and enabling efficient stress transfer from the polymer to the fibers. Decreasing Factors: The high-shear processing history involving two-roll milling and injection molding has induced fiber breakage, as evidenced by SEM, which reduces the fiber aspect ratio and diminishes the reinforcement efficiency according to shear-lag theory. Additionally, the high filler loading may introduce stress concentration points at fiber ends or agglomerates, potentially initiating premature failure. Dominant Factor: The enhanced interfacial adhesion mediated by the MAH-PP compatibilizer is the dominant factor governing the UTS behavior. While fiber breakage limits the maximum theoretical strength, the chemical bonding prevents interfacial debonding, ensuring that the high volume fraction of hemp strands acts as an effective reinforcement rather than a defect, thereby qualitatively elevating the UTS relative to the neat polymer matrix."
    },
    "analysis_without_hierarchical_structure": {
      "descriptive_text": "The sample comprises a polypropylene homopolymer matrix reinforced with 40 wt% hemp strands and compatibilized with 4 wt% maleic anhydride-grafted polypropylene (MAH-PP) relative to the hemp content. Preparation involved melt mixing the components in a two-roll mill at 185°C for 10 minutes, followed by pelletization and drying at 80°C for 24 hours. Final specimens were fabricated via injection molding at 175-190°C, and mechanical characterization was performed using a tensile test on an Instron 1122 machine according to ISO 527-1:2000 at 23°C and 50% relative humidity.",
      "reasoning_analysis": "Increasing Factors: The incorporation of 40 wt% hemp strands introduces stiff cellulosic fibers that bear load, inherently raising the composite strength relative to neat polypropylene. The addition of MAH-PP acts as a compatibilizer, forming chemical or strong physical bonds between the hydrophilic hemp and hydrophobic matrix, which significantly enhances stress transfer efficiency across the interface. Furthermore, the rigorous drying protocol mitigates moisture-induced void formation during injection molding, preserving structural integrity. Decreasing Factors: The high shear forces inherent in two-roll milling and injection molding may reduce the aspect ratio of the hemp strands through fiber breakage, diminishing their reinforcement efficiency. Additionally, processing temperatures up to 185°C approach the thermal degradation threshold of natural fibers, potentially weakening the filler itself, while high filler loading can lead to agglomeration that creates stress concentration sites. Dominant Factor: The dominant factor governing the UTS is the interfacial adhesion quality mediated by the MAH-PP compatibilizer. While fiber breakage and thermal exposure impose limits, the presence of the compatibilizer ensures that the high volume fraction of hemp strands acts as an effective reinforcement rather than a defect, qualitatively driving the UTS higher than what would be observed in an uncompatibilized counterpart."
    }
  },
  {
    "doi": "10.1002/app.24315",
    "title": "Effect of Maleated Polypropylene as Coupling Agent for Polypropylene Composites Reinforced with Hemp Strands",
    "year": 2006,
    "chemical_composition": {
      "repeat_unit_psmiles": "[*]CC(C)C[*]",
      "monomers": [
        {
          "name": "Propylene",
          "smiles": "CC=C",
          "ratio_value": null,
          "ratio_unit": null
        }
      ],
      "additives": [
        {
          "name": "Hemp strands",
          "type": "filler",
          "amount_value": 30,
          "amount_unit": "wt%"
        }
      ],
      "is_homopolymer": true
    },
    "processing_history": "PP matrix mixed with 30 wt% hemp strands (10 mm length) in two roll mill at 185°C for 10 min, pelletized, dried at 80°C for 24 h. Fabrication: Injection molding at 175-190°C. Testing: Tensile test (Instron 1122, ISO 527-1:2000) at 23°C, 50% RH.",
    "hierarchical_structure": "Composite with hemp strands dispersed in PP matrix. Interface: Poor adhesion, fiber pull-out observed (SEM).",
    "properties": {
      "UTS": {
        "value": [
          32.9
        ],
        "unit": "MPa"
      }
    },
    "analysis_with_hierarchical_structure": {
      "descriptive_text": "The sample comprises a polypropylene homopolymer matrix reinforced with 30 wt% hemp strands having a length of 10 mm. The composite was prepared by mixing the components in a two-roll mill at 185°C for 10 minutes, followed by pelletization and drying at 80°C for 24 hours. Final specimens were fabricated via injection molding at temperatures between 175°C and 190°C. Microstructural analysis reveals a composite morphology with hemp strands dispersed within the PP matrix, characterized by poor interfacial adhesion and evidence of fiber pull-out. Mechanical properties were evaluated via tensile testing according to ISO 527-1:2000 standards at 23°C and 50% relative humidity.",
      "reasoning_analysis": "Increasing Factors: The inclusion of 30 wt% hemp strands introduces rigid cellulosic reinforcements that theoretically enhance load-bearing capacity, particularly if the injection molding process aligns the fibers along the tensile axis. The drying protocol at 80°C reduces moisture content within the hydrophilic fibers, minimizing plasticization effects that could weaken the reinforcement phase. Decreasing Factors: The documented poor interfacial adhesion between the hydrophobic PP matrix and hydrophilic hemp creates weak boundary layers that act as stress concentrators, severely inhibiting stress transfer efficiency. The observation of fiber pull-out confirms that failure proceeds through interfacial debonding rather than fiber fracture, rendering the high-aspect-ratio fillers ineffective. Additionally, the high filler loading without compatibilizers increases the probability of agglomeration and void formation, while processing temperatures near 185°C risk thermal degradation of the natural fibers. Dominant Factor: The interfacial incompatibility qualitatively dominates the UTS behavior. Despite the intrinsic strength of the hemp strands, the inability to transfer stress from the matrix to the filler due to poor adhesion means the fibers act as defects rather than reinforcements, likely suppressing the composite UTS relative to a compatibilized system and potentially limiting improvements over the neat polymer matrix."
    },
    "analysis_without_hierarchical_structure": {
      "descriptive_text": "The sample comprises a polypropylene homopolymer matrix reinforced with 30 wt% hemp strands having a length of 10 mm. The composite was manufactured by melt mixing the components in a two-roll mill at 185°C for 10 minutes, followed by pelletizing and drying at 80°C for 24 hours. Final specimens were fabricated via injection molding at temperatures between 175°C and 190°C, and mechanical properties were evaluated using tensile testing on an Instron 1122 machine according to ISO 527-1:2000 standards at 23°C and 50% relative humidity.",
      "reasoning_analysis": "Increasing Factors: The incorporation of 30 wt% rigid hemp strands into the polypropylene matrix introduces a reinforcement mechanism where the high-strength fibers bear a significant portion of the applied load, theoretically enhancing the ultimate tensile strength. Additionally, the injection molding process induces fiber orientation along the flow direction, which aligns the reinforcement with the tensile stress axis, further promoting strength retention. The dedicated drying step at 80°C for 24 hours mitigates moisture-induced void formation during high-temperature processing, preserving matrix continuity. Decreasing Factors: The inherent chemical incompatibility between the hydrophobic polypropylene matrix and the hydrophilic hemp strands, exacerbated by the absence of a coupling agent, likely results in poor interfacial adhesion, leading to stress concentration and premature debonding under load. Furthermore, the high-shear mixing in the two-roll mill and the thermal history during injection molding may cause fiber breakage, reducing the aspect ratio and diminishing the reinforcement efficiency, while potential thermal degradation of the natural fibers at 185°C could weaken the filler itself. Dominant Factor: The efficiency of stress transfer at the fiber-matrix interface qualitatively dominates the final UTS behavior; while the high filler loading provides the potential for significant strengthening, the lack of chemical compatibilization limits the realization of this potential by governing whether the fibers fracture effectively or simply pull out, thereby capping the composite's maximum tensile strength relative to the theoretical reinforcement limit."
    }
  },
  {
    "doi": "10.1108/RPJ-02-2020-0033",
    "title": "Statistical models for the mechanical properties of 3D printed external medical aids",
    "year": 2021,
    "chemical_composition": {
      "repeat_unit_psmiles": null,
      "monomers": [
        {
          "name": "Acrylonitrile",
          "smiles": "C=CC#N",
          "ratio_value": null,
          "ratio_unit": null
        },
        {
          "name": "Butadiene",
          "smiles": "C=CC=C",
          "ratio_value": null,
          "ratio_unit": null
        },
        {
          "name": "Styrene",
          "smiles": "C=CC1=CC=CC=C1",
          "ratio_value": null,
          "ratio_unit": null
        }
      ],
      "additives": [],
      "is_homopolymer": false
    },
    "processing_history": "FDM 3D printing (ABS medical, Nozzle: 240°C, Bed: 90°C, Speed: 50 mm/s, Orientation: Horizontal, Infill: 95%, Layer Height: 0.2 mm, Raster Angle: 0°/90°). Tensile testing (Instron 5567 A, 0.5 mm/min, ISO 527, DIC strain measurement). Test ID 43.",
    "hierarchical_structure": "3D printed raster structure, infill density 95%.",
    "properties": {
      "UTS": {
        "value": [
          24.43
        ],
        "unit": "MPa"
      }
    },
    "analysis_with_hierarchical_structure": {
      "descriptive_text": "The sample comprises an Acrylonitrile Butadiene Styrene (ABS) terpolymer, specifically a medical grade variant, fabricated using fused deposition modeling (FDM) 3D printing. The processing history specifies a nozzle temperature of 240°C and a bed temperature of 90°C with a print speed of 50 mm/s, utilizing a horizontal orientation, 0.2 mm layer height, and a 0°/90° raster angle pattern. The resulting hierarchical structure is characterized by a 3D printed raster morphology with a high infill density of 95%. Mechanical evaluation was conducted via tensile testing in accordance with ISO 527 standards using an Instron 5567 A system at a crosshead speed of 0.5 mm/min, incorporating digital image correlation (DIC) for precise strain measurement.",
      "reasoning_analysis": "Increasing Factors: The high infill density of 95% minimizes internal void volume, thereby maximizing the effective load-bearing cross-sectional area and reducing stress concentrations associated with large pores. The presence of acrylonitrile and styrene monomers provides intrinsic chain stiffness and polar interactions that enhance the cohesive energy density of the matrix. Additionally, the elevated nozzle temperature of 240°C combined with a heated bed at 90°C promotes polymer chain diffusion across raster roads and layers, potentially improving interlayer adhesion strength. Decreasing Factors: The inclusion of butadiene introduces a rubbery phase that, while beneficial for impact toughness, acts as stress concentrators within the rigid SAN matrix, inherently lowering the ultimate tensile strength compared to a rigid homopolymer. The FDM processing history inherently creates an anisotropic raster structure where interlayer and inter-road bonding interfaces are mechanically weaker than the bulk polymer due to incomplete coalescence. Furthermore, the 0.2 mm layer height defines distinct interfaces that may serve as initiation sites for crack propagation under tensile load. Dominant Factor: The processing-induced anisotropy arising from the layer-by-layer fabrication method qualitatively dominates the UTS behavior. Despite the high infill density and optimized thermal profile, the mechanical integrity of the interlayer bonds remains the critical limiting factor compared to isotropic bulk materials, dictating that failure is likely to initiate at the interfaces between printed roads or layers rather than through the bulk polymer matrix itself."
    },
    "analysis_without_hierarchical_structure": {
      "descriptive_text": "The sample comprises an Acrylonitrile Butadiene Styrene (ABS) terpolymer derived from acrylonitrile, butadiene, and styrene monomers. The material was fabricated using fused deposition modeling (FDM) 3D printing with medical-grade ABS filament, utilizing a nozzle temperature of 240°C, a bed temperature of 90°C, and a print speed of 50 mm/s. The resulting specimens were produced with a horizontal orientation, 95% infill density, 0.2 mm layer height, and a 0°/90° raster angle pattern. Mechanical evaluation was conducted via tensile testing on an Instron 5567 A universal testing machine at a crosshead speed of 0.5 mm/min in accordance with ISO 527 standards, employing digital image correlation for strain measurement.",
