Repository: hhtrick/HHT-code

# HHT training framework

This directory contains model training, embedding precomputation, inference, article-level baselines and the curated datasets. All commands below assume that the working directory is `train_code/`.

## 3. Datasets and fixed partitions

Each main dataset is a JSON array at `dataset/{property}/{property}.json`. Entries contain source metadata, `chemical_composition`, `processing_history`, `hierarchical_structure`, `properties`, and two generated-analysis objects. Targets are stored as `properties[property]["value"]`; source metadata and target values are not predictive input fields.

| Property | Train | Validation | Test | Total |
|---|---:|---:|---:|---:|

File: train_code/dataset/UTS/UTS.json (part 190 of 292)
[
      "reasoning_analysis": "Increasing Factors: The inclusion of acrylonitrile monomers introduces polar nitrile groups that enhance intermolecular dipole-dipole interactions and chain stiffness, inherently supporting higher load-bearing capacity. The processing history indicates a high infill density of 95%, which minimizes internal macro-voids and maximizes the effective cross-sectional area available to resist tensile loads, while the elevated nozzle temperature promotes polymer chain diffusion across raster roads to improve intra-layer bonding. Decreasing Factors: The butadiene rubber phase, although beneficial for toughness, introduces compliant domains that typically lower the ultimate tensile strength relative to a rigid SAN matrix. The FDM processing introduces structural anisotropy where the 0°/90° raster angle ensures only half of the deposited strands align with the tensile loading axis, and interlayer bonding remains inherently weaker than bulk material cohesion due to incomplete healing between layers, creating potential failure initiation sites. Dominant Factor: The processing-induced microstructural limitations, specifically the interlayer adhesion strength and the raster orientation relative to the loading axis, qualitatively dominate the final UTS behavior. While the ABS chemistry provides a robust baseline, the inherent discontinuities and anisotropic nature of the 3D printing process typically impose a ceiling on the ultimate tensile strength that is lower than that of isotropic, injection-molded equivalents of the same chemical composition."
    }
  },
  {
    "doi": "10.1002/app.24315",
    "title": "Effect of Maleated Polypropylene as Coupling Agent for Polypropylene Composites Reinforced with Hemp Strands",
    "year": 2006,
    "chemical_composition": {
      "repeat_unit_psmiles": "[*]CC(C)C[*]",
      "monomers": [
        {
          "name": "Propylene",
          "smiles": "CC=C",
          "ratio_value": null,
          "ratio_unit": null
        }
      ],
      "additives": [
        {
          "name": "Hemp strands",
          "type": "filler",
          "amount_value": 30,
          "amount_unit": "wt%"
        },
        {
          "name": "MAH-PP",
          "type": "compatibilizer",
          "amount_value": 4,
          "amount_unit": "wt% (relative to hemp)"
        }
      ],
      "is_homopolymer": true
    },
    "processing_history": "PP matrix mixed with 30 wt% hemp strands and 4 wt% MAH-PP (relative to hemp) in two roll mill at 185°C for 10 min, pelletized, dried at 80°C for 24 h. Fabrication: Injection molding at 175-190°C. Testing: Tensile test (Instron 1122, ISO 527-1:2000) at 23°C, 50% RH.",
    "hierarchical_structure": "Composite with hemp strands dispersed in PP matrix. Interface: Improved adhesion via covalent ester bonds between MAH-PP and hemp hydroxyls.",
    "properties": {
      "UTS": {
        "value": [
          43.4
        ],
        "unit": "MPa"
      }
    },
    "analysis_with_hierarchical_structure": {
      "descriptive_text": "The material system comprises a polypropylene (PP) homopolymer matrix reinforced with 30 wt% hemp strands as a natural fiber filler. To enhance interfacial compatibility, 4 wt% maleic anhydride-grafted polypropylene (MAH-PP) was incorporated relative to the hemp content. The composite was prepared via melt mixing in a two-roll mill at 185°C for 10 minutes, followed by pelletizing and drying at 80°C for 24 hours. Final specimens were fabricated using injection molding within a temperature range of 175-190°C. Structural characterization indicates a composite morphology where hemp strands are dispersed within the PP matrix, featuring improved interfacial adhesion mediated by covalent ester bonds formed between the MAH-PP compatibilizer and hydroxyl groups on the hemp surface. Mechanical evaluation was conducted via tensile testing according to ISO 527-1:2000 standards at 23°C and 50% relative humidity.",
      "reasoning_analysis": "Increasing Factors: The incorporation of 30 wt% hemp strands introduces high-strength cellulosic fibers into the softer PP matrix, providing a reinforcement mechanism that inherently raises the ultimate tensile strength (UTS) through load bearing. Crucially, the addition of MAH-PP compatibilizer facilitates covalent ester bonding between the matrix and filler hydroxyl groups, significantly improving interfacial adhesion and enabling efficient stress transfer from the matrix to the fibers. Additionally, the drying step at 80°C minimizes void formation caused by moisture vaporization during molding, preserving structural integrity. Decreasing Factors: The high processing temperatures (185-190°C) approach the thermal degradation threshold of lignocellulosic hemp, potentially reducing the intrinsic strength of the fibers before testing. Furthermore, the discontinuous nature of the hemp strands creates stress concentration points at the fiber ends, and testing at 50% relative humidity may allow moisture uptake by the hygroscopic hemp, which can plasticize the fibers or weaken the interface compared to fully dry conditions. Dominant Factor: The interfacial adhesion quality governed by the MAH-PP compatibilizer is the dominant factor determining the final UTS. While the hemp fibers provide the potential for strength enhancement, without the covalent bonding provided by the compatibilizer, the filler would act primarily as stress concentrators leading to premature failure; thus, the chemical coupling efficiency dictates whether the composite exhibits reinforced behavior or degraded performance relative to the neat matrix."
    },
    "analysis_without_hierarchical_structure": {
      "descriptive_text": "The sample consists of a polypropylene homopolymer matrix reinforced with 30 wt% hemp strands as a natural fiber filler. To enhance interfacial adhesion, 4 wt% maleic anhydride-grafted polypropylene (MAH-PP) compatibilizer relative to the hemp content was incorporated. The composite was prepared by mixing the components in a two-roll mill at 185°C for 10 minutes, followed by pelletizing and drying at 80°C for 24 hours. Final specimens were fabricated via injection molding at temperatures ranging from 175 to 190°C, and the ultimate tensile strength was evaluated using a tensile test according to ISO 527-1:2000 standards at 23°C and 50% relative humidity.",
      "reasoning_analysis": "Increasing Factors: The incorporation of hemp strands provides reinforcement capable of bearing load, potentially increasing strength compared to the neat matrix if stress transfer is efficient. The addition of MAH-PP compatibilizer is critical, as it chemically bridges the hydrophilic hemp and hydrophobic PP, significantly improving interfacial adhesion and enabling effective stress transfer from the matrix to the fibers. Furthermore, the injection molding process induces fiber orientation along the flow direction, which aligns the reinforcement with the tensile load axis, maximizing their contribution to strength. Decreasing Factors: The high shear forces experienced during two-roll milling and injection molding can reduce the aspect ratio of the hemp strands through fiber breakage, diminishing their reinforcing efficiency. There is also a risk of thermal degradation of the natural hemp fibers at processing temperatures approaching 190°C, which could compromise fiber integrity. Additionally, despite compatibilization, the inherent mismatch between the hydrophilic filler and hydrophobic matrix remains a potential site for void formation or debonding under high stress, and testing at 50% RH allows for potential moisture absorption by the hemp which may plasticize the fibers. Dominant Factor: The effectiveness of the MAH-PP compatibilizer in establishing a robust interfacial bond is the dominant factor. While fiber breakage and thermal risks present limitations, the ultimate tensile strength of this composite system relies primarily on the ability of the interface to transfer stress from the yielding PP matrix to the stiffer hemp strands; without this compatibilization, the high filler loading would likely act as stress concentrators reducing UTS, whereas with it, the composite can leverage the fiber strength."
    }
  },
  {
    "doi": "10.1080/10426914.2012.677901",
    "title": "Optimization and Analysis of Mechanical Properties for Selective Laser Sintered Polyamide Parts",
    "year": 2013,
    "chemical_composition": {
      "repeat_unit_psmiles": null,
      "monomers": [
        {
          "name": "Polyamide",
          "smiles": null,
          "ratio_value": null,
          "ratio_unit": null
        }
      ],
      "additives": [],
      "is_homopolymer": true
    },
    "processing_history": "Selective Laser Sintering (SLS) using Vanguard HS laser sintering machine. Laser Power: 32 W, Scan Spacing: 0.10 mm, Bed Temperature: 172 °C, Scan Count: 1. Material mixture: 70% fresh powder, 30% recycled powder. UTS measured by Zwick/Roell tensile testing machine at 5 mm/min strain rate, 50 mm gauge length.",
    "hierarchical_structure": "Semi-crystalline polyamide parts fabricated via SLS.",
    "properties": {
      "UTS": {
        "value": [
          45.27
        ],
        "unit": "MPa"
      }
    },
    "analysis_with_hierarchical_structure": {
      "descriptive_text": "The sample comprises a semi-crystalline polyamide homopolymer fabricated into parts via Selective Laser Sintering (SLS) using a Vanguard HS laser sintering machine. The processing protocol utilized a laser power of 32 W, a scan spacing of 0.10 mm, a bed temperature of 172 °C, and a single scan count, with a feedstock mixture consisting of 70% fresh powder and 30% recycled powder. Ultimate tensile strength was characterized using a Zwick/Roell tensile testing machine operated at a strain rate of 5 mm/min with a 50 mm gauge length.",
      "reasoning_analysis": "Increasing Factors: The intrinsic chemical structure of the polyamide backbone facilitates strong intermolecular hydrogen bonding between amide groups, which significantly enhances cohesive energy density and load transfer capability. Additionally, the semi-crystalline hierarchical structure provides reinforcement through crystalline domains that act as physical crosslinks, restricting chain slippage under tension. The elevated bed temperature of 172 °C during processing promotes polymer chain diffusion across particle boundaries, potentially improving inter-layer cohesion. Decreasing Factors: The Selective Laser Sintering process inherently introduces micro-voids and porosity due to incomplete particle fusion, which act as stress concentrators and reduce the effective load-bearing cross-sectional area. The inclusion of 30% recycled powder likely introduces thermally degraded polymer chains with reduced molecular weight and potential oxidation, weakening the inter-particle bonding strength. Furthermore, a single scan count may result in insufficient energy density for complete melting, exacerbating porosity and limiting weld strength between layers. Dominant Factor: While the hydrogen bonding and crystallinity of the polyamide chemistry provide a robust theoretical strength baseline, the processing-induced microstructural defects, specifically the porosity inherent to the SLS technique and the material degradation associated with the recycled powder content, qualitatively dominate the final UTS behavior by initiating premature failure at inter-layer boundaries."
    },
    "analysis_without_hierarchical_structure": {
      "descriptive_text": "The sample consists of a polyamide homopolymer processed via Selective Laser Sintering (SLS) using a Vanguard HS laser sintering machine. The fabrication parameters included a laser power of 32 W, a scan spacing of 0.10 mm, a bed temperature of 172 °C, and a single scan count. The material mixture utilized for sintering comprised 70% fresh powder blended with 30% recycled powder. Mechanical characterization was performed using a Zwick/Roell tensile testing machine at a strain rate of 5 mm/min with a 50 mm gauge length to determine the ultimate tensile strength.",
      "reasoning_analysis": "Increasing Factors: The chemical composition based on polyamide introduces strong intermolecular hydrogen bonding between amide groups along the polymer backbone, which significantly enhances cohesive energy density and facilitates effective load transfer between chains, intrinsically supporting higher ultimate tensile strength. Additionally, the bed temperature of 172 °C during the Selective Laser Sintering process is critical for promoting sufficient polymer chain diffusion and inter-particle coalescence, which strengthens the bulk material integrity. Decreasing Factors: The additive manufacturing nature of Selective Laser Sintering inherently introduces microstructural porosity and potential lack-of-fusion defects between powder particles, which act as stress concentrators and reduce the effective load-bearing cross-sectional area. Furthermore, the inclusion of 30% recycled powder implies a prior thermal history that may lead to thermo-oxidative degradation, chain scission, or altered crystallization kinetics, potentially weakening the inter-layer bonding and reducing molecular weight. Dominant Factor: While the intrinsic hydrogen bonding of the polyamide matrix provides a robust baseline for mechanical strength, the microstructural limitations imposed by the powder bed fusion process, specifically the porosity and the material property variations introduced by the significant fraction of recycled powder, qualitatively dominate the final ultimate tensile strength behavior by limiting the realization of the bulk polymer's theoretical strength."
    }
  },
  {
    "doi": "10.1002/app.24315",
    "title": "Effect of Maleated Polypropylene as Coupling Agent for Polypropylene Composites Reinforced with Hemp Strands",
    "year": 2006,
    "chemical_composition": {
      "repeat_unit_psmiles": "[*]CC(C)C[*]",
      "monomers": [
        {
          "name": "Propylene",
          "smiles": "CC=C",
          "ratio_value": null,
          "ratio_unit": null
        }
      ],
      "additives": [
        {
          "name": "Silanized glass fiber",
          "type": "filler",
          "amount_value": 30,
          "amount_unit": "wt%"
        }
      ],
      "is_homopolymer": true
    },
    "processing_history": "PP matrix mixed with 30 wt% silanized glass fibers in two roll mill at 185°C for 10 min, pelletized, dried at 80°C for 24 h. Fabrication: Injection molding at 175-190°C. Testing: Tensile test (Instron 1122, ISO 527-1:2000) at 23°C, 50% RH.",
    "hierarchical_structure": "Composite with glass fibers dispersed in PP matrix.",
    "properties": {
      "UTS": {
        "value": [
          57.4
        ],
        "unit": "MPa"
      }
    },
    "analysis_with_hierarchical_structure": {
      "descriptive_text": "The sample consists of a polypropylene homopolymer matrix reinforced with 30 wt% silanized glass fibers. The composite was prepared by mixing the PP matrix with the fibers in a two-roll mill at 185°C for 10 minutes, followed by pelletizing and drying at 80°C for 24 hours. Final fabrication was achieved via injection molding at temperatures ranging between 175°C and 190°C. The resulting material is a composite structure with glass fibers dispersed within the polypropylene matrix, and its mechanical properties were evaluated using tensile testing according to ISO 527-1:2000 standards at 23°C and 50% relative humidity.",
      "reasoning_analysis": "Increasing Factors: The incorporation of 30 wt% glass fibers provides significant reinforcement due to the high intrinsic strength and modulus of the filler compared to the polypropylene matrix. The use of silane coupling agents enhances interfacial adhesion between the hydrophobic polymer and hydrophilic fibers, facilitating efficient stress transfer from the matrix to the fibers. Additionally, the drying process minimizes moisture-induced voids that could act as stress concentrators. Decreasing Factors: The high-shear mixing in the two-roll mill and the injection molding process may reduce the aspect ratio of the glass fibers through breakage, diminishing their reinforcement efficiency. Furthermore, exposure to elevated temperatures during processing poses a risk of thermal-oxidative degradation of the polypropylene chains, potentially lowering the molecular weight and intrinsic strength of the matrix. Dominant Factor: The reinforcement provided by the high loading of silanized glass fibers is the dominant factor, qualitatively elevating the UTS significantly above that of neat polypropylene. However, the final magnitude is modulated by the processing history, where fiber length retention and interfacial quality dictate the efficiency of this reinforcement."
    },
    "analysis_without_hierarchical_structure": {
      "descriptive_text": "The sample consists of a polypropylene homopolymer matrix reinforced with 30 wt% silanized glass fibers. The composite was prepared by melt mixing the PP matrix with the fibers in a two-roll mill at 185°C for 10 minutes, followed by pelletization and drying at 80°C for 24 hours. Final specimens were fabricated via injection molding at temperatures ranging from 175 to 190°C, and the mechanical properties were evaluated using a tensile test performed on an Instron 1122 machine according to ISO 527-1:2000 standards at 23°C and 50% relative humidity.",
      "reasoning_analysis": "Increasing Factors: The incorporation of 30 wt% glass fibers introduces a high-modulus reinforcement phase that bears the majority of the applied tensile load, significantly elevating the UTS compared to the neat polypropylene matrix. Additionally, the silanization treatment improves interfacial adhesion between the fibers and the polymer, facilitating efficient stress transfer, while the drying process minimizes void formation that could act as failure initiation sites. Decreasing Factors: The high-shear processing history, involving two-roll milling and injection molding, likely causes fiber breakage that reduces the aspect ratio below the critical length required for optimal reinforcement efficiency. Furthermore, injection molding induces flow-induced orientation, creating anisotropy where strength may be compromised in directions transverse to the flow, and stress concentrations at fiber ends can promote premature crack initiation. Dominant Factor: The composite reinforcement effect provided by the high volume fraction of silanized glass fibers qualitatively dominates the mechanical behavior. Despite potential reductions in aspect ratio due to shear processing, the load-bearing capacity of the rigid filler network combined with enhanced interfacial coupling dictates a significantly higher UTS regime compared to the unreinforced homopolymer baseline."
    }
  },
  {
    "doi": "10.1002/app.24315",
    "title": "Effect of Maleated Polypropylene as Coupling Agent for Polypropylene Composites Reinforced with Hemp Strands",
    "year": 2006,
    "chemical_composition": {
      "repeat_unit_psmiles": "[*]CC(C)C[*]",
      "monomers": [
        {
          "name": "Propylene",
          "smiles": "CC=C",
          "ratio_value": null,
          "ratio_unit": null
        }
      ],
      "additives": [
        {
          "name": "Hemp strands",
          "type": "filler",
          "amount_value": 40,
          "amount_unit": "wt%"
        }
      ],
      "is_homopolymer": true
    },
    "processing_history": "PP matrix mixed with 40 wt% hemp strands (10 mm length) in two roll mill at 185°C for 10 min, pelletized, dried at 80°C for 24 h. Fabrication: Injection molding at 175-190°C. Testing: Tensile test (Instron 1122, ISO 527-1:2000) at 23°C, 50% RH.",
    "hierarchical_structure": "Composite with hemp strands dispersed in PP matrix. Interface: Poor adhesion, fiber pull-out observed (SEM).",
    "properties": {
      "UTS": {
        "value": [
          32.8
        ],
        "unit": "MPa"
      }
    },
    "analysis_with_hierarchical_structure": {
      "descriptive_text": "The sample consists of a polypropylene homopolymer matrix reinforced with 40 wt% hemp strands having a length of 10 mm. The composite was fabricated by mixing the PP matrix and hemp strands in a two-roll mill at 185°C for 10 minutes, followed by pelletizing and drying at 80°C for 24 hours. Final specimens were produced via injection molding at temperatures ranging from 175 to 190°C. Microstructural characterization reveals a composite morphology where hemp strands are dispersed within the PP matrix, though scanning electron microscopy indicates poor interfacial adhesion characterized by significant fiber pull-out. Mechanical evaluation was conducted using tensile testing according to ISO 527-1:2000 standards at 23°C and 50% relative humidity.",
      "reasoning_analysis": "Increasing Factors: The incorporation of 40 wt% hemp strands introduces high-stiffness cellulosic fibers capable of bearing significant load, theoretically increasing the composite strength relative to neat PP. The injection molding processing history likely induces orientation of the hemp strands along the flow direction, maximizing reinforcement efficiency in the testing axis. Additionally, the pre-drying step at 80°C mitigates moisture-induced voids or plasticization within the hydrophilic fibers, preserving matrix integrity. Decreasing Factors: The explicitly noted poor interfacial adhesion between the hydrophobic PP matrix and hydrophilic hemp strands severely limits stress transfer efficiency. The observation of fiber pull-out indicates that failure occurs at the interface rather than through fiber fracture, drastically reducing the effective reinforcement contribution. Furthermore, the high thermal history (185-190°C) risks thermal degradation of the natural hemp fibers, potentially lowering their intrinsic strength, while the high filler loading may introduce stress concentration points if dispersion is non-uniform. Dominant Factor: The interfacial compatibility qualitatively dominates the UTS behavior. While the high fiber loading and orientation provide a theoretical basis for strength enhancement, the lack of chemical coupling or surface treatment results in weak interfacial bonding. Consequently, the inability to transfer stress from the matrix to the reinforcing fibers prevents the composite from realizing the potential strength of the hemp strands, likely resulting in a UTS governed more by the matrix yield strength and interface failure than by the intrinsic strength of the filler."
    },
    "analysis_without_hierarchical_structure": {
      "descriptive_text": "The sample comprises a polypropylene homopolymer matrix reinforced with 40 wt% hemp strands with an initial length of 10 mm. The composite was manufactured by mixing the PP matrix and hemp strands in a two-roll mill at 185°C for 10 minutes, followed by pelletization and drying at 80°C for 24 hours. Final specimens were fabricated via injection molding at temperatures between 175°C and 190°C. Mechanical evaluation was conducted using tensile testing on an Instron 1122 machine according to ISO 527-1:2000 standards at 23°C and 50% relative humidity.",
      "reasoning_analysis": "Increasing Factors: The inclusion of 40 wt% hemp strands introduces high-modulus cellulosic fibers that significantly enhance load-bearing capacity along the fiber axis, particularly when aligned by the shear flow during injection molding. The pre-processing drying step at 80°C effectively removes moisture from the hygroscopic natural fibers, preventing void formation and plasticization that would otherwise compromise structural integrity. Decreasing Factors: The chemical incompatibility between the hydrophobic polypropylene matrix and hydrophilic hemp strands likely results in weak interfacial adhesion without a compatibilizer, leading to stress concentration and premature debonding under load. Additionally, the high shear forces inherent in two-roll milling and injection molding may reduce the initial 10 mm fiber length, diminishing the aspect ratio and reinforcement efficiency, while the high filler loading increases the risk of fiber agglomeration. Dominant Factor: The interfacial adhesion quality between the matrix and filler qualitatively dominates the ultimate tensile strength behavior; despite the high volume fraction and alignment of the reinforcing fibers, the lack of chemical coupling limits stress transfer efficiency, thereby capping the potential strength gains relative to the theoretical maximum of the composite system."
    }
  },
  {
    "doi": "10.1002/app.24315",
    "title": "Effect of Maleated Polypropylene as Coupling Agent for Polypropylene Composites Reinforced with Hemp Strands",
    "year": 2006,
    "chemical_composition": {
      "repeat_unit_psmiles": "[*]CC(C)C[*]",
      "monomers": [
        {
          "name": "Propylene",
          "smiles": "CC=C",
          "ratio_value": null,
          "ratio_unit": null
        }
      ],
      "additives": [
        {
          "name": "Silanized hemp strands",
          "type": "filler",
          "amount_value": 40,
          "amount_unit": "wt%"
        },
        {
          "name": "MAH-PP",
          "type": "compatibilizer",
          "amount_value": 4,
          "amount_unit": "wt% (relative to hemp)"
        }
      ],
      "is_homopolymer": true
    },
    "processing_history": "Hemp strands surface modified with Octadecyl-trimetoxysilane (2 wt% solution, 40°C, pH 4, 2 h stirring, dried 80°C 24 h) prior to compounding. PP matrix mixed with 40 wt% silanized hemp strands and 4 wt% MAH-PP (relative to hemp) in two roll mill at 185°C for 10 min, pelletized, dried at 80°C for 24 h. Fabrication: Injection molding at 175-190°C. Testing: Tensile test (Instron 1122, ISO 527-1:2000) at 23°C, 50% RH.",
    "hierarchical_structure": "Composite with silanized hemp strands dispersed in PP matrix. Interface: Reduced interaction due to blocked hydroxyl groups on fiber surface.",
    "properties": {
      "UTS": {
        "value": [
          26.5
        ],
        "unit": "MPa"
      }
    },
    "analysis_with_hierarchical_structure": {
      "descriptive_text": "The sample comprises a polypropylene homopolymer matrix reinforced with 40 wt% silanized hemp strands and compatibilized with 4 wt% maleic anhydride-grafted polypropylene (MAH-PP) relative to the fiber content. Prior to compounding, the hemp strands were surface-modified using an Octadecyl-trimetoxysilane solution at 40°C and pH 4, followed by drying at 80°C for 24 hours. The composite was melt-mixed in a two-roll mill at 185°C for 10 minutes, pelletized, dried, and subsequently fabricated via injection molding at temperatures ranging from 175°C to 190°C. The resulting hierarchical structure is defined as a composite with silanized hemp strands dispersed within the PP matrix, featuring an interface characterized by reduced interaction due to the blocking of hydroxyl groups on the fiber surface.",
      "reasoning_analysis": "Increasing Factors: The incorporation of 40 wt% hemp strands introduces rigid reinforcement into the compliant PP matrix, which inherently increases the load-bearing capacity and Ultimate Tensile Strength (UTS) through composite mechanics. The addition of MAH-PP compatibilizer promotes better wetting of the fibers by the matrix, while the silanization treatment enhances fiber dispersion by reducing hydrophilicity, both of which support stress transfer. Furthermore, the injection molding process likely induces fiber orientation along the flow direction, further enhancing tensile properties along the testing axis. Decreasing Factors: The hierarchical structure description notes reduced interfacial interaction due to blocked hydroxyl groups, which limits the chemical coupling efficiency between the MAH-PP compatibilizer and the fiber surface, potentially leading to interfacial debonding under load. Additionally, natural fibers can act as stress concentrators, and the high-temperature processing at 185°C poses a risk of thermal degradation to the hemp strands, which would compromise their intrinsic strength. Dominant Factor: The high volume fraction of the rigid hemp reinforcement qualitatively dominates the mechanical behavior, driving the UTS significantly higher than that of the neat PP matrix; however, the ultimate magnitude of this increase is constrained by the suboptimal interfacial adhesion resulting from the blocked hydroxyl groups."
    },
    "analysis_without_hierarchical_structure": {
      "descriptive_text": "The sample consists of a polypropylene homopolymer matrix reinforced with 40 wt% silanized hemp strands and compatibilized with 4 wt% maleic anhydride-grafted polypropylene (MAH-PP) relative to the filler content. Prior to compounding, the hemp strands underwent surface modification using a 2 wt% Octadecyl-trimetoxysilane solution at 40°C and pH 4 for 2 hours, followed by drying at 80°C for 24 hours. The composite was prepared by mixing the PP matrix with the treated fibers and compatibilizer in a two-roll mill at 185°C for 10 minutes, then pelletized and dried at 80°C for 24 hours. Final specimens were fabricated via injection molding at temperatures between 175°C and 190°C, and tensile properties were evaluated using an Instron 1122 according to ISO 527-1:2000 at 23°C and 50% relative humidity.",
      "reasoning_analysis": "Increasing Factors: The incorporation of 40 wt% hemp strands provides a rigid reinforcement phase within the polypropylene matrix, inherently capable of bearing load and increasing strength. Crucially, the surface modification of the hemp with Octadecyl-trimetoxysilane and the addition of MAH-PP compatibilizer significantly enhance interfacial adhesion between the hydrophilic fibers and hydrophobic matrix, facilitating efficient stress transfer from the matrix to the fibers. Decreasing Factors: The mechanical processing history, specifically the high-shear mixing in the two-roll mill and the injection molding process, may induce fiber breakage, reducing the aspect ratio of the hemp strands and diminishing their reinforcement efficiency. Additionally, testing at 50% relative humidity introduces the risk of moisture absorption by the natural fibers, which can plasticize the cell wall structure and weaken the fiber-matrix interface, potentially lowering the ultimate strength. Dominant Factor: The dominant factor governing the UTS is the interfacial adhesion quality established by the dual modification strategy involving silane treatment and MAH-PP. While fiber attrition during processing poses a risk, the chemical coupling provided by the compatibilizer and silane ensures that the high filler loading contributes positively to load-bearing capacity rather than acting as defect sites, thereby maximizing the composite's tensile strength relative to an untreated counterpart."
    }
  },
  {
    "doi": null,
    "title": "Fatigue and Durability of Laminated Carbon Fibre Reinforced Polymer Straps for Bridge Suspenders",
    "year": 2018,
    "chemical_composition": {
      "repeat_unit_psmiles": null,
      "monomers": [
        {
          "name": "Epoxy resin XB 3515",
          "smiles": null,
          "ratio_value": null,
          "ratio_unit": null
        },
        {
          "name": "Hardener Aradur 5021",
          "smiles": null,
          "ratio_value": null,
          "ratio_unit": null
        }
      ],
      "additives": [
        {
          "name": "Tenax-J IMS60 carbon fibre",
          "type": "filler",
          "amount_value": 64.8,
          "amount_unit": "vol%"
        },
        {
          "name": "HexTow AS4 carbon fibre",
          "type": "filler",
          "amount_value": null,
          "amount_unit": null
        }
      ],
      "is_homopolymer": false
    },
    "processing_history": "Manufactured from out of autoclave (OOA) prepreg using winding process. Cured at 140 °C for 2.5 h. Model straps include a sacrificial woven CFRP ply (HexTow AS4, ±45°). Sample MS23. UTS measured by quasi-static tensile test under displacement-control at a cross-head speed of 2 mm/min.",
    "hierarchical_structure": "Laminated unidirectional CFRP straps (Sample MS23) with sacrificial twill ply in contact areas. Fibre volume content (Vf) 64.8%. Nominal shaft thickness 1 mm, width 12 mm.",
    "properties": {
      "UTS": {
        "value": [
          2781
        ],
        "unit": "MPa"
      }
    },
    "analysis_with_hierarchical_structure": {
      "descriptive_text": "The sample comprises a carbon fiber reinforced polymer composite system featuring an Epoxy resin XB 3515 matrix cured with Aradur 5021 hardener. Reinforcement is provided primarily by Tenax-J IMS60 carbon fibers at a volume fraction of 64.8%, alongside HexTow AS4 carbon fibers utilized within a sacrificial woven ply. Manufactured from out-of-autoclave prepreg via a winding process, the material was cured at 140 °C for 2.5 hours to produce laminated unidirectional CFRP straps (Sample MS23) with a nominal shaft thickness of 1 mm and width of 12 mm. The structural design incorporates a sacrificial twill ply in contact areas, and the ultimate tensile strength was characterized using a quasi-static tensile test under displacement control at a cross-head speed of 2 mm/min.",
      "reasoning_analysis": "Increasing Factors: The high fiber volume content of 64.8% ensures that the majority of the applied load is borne by the high-strength carbon fibers rather than the epoxy matrix, significantly elevating the load-bearing capacity. The unidirectional alignment of the primary Tenax-J IMS60 fibers maximizes structural efficiency in the loading direction, while the crosslinked thermoset matrix provides rigid support and effective stress transfer between filaments. Decreasing Factors: The utilization of out-of-autoclave prepreg may result in higher void content compared to autoclave processing, acting as stress concentrators that can initiate premature failure. Additionally, the winding process can introduce fiber waviness or residual stresses, and the interface between the unidirectional shaft and the sacrificial ±45° woven ply represents a potential site for stress concentration or delamination under tensile load. Dominant Factor: The mechanical contribution of the continuous carbon fibers, governed by the high fiber volume fraction and unidirectional orientation, qualitatively dominates the UTS behavior. While processing defects inherent to out-of-autoclave manufacturing impose a theoretical upper limit, the ultimate tensile strength is primarily determined by the rule of mixtures associated with the fiber reinforcement network rather than the matrix properties or processing-induced flaws."
    },
    "analysis_without_hierarchical_structure": {
      "descriptive_text": "The composite sample comprises an epoxy matrix synthesized from Epoxy resin XB 3515 and Hardener Aradur 5021, reinforced with Tenax-J IMS60 carbon fibre at a volume fraction of 64.8% alongside HexTow AS4 carbon fibre. Manufactured from out of autoclave prepreg using a winding process, the material was cured at 140 °C for 2.5 hours to form model straps that include a sacrificial woven CFRP ply consisting of HexTow AS4 fibres oriented at ±45°. The Ultimate Tensile Strength was evaluated using a quasi-static tensile test under displacement control at a cross-head speed of 2 mm/min.",
      "reasoning_analysis": "Increasing Factors: The exceptionally high fibre volume fraction of 64.8% Tenax-J IMS60 carbon fibre acts as the primary load-bearing phase, drastically increasing the UTS relative to the neat epoxy matrix. Additionally, the thermal curing history at 140 °C for 2.5 hours ensures sufficient crosslink density in the thermoset matrix, facilitating effective stress transfer between the matrix and the aligned wound fibres. Decreasing Factors: The incorporation of a sacrificial woven CFRP ply with ±45° orientation introduces fibre crimp and off-axis alignment, which diminishes the effective axial strength contribution compared to a purely unidirectional 0° configuration. Furthermore, the out of autoclave processing method may result in higher void content compared to autoclave consolidation, creating stress concentration sites that promote premature failure. Dominant Factor: The high volume fraction of continuous carbon fibres aligned via the winding process qualitatively dominates the UTS behavior due to the superior intrinsic strength of the fibres; however, the realized strength is ultimately constrained by the processing-induced microstructural defects and the mechanical limitations imposed by the off-axis woven ply architecture."
    }
  },
  {
    "doi": "10.1108/RPJ-02-2020-0033",
    "title": "Statistical models for the mechanical properties of 3D printed external medical aids",
    "year": 2021,
    "chemical_composition": {
      "repeat_unit_psmiles": null,
      "monomers": [
        {
          "name": "Acrylonitrile",
          "smiles": "C=CC#N",
          "ratio_value": null,
          "ratio_unit": null
        },
        {
          "name": "Butadiene",
          "smiles": "C=CC=C",
          "ratio_value": null,
          "ratio_unit": null
        },
        {
          "name": "Styrene",
          "smiles": "C=CC1=CC=CC=C1",
          "ratio_value": null,
          "ratio_unit": null
        }
      ],
      "additives": [],
      "is_homopolymer": false
    },
    "processing_history": "FDM 3D printing (ABS medical, Nozzle: 240°C, Bed: 90°C, Speed: 50 mm/s, Orientation: Horizontal, Infill: 85%, Layer Height: 0.2 mm, Raster Angle: 45°/135°). Tensile testing (Instron 5567 A, 0.5 mm/min, ISO 527, DIC strain measurement). Test ID 44.",
    "hierarchical_structure": "3D printed raster structure, infill density 85%.",
    "properties": {
      "UTS": {
        "value": [
          22.04
        ],
        "unit": "MPa"
      }
    },
    "analysis_with_hierarchical_structure": {
      "descriptive_text": "The sample comprises an Acrylonitrile Butadiene Styrene (ABS) terpolymer synthesized from acrylonitrile, butadiene, and styrene monomers. It was fabricated via fused deposition modeling (FDM) 3D printing using a nozzle temperature of 240°C and a heated bed at 90°C, with a print speed of 50 mm/s. The resulting specimen exhibits a 3D printed raster structure with a horizontal build orientation, 85% infill density, 0.2 mm layer height, and a 45°/135° raster angle pattern. Mechanical evaluation was conducted through tensile testing on an Instron 5567 A system at a crosshead speed of 0.5 mm/min in accordance with ISO 527, employing digital image correlation for strain measurement.",
