Repository: hhtrick/HHT-code

# HHT training framework

This directory contains model training, embedding precomputation, inference, article-level baselines and the curated datasets. All commands below assume that the working directory is `train_code/`.

## 3. Datasets and fixed partitions

Each main dataset is a JSON array at `dataset/{property}/{property}.json`. Entries contain source metadata, `chemical_composition`, `processing_history`, `hierarchical_structure`, `properties`, and two generated-analysis objects. Targets are stored as `properties[property]["value"]`; source metadata and target values are not predictive input fields.

| Property | Train | Validation | Test | Total |
|---|---:|---:|---:|---:|

File: train_code/dataset/UTS/UTS.json (part 191 of 292)
[
      "reasoning_analysis": "Increasing Factors: The acrylonitrile component introduces polar nitrile groups that enhance intermolecular dipole-dipole interactions, increasing cohesive energy density and intrinsic tensile strength. Additionally, the styrene units provide backbone rigidity through bulky phenyl groups, while the heated bed temperature of 90°C during processing promotes polymer chain diffusion across layer interfaces, improving interlayer bonding strength relative to unheated printing. Decreasing Factors: The butadiene phase forms rubbery domains that enhance toughness but generally reduce ultimate tensile strength compared to a purely rigid matrix. Critically, the FDM processing history introduces structural anisotropy and porosity; the 85% infill density creates internal voids that reduce the effective load-bearing cross-sectional area, and the 45°/135° raster angle misaligns the polymer roads relative to the tensile load axis, inducing shear stresses. Furthermore, the interlayer boundaries inherent to the 3D printed raster structure act as stress concentrators and weak interfaces compared to isotropic bulk material. Dominant Factor: While the chemical composition provides a robust engineering thermoplastic baseline, the processing-induced structural defects are the dominant factor governing the UTS. The combination of incomplete infill density and the anisotropic interlayer bonding characteristic of FDM fabrication qualitatively dictates a reduced UTS compared to traditionally molded ABS, as failure is likely to initiate at voids or delaminate along layer interfaces rather than through bulk polymer chain scission."
    },
    "analysis_without_hierarchical_structure": {
      "descriptive_text": "The sample comprises a terpolymer synthesized from acrylonitrile, butadiene, and styrene monomers. It was fabricated using fused deposition modeling (FDM) 3D printing with a nozzle temperature of 240°C and a bed temperature of 90°C, employing a horizontal orientation, 85% infill density, 0.2 mm layer height, and a 45°/135° raster angle at a print speed of 50 mm/s. Mechanical evaluation was conducted via tensile testing on an Instron 5567 A system at a crosshead speed of 0.5 mm/min in accordance with ISO 527 standards, utilizing digital image correlation for strain measurement.",
      "reasoning_analysis": "Increasing Factors: The styrene-acrylonitrile (SAN) matrix provides inherent rigidity and tensile strength due to the bulky phenyl groups and polar nitrile groups which restrict chain mobility and enhance intermolecular forces. Additionally, the processing history specifies a high infill density of 85% and a horizontal build orientation, which maximizes the effective load-bearing cross-sectional area and aligns the raster roads within the stress plane, thereby supporting higher load transfer compared to low-infill or vertical builds. Decreasing Factors: The inclusion of butadiene introduces a rubbery phase that, while improving toughness, inherently lowers the ultimate tensile strength relative to a pure SAN copolymer due to the lower modulus of the polybutadiene domains. Furthermore, the FDM processing history introduces micro-voids and imperfect inter-layer diffusion between deposited filaments, creating stress concentration points, while the 45°/135° raster angle misaligns the extruded polymer chains relative to the loading axis, reducing the effective strength. Dominant Factor: The processing-induced microstructural discontinuities, specifically the inter-road bonding weakness and voids inherent to the FDM technique, qualitatively dominate the final UTS behavior by limiting the material's ability to reach the theoretical bulk strength of the ABS terpolymer, overriding the intrinsic strength contributions of the SAN matrix."
    }
  },
  {
    "doi": "10.1080/10426914.2012.677901",
    "title": "Optimization and Analysis of Mechanical Properties for Selective Laser Sintered Polyamide Parts",
    "year": 2013,
    "chemical_composition": {
      "repeat_unit_psmiles": null,
      "monomers": [
        {
          "name": "Polyamide",
          "smiles": null,
          "ratio_value": null,
          "ratio_unit": null
        }
      ],
      "additives": [],
      "is_homopolymer": true
    },
    "processing_history": "Selective Laser Sintering (SLS) using Vanguard HS laser sintering machine. Laser Power: 32 W, Scan Spacing: 0.30 mm, Bed Temperature: 172 °C, Scan Count: 1. Material mixture: 70% fresh powder, 30% recycled powder. UTS measured by Zwick/Roell tensile testing machine at 5 mm/min strain rate, 50 mm gauge length.",
    "hierarchical_structure": "Semi-crystalline polyamide parts fabricated via SLS.",
    "properties": {
      "UTS": {
        "value": [
          24.96
        ],
        "unit": "MPa"
      }
    },
    "analysis_with_hierarchical_structure": {
      "descriptive_text": "The sample consists of semi-crystalline polyamide homopolymer parts fabricated via Selective Laser Sintering (SLS) using a Vanguard HS laser sintering machine. The processing parameters included a laser power of 32 W, a scan spacing of 0.30 mm, and a bed temperature of 172 °C with a single scan count. The material feedstock comprised a mixture of 70% fresh powder and 30% recycled powder. Mechanical characterization was performed using a Zwick/Roell tensile testing machine at a strain rate of 5 mm/min with a 50 mm gauge length to determine the ultimate tensile strength.",
      "reasoning_analysis": "Increasing Factors: The polyamide chemistry facilitates strong intermolecular hydrogen bonding between amide groups, significantly enhancing cohesive energy density and load transfer capability. Furthermore, the semi-crystalline hierarchical structure provides physical crosslinking points via crystallites that reinforce the amorphous matrix, inherently supporting higher stress bearing capacity. Decreasing Factors: The Selective Laser Sintering process introduces inherent microstructural defects, such as inter-layer voids and incomplete particle fusion, which act as stress concentrators and reduce the effective load-bearing cross-section. The inclusion of 30% recycled powder implies prior thermal history, likely resulting in molecular weight degradation or altered particle morphology that compromises inter-particle diffusion and bonding. Additionally, the single scan count may limit densification compared to multi-scan strategies, further promoting porosity. Dominant Factor: While the intrinsic strength of the semi-crystalline polyamide backbone provides a robust baseline, the processing-induced microstructural defects arising from the SLS method and the use of recycled powder qualitatively dominate the mechanical response. These factors typically limit the ultimate tensile strength relative to fully dense, virgin material processed via conventional methods, as failure is likely initiated at processing-induced voids rather than through bulk chain scission."
    },
    "analysis_without_hierarchical_structure": {
      "descriptive_text": "The sample consists of a polyamide homopolymer processed via Selective Laser Sintering (SLS) using a Vanguard HS laser sintering machine. The manufacturing parameters included a laser power of 32 W, a scan spacing of 0.30 mm, a bed temperature of 172 °C, and a single scan count. The material mixture utilized for sintering comprised 70% fresh powder blended with 30% recycled powder. Ultimate tensile strength was subsequently characterized using a Zwick/Roell tensile testing machine operated at a strain rate of 5 mm/min with a 50 mm gauge length.",
      "reasoning_analysis": "Increasing Factors: The polyamide chemistry enables strong intermolecular hydrogen bonding between chains, which inherently reinforces the material structure and drives UTS higher. Additionally, the elevated bed temperature of 172 °C during SLS processing minimizes thermal gradients and promotes enhanced inter-particle fusion and crystallization, further contributing to increased tensile strength. Decreasing Factors: The incorporation of 30% recycled powder introduces chains with prior thermal history, likely leading to molecular weight degradation and reduced entanglement density, which negatively impacts load-bearing capacity. Furthermore, the layer-by-layer nature of SLS inherently creates micro-voids and anisotropic interlayer boundaries that act as stress concentrators, qualitatively reducing UTS compared to isotropic manufacturing methods. Dominant Factor: While the intrinsic hydrogen bonding of the polyamide provides a robust baseline strength, the microstructural defects arising from the additive manufacturing process, particularly exacerbated by the significant fraction of recycled powder which hinders complete coalescence, qualitatively dominate the final mechanical behavior, limiting the UTS relative to fully dense, virgin material counterparts."
    }
  },
  {
    "doi": "10.1002/app.24315",
    "title": "Effect of Maleated Polypropylene as Coupling Agent for Polypropylene Composites Reinforced with Hemp Strands",
    "year": 2006,
    "chemical_composition": {
      "repeat_unit_psmiles": "[*]CC(C)C[*]",
      "monomers": [
        {
          "name": "Propylene",
          "smiles": "CC=C",
          "ratio_value": null,
          "ratio_unit": null
        }
      ],
      "additives": [
        {
          "name": "Silanized glass fiber",
          "type": "filler",
          "amount_value": 40,
          "amount_unit": "wt%"
        }
      ],
      "is_homopolymer": true
    },
    "processing_history": "PP matrix mixed with 40 wt% silanized glass fibers in two roll mill at 185°C for 10 min, pelletized, dried at 80°C for 24 h. Fabrication: Injection molding at 175-190°C. Testing: Tensile test (Instron 1122, ISO 527-1:2000) at 23°C, 50% RH.",
    "hierarchical_structure": "Composite with glass fibers dispersed in PP matrix.",
    "properties": {
      "UTS": {
        "value": [
          61.0
        ],
        "unit": "MPa"
      }
    },
    "analysis_with_hierarchical_structure": {
      "descriptive_text": "The material system comprises a polypropylene homopolymer matrix reinforced with 40 wt% silanized glass fibers to form a composite structure. Preparation involved compounding the PP matrix with the filler in a two-roll mill at 185°C for 10 minutes, followed by pelletization and drying at 80°C for 24 hours to mitigate moisture content. Final specimens were fabricated via injection molding within a temperature range of 175-190°C, and mechanical characterization was conducted using tensile testing according to ISO 527-1:2000 standards at 23°C and 50% relative humidity on an Instron 1122 universal testing machine.",
      "reasoning_analysis": "Increasing Factors: The incorporation of 40 wt% rigid glass fibers significantly enhances the load-bearing capacity relative to the neat polymer, as the high modulus filler carries a substantial portion of the applied stress. The use of silane coupling agents improves interfacial adhesion between the hydrophobic polypropylene matrix and the hydrophilic glass surface, facilitating efficient stress transfer and delaying debonding. Additionally, the injection molding processing history likely induces fiber orientation along the flow direction, maximizing reinforcement efficiency along the tensile axis. Decreasing Factors: The high shear forces encountered during two-roll milling and injection molding inevitably reduce the fiber aspect ratio through breakage, potentially lowering the reinforcement efficiency below the theoretical maximum for continuous fibers. Thermal exposure at 185-190°C may induce slight thermo-oxidative degradation or chain scission in the polypropylene matrix, reducing its intrinsic contribution to strength. Furthermore, stress concentrations at fiber ends and potential voids formed during molding act as initiation sites for premature failure. Dominant Factor: The reinforcement mechanism provided by the high loading of silanized glass fibers qualitatively dominates the UTS behavior. While processing-induced fiber shortening and matrix degradation impose upper limits, the load transfer capability enabled by the chemical coupling and the sheer volume fraction of the stiff filler phase outweighs the intrinsic limitations of the polypropylene backbone, dictating a composite strength governed primarily by the fiber network."
    },
    "analysis_without_hierarchical_structure": {
      "descriptive_text": "The sample comprises a polypropylene homopolymer matrix reinforced with 40 wt% silanized glass fibers. Preparation involved mixing the matrix and filler in a two-roll mill at 185°C for 10 minutes, followed by pelletizing and drying at 80°C for 24 hours. The composite was fabricated via injection molding at 175-190°C, and mechanical properties were evaluated using tensile testing on an Instron 1122 system according to ISO 527-1:2000 at 23°C and 50% relative humidity.",
      "reasoning_analysis": "Increasing Factors: The addition of 40 wt% glass fibers introduces a high-strength rigid phase that substantially increases the load-bearing capacity of the composite compared to the neat polypropylene matrix. The silanization of the fibers enhances interfacial adhesion, promoting efficient stress transfer between the matrix and filler, while the injection molding process likely aligns the fibers along the flow direction, maximizing tensile strength in the testing axis. Decreasing Factors: The high-shear conditions during two-roll milling and injection molding may reduce the fiber aspect ratio below the critical length required for optimal reinforcement, limiting the maximum achievable strength. Additionally, high filler loading can introduce stress concentrations at fiber ends or potential voids if wetting is incomplete, which may initiate premature failure. Dominant Factor: The reinforcement efficiency derived from the high volume fraction of silanized glass fibers qualitatively dominates the UTS behavior. Despite potential fiber shortening during processing, the improved interfacial bonding allows the fibers to effectively carry the applied load, resulting in a significant net increase in strength relative to the unreinforced polymer."
    }
  },
  {
    "doi": "10.1080/10426914.2012.677901",
    "title": "Optimization and Analysis of Mechanical Properties for Selective Laser Sintered Polyamide Parts",
    "year": 2013,
    "chemical_composition": {
      "repeat_unit_psmiles": null,
      "monomers": [
        {
          "name": "Polyamide",
          "smiles": null,
          "ratio_value": null,
          "ratio_unit": null
        }
      ],
      "additives": [],
      "is_homopolymer": true
    },
    "processing_history": "Selective Laser Sintering (SLS) using Vanguard HS laser sintering machine. Laser Power: 28 W, Scan Spacing: 0.20 mm, Bed Temperature: 178 °C, Scan Count: 1. Material mixture: 70% fresh powder, 30% recycled powder. UTS measured by Zwick/Roell tensile testing machine at 5 mm/min strain rate, 50 mm gauge length.",
    "hierarchical_structure": "Semi-crystalline polyamide parts fabricated via SLS.",
    "properties": {
      "UTS": {
        "value": [
          32.76
        ],
        "unit": "MPa"
      }
    },
    "analysis_with_hierarchical_structure": {
      "descriptive_text": "The sample consists of semi-crystalline polyamide homopolymer parts fabricated via Selective Laser Sintering (SLS) using a Vanguard HS laser sintering machine. The processing parameters included a laser power of 28 W, a scan spacing of 0.20 mm, a bed temperature of 178 °C, and a single scan count, utilizing a material mixture composed of 70% fresh powder and 30% recycled powder. The Ultimate Tensile Strength (UTS) was subsequently characterized using a Zwick/Roell tensile testing machine operated at a strain rate of 5 mm/min with a 50 mm gauge length.",
      "reasoning_analysis": "Increasing Factors: The polyamide chemistry facilitates strong intermolecular hydrogen bonding between amide groups, which significantly enhances cohesive energy density and resistance to chain pull-out under tension. Additionally, the semi-crystalline hierarchical structure, promoted by the elevated bed temperature of 178 °C during processing, creates rigid crystalline lamellae that act as physical crosslinks, thereby reinforcing the material against deformation. Decreasing Factors: The Selective Laser Sintering process inherently introduces microstructural porosity and inter-particle voids due to incomplete powder fusion, which act as stress concentrators and reduce the effective load-bearing cross-sectional area. Furthermore, the inclusion of 30% recycled powder in the material mixture raises the likelihood of thermal-oxidative degradation and chain scission during previous heating cycles, potentially lowering molecular weight and interfacial bonding strength. The single scan count may also limit the energy density delivered, risking insufficient melting between layers. Dominant Factor: Although the intrinsic chemical structure of the polyamide provides a high theoretical strength baseline, the processing history qualitatively dominates the final UTS behavior. The microstructural defects inherent to the SLS technique, particularly porosity and the potential degradation associated with the recycled powder content, serve as the primary limiting factors that dictate failure initiation and propagation, overriding the benefits of the semi-crystalline morphology."
    },
    "analysis_without_hierarchical_structure": {
      "descriptive_text": "The sample comprises a polyamide homopolymer fabricated via Selective Laser Sintering (SLS) using a Vanguard HS laser sintering machine. The processing parameters were set to a laser power of 28 W, a scan spacing of 0.20 mm, a bed temperature of 178 °C, and a scan count of 1. The feedstock consisted of a blend containing 70% fresh powder and 30% recycled powder. Mechanical characterization was performed using a Zwick/Roell tensile testing machine at a strain rate of 5 mm/min with a 50 mm gauge length to determine the ultimate tensile strength.",
      "reasoning_analysis": "Increasing Factors: The chemical composition identifies the material as a polyamide, which inherently possesses strong intermolecular hydrogen bonding between amide groups along the polymer backbone, significantly enhancing cohesive energy density and load-bearing capacity. Furthermore, the processing history specifies a high bed temperature of 178 °C, which facilitates polymer chain diffusion across particle boundaries and promotes crystallinity, thereby improving inter-layer adhesion and structural integrity. Decreasing Factors: The inclusion of 30% recycled powder in the material mixture introduces a thermal history that may have caused thermo-oxidative degradation or reduced molecular weight, potentially weakening the polymer network. Additionally, the Selective Laser Sintering process inherently introduces micro-voids and porosity due to incomplete particle coalescence, which act as stress concentrators and reduce the effective load-bearing cross-sectional area. Dominant Factor: While the intrinsic hydrogen bonding of the polyamide composition provides a robust baseline for mechanical strength, the processing history dominates the final UTS behavior; specifically, the microstructural defects arising from the use of recycled powder and the layer-by-layer sintering mechanism likely limit the ultimate tensile strength below the theoretical maximum of the pristine bulk material by compromising inter-layer continuity and introducing failure initiation sites."
    }
  },
  {
    "doi": "10.1108/RPJ-02-2020-0033",
    "title": "Statistical models for the mechanical properties of 3D printed external medical aids",
    "year": 2021,
    "chemical_composition": {
      "repeat_unit_psmiles": null,
      "monomers": [
        {
          "name": "Acrylonitrile",
          "smiles": "C=CC#N",
          "ratio_value": null,
          "ratio_unit": null
        },
        {
          "name": "Butadiene",
          "smiles": "C=CC=C",
          "ratio_value": null,
          "ratio_unit": null
        },
        {
          "name": "Styrene",
          "smiles": "C=CC1=CC=CC=C1",
          "ratio_value": null,
          "ratio_unit": null
        }
      ],
      "additives": [],
      "is_homopolymer": false
    },
    "processing_history": "FDM 3D printing (ABS medical, Nozzle: 240°C, Bed: 90°C, Speed: 50 mm/s, Orientation: Horizontal, Infill: 100%, Layer Height: 0.2 mm, Raster Angle: 45°/135°). Tensile testing (Instron 5567 A, 0.5 mm/min, ISO 527, DIC strain measurement). Test ID 46.",
    "hierarchical_structure": "3D printed raster structure, infill density 100%.",
    "properties": {
      "UTS": {
        "value": [
          31.59
        ],
        "unit": "MPa"
      }
    },
    "analysis_with_hierarchical_structure": {
      "descriptive_text": "The sample comprises an Acrylonitrile Butadiene Styrene (ABS) medical-grade copolymer fabricated via Fused Deposition Modeling (FDM) additive manufacturing. Processing parameters included a nozzle temperature of 240°C, a bed temperature of 90°C, and a deposition speed of 50 mm/s with a layer height of 0.2 mm. The resulting hierarchical structure features a 3D printed raster morphology with a horizontal build orientation, 100% infill density, and a bidirectional raster angle of 45°/135°. Mechanical characterization was performed using an Instron 5567 A universal testing machine at a crosshead speed of 0.5 mm/min in accordance with ISO 527 standards, utilizing Digital Image Correlation (DIC) for strain measurement.",
      "reasoning_analysis": "Increasing Factors: The 100% infill density ensures maximum material continuity across the cross-section, minimizing macroscopic voids that typically act as stress concentrators and reduce load-bearing capacity. The acrylonitrile component within the ABS matrix provides polar nitrile groups that strengthen intermolecular cohesive forces, while the heated bed at 90°C mitigates thermal gradients to promote improved polymer chain diffusion across deposited roads. Decreasing Factors: The FDM process inherently creates interlayer boundaries that function as weak interfaces compared to bulk molded materials, restricting efficient stress transfer between layers. The 45°/135° raster angle orientates the filaments off-axis relative to the tensile load, forcing stress transfer across filament boundaries rather than along the high-strength polymer backbone direction. Additionally, the butadiene rubber phase introduces soft domains that can initiate yielding at lower stresses compared to a rigid homopolymer. Dominant Factor: The processing-induced structural anisotropy, specifically the combination of interlayer bonding limitations inherent to FDM and the off-axis 45°/135° raster alignment, qualitatively dominates the UTS behavior. These morphological features introduce significant stress concentration points and inefficient load paths that typically reduce the ultimate strength below that of isotropic, injection-molded ABS counterparts, regardless of the favorable 100% infill density."
    },
    "analysis_without_hierarchical_structure": {
      "descriptive_text": "The sample comprises a terpolymer synthesized from acrylonitrile, butadiene, and styrene monomers, corresponding to an ABS medical grade material. The specimen was fabricated using fused deposition modeling (FDM) 3D printing with a nozzle temperature of 240°C and a bed temperature of 90°C, utilizing a print speed of 50 mm/s and a layer height of 0.2 mm. The printing configuration featured a horizontal orientation, 100% infill density, and a 45°/135° raster angle. Mechanical characterization was conducted via tensile testing on an Instron 5567 A system at a crosshead speed of 0.5 mm/min in accordance with ISO 527 standards, employing digital image correlation for strain measurement.",
      "reasoning_analysis": "Increasing Factors: The chemical composition includes acrylonitrile and styrene monomers, which form a rigid SAN matrix that provides inherent structural integrity and high resistance to deformation, thereby driving the UTS upward. Additionally, the processing history specifies a 100% infill density, which maximizes the effective load-bearing cross-sectional area and minimizes large-scale porosity within the printed structure. Decreasing Factors: The presence of butadiene introduces a dispersed rubbery phase intended for toughening, which inherently reduces the yield strength and ultimate tensile strength compared to a purely rigid matrix. More significantly, the FDM 3D printing process introduces anisotropic microstructural defects; specifically, the reliance on thermal fusion between deposited filaments creates inter-layer and inter-raster boundaries that are mechanically weaker than the bulk polymer cohesion, acting as stress concentrators and potential failure initiation sites. Dominant Factor: While the intrinsic strength of the ABS terpolymer matrix establishes a robust baseline, the processing-induced interfacial weakness between printed roads qualitatively dominates the final UTS behavior. The incomplete diffusion and bonding across filament boundaries inherent to the FDM thermal history typically limit the maximum stress transfer capability, resulting in a UTS that is constrained by the mesoscale architecture rather than the intrinsic chemical strength of the monomers."
    }
  },
  {
    "doi": "10.1108/RPJ-02-2020-0033",
    "title": "Statistical models for the mechanical properties of 3D printed external medical aids",
    "year": 2021,
    "chemical_composition": {
      "repeat_unit_psmiles": null,
      "monomers": [
        {
          "name": "Acrylonitrile",
          "smiles": "C=CC#N",
          "ratio_value": null,
          "ratio_unit": null
        },
        {
          "name": "Butadiene",
          "smiles": "C=CC=C",
          "ratio_value": null,
          "ratio_unit": null
        },
        {
          "name": "Styrene",
          "smiles": "C=CC1=CC=CC=C1",
          "ratio_value": null,
          "ratio_unit": null
        }
      ],
      "additives": [],
      "is_homopolymer": false
    },
    "processing_history": "FDM 3D printing (ABS medical, Nozzle: 240°C, Bed: 90°C, Speed: 50 mm/s, Orientation: Horizontal, Infill: 95%, Layer Height: 0.2 mm, Raster Angle: 45°/135°). Tensile testing (Instron 5567 A, 0.5 mm/min, ISO 527, DIC strain measurement). Test ID 45.",
    "hierarchical_structure": "3D printed raster structure, infill density 95%.",
    "properties": {
      "UTS": {
        "value": [
          24.14
        ],
        "unit": "MPa"
      }
    },
    "analysis_with_hierarchical_structure": {
      "descriptive_text": "The material is an Acrylonitrile Butadiene Styrene (ABS) terpolymer synthesized from acrylonitrile, butadiene, and styrene monomers. The specimen was fabricated via fused deposition modeling (FDM) 3D printing using a nozzle temperature of 240°C and a heated bed at 90°C with a print speed of 50 mm/s. The resulting hierarchical structure exhibits a 3D printed raster pattern with a 95% infill density, 0.2 mm layer height, and a 45°/135° raster angle orientation in a horizontal build configuration. Mechanical evaluation was conducted through tensile testing on an Instron 5567 A system at a crosshead speed of 0.5 mm/min following ISO 527 standards, utilizing digital image correlation for strain analysis under Test ID 45.",
      "reasoning_analysis": "Increasing Factors: The acrylonitrile and styrene components form a rigid SAN matrix that provides intrinsic mechanical strength and stiffness, while the high infill density of 95% minimizes macroscopic voids within the bulk structure. Additionally, the elevated bed temperature of 90°C promotes polymer chain diffusion across layer interfaces, enhancing inter-layer adhesion and cohesion relative to lower temperature processing. Decreasing Factors: The fused deposition modeling process inherently introduces anisotropy with weaker inter-layer bonding compared to isotropic injection-molded counterparts, creating potential failure planes perpendicular to the build direction. The 45°/135° raster angle misaligns the deposited roads relative to the primary tensile load axis, reducing effective load transfer compared to a 0° orientation, and the dispersed rubbery butadiene phase, while improving toughness, typically lowers the ultimate tensile strength compared to rigid homopolymers. Dominant Factor: The processing-induced structural anisotropy and inter-layer bonding quality qualitatively dominate the final UTS behavior. Despite the favorable chemical composition and high infill density, the inherent weakness of the z-direction bonding and the off-axis raster orientation relative to the tensile load likely limit the ultimate tensile strength more significantly than the intrinsic material properties of the ABS terpolymer."
    },
    "analysis_without_hierarchical_structure": {
      "descriptive_text": "The sample comprises an Acrylonitrile Butadiene Styrene (ABS) terpolymer synthesized from acrylonitrile, butadiene, and styrene monomers without additional additives. The material was fabricated using fused deposition modeling (FDM) 3D printing with a nozzle temperature of 240°C and a bed temperature of 90°C at a print speed of 50 mm/s. The resulting specimens featured a horizontal orientation with 95% infill density, a layer height of 0.2 mm, and a raster angle pattern of 45°/135°. Mechanical characterization was conducted via tensile testing on an Instron 5567 A universal testing machine at a crosshead speed of 0.5 mm/min in accordance with ISO 527 standards, utilizing digital image correlation for strain measurement.",
      "reasoning_analysis": "Increasing Factors: The presence of acrylonitrile monomers introduces strong dipole-dipole interactions within the polymer matrix, enhancing intermolecular forces and intrinsic tensile strength. The processing history utilizes a high infill density of 95%, which minimizes internal voids and maximizes the effective load-bearing cross-sectional area. Additionally, the horizontal print orientation aligns the primary stress direction with the deposited raster roads, leveraging stronger inter-raster bonding compared to vertical builds, while the 90°C bed temperature mitigates thermal residual stresses that could prematurely initiate failure. Decreasing Factors: The butadiene component forms a rubbery dispersed phase that, while improving toughness, acts as a stress concentrator and reduces the overall stiffness and ultimate tensile strength relative to a rigid styrene-acrylonitrile matrix. The fused deposition modeling process inherently introduces micro-voids and discontinuities at the interfaces between raster lines and layers, which serve as potential crack initiation sites compared to isotropic manufacturing methods. Furthermore, the 45°/135° raster angle introduces off-axis shear stresses during uniaxial tension that may reduce the effective axial strength. Dominant Factor: The processing history, specifically the inter-raster bonding quality inherent to the FDM method, qualitatively dominates the final UTS behavior. Despite the high infill density and optimized thermal parameters, the structural discontinuities between deposited roads prevent the sample from achieving the theoretical bulk strength of the ABS terpolymer, making the additive manufacturing interface quality the limiting factor for mechanical performance."
    }
  },
  {
    "doi": "10.1080/10426914.2012.677901",
    "title": "Optimization and Analysis of Mechanical Properties for Selective Laser Sintered Polyamide Parts",
    "year": 2013,
    "chemical_composition": {
      "repeat_unit_psmiles": null,
      "monomers": [
        {
          "name": "Polyamide",
          "smiles": null,
          "ratio_value": null,
          "ratio_unit": null
        }
      ],
      "additives": [],
      "is_homopolymer": true
    },
    "processing_history": "Selective Laser Sintering (SLS) using Vanguard HS laser sintering machine. Laser Power: 28 W, Scan Spacing: 0.20 mm, Bed Temperature: 175 °C, Scan Count: 2. Material mixture: 70% fresh powder, 30% recycled powder. UTS measured by Zwick/Roell tensile testing machine at 5 mm/min strain rate, 50 mm gauge length.",
    "hierarchical_structure": "Semi-crystalline polyamide parts fabricated via SLS.",
    "properties": {
      "UTS": {
        "value": [
          36.27
        ],
        "unit": "MPa"
      }
    },
    "analysis_with_hierarchical_structure": {
      "descriptive_text": "The sample comprises semi-crystalline polyamide homopolymer parts fabricated via Selective Laser Sintering (SLS) using a Vanguard HS laser sintering machine. The processing protocol utilized a laser power of 28 W with a scan spacing of 0.20 mm and a bed temperature of 175 °C, employing a material mixture of 70% fresh powder and 30% recycled powder with a scan count of 2. Mechanical characterization was performed using a Zwick/Roell tensile testing machine at a strain rate of 5 mm/min and a gauge length of 50 mm.",
      "reasoning_analysis": "Increasing Factors: The semi-crystalline hierarchical structure provides significant reinforcement through the formation of crystalline lamellae that act as physical crosslinks, restricting chain slippage under load. Additionally, the strong intermolecular hydrogen bonding inherent to the polyamide backbone enhances cohesive energy density, while the elevated bed temperature of 175 °C during processing promotes interlayer diffusion and crystallization, potentially improving inter-particle bonding. Decreasing Factors: The inclusion of 30% recycled powder in the material mixture introduces thermally degraded polymer chains due to prior exposure to high temperatures, leading to chain scission and reduced molecular weight which compromises tensile strength. Furthermore, the SLS process inherently introduces micro-voids and porosity between sintered layers, which act as stress concentrators and initiate premature failure under tensile load. Dominant Factor: While the semi-crystalline morphology and hydrogen bonding establish a robust baseline for load-bearing capacity, the processing history—specifically the use of recycled powder and the inherent porosity of the SLS technique—qualitatively dominates the final UTS behavior by introducing structural defects and molecular degradation that limit the material's ability to reach the theoretical strength of pristine, fully dense polyamide."
    },
    "analysis_without_hierarchical_structure": {
      "descriptive_text": "The sample consists of a polyamide homopolymer processed via Selective Laser Sintering (SLS) using a Vanguard HS laser sintering machine. The manufacturing parameters included a laser power of 28 W, a scan spacing of 0.20 mm, a bed temperature of 175 °C, and a scan count of 2. The material feedstock comprised a mixture of 70% fresh powder and 30% recycled powder. Ultimate tensile strength was subsequently characterized using a Zwick/Roell tensile testing machine at a strain rate of 5 mm/min with a 50 mm gauge length.",
      "reasoning_analysis": "Increasing Factors: The polyamide chemical composition facilitates strong intermolecular hydrogen bonding between chains, which enhances load transfer and intrinsic cohesive strength. Additionally, the processing history specifies a bed temperature of 175 °C and a scan count of 2, which promotes inter-layer chain diffusion and crystallization, thereby improving interfacial bonding between sintered layers. Decreasing Factors: The inclusion of 30% recycled powder in the material mixture introduces prior thermal history, leading to potential chain scission, reduced molecular weight, and oxidation that diminish mechanical integrity. Furthermore, the Selective Laser Sintering process inherently introduces micro-voids and anisotropic layer boundaries that act as stress concentrators compared to isotropic bulk materials. Dominant Factor: While the hydrogen bonding capability of the polyamide backbone provides a strong fundamental basis for tensile strength, the molecular weight reduction and structural defects associated with the 30% recycled powder content within the SLS process qualitatively dominate the final behavior, likely limiting the UTS relative to a virgin, fully dense specimen due to the compromised entanglement network and inter-layer cohesion."
    }
  },
  {
    "doi": "10.1080/10426914.2012.677901",
    "title": "Optimization and Analysis of Mechanical Properties for Selective Laser Sintered Polyamide Parts",
    "year": 2013,
    "chemical_composition": {
      "repeat_unit_psmiles": null,
      "monomers": [
        {
          "name": "Polyamide",
          "smiles": null,
          "ratio_value": null,
          "ratio_unit": null
        }
      ],
      "additives": [],
      "is_homopolymer": true
    },
    "processing_history": "Selective Laser Sintering (SLS) using Vanguard HS laser sintering machine. Laser Power: 24 W, Scan Spacing: 0.10 mm, Bed Temperature: 178 °C, Scan Count: 2. Material mixture: 70% fresh powder, 30% recycled powder. UTS measured by Zwick/Roell tensile testing machine at 5 mm/min strain rate, 50 mm gauge length.",
    "hierarchical_structure": "Semi-crystalline polyamide parts fabricated via SLS.",
    "properties": {
      "UTS": {
        "value": [
          51.83
        ],
        "unit": "MPa"
      }
    },
    "analysis_with_hierarchical_structure": {
      "descriptive_text": "The sample consists of semi-crystalline polyamide homopolymer parts fabricated via Selective Laser Sintering (SLS) using a Vanguard HS laser sintering machine. The processing parameters included a laser power of 24 W, a scan spacing of 0.10 mm, a bed temperature of 178 °C, and a scan count of 2, utilizing a material mixture composed of 70% fresh powder and 30% recycled powder. The Ultimate Tensile Strength (UTS) was subsequently characterized using a Zwick/Roell tensile testing machine at a strain rate of 5 mm/min with a 50 mm gauge length.",
      "reasoning_analysis": "Increasing Factors: The polyamide chemistry facilitates strong intermolecular hydrogen bonding between amide groups, significantly enhancing cohesive energy density and load transfer capabilities. Furthermore, the semi-crystalline hierarchical structure provides physical crosslinking points via crystallites that reinforce the amorphous matrix, inherently boosting resistance to deformation and failure. Decreasing Factors: The Selective Laser Sintering processing history introduces inherent porosity and potential incomplete particle fusion, acting as stress concentrators that reduce effective load-bearing cross-sectional area. Additionally, the inclusion of 30% recycled powder implies prior thermal history, which may lead to thermo-oxidative degradation or chain scission, reducing molecular weight and inter-particle bonding strength compared to virgin material. Dominant Factor: While the intrinsic chemical strength of the polyamide and its semi-crystalline morphology provide a robust baseline, the processing-induced defects typical of additive manufacturing, specifically porosity and the use of recycled powder, are likely the dominant factors limiting the UTS relative to conventionally molded counterparts, dictating the final mechanical performance through defect-mediated failure initiation."
    },
    "analysis_without_hierarchical_structure": {
