Repository: hhtrick/HHT-code

# HHT training framework

This directory contains model training, embedding precomputation, inference, article-level baselines and the curated datasets. All commands below assume that the working directory is `train_code/`.

## 3. Datasets and fixed partitions

Each main dataset is a JSON array at `dataset/{property}/{property}.json`. Entries contain source metadata, `chemical_composition`, `processing_history`, `hierarchical_structure`, `properties`, and two generated-analysis objects. Targets are stored as `properties[property]["value"]`; source metadata and target values are not predictive input fields.

| Property | Train | Validation | Test | Total |
|---|---:|---:|---:|---:|

File: train_code/dataset/UTS/UTS.json (part 192 of 292)
[
      "descriptive_text": "The sample comprises a polyamide homopolymer processed via Selective Laser Sintering (SLS) using a Vanguard HS laser sintering machine. The manufacturing parameters included a laser power of 24 W, a scan spacing of 0.10 mm, a bed temperature of 178 °C, and a scan count of 2, utilizing a material mixture composed of 70% fresh powder and 30% recycled powder. Ultimate tensile strength was subsequently measured using a Zwick/Roell tensile testing machine at a strain rate of 5 mm/min with a 50 mm gauge length.",
      "reasoning_analysis": "Increasing Factors: The chemical composition of the polyamide homopolymer facilitates strong intermolecular hydrogen bonding, which inherently reinforces the material structure against tensile load. Furthermore, the processing history features a high bed temperature of 178 °C and a double scan count, which significantly enhances chain diffusion and coalescence between powder particles and printed layers, thereby improving inter-layer adhesion and density. Decreasing Factors: The inclusion of 30% recycled powder in the material mixture introduces polymer chains with prior thermal history, potentially resulting in reduced molecular weight and lower entanglement density compared to virgin material. Additionally, the Selective Laser Sintering process inherently retains some level of micro-porosity compared to fully dense manufacturing methods, acting as stress concentration sites. Dominant Factor: The thermal history defined by the high bed temperature and double scan strategy is the dominant factor, as the quality of inter-layer fusion and particle coalescence in SLS parts is the critical determinant of mechanical integrity; optimizing these parameters to ensure complete bonding mitigates the structural defects more significantly than the moderate molecular weight reduction from the recycled powder fraction degrades the bulk properties."
    }
  },
  {
    "doi": null,
    "title": "Fatigue and Durability of Laminated Carbon Fibre Reinforced Polymer Straps for Bridge Suspenders",
    "year": 2018,
    "chemical_composition": {
      "repeat_unit_psmiles": null,
      "monomers": [
        {
          "name": "Epoxy resin XB 3515",
          "smiles": null,
          "ratio_value": null,
          "ratio_unit": null
        },
        {
          "name": "Hardener Aradur 5021",
          "smiles": null,
          "ratio_value": null,
          "ratio_unit": null
        }
      ],
      "additives": [
        {
          "name": "Tenax-J IMS60 carbon fibre",
          "type": "filler",
          "amount_value": 64.8,
          "amount_unit": "vol%"
        },
        {
          "name": "HexTow AS4 carbon fibre",
          "type": "filler",
          "amount_value": null,
          "amount_unit": null
        }
      ],
      "is_homopolymer": false
    },
    "processing_history": "Manufactured from out of autoclave (OOA) prepreg using winding process. Cured at 140 °C for 2.5 h. Model straps include a sacrificial woven CFRP ply (HexTow AS4, ±45°). Sample MS25. UTS measured by quasi-static tensile test under displacement-control at a cross-head speed of 2 mm/min.",
    "hierarchical_structure": "Laminated unidirectional CFRP straps (Sample MS25) with sacrificial twill ply in contact areas. Fibre volume content (Vf) 64.8%. Nominal shaft thickness 1 mm, width 12 mm.",
    "properties": {
      "UTS": {
        "value": [
          2443
        ],
        "unit": "MPa"
      }
    },
    "analysis_with_hierarchical_structure": {
      "descriptive_text": "The sample comprises a composite system utilizing an Epoxy resin XB 3515 matrix cured with Aradur 5021 hardener, reinforced primarily with Tenax-J IMS60 carbon fibre at a volume fraction of 64.8% and supplemented by HexTow AS4 carbon fibre. Manufactured from out of autoclave prepreg via a winding process, the material was cured at 140 °C for 2.5 hours to produce laminated unidirectional CFRP straps with a nominal shaft thickness of 1 mm and width of 12 mm. The hierarchical structure features a sacrificial twill ply in contact areas, and the Ultimate Tensile Strength was evaluated using quasi-static tensile testing under displacement control at a cross-head speed of 2 mm/min.",
      "reasoning_analysis": "Increasing Factors: The high fibre volume content of 64.8% significantly maximizes the load-bearing capacity in accordance with the rule of mixtures, while the unidirectional alignment of the Tenax-J IMS60 carbon fibres ensures efficient stress transfer along the loading axis. Additionally, the crosslinked epoxy matrix provides rigid support and maintains interfacial integrity between the fibres. Decreasing Factors: The out of autoclave processing history typically results in higher void content compared to autoclave consolidation, creating stress concentrators that can initiate premature failure. Furthermore, the winding process may introduce fibre waviness or residual thermal stresses from the cure cycle, and the architectural heterogeneity introduced by the sacrificial woven ply could disrupt uniform stress distribution near contact zones. Dominant Factor: The high fibre volume fraction and unidirectional orientation qualitatively dominate the mechanical response, establishing a high baseline strength characteristic of continuous fibre composites, although the ultimate performance is likely constrained by the microstructural defects inherent to the out of autoclave manufacturing route."
    },
    "analysis_without_hierarchical_structure": {
      "descriptive_text": "The composite sample comprises an epoxy matrix synthesized from Epoxy resin XB 3515 and Hardener Aradur 5021, reinforced primarily with Tenax-J IMS60 carbon fibre at a volume fraction of 64.8%. Manufactured from out of autoclave prepreg via a winding process, the material was cured at 140 °C for 2.5 hours to form model straps designated as Sample MS25. These straps incorporate a sacrificial woven CFRP ply consisting of HexTow AS4 carbon fibre oriented at ±45°. The ultimate tensile strength was determined through quasi-static tensile testing under displacement control at a cross-head speed of 2 mm/min.",
      "reasoning_analysis": "Increasing Factors: The substantial volume fraction of 64.8% Tenax-J IMS60 carbon fibre provides the primary reinforcement mechanism, leveraging the high intrinsic tensile strength of the fibres to significantly elevate the composite UTS compared to the neat epoxy matrix. The winding process facilitates a high degree of fibre alignment along the loading axis, optimizing stress transfer efficiency, while the thermal cure cycle establishes a crosslinked network essential for load distribution between fibres. Decreasing Factors: The out of autoclave processing history inherently carries a higher risk of void formation and incomplete consolidation compared to autoclave methods, creating stress concentration points that can initiate premature fracture. Additionally, the presence of the sacrificial woven ply with ±45° orientation introduces off-axis constituents that contribute less to longitudinal strength and may act as sites for interlaminar shear failure or delamination. Dominant Factor: The high fibre volume fraction combined with the alignment achieved during winding qualitatively dominates the UTS behavior. Despite the potential for processing-induced voids inherent to OOA methods, the load-bearing capacity is principally governed by the continuous carbon fibre reinforcement, making the fibre architecture the decisive factor over matrix defects or off-axis plies."
    }
  },
  {
    "doi": "10.1108/RPJ-02-2020-0033",
    "title": "Statistical models for the mechanical properties of 3D printed external medical aids",
    "year": 2021,
    "chemical_composition": {
      "repeat_unit_psmiles": null,
      "monomers": [
        {
          "name": "Acrylonitrile",
          "smiles": "C=CC#N",
          "ratio_value": null,
          "ratio_unit": null
        },
        {
          "name": "Butadiene",
          "smiles": "C=CC=C",
          "ratio_value": null,
          "ratio_unit": null
        },
        {
          "name": "Styrene",
          "smiles": "C=CC1=CC=CC=C1",
          "ratio_value": null,
          "ratio_unit": null
        }
      ],
      "additives": [],
      "is_homopolymer": false
    },
    "processing_history": "FDM 3D printing (ABS medical, Nozzle: 240°C, Bed: 90°C, Speed: 50 mm/s, Orientation: Horizontal, Infill: 90%, Layer Height: 0.2 mm, Raster Angle: 0°/90°). Tensile testing (Instron 5567 A, 0.5 mm/min, ISO 527, DIC strain measurement). Test ID 47.",
    "hierarchical_structure": "3D printed raster structure, infill density 90%.",
    "properties": {
      "UTS": {
        "value": [
          24.02
        ],
        "unit": "MPa"
      }
    },
    "analysis_with_hierarchical_structure": {
      "descriptive_text": "The sample comprises an Acrylonitrile Butadiene Styrene (ABS) terpolymer synthesized from acrylonitrile, butadiene, and styrene monomers. The material was processed via fused deposition modeling 3D printing using a nozzle temperature of 240°C and a bed temperature of 90°C at a print speed of 50 mm/s. The resulting specimen features a hierarchical raster structure with a 0.2 mm layer height, a 0°/90° raster angle orientation, and a 90% infill density arranged horizontally. Mechanical characterization was performed via tensile testing according to ISO 527 standards using an Instron 5567 A apparatus at a crosshead speed of 0.5 mm/min with digital image correlation for strain measurement.",
      "reasoning_analysis": "Increasing Factors: The inclusion of acrylonitrile and styrene monomers establishes a rigid matrix with significant polar interactions and steric hindrance, inherently supporting higher load-bearing capacity. The high infill density of 90% minimizes internal void volume relative to sparse infill patterns, maximizing the effective cross-sectional area for load transfer. Additionally, the heated bed at 90°C promotes polymer chain diffusion across layer interfaces, enhancing inter-layer adhesion strength. Decreasing Factors: The fused deposition modeling process inherently introduces micro-voids between raster roads and discontinuous inter-layer bonding compared to bulk manufacturing methods, creating stress concentration points that initiate premature failure. The butadiene rubber phase, while improving toughness, reduces the overall tensile strength of the matrix relative to a pure SAN copolymer due to lower modulus regions. Furthermore, the discrete 0.2 mm layer height and 0°/90° raster orientation introduce structural anisotropy and interfaces that hinder efficient stress propagation throughout the specimen. Dominant Factor: The processing-induced structural discontinuities associated with the FDM raster architecture qualitatively dominate the UTS behavior. While the chemical composition provides a robust baseline strength, the inherent porosity and inter-layer bonding limitations of the 3D printed structure prevent the material from achieving the theoretical UTS of bulk ABS, making the manufacturing history the critical determinant of the final mechanical performance."
    },
    "analysis_without_hierarchical_structure": {
      "descriptive_text": "The sample consists of a terpolymer synthesized from acrylonitrile, butadiene, and styrene monomers, commonly known as ABS, without additional additives. The material was processed using fused deposition modeling (FDM) 3D printing with a medical-grade ABS filament, utilizing a nozzle temperature of 240°C and a bed temperature of 90°C at a print speed of 50 mm/s. The printed specimens featured a horizontal orientation with 90% infill density, a layer height of 0.2 mm, and a 0°/90° raster angle pattern. Mechanical characterization was performed via tensile testing using an Instron 5567 A machine at a crosshead speed of 0.5 mm/min according to ISO 527 standards, with strain measurement facilitated by digital image correlation (DIC), recorded as Test ID 47.",
      "reasoning_analysis": "Increasing Factors: The acrylonitrile and styrene components contribute polar interactions and rigid aromatic structures that enhance the intrinsic cohesive energy density and stiffness of the matrix, supporting higher tensile loads. The processing parameters, specifically the 90% infill density and horizontal build orientation, maximize the effective load-bearing cross-section and align the majority of raster roads parallel or perpendicular to the stress axis, optimizing strength relative to lower density prints. Decreasing Factors: The presence of the butadiene rubber phase introduces compliant domains within the matrix which, while beneficial for impact toughness, inherently lowers the ultimate tensile strength compared to a rigid SAN copolymer. Furthermore, the FDM processing history introduces inevitable micro-voids between deposited filaments and potential weak interlayer bonds due to limited polymer chain diffusion across interfaces, acting as stress concentrators that prematurely initiate failure. Dominant Factor: While the chemical composition establishes the baseline mechanical potential, the processing-induced anisotropy and interfacial bonding quality inherent to the FDM method qualitatively dominate the final UTS behavior. The structural integrity is primarily limited by the weak inter-layer boundaries and porosity rather than the intrinsic strength of the ABS terpolymer itself."
    }
  },
  {
    "doi": "10.1080/10426914.2012.677901",
    "title": "Optimization and Analysis of Mechanical Properties for Selective Laser Sintered Polyamide Parts",
    "year": 2013,
    "chemical_composition": {
      "repeat_unit_psmiles": null,
      "monomers": [
        {
          "name": "Polyamide",
          "smiles": null,
          "ratio_value": null,
          "ratio_unit": null
        }
      ],
      "additives": [],
      "is_homopolymer": true
    },
    "processing_history": "Selective Laser Sintering (SLS) using Vanguard HS laser sintering machine. Laser Power: 32 W, Scan Spacing: 0.10 mm, Bed Temperature: 178 °C, Scan Count: 2. Material mixture: 70% fresh powder, 30% recycled powder. UTS measured by Zwick/Roell tensile testing machine at 5 mm/min strain rate, 50 mm gauge length.",
    "hierarchical_structure": "Semi-crystalline polyamide parts fabricated via SLS.",
    "properties": {
      "UTS": {
        "value": [
          47.58
        ],
        "unit": "MPa"
      }
    },
    "analysis_with_hierarchical_structure": {
      "descriptive_text": "The sample comprises semi-crystalline polyamide homopolymer parts fabricated via Selective Laser Sintering (SLS) using a Vanguard HS laser sintering machine. The processing protocol employed a laser power of 32 W with a scan spacing of 0.10 mm and a bed temperature of 178 °C over two scan counts, utilizing a material mixture composed of 70% fresh powder and 30% recycled powder. Mechanical characterization was performed using a Zwick/Roell tensile testing machine at a strain rate of 5 mm/min with a 50 mm gauge length to determine the ultimate tensile strength.",
      "reasoning_analysis": "Increasing Factors: The polyamide chemistry facilitates strong intermolecular hydrogen bonding between amide groups, which significantly enhances cohesive energy density and resistance to chain pull-out. Additionally, the semi-crystalline hierarchical structure provides physical crosslinking through crystalline domains that reinforce the amorphous matrix, while the high bed temperature of 178 °C during SLS processing promotes polymer chain diffusion across particle boundaries, improving inter-layer fusion. Decreasing Factors: The inclusion of 30% recycled powder introduces thermally degraded chains resulting from previous sintering cycles, which reduces molecular weight and compromises mechanical integrity. Furthermore, the layer-by-layer nature of the SLS process inherently introduces micro-voids and anisotropy compared to bulk manufacturing methods, acting as stress concentrators that initiate failure, and the limited scan count may restrict full densification. Dominant Factor: While the intrinsic hydrogen bonding and crystallinity of the polyamide establish a robust baseline for strength, the processing-induced microstructural defects, specifically the inter-layer bonding quality and the molecular degradation associated with the recycled powder content, qualitatively dominate the final UTS behavior by limiting the effective load-bearing cross-section and facilitating premature failure."
    },
    "analysis_without_hierarchical_structure": {
      "descriptive_text": "The sample consists of a polyamide homopolymer processed via Selective Laser Sintering (SLS) using a Vanguard HS laser sintering machine. The manufacturing parameters included a laser power of 32 W, a scan spacing of 0.10 mm, a bed temperature of 178 °C, and a scan count of 2. The material feedstock comprised a mixture of 70% fresh powder and 30% recycled powder. Ultimate tensile strength was subsequently measured using a Zwick/Roell tensile testing machine at a strain rate of 5 mm/min with a 50 mm gauge length.",
      "reasoning_analysis": "Increasing Factors: The chemical composition identifies the material as a polyamide, which possesses amide linkages capable of forming strong intermolecular hydrogen bonds, thereby increasing cohesive energy density and intrinsic tensile strength. Additionally, the processing history specifies a bed temperature of 178 °C and a scan count of 2, which promotes sufficient particle fusion and crystallinity development during the SLS process, contributing positively to load-bearing capacity. Decreasing Factors: The use of 30% recycled powder in the material mixture introduces a history of thermal exposure that likely resulted in chain scission and oxidation, reducing molecular weight and entanglement density. Furthermore, the Selective Laser Sintering process inherently generates internal porosity and anisotropic inter-layer bonding weaknesses compared to fully dense manufacturing methods, which act as stress concentrators. Dominant Factor: The processing history involving the inclusion of recycled powder and the inherent porosity of the SLS method qualitatively dominates the final UTS behavior; while the polyamide chemistry provides a strong baseline, the reduction in molecular integrity from recycling and the presence of micro-voids limit the realization of the material's theoretical maximum strength."
    }
  },
  {
    "doi": null,
    "title": "Fatigue and Durability of Laminated Carbon Fibre Reinforced Polymer Straps for Bridge Suspenders",
    "year": 2018,
    "chemical_composition": {
      "repeat_unit_psmiles": null,
      "monomers": [
        {
          "name": "Epoxy resin XB 3515",
          "smiles": null,
          "ratio_value": null,
          "ratio_unit": null
        },
        {
          "name": "Hardener Aradur 5021",
          "smiles": null,
          "ratio_value": null,
          "ratio_unit": null
        }
      ],
      "additives": [
        {
          "name": "Tenax-J IMS60 carbon fibre",
          "type": "filler",
          "amount_value": 64.8,
          "amount_unit": "vol%"
        },
        {
          "name": "HexTow AS4 carbon fibre",
          "type": "filler",
          "amount_value": null,
          "amount_unit": null
        }
      ],
      "is_homopolymer": false
    },
    "processing_history": "Manufactured from out of autoclave (OOA) prepreg using winding process. Cured at 140 °C for 2.5 h. Model straps include a sacrificial woven CFRP ply (HexTow AS4, ±45°). Sample MS40. UTS measured by quasi-static tensile test under displacement-control at a cross-head speed of 2 mm/min.",
    "hierarchical_structure": "Laminated unidirectional CFRP straps (Sample MS40) with sacrificial twill ply in contact areas. Fibre volume content (Vf) 64.8%. Nominal shaft thickness 1 mm, width 12 mm.",
    "properties": {
      "UTS": {
        "value": [
          2528
        ],
        "unit": "MPa"
      }
    },
    "analysis_with_hierarchical_structure": {
      "descriptive_text": "This material system comprises a carbon fiber reinforced polymer composite utilizing an Epoxy resin XB 3515 matrix cured with Aradur 5021 hardener. The reinforcement phase consists primarily of Tenax-J IMS60 carbon fibers at a volume fraction of 64.8%, integrated with HexTow AS4 carbon fibers within a sacrificial woven ply. Manufactured via a winding process using out of autoclave prepreg, the composite was cured at 140 °C for 2.5 hours to produce laminated unidirectional CFRP straps designated as Sample MS40. The resulting hierarchical structure features a nominal shaft thickness of 1 mm and width of 12 mm, incorporating a sacrificial twill ply in contact areas, with ultimate tensile strength characterized by quasi-static tensile testing under displacement control at a cross-head speed of 2 mm/min.",
      "reasoning_analysis": "Increasing Factors: The exceptionally high fiber volume content of 64.8% maximizes the load-bearing contribution of the reinforcement, as the carbon fibers possess significantly higher intrinsic tensile strength than the epoxy matrix. The unidirectional alignment of the Tenax-J IMS60 fibers along the loading axis ensures efficient stress transfer, while the thermal cure cycle at 140 °C promotes crosslinking density within the epoxy network, enhancing interfacial shear strength necessary for composite action. Decreasing Factors: The utilization of out of autoclave prepreg rather than traditional autoclave consolidation may result in higher void content or reduced resin uniformity, acting as stress concentrators that initiate premature failure. Additionally, the winding process can introduce fiber waviness or misalignment deviations that reduce the effective axial strength, and the presence of the sacrificial woven ply with ±45° orientation introduces off-axis layers that do not contribute positively to longitudinal tensile capacity and may promote interlaminar shear failure. Dominant Factor: The high fiber volume fraction and unidirectional orientation of the high-modulus carbon fibers qualitatively dominate the ultimate tensile strength behavior. While processing-induced defects from the out of autoclave and winding methods impose an upper limit on performance, the mechanical response is primarily governed by the rule of mixtures contribution of the continuous carbon fiber phase rather than matrix properties or minor structural irregularities."
    },
    "analysis_without_hierarchical_structure": {
      "descriptive_text": "The sample comprises a composite system based on an Epoxy resin XB 3515 matrix cured with Aradur 5021 hardener. The matrix is reinforced with Tenax-J IMS60 carbon fibre at a volume fraction of 64.8%, alongside HexTow AS4 carbon fibre. Manufacturing was conducted using an out of autoclave prepreg subjected to a winding process, followed by curing at 140 °C for 2.5 hours. The model straps incorporate a sacrificial woven CFRP ply composed of HexTow AS4 oriented at ±45°. Ultimate tensile strength was determined via quasi-static tensile testing under displacement control at a cross-head speed of 2 mm/min.",
      "reasoning_analysis": "Increasing Factors: The exceptionally high volume fraction of Tenax-J IMS60 carbon fibre at 64.8% serves as the primary load-bearing component, significantly enhancing the UTS compared to the neat epoxy matrix. The winding process typically aligns fibres along the principal stress axis, maximizing their contribution to axial strength, while the thermal cure cycle at 140 °C ensures sufficient crosslinking of the epoxy matrix to facilitate effective stress transfer between the fibres. Decreasing Factors: The use of out of autoclave processing generally results in higher void content compared to autoclave consolidation, creating stress concentration points that can initiate premature failure and reduce the effective load-bearing cross-section. Additionally, the inclusion of a sacrificial woven ply with fibres oriented at ±45° introduces off-axis components that are less efficient at carrying axial tensile loads than unidirectional fibres, potentially lowering the overall measured strength of the strap configuration. Dominant Factor: The high fibre volume fraction qualitatively dominates the UTS behavior by establishing a high strength baseline inherent to the composite architecture; however, the processing-induced void content associated with the out of autoclave method acts as the critical limiting factor that prevents the material from achieving the theoretical maximum strength expected from such a high fibre loading."
    }
  },
  {
    "doi": null,
    "title": "Fatigue and Durability of Laminated Carbon Fibre Reinforced Polymer Straps for Bridge Suspenders",
    "year": 2018,
    "chemical_composition": {
      "repeat_unit_psmiles": null,
      "monomers": [
        {
          "name": "Epoxy resin XB 3515",
          "smiles": null,
          "ratio_value": null,
          "ratio_unit": null
        },
        {
          "name": "Hardener Aradur 5021",
          "smiles": null,
          "ratio_value": null,
          "ratio_unit": null
        }
      ],
      "additives": [
        {
          "name": "Tenax-J IMS60 carbon fibre",
          "type": "filler",
          "amount_value": 64.8,
          "amount_unit": "vol%"
        }
      ],
      "is_homopolymer": false
    },
    "processing_history": "Manufactured from OOA prepreg using tape laying machine. Wound around titanium connector eyes. Cured at 140 °C for 2.5 h. No sacrificial ply. Sample FSS C. UTS measured by quasi-static tensile test under force-control at 90 kN/min.",
    "hierarchical_structure": "Laminated unidirectional CFRP straps (Sample FSS C). Fibre volume content (Vf) 64.8%. Thickness 10 mm, cross-sectional area ~860 mm2.",
    "properties": {
      "UTS": {
        "value": [
          3403
        ],
        "unit": "MPa"
      }
    },
    "analysis_with_hierarchical_structure": {
      "descriptive_text": "This material system comprises a carbon fiber reinforced polymer composite utilizing Epoxy resin XB 3515 and Hardener Aradur 5021 as the matrix phase, reinforced with Tenax-J IMS60 carbon fibres at a volume fraction of 64.8%. Structurally identified as Sample FSS C, the material is configured as laminated unidirectional CFRP straps with a thickness of 10 mm and a cross-sectional area of approximately 860 mm². The manufacturing protocol involved out-of-autoclave prepreg processed via a tape laying machine and wound around titanium connector eyes, followed by a thermal cure at 140 °C for 2.5 hours without a sacrificial ply, with ultimate tensile strength subsequently characterized by quasi-static tensile testing under force-control at 90 kN/min.",
      "reasoning_analysis": "Increasing Factors: The exceptionally high fibre volume content of 64.8% combined with the unidirectional alignment of the Tenax-J IMS60 carbon fibres maximizes the load-bearing capacity along the testing axis, adhering to the rule of mixtures where the high-strength reinforcement dictates composite performance. Furthermore, the crosslinked thermoset network formed by the epoxy resin and hardener ensures efficient stress transfer between the matrix and the fibres through strong interfacial shear bonding. Decreasing Factors: The out-of-autoclave processing history inherently carries a higher risk of void formation compared to autoclave consolidation, which can act as stress concentrators initiating premature failure. Additionally, winding the prepreg around titanium connector eyes introduces curvature-induced stresses and potential fibre misalignment, while the absence of a sacrificial ply during curing may result in surface defects or resin-rich regions that reduce the effective load-bearing cross-section. Dominant Factor: The reinforcement architecture qualitatively dominates the ultimate tensile strength behavior. Despite the potential for processing-induced defects associated with out-of-autoclave manufacturing and the geometric complexities of winding, the high volume fraction and intrinsic strength of the unidirectional carbon fibres override the matrix limitations and processing nuances, establishing the fibre properties as the primary determinant of the material's tensile capacity."
    },
    "analysis_without_hierarchical_structure": {
      "descriptive_text": "The composite sample comprises an epoxy matrix system formed from Epoxy resin XB 3515 and Hardener Aradur 5021, reinforced with Tenax-J IMS60 carbon fibre at a volume fraction of 64.8%. Manufactured from Out-of-Autoclave prepreg using a tape laying machine, the material was wound around titanium connector eyes and cured at 140 °C for 2.5 hours without a sacrificial ply. The Ultimate Tensile Strength was subsequently characterized via a quasi-static tensile test under force-control at a rate of 90 kN/min.",
      "reasoning_analysis": "Increasing Factors: The primary driver for enhanced UTS is the high volume fraction of Tenax-J IMS60 carbon fibre at 64.8 vol%, as the continuous fibers carry the majority of the axial load, significantly exceeding the strength of the neat epoxy matrix. The crosslinked network established by the epoxy resin and hardener during the 140 °C cure facilitates efficient stress transfer from the matrix to the fibers, while the tape laying process ensures high fiber alignment parallel to the loading direction. Decreasing Factors: The Out-of-Autoclave processing method typically yields higher void content compared to autoclave consolidation, which reduces the effective load-bearing area and creates stress concentrators that promote premature failure. Additionally, the absence of a sacrificial ply may result in surface defects, and the winding geometry around titanium eyes could introduce fiber waviness or residual stresses that detract from ideal unidirectional strength. Dominant Factor: The high volume fraction of carbon fiber reinforcement is the qualitatively dominant factor determining the UTS. While the OOA processing history and surface conditions introduce microstructural defects that likely prevent the material from achieving its theoretical maximum strength, the intrinsic tensile capacity of the fiber network overwhelmingly governs the composite's mechanical response relative to the matrix properties or processing-induced variations."
    }
  },
  {
    "doi": "10.1108/RPJ-02-2020-0033",
    "title": "Statistical models for the mechanical properties of 3D printed external medical aids",
    "year": 2021,
    "chemical_composition": {
      "repeat_unit_psmiles": null,
      "monomers": [
        {
          "name": "Acrylonitrile",
          "smiles": "C=CC#N",
          "ratio_value": null,
          "ratio_unit": null
        },
        {
          "name": "Butadiene",
          "smiles": "C=CC=C",
          "ratio_value": null,
          "ratio_unit": null
        },
        {
          "name": "Styrene",
          "smiles": "C=CC1=CC=CC=C1",
          "ratio_value": null,
          "ratio_unit": null
        }
      ],
      "additives": [],
      "is_homopolymer": false
    },
    "processing_history": "FDM 3D printing (ABS medical, Nozzle: 240°C, Bed: 90°C, Speed: 50 mm/s, Orientation: Horizontal, Infill: 95%, Layer Height: 0.3 mm, Raster Angle: 0°/90°). Tensile testing (Instron 5567 A, 0.5 mm/min, ISO 527, DIC strain measurement). Test ID 51.",
    "hierarchical_structure": "3D printed raster structure, infill density 95%.",
    "properties": {
      "UTS": {
        "value": [
          22.26
        ],
        "unit": "MPa"
      }
    },
    "analysis_with_hierarchical_structure": {
      "descriptive_text": "The sample comprises an Acrylonitrile Butadiene Styrene (ABS) terpolymer designated for medical applications, synthesized from acrylonitrile, butadiene, and styrene monomers. It was fabricated using Fused Deposition Modeling (FDM) 3D printing with a nozzle temperature of 240°C and a heated bed at 90°C, operating at a print speed of 50 mm/s with a horizontal build orientation. The resulting specimen possesses a hierarchical 3D printed raster structure characterized by a 0°/90° raster angle, a layer height of 0.3 mm, and a high infill density of 95%. Mechanical evaluation was conducted via tensile testing in accordance with ISO 527 standards using an Instron 5567 A universal testing machine at a crosshead speed of 0.5 mm/min, utilizing digital image correlation (DIC) for strain measurement.",
      "reasoning_analysis": "Increasing Factors: The high infill density of 95% minimizes internal voids, thereby maximizing the effective cross-sectional area available to bear the tensile load. The acrylonitrile and styrene components within the terpolymer backbone contribute intrinsic chain stiffness and polar interactions that enhance the matrix strength. Additionally, the elevated bed temperature of 90°C promotes polymer chain diffusion across layer interfaces, improving inter-layer bonding strength relative to processes utilizing lower bed temperatures. Decreasing Factors: The inclusion of the butadiene rubber phase, while beneficial for impact toughness, introduces compliant regions that typically reduce the ultimate tensile strength compared to rigid SAN copolymers. The FDM processing history inherently generates a raster structure with inter-layer boundaries that act as weak points susceptible to delamination under tensile stress. Furthermore, the 0.3 mm layer height and raster geometry introduce micro-voids and stress concentrators that are absent in isotropic, injection-molded counterparts. Dominant Factor: The dominant factor governing the UTS is the process-induced anisotropy and inter-layer bonding quality inherent to the FDM technique. While the high infill density and chemical composition provide a robust baseline, the mechanical integrity is ultimately limited by the weak interfaces between deposited raster lines and the compliance of the butadiene phase, preventing the sample from achieving the theoretical UTS of bulk molded ABS."
    },
    "analysis_without_hierarchical_structure": {
      "descriptive_text": "The sample comprises a terpolymer derived from acrylonitrile, butadiene, and styrene monomers. It was fabricated using fused deposition modeling 3D printing with a medical-grade ABS filament, utilizing a nozzle temperature of 240°C and a bed temperature of 90°C at a print speed of 50 mm/s. The specimen geometry was defined by a horizontal orientation with 95% infill density, a 0.3 mm layer height, and a 0°/90° raster angle. Mechanical evaluation was conducted via tensile testing on an Instron 5567 A system at a crosshead speed of 0.5 mm/min in accordance with ISO 527 standards, employing digital image correlation for strain measurement.",
      "reasoning_analysis": "Increasing Factors: The chemical composition leverages the high strength and chemical resistance of the acrylonitrile component alongside the rigidity provided by the styrene units, establishing a robust structural baseline for the matrix. The processing history significantly supports mechanical integrity through a 95% infill density, which minimizes internal porosity and maximizes the effective load-bearing cross-sectional area. Furthermore, the elevated bed temperature of 90°C facilitates enhanced interlayer diffusion and adhesion by keeping the deposited polymer near or above its glass transition temperature during fabrication. Decreasing Factors: The presence of the butadiene rubber phase, while beneficial for impact toughness, inherently reduces the ultimate tensile strength compared to a purely rigid SAN matrix due to the lower modulus of the elastomeric domains. Additionally, the fused deposition modeling process introduces inherent anisotropy and stress concentrators at the interfaces between deposited rasters, where incomplete polymer chain diffusion across weld lines creates potential failure initiation sites relative to isotropic manufacturing methods. Dominant Factor: The dominant factor influencing the UTS is the interlayer bonding quality dictated by the FDM processing history. While the terpolymer composition provides a competent engineering thermoplastic baseline, the mechanical integrity of the printed part is primarily constrained by the strength of the interfaces between printed roads rather than the bulk polymer strength, meaning the anisotropic nature of the layered deposition process qualitatively limits the UTS relative to conventionally molded samples despite the high infill density."
    }
  },
  {
    "doi": "10.1080/10426914.2012.677901",
    "title": "Optimization and Analysis of Mechanical Properties for Selective Laser Sintered Polyamide Parts",
    "year": 2013,
    "chemical_composition": {
      "repeat_unit_psmiles": null,
      "monomers": [
        {
          "name": "Polyamide",
          "smiles": null,
          "ratio_value": null,
          "ratio_unit": null
        }
      ],
      "additives": [],
      "is_homopolymer": true
    },
    "processing_history": "Selective Laser Sintering (SLS) using Vanguard HS laser sintering machine. Laser Power: 32 W, Scan Spacing: 0.10 mm, Bed Temperature: 178 °C, Scan Count: 1. Material mixture: 70% fresh powder, 30% recycled powder. UTS measured by Zwick/Roell tensile testing machine at 5 mm/min strain rate, 50 mm gauge length.",
    "hierarchical_structure": "Semi-crystalline polyamide parts fabricated via SLS.",
    "properties": {
      "UTS": {
        "value": [
          46.05
        ],
        "unit": "MPa"
      }
    },
    "analysis_with_hierarchical_structure": {
      "descriptive_text": "The sample comprises a semi-crystalline polyamide homopolymer fabricated into parts via Selective Laser Sintering (SLS) using a Vanguard HS laser sintering machine. Processing parameters included a laser power of 32 W, a scan spacing of 0.10 mm, a bed temperature of 178 °C, and a single scan count, utilizing a material mixture of 70% fresh powder and 30% recycled powder. Mechanical characterization was conducted using a Zwick/Roell tensile testing machine at a strain rate of 5 mm/min with a 50 mm gauge length to evaluate the ultimate tensile strength.",
