Repository: hhtrick/HHT-code

# HHT training framework

This directory contains model training, embedding precomputation, inference, article-level baselines and the curated datasets. All commands below assume that the working directory is `train_code/`.

## 3. Datasets and fixed partitions

Each main dataset is a JSON array at `dataset/{property}/{property}.json`. Entries contain source metadata, `chemical_composition`, `processing_history`, `hierarchical_structure`, `properties`, and two generated-analysis objects. Targets are stored as `properties[property]["value"]`; source metadata and target values are not predictive input fields.

| Property | Train | Validation | Test | Total |
|---|---:|---:|---:|---:|

File: train_code/dataset/UTS/UTS.json (part 193 of 292)
[
      "reasoning_analysis": "Increasing Factors: The polyamide chemistry facilitates strong intermolecular hydrogen bonding between amide groups, which significantly enhances cohesive energy density and load transfer capabilities. Additionally, the semi-crystalline hierarchical structure provides rigid crystalline domains that act as physical crosslinks within the amorphous matrix, reinforcing the material against deformation. The high bed temperature of 178 °C promotes improved inter-particle fusion and reduces thermal gradients during the SLS process, potentially enhancing inter-layer bonding strength. Decreasing Factors: The additive manufacturing nature of SLS inherently introduces micro-voids and anisotropic inter-layer boundaries that act as stress concentrators, typically reducing UTS compared to bulk molded equivalents. Furthermore, the inclusion of 30% recycled powder introduces material that has undergone previous thermal histories, risking thermo-oxidative degradation, chain scission, or molecular weight reduction, all of which compromise mechanical integrity. The single scan count may also limit the energy density available for full densification. Dominant Factor: While the intrinsic hydrogen bonding and crystallinity of the polyamide provide a strong baseline mechanical performance, the processing-induced microstructural defects inherent to SLS combined with the potential molecular degradation from the recycled powder content are the dominant factors likely limiting the ultimate tensile strength relative to pristine, bulk-processed polyamide."
    },
    "analysis_without_hierarchical_structure": {
      "descriptive_text": "Specimens were fabricated from a polyamide homopolymer using Selective Laser Sintering (SLS) on a Vanguard HS laser sintering machine. The processing parameters were set to a laser power of 32 W, a scan spacing of 0.10 mm, and a bed temperature of 178 °C with a single scan count. The feedstock material consisted of a blend containing 70% fresh powder and 30% recycled powder. Mechanical characterization was performed using a Zwick/Roell tensile testing machine at a strain rate of 5 mm/min and a gauge length of 50 mm to determine the ultimate tensile strength.",
      "reasoning_analysis": "Increasing Factors: The polyamide homopolymer architecture facilitates strong intermolecular hydrogen bonding between amide groups, which significantly enhances interchain cohesion and intrinsic load-bearing capacity. Furthermore, the elevated bed temperature of 178 °C during the SLS process promotes enhanced inter-layer diffusion and polymer chain relaxation, potentially increasing the degree of crystallinity and improving fusion between powder particles, thereby supporting higher strength. Decreasing Factors: The incorporation of 30% recycled powder introduces polymer chains with likely reduced molecular weight and potential oxidative degradation from previous thermal cycles, weakening the entanglement network. Additionally, the inherent nature of Selective Laser Sintering often results in residual porosity and incomplete particle coalescence, particularly with a single scan count, which act as stress concentrators that initiate premature failure. Dominant Factor: While the intrinsic hydrogen bonding of the polyamide provides a robust theoretical baseline, the microstructural defects arising from the additive manufacturing process, specifically the porosity and the molecular degradation associated with the recycled powder fraction, qualitatively dominate the mechanical response, limiting the ultimate tensile strength relative to fully dense, virgin material counterparts."
    }
  },
  {
    "doi": "10.1080/10426914.2012.677901",
    "title": "Optimization and Analysis of Mechanical Properties for Selective Laser Sintered Polyamide Parts",
    "year": 2013,
    "chemical_composition": {
      "repeat_unit_psmiles": null,
      "monomers": [
        {
          "name": "Polyamide",
          "smiles": null,
          "ratio_value": null,
          "ratio_unit": null
        }
      ],
      "additives": [],
      "is_homopolymer": true
    },
    "processing_history": "Selective Laser Sintering (SLS) using Vanguard HS laser sintering machine. Laser Power: 32 W, Scan Spacing: 0.30 mm, Bed Temperature: 172 °C, Scan Count: 2. Material mixture: 70% fresh powder, 30% recycled powder. UTS measured by Zwick/Roell tensile testing machine at 5 mm/min strain rate, 50 mm gauge length.",
    "hierarchical_structure": "Semi-crystalline polyamide parts fabricated via SLS.",
    "properties": {
      "UTS": {
        "value": [
          19.59
        ],
        "unit": "MPa"
      }
    },
    "analysis_with_hierarchical_structure": {
      "descriptive_text": "The sample comprises a semi-crystalline polyamide homopolymer fabricated into parts via Selective Laser Sintering (SLS) using a Vanguard HS laser sintering machine. The processing protocol involved a laser power of 32 W, a scan spacing of 0.30 mm, a bed temperature of 172 °C, and a scan count of 2, utilizing a feedstock mixture of 70% fresh powder and 30% recycled powder. Mechanical characterization was performed using a Zwick/Roell tensile testing machine at a strain rate of 5 mm/min with a 50 mm gauge length to determine the Ultimate Tensile Strength.",
      "reasoning_analysis": "Increasing Factors: The semi-crystalline hierarchical structure provides significant reinforcement as crystallites act as physical crosslinks within the amorphous matrix, restricting chain slippage under load. Additionally, the polyamide chemistry facilitates strong intermolecular hydrogen bonding between amide groups, which inherently enhances cohesive strength. The high bed temperature of 172 °C during processing promotes optimal crystallization and improves inter-layer fusion, further supporting load transfer. Decreasing Factors: The Selective Laser Sintering process inherently introduces micro-voids and porosity between sintered particles, which act as stress concentrators and reduce the effective load-bearing cross-sectional area. The inclusion of 30% recycled powder introduces material that has undergone previous thermal history, potentially leading to thermal oxidative degradation or chain scission that reduces molecular weight and inter-particle bonding strength. Furthermore, anisotropy inherent to layer-wise fabrication may result in weaker Z-direction bonding compared to the bulk material. Dominant Factor: While the semi-crystalline morphology and hydrogen bonding establish a robust intrinsic strength baseline, the process-induced porosity and the potential molecular degradation associated with the significant fraction of recycled powder are the dominant factors that qualitatively limit the Ultimate Tensile Strength relative to fully dense, virgin material processed via conventional molding techniques."
    },
    "analysis_without_hierarchical_structure": {
      "descriptive_text": "The sample consists of a Polyamide homopolymer processed via Selective Laser Sintering (SLS) using a Vanguard HS laser sintering machine. The manufacturing parameters included a laser power of 32 W, a scan spacing of 0.30 mm, a bed temperature of 172 °C, and a scan count of 2. The material feedstock comprised a mixture of 70% fresh powder and 30% recycled powder. Ultimate tensile strength was subsequently evaluated using a Zwick/Roell tensile testing machine at a strain rate of 5 mm/min with a 50 mm gauge length.",
      "reasoning_analysis": "Increasing Factors: The chemical composition based on Polyamide facilitates strong intermolecular hydrogen bonding between amide groups, which intrinsically enhances cohesive energy density and load transfer capability. Furthermore, the processing history utilizes a bed temperature of 172 °C and a double scan count, which promotes sufficient particle coalescence and inter-layer diffusion, thereby minimizing voids and improving structural continuity. Decreasing Factors: The inclusion of 30% recycled powder in the material mixture introduces prior thermal history, likely resulting in thermo-oxidative degradation and chain scission that reduce molecular weight and intrinsic toughness. Additionally, the Selective Laser Sintering process inherently generates micro-porosity and anisotropic layer interfaces compared to fully dense molding techniques, creating stress concentration points that compromise mechanical integrity. Dominant Factor: The processing history qualitatively dominates the final UTS behavior; specifically, the microstructural defects arising from the layer-by-layer fabrication method and the molecular weight reduction associated with the recycled powder fraction impose a ceiling on mechanical performance that overrides the intrinsic strength potential provided by the Polyamide hydrogen bonding network."
    }
  },
  {
    "doi": null,
    "title": "Fatigue and Durability of Laminated Carbon Fibre Reinforced Polymer Straps for Bridge Suspenders",
    "year": 2018,
    "chemical_composition": {
      "repeat_unit_psmiles": null,
      "monomers": [
        {
          "name": "Epoxy resin XB 3515",
          "smiles": null,
          "ratio_value": null,
          "ratio_unit": null
        },
        {
          "name": "Hardener Aradur 5021",
          "smiles": null,
          "ratio_value": null,
          "ratio_unit": null
        }
      ],
      "additives": [
        {
          "name": "Tenax-J IMS60 carbon fibre",
          "type": "filler",
          "amount_value": 64.8,
          "amount_unit": "vol%"
        },
        {
          "name": "HexTow AS4 carbon fibre",
          "type": "filler",
          "amount_value": null,
          "amount_unit": null
        }
      ],
      "is_homopolymer": false
    },
    "processing_history": "Manufactured from out of autoclave (OOA) prepreg using winding process. Cured at 140 °C for 2.5 h. Model straps include a sacrificial woven CFRP ply (HexTow AS4, ±45°). Sample MS41. UTS measured by quasi-static tensile test under displacement-control at a cross-head speed of 2 mm/min.",
    "hierarchical_structure": "Laminated unidirectional CFRP straps (Sample MS41) with sacrificial twill ply in contact areas. Fibre volume content (Vf) 64.8%. Nominal shaft thickness 1 mm, width 12 mm.",
    "properties": {
      "UTS": {
        "value": [
          2384
        ],
        "unit": "MPa"
      }
    },
    "analysis_with_hierarchical_structure": {
      "descriptive_text": "The sample comprises a carbon fiber reinforced polymer composite system utilizing Epoxy resin XB 3515 and Aradur 5021 hardener as the matrix phase. Reinforcement is achieved primarily through Tenax-J IMS60 carbon fibers at a fiber volume content of 64.8%, with HexTow AS4 carbon fibers incorporated within a sacrificial woven ply. Manufactured from out-of-autoclave prepreg via a winding process, the material forms laminated unidirectional CFRP straps (Sample MS41) featuring a nominal shaft thickness of 1 mm and width of 12 mm. The curing cycle involved heating at 140 °C for 2.5 hours, and the final architecture includes a sacrificial twill ply in contact areas to mitigate grip-induced failures. Ultimate tensile strength was evaluated using quasi-static tensile testing under displacement control at a cross-head speed of 2 mm/min.",
      "reasoning_analysis": "Increasing Factors: The high fiber volume content of 64.8% significantly enhances load-bearing capacity according to the rule of mixtures, as the carbon fibers possess intrinsic tensile strength far exceeding the epoxy matrix. The unidirectional alignment of the CFRP straps ensures that the majority of fibers are oriented parallel to the loading axis, maximizing stress transfer efficiency. Furthermore, the thermal cure at 140 °C promotes sufficient crosslinking of the epoxy network, enabling effective shear stress transfer between the matrix and the reinforcement. Decreasing Factors: The out-of-autoclave (OOA) processing history typically results in higher void content compared to autoclave curing, which acts as stress concentrators and reduces the effective load-bearing cross-section. The winding process may introduce fiber waviness or tension inconsistencies that deviate from ideal unidirectional alignment, potentially lowering the measured strength. Additionally, the interface between the unidirectional shaft and the sacrificial woven ply could introduce stress concentrations or delamination risks that might precipitate premature failure. Dominant Factor: The high fiber volume fraction and strict unidirectional orientation qualitatively dominate the ultimate tensile strength behavior, establishing a high-strength baseline governed by the carbon fiber properties; however, the final realized strength is critically bounded by the microstructural defects, such as voids and fiber waviness, inherent to the out-of-autoclave winding process."
    },
    "analysis_without_hierarchical_structure": {
      "descriptive_text": "The composite sample consists of an epoxy matrix system formed by Epoxy resin XB 3515 and Hardener Aradur 5021, reinforced with Tenax-J IMS60 carbon fibre at a volume fraction of 64.8%. The material was manufactured from out-of-autoclave prepreg using a winding process and subsequently cured at 140 °C for 2.5 hours. The model straps incorporate a sacrificial woven CFRP ply utilizing HexTow AS4 carbon fibre oriented at ±45°. Ultimate tensile strength was determined via quasi-static tensile testing under displacement control at a cross-head speed of 2 mm/min.",
      "reasoning_analysis": "Increasing Factors: The high volume fraction of Tenax-J IMS60 carbon fibre at 64.8% provides a substantial load-bearing network, while the winding process likely aligns these continuous fibers along the primary stress axis, maximizing their contribution to strength. Additionally, the thermal cure cycle at 140 °C ensures sufficient crosslinking of the epoxy-amine matrix, enabling effective stress transfer between the matrix and the reinforcement. Decreasing Factors: The inclusion of a sacrificial woven CFRP ply with HexTow AS4 fibers oriented at ±45° introduces architectural heterogeneity; woven structures and off-axis orientations are inherently less efficient at carrying axial tensile loads compared to unidirectional 0° plies, potentially acting as a site for earlier failure initiation. Furthermore, out-of-autoclave processing may result in higher void content compared to autoclave consolidation, which can reduce interlaminar strength and effective load transfer. Dominant Factor: The ultimate tensile strength behavior is predominantly governed by the high volume fraction and alignment of the continuous Tenax-J carbon fibers, as the composite strength in the fiber direction is primarily dictated by the reinforcement capacity rather than the matrix properties or the minor sacrificial ply components."
    }
  },
  {
    "doi": "10.1080/10426914.2012.677901",
    "title": "Optimization and Analysis of Mechanical Properties for Selective Laser Sintered Polyamide Parts",
    "year": 2013,
    "chemical_composition": {
      "repeat_unit_psmiles": null,
      "monomers": [
        {
          "name": "Polyamide",
          "smiles": null,
          "ratio_value": null,
          "ratio_unit": null
        }
      ],
      "additives": [],
      "is_homopolymer": true
    },
    "processing_history": "Selective Laser Sintering (SLS) using Vanguard HS laser sintering machine. Laser Power: 24 W, Scan Spacing: 0.10 mm, Bed Temperature: 172 °C, Scan Count: 1. Material mixture: 70% fresh powder, 30% recycled powder. UTS measured by Zwick/Roell tensile testing machine at 5 mm/min strain rate, 50 mm gauge length.",
    "hierarchical_structure": "Semi-crystalline polyamide parts fabricated via SLS.",
    "properties": {
      "UTS": {
        "value": [
          47.33
        ],
        "unit": "MPa"
      }
    },
    "analysis_with_hierarchical_structure": {
      "descriptive_text": "The sample comprises semi-crystalline polyamide homopolymer parts fabricated via Selective Laser Sintering (SLS) using a Vanguard HS laser sintering machine. The processing parameters included a laser power of 24 W, a scan spacing of 0.10 mm, a bed temperature of 172 °C, and a single scan count, utilizing a material mixture composed of 70% fresh powder and 30% recycled powder. The Ultimate Tensile Strength (UTS) was subsequently characterized using a Zwick/Roell tensile testing machine at a strain rate of 5 mm/min with a 50 mm gauge length.",
      "reasoning_analysis": "Increasing Factors: The semi-crystalline hierarchical structure facilitates the formation of crystallites that act as physical crosslinks and reinforcing domains, thereby enhancing load transfer capabilities across the polymer matrix. Additionally, the polyamide chemistry inherently supports strong intermolecular hydrogen bonding between amide groups, which increases cohesive energy density and resistance to chain pull-out under tension. Decreasing Factors: The Selective Laser Sintering processing history inherently introduces micro-voids and porosity due to incomplete particle fusion, which act as stress concentrators and reduce the effective load-bearing cross-sectional area. Furthermore, the inclusion of 30% recycled powder implies prior thermal history, likely leading to thermal oxidative degradation such as chain scission or reduced molecular weight, which diminishes entanglement density and intrinsic strength. The single scan count may also limit full densification compared to multi-scan strategies. Dominant Factor: While the intrinsic semi-crystalline structure and hydrogen bonding provide a robust baseline for strength, the processing-induced porosity characteristic of SLS combined with the molecular degradation associated with the recycled powder content qualitatively dominate the mechanical behavior, likely limiting the UTS relative to fully dense, virgin polyamide processed via conventional molding techniques."
    },
    "analysis_without_hierarchical_structure": {
      "descriptive_text": "The sample comprises a polyamide homopolymer fabricated via Selective Laser Sintering (SLS) using a Vanguard HS laser sintering machine. Processing parameters were set to a laser power of 24 W, a scan spacing of 0.10 mm, and a bed temperature of 172 °C with a single scan count. The feedstock consisted of a blend containing 70% fresh powder and 30% recycled powder. Mechanical characterization was performed using a Zwick/Roell tensile testing machine at a strain rate of 5 mm/min with a 50 mm gauge length to determine the ultimate tensile strength.",
      "reasoning_analysis": "Increasing Factors: The chemical composition identifies the matrix as a polyamide, which possesses amide linkages capable of forming strong intermolecular hydrogen bonds, significantly enhancing cohesive energy density and intrinsic tensile strength. Furthermore, the processing history specifies a bed temperature of 172 °C, which is conducive to promoting crystallinity in semi-crystalline polyamides during the cooling phase, thereby reinforcing the material structure. Decreasing Factors: The Selective Laser Sintering process inherently introduces microstructural porosity and potential weak inter-layer bonding compared to fully dense manufacturing methods, which acts as stress concentration sites reducing UTS. Critically, the inclusion of 30% recycled powder suggests a portion of the feedstock has undergone previous thermal cycles, likely resulting in thermal degradation and chain scission that reduces molecular weight and entanglement density, thereby compromising mechanical integrity. Dominant Factor: While the intrinsic hydrogen bonding of the polyamide chemistry provides a robust baseline for strength, the microstructural defects introduced by the SLS process combined with the molecular weight degradation from the significant recycled powder content qualitatively dominate the final behavior, limiting the ultimate tensile strength below that of a virgin, fully dense counterpart."
    }
  },
  {
    "doi": "10.1108/RPJ-02-2020-0033",
    "title": "Statistical models for the mechanical properties of 3D printed external medical aids",
    "year": 2021,
    "chemical_composition": {
      "repeat_unit_psmiles": null,
      "monomers": [
        {
          "name": "Acrylonitrile",
          "smiles": "C=CC#N",
          "ratio_value": null,
          "ratio_unit": null
        },
        {
          "name": "Butadiene",
          "smiles": "C=CC=C",
          "ratio_value": null,
          "ratio_unit": null
        },
        {
          "name": "Styrene",
          "smiles": "C=CC1=CC=CC=C1",
          "ratio_value": null,
          "ratio_unit": null
        }
      ],
      "additives": [],
      "is_homopolymer": false
    },
    "processing_history": "FDM 3D printing (ABS medical, Nozzle: 240°C, Bed: 90°C, Speed: 50 mm/s, Orientation: Horizontal, Infill: 90%, Layer Height: 0.2 mm, Raster Angle: 45°/135°). Tensile testing (Instron 5567 A, 0.5 mm/min, ISO 527, DIC strain measurement). Test ID 48.",
    "hierarchical_structure": "3D printed raster structure, infill density 90%.",
    "properties": {
      "UTS": {
        "value": [
          22.91
        ],
        "unit": "MPa"
      }
    },
    "analysis_with_hierarchical_structure": {
      "descriptive_text": "The sample comprises an Acrylonitrile Butadiene Styrene (ABS) terpolymer fabricated via fused deposition modeling (FDM) 3D printing using medical-grade filament. The processing parameters included a nozzle temperature of 240°C, a heated bed at 90°C, and a print speed of 50 mm/s, resulting in a horizontal orientation with a layer height of 0.2 mm and a raster angle of 45°/135°. The resulting hierarchical structure exhibits a characteristic 3D printed raster morphology with an infill density of 90%. Mechanical characterization was performed via tensile testing according to ISO 527 standards using an Instron 5567 A at a crosshead speed of 0.5 mm/min with digital image correlation for strain measurement (Test ID 48).",
      "reasoning_analysis": "Increasing Factors: The chemical composition incorporates acrylonitrile and styrene monomers, which form a rigid SAN matrix that provides inherent tensile strength and stiffness to the bulk material. Additionally, the high nozzle temperature of 240°C facilitates polymer chain diffusion across raster paths, potentially enhancing inter-bead bonding strength relative to lower temperature processing. Decreasing Factors: The inclusion of butadiene introduces a rubbery phase that improves toughness but inherently reduces the ultimate tensile strength compared to a pure SAN matrix. More critically, the FDM processing history introduces structural anisotropy and defects; the 90% infill density creates internal voids that reduce the effective load-bearing cross-section, while the layer-by-layer deposition creates weak inter-layer interfaces prone to delamination. Furthermore, the 45°/135° raster angle misaligns the printed roads relative to the tensile loading axis, reducing stress transfer efficiency. Dominant Factor: The processing-induced structural discontinuities dominate the UTS behavior; specifically, the weak inter-layer adhesion inherent to FDM printing and the 10% porosity from the infill pattern qualitatively limit the UTS to values significantly below those of isotropic, injection-molded ABS, with failure likely governed by inter-raster decohesion rather than bulk matrix yielding."
    },
    "analysis_without_hierarchical_structure": {
      "descriptive_text": "The sample comprises a terpolymer synthesized from acrylonitrile, butadiene, and styrene monomers, indicative of an ABS formulation, without additional additives. The material was fabricated using fused deposition modeling 3D printing with medical-grade ABS filament, utilizing a nozzle temperature of 240°C and a bed temperature of 90°C. Printing parameters were set to a speed of 50 mm/s, a layer height of 0.2 mm, a raster angle of 45°/135°, and an infill density of 90% with horizontal orientation. Mechanical evaluation was conducted via tensile testing on an Instron 5567 A machine at a crosshead speed of 0.5 mm/min following ISO 527 standards, with strain monitored using digital image correlation.",
      "reasoning_analysis": "Increasing Factors: The chemical composition features acrylonitrile and styrene components which form a rigid SAN matrix, providing inherent tensile strength and stiffness to the bulk material. The processing history includes a high infill density of 90% and a high nozzle temperature of 240°C, which promote better inter-road diffusion and minimize macroscopic voids, thereby enhancing the load-bearing capacity. Decreasing Factors: The butadiene rubber phase introduces compliant domains that reduce the overall yield strength compared to a purely rigid thermoplastic. More critically, the FDM processing method inherently creates inter-layer and inter-raster boundaries that act as defects, and the 45°/135° raster angle misaligns the polymer roads relative to the tensile loading axis, forcing stress transfer across weaker bonded interfaces rather than along the polymer chains. Dominant Factor: The processing-induced anisotropy and interfacial bonding quality inherent to the FDM technique qualitatively dominate the final UTS behavior. Despite the robust intrinsic strength of the ABS matrix, the misalignment of the raster pattern and the presence of processing-induced porosity limit the effective stress transfer, resulting in a UTS that is governed primarily by the print architecture rather than the bulk material properties."
    }
  },
  {
    "doi": "10.1108/RPJ-02-2020-0033",
    "title": "Statistical models for the mechanical properties of 3D printed external medical aids",
    "year": 2021,
    "chemical_composition": {
      "repeat_unit_psmiles": null,
      "monomers": [
        {
          "name": "Acrylonitrile",
          "smiles": "C=CC#N",
          "ratio_value": null,
          "ratio_unit": null
        },
        {
          "name": "Butadiene",
          "smiles": "C=CC=C",
          "ratio_value": null,
          "ratio_unit": null
        },
        {
          "name": "Styrene",
          "smiles": "C=CC1=CC=CC=C1",
          "ratio_value": null,
          "ratio_unit": null
        }
      ],
      "additives": [],
      "is_homopolymer": false
    },
    "processing_history": "FDM 3D printing (ABS medical, Nozzle: 240°C, Bed: 90°C, Speed: 50 mm/s, Orientation: Horizontal, Infill: 100%, Layer Height: 0.2 mm, Raster Angle: 45°/135°). Tensile testing (Instron 5567 A, 0.5 mm/min, ISO 527, DIC strain measurement). Test ID 52.",
    "hierarchical_structure": "3D printed raster structure, infill density 100%.",
    "properties": {
      "UTS": {
        "value": [
          27.56
        ],
        "unit": "MPa"
      }
    },
    "analysis_with_hierarchical_structure": {
      "descriptive_text": "The sample comprises an Acrylonitrile Butadiene Styrene (ABS) terpolymer formulated for medical applications, fabricated via fused deposition modeling (FDM) 3D printing. The processing parameters included a nozzle temperature of 240°C, a bed temperature of 90°C, and a print speed of 50 mm/s, resulting in a horizontal orientation with a 0.2 mm layer height and a 45°/135° raster angle. The specimen possesses a hierarchical 3D printed raster structure with 100% infill density. Mechanical characterization was conducted through tensile testing in accordance with ISO 527 standards using an Instron 5567 A universal testing machine at a crosshead speed of 0.5 mm/min, utilizing digital image correlation (DIC) for strain measurement.",
      "reasoning_analysis": "Increasing Factors: The acrylonitrile component introduces polar nitrile groups that enhance intermolecular dipole-dipole interactions, thereby increasing the cohesive energy density and intrinsic strength of the polymer matrix. Additionally, the high nozzle temperature of 240°C promotes enhanced polymer chain diffusion across raster boundaries, improving inter-bead welding and load transfer efficiency. The 100% infill density eliminates macroscopic voids associated with sparse filling, ensuring a more continuous material volume to withstand tensile loads. Decreasing Factors: The polybutadiene rubber phase, while beneficial for impact resistance, acts as a compliant domain that can undergo cavitation under tensile stress, limiting the ultimate strength compared to a rigid SAN homopolymer. The FDM processing history inherently introduces anisotropy; specifically, the 45°/135° raster angle misaligns the printed filaments relative to the loading axis, reducing the effective load-bearing capacity. Furthermore, microscopic voids at the interfaces between rasters or layers act as stress concentrators that can initiate premature failure. Dominant Factor: The processing-induced structural anisotropy and inter-layer bonding quality dominate the final UTS behavior. Despite the robust chemical composition of ABS, the mechanical integrity is primarily constrained by the incomplete coalescence between printed roads and the off-axis raster orientation, which typically results in a qualitative reduction in UTS compared to isotropic, injection-molded equivalents."
    },
    "analysis_without_hierarchical_structure": {
      "descriptive_text": "The sample comprises a terpolymer derived from acrylonitrile, butadiene, and styrene monomers, indicative of an ABS material system. It was fabricated using fused deposition modeling (FDM) 3D printing with a medical grade ABS filament, utilizing a nozzle temperature of 240°C and a bed temperature of 90°C at a print speed of 50 mm/s. The specimen geometry was produced with a horizontal orientation, 100% infill density, a layer height of 0.2 mm, and a raster angle pattern of 45°/135°. Mechanical characterization was conducted via tensile testing on an Instron 5567 A universal testing machine at a crosshead speed of 0.5 mm/min in accordance with ISO 527 standards, employing digital image correlation for strain measurement and recorded under Test ID 52.",
      "reasoning_analysis": "Increasing Factors: The terpolymer composition incorporates acrylonitrile and styrene units, which provide rigid segments and strong intermolecular dipole and pi-pi interactions that enhance the intrinsic tensile strength of the polymer matrix. The processing history specifies 100% infill density, which maximizes the effective load-bearing cross-sectional area and minimizes macroscopic voids typically associated with lower infill patterns. Additionally, the horizontal printing orientation aligns the deposited raster roads primarily within the plane of loading, optimizing strength along the deposition path compared to vertical builds. Decreasing Factors: The inclusion of butadiene introduces a rubbery phase designed for impact modification, which inherently sacrifices some ultimate tensile strength compared to rigid homopolymers to achieve toughness. Critically, the FDM 3D printing process introduces microstructural discontinuities, such as inter-road and inter-layer voids, which act as stress concentrators and reduce the effective cohesion of the material compared to injection-molded counterparts. The 45°/135° raster angle forces stress transfer across filament boundaries rather than solely along continuous polymer chains, potentially facilitating earlier failure at these interfaces. Dominant Factor: While the chemical composition establishes a competent baseline for mechanical performance, the processing-induced microstructural limitations inherent to fused deposition modeling dominate the final UTS behavior. The presence of inter-filament voids and the reliance on inter-layer diffusion bonding rather than continuous bulk material continuity typically result in a UTS that is qualitatively lower than the theoretical maximum of the bulk ABS polymer."
    }
  },
  {
    "doi": null,
    "title": "Fatigue and Durability of Laminated Carbon Fibre Reinforced Polymer Straps for Bridge Suspenders",
    "year": 2018,
    "chemical_composition": {
      "repeat_unit_psmiles": null,
      "monomers": [
        {
          "name": "Epoxy resin XB 3515",
          "smiles": null,
          "ratio_value": null,
          "ratio_unit": null
        },
        {
          "name": "Hardener Aradur 5021",
          "smiles": null,
          "ratio_value": null,
          "ratio_unit": null
        }
      ],
      "additives": [
        {
          "name": "Tenax-J IMS60 carbon fibre",
          "type": "filler",
          "amount_value": 64.8,
          "amount_unit": "vol%"
        },
        {
          "name": "HexTow AS4 carbon fibre",
          "type": "filler",
          "amount_value": null,
          "amount_unit": null
        }
      ],
      "is_homopolymer": false
    },
    "processing_history": "Manufactured from OOA prepreg, wound, cured at 140 °C for 2.5 h. Includes sacrificial woven CFRP ply. Subjected to fretting fatigue testing (1,002,100 cycles at R=0.1, 10 Hz). Sample MS32. UTS measured by quasi-static tensile test under displacement-control at 2 mm/min.",
    "hierarchical_structure": "Laminated unidirectional CFRP straps (Sample MS32) with sacrificial twill ply. Fibre volume content (Vf) 64.8%. Post-fatigue state.",
    "properties": {
      "UTS": {
        "value": [
          2538
        ],
        "unit": "MPa"
      }
    },
    "analysis_with_hierarchical_structure": {
      "descriptive_text": "The sample, designated MS32, comprises a laminated unidirectional carbon fiber reinforced polymer (CFRP) strap system utilizing an Epoxy resin XB 3515 matrix cured with Aradur 5021 hardener. Reinforcement is provided primarily by Tenax-J IMS60 carbon fibres at a fibre volume content (Vf) of 64.8%, arranged within a structure that includes a sacrificial woven CFRP ply. Manufactured from out-of-autoclave (OOA) prepreg, the material was wound and cured at 140 °C for 2.5 hours. Following fabrication, the sample underwent extensive fretting fatigue testing comprising 1,002,100 cycles at a load ratio of 0.1 and frequency of 10 Hz, resulting in a post-fatigue state prior to ultimate tensile strength characterization via quasi-static tensile testing under displacement control at 2 mm/min.",
      "reasoning_analysis": "Increasing Factors: The high fibre volume content (64.8%) of the Tenax-J IMS60 carbon fibres significantly enhances the load-bearing capacity, as the fibres carry the majority of the axial stress in the unidirectional configuration. The crosslinked epoxy matrix ensures efficient stress transfer between fibres and stabilizes them against buckling, while the curing cycle at 140 °C promotes adequate crosslink density for matrix rigidity. Decreasing Factors: The extensive fretting fatigue history (1,002,100 cycles) introduces cumulative microstructural damage, including matrix cracking, fibre-matrix interfacial debonding, and potential fibre breakage, which acts as stress concentrators and reduces the effective load-bearing cross-section. Additionally, the out-of-autoclave (OOA) processing route may result in higher void content compared to autoclave curing, creating intrinsic defects that initiate failure at lower stresses. The presence of a sacrificial twill ply introduces complex interface geometries that may facilitate delamination under tensile loading. Dominant Factor: The dominant factor governing the final UTS is the post-fatigue state resulting from the fretting testing. Although the high fibre volume fraction and unidirectional alignment establish a high theoretical strength baseline, the pre-existing damage accumulated over one million cycles qualitatively dictates the residual strength, likely causing a substantial reduction in UTS compared to the virgin material state."
    },
    "analysis_without_hierarchical_structure": {
      "descriptive_text": "The sample comprises a carbon fibre-reinforced polymer composite utilizing an Epoxy resin XB 3515 matrix cured with Aradur 5021 hardener. Reinforcement is provided by Tenax-J IMS60 carbon fibre at 64.8 vol% along with HexTow AS4 carbon fibre. Manufactured from out-of-autoclave prepreg via winding, the sample was cured at 140 °C for 2.5 hours and includes a sacrificial woven CFRP ply. Designated as Sample MS32, it underwent fretting fatigue testing for 1,002,100 cycles at R=0.1 and 10 Hz prior to ultimate tensile strength characterization using a quasi-static tensile test under displacement control at 2 mm/min.",
      "reasoning_analysis": "Increasing Factors: The high volume fraction of carbon fibres (64.8 vol%) serves as the primary load-bearing component, significantly enhancing the tensile capacity compared to the neat epoxy matrix. The thermosetting nature of the Epoxy XB 3515 and Aradur 5021 system ensures a rigid, crosslinked network that efficiently transfers stress between fibres, while the winding process likely aligns the fibres to optimize strength along the tensile axis. Decreasing Factors: The most critical diminishing factor is the extensive prior fretting fatigue history (1,002,100 cycles), which inevitably induces microstructural damage such as matrix cracking, interfacial debonding, and fibre fracture before the tensile test begins. Additionally, the out-of-autoclave processing route may result in higher void content compared to autoclave curing, creating stress concentration points that facilitate premature failure. Dominant Factor: The accumulated damage from the fretting fatigue testing qualitatively dominates the final UTS behavior. While the high fibre loading and cured matrix establish a high theoretical strength baseline, the pre-existing fatigue-induced defects act as critical failure initiation sites, drastically reducing the remaining load-bearing capacity relative to a pristine, untested composite."
    }
  },
  {
    "doi": null,
    "title": "Fatigue and Durability of Laminated Carbon Fibre Reinforced Polymer Straps for Bridge Suspenders",
    "year": 2018,
    "chemical_composition": {
      "repeat_unit_psmiles": null,
      "monomers": [
        {
          "name": "Epoxy resin XB 3515",
          "smiles": null,
          "ratio_value": null,
          "ratio_unit": null
        },
        {
          "name": "Hardener Aradur 5021",
          "smiles": null,
          "ratio_value": null,
          "ratio_unit": null
        }
      ],
      "additives": [
        {
          "name": "Tenax-J IMS60 carbon fibre",
          "type": "filler",
          "amount_value": 64.8,
          "amount_unit": "vol%"
        },
        {
          "name": "HexTow AS4 carbon fibre",
          "type": "filler",
          "amount_value": null,
          "amount_unit": null
        }
      ],
      "is_homopolymer": false
    },
    "processing_history": "Manufactured from out of autoclave (OOA) prepreg using winding process. Cured at 140 °C for 2.5 h. Model straps include a sacrificial woven CFRP ply (HexTow AS4, ±45°). Sample MS37. UTS measured by quasi-static tensile test under displacement-control at a cross-head speed of 2 mm/min.",
    "hierarchical_structure": "Laminated unidirectional CFRP straps (Sample MS37) with sacrificial twill ply in contact areas. Fibre volume content (Vf) 64.8%. Nominal shaft thickness 1 mm, width 12 mm.",
    "properties": {
      "UTS": {
        "value": [
          2299
        ],
        "unit": "MPa"
      }
    },
    "analysis_with_hierarchical_structure": {
