Repository: hhtrick/HHT-code

# HHT training framework

This directory contains model training, embedding precomputation, inference, article-level baselines and the curated datasets. All commands below assume that the working directory is `train_code/`.

## 3. Datasets and fixed partitions

Each main dataset is a JSON array at `dataset/{property}/{property}.json`. Entries contain source metadata, `chemical_composition`, `processing_history`, `hierarchical_structure`, `properties`, and two generated-analysis objects. Targets are stored as `properties[property]["value"]`; source metadata and target values are not predictive input fields.

| Property | Train | Validation | Test | Total |
|---|---:|---:|---:|---:|

File: train_code/dataset/UTS/UTS.json (part 194 of 292)
[
      "descriptive_text": "The sample comprises a carbon fiber reinforced polymer composite system utilizing Epoxy resin XB 3515 cured with Aradur 5021 hardener. The reinforcement consists primarily of Tenax-J IMS60 carbon fibers at a volume fraction of 64.8%, integrated with HexTow AS4 carbon fibers within a sacrificial woven ply. Manufactured via an out-of-autoclave prepreg winding process, the material was cured at 140 °C for 2.5 hours to produce laminated unidirectional CFRP straps (Sample MS37) with a nominal shaft thickness of 1 mm and width of 12 mm. The structural design features a sacrificial twill ply in contact areas, and the ultimate tensile strength was characterized using quasi-static tensile testing under displacement control at a cross-head speed of 2 mm/min.",
      "reasoning_analysis": "Increasing Factors: The high fiber volume content of 64.8% provides a substantial load-bearing framework, as the Tenax-J IMS60 carbon fibers possess intrinsic tensile strengths significantly superior to the epoxy matrix. The unidirectional laminated structure ensures optimal fiber alignment along the loading axis, maximizing the contribution of the reinforcement to the axial strength. Additionally, the crosslinked thermoset network formed during the 140 °C cure facilitates efficient stress transfer between the matrix and the fibers. Decreasing Factors: The out-of-autoclave (OOA) processing history typically induces higher void content compared to autoclave consolidation, creating stress concentration sites that can initiate premature fracture. The inclusion of a sacrificial woven ply with ±45° fiber orientation in contact areas introduces off-axis components that are less effective under axial tension and may create interlaminar stress concentrations at the transition to the unidirectional shaft. Furthermore, the winding process may introduce slight fiber waviness or resin-rich zones that detract from theoretical strength. Dominant Factor: The high fiber volume fraction and unidirectional alignment of the high-strength carbon fibers qualitatively dominate the UTS behavior. While the OOA processing limitations and woven ply interfaces impose upper bounds on performance by introducing defects and stress concentrations, the mechanical response is primarily governed by the rule of mixtures associated with the dense, aligned carbon fiber reinforcement rather than the matrix properties or processing-induced voids."
    },
    "analysis_without_hierarchical_structure": {
      "descriptive_text": "The sample comprises a composite system consisting of an Epoxy resin XB 3515 matrix cured with Aradur 5021 hardener, reinforced primarily with Tenax-J IMS60 carbon fibre at a volume fraction of 64.8%. It was manufactured from out of autoclave prepreg using a winding process and cured at 140 °C for 2.5 h. The model straps include a sacrificial woven CFRP ply composed of HexTow AS4 carbon fibre oriented at ±45°. Ultimate tensile strength was measured by quasi-static tensile test under displacement-control at a cross-head speed of 2 mm/min for Sample MS37.",
      "reasoning_analysis": "Increasing Factors: The primary driver for enhanced UTS is the high volume fraction of Tenax-J IMS60 carbon fibres, which possess significantly higher intrinsic strength and modulus compared to the epoxy matrix, effectively carrying the majority of the applied load. The winding process further promotes fiber alignment along the stress axis, maximizing the reinforcement efficiency, while the thermal cure ensures adequate crosslinking of the epoxy system to transfer stress to the fibres. Decreasing Factors: The use of out of autoclave processing typically results in higher void content compared to autoclave curing, creating stress concentration points that can initiate premature failure. Additionally, the inclusion of a sacrificial woven CFRP ply with ±45° orientation introduces off-axis fibres that do not contribute effectively to longitudinal load bearing, potentially reducing the overall composite strength relative to a purely unidirectional laminate. Dominant Factor: The high volume fraction of aligned carbon fibres qualitatively dominates the final UTS behavior by establishing a high strength baseline governed by the rule of mixtures; however, the ultimate realized strength is critically bounded by the processing-induced defects inherent to the out of autoclave manufacturing method and the laminate architecture."
    }
  },
  {
    "doi": "10.1108/RPJ-02-2020-0033",
    "title": "Statistical models for the mechanical properties of 3D printed external medical aids",
    "year": 2021,
    "chemical_composition": {
      "repeat_unit_psmiles": null,
      "monomers": [
        {
          "name": "Acrylonitrile",
          "smiles": "C=CC#N",
          "ratio_value": null,
          "ratio_unit": null
        },
        {
          "name": "Butadiene",
          "smiles": "C=CC=C",
          "ratio_value": null,
          "ratio_unit": null
        },
        {
          "name": "Styrene",
          "smiles": "C=CC1=CC=CC=C1",
          "ratio_value": null,
          "ratio_unit": null
        }
      ],
      "additives": [],
      "is_homopolymer": false
    },
    "processing_history": "FDM 3D printing (ABS medical, Nozzle: 240°C, Bed: 90°C, Speed: 50 mm/s, Orientation: Horizontal, Infill: 90%, Layer Height: 0.3 mm, Raster Angle: 0°/90°). Tensile testing (Instron 5567 A, 0.5 mm/min, ISO 527, DIC strain measurement). Test ID 55.",
    "hierarchical_structure": "3D printed raster structure, infill density 90%.",
    "properties": {
      "UTS": {
        "value": [
          19.12
        ],
        "unit": "MPa"
      }
    },
    "analysis_with_hierarchical_structure": {
      "descriptive_text": "The sample comprises an Acrylonitrile Butadiene Styrene (ABS) terpolymer fabricated via Fused Deposition Modeling (FDM) additive manufacturing. The processing history specifies a nozzle temperature of 240°C and a bed temperature of 90°C with a print speed of 50 mm/s, utilizing a horizontal orientation and a 0.3 mm layer height. The resulting hierarchical structure exhibits a 3D printed raster pattern with a 0°/90° raster angle and a high infill density of 90%. Mechanical characterization was conducted through tensile testing in accordance with ISO 527 standards using an Instron 5567 A system at a crosshead speed of 0.5 mm/min, employing digital image correlation (DIC) for strain measurement under Test ID 55.",
      "reasoning_analysis": "Increasing Factors: The inclusion of acrylonitrile monomers introduces polar nitrile groups that strengthen intermolecular dipole-dipole interactions, enhancing the intrinsic cohesive energy density and tensile strength of the polymer matrix. The processing history indicates a high infill density of 90%, which maximizes the effective load-bearing cross-sectional area, and a nozzle temperature of 240°C, which promotes polymer chain diffusion across filament interfaces to improve inter-layer bonding. Decreasing Factors: The butadiene component forms a rubbery phase that, while enhancing toughness, generally lowers the ultimate tensile strength compared to rigid styrene-acrylonitrile matrices due to its lower modulus. The FDM processing history inherently creates a discontinuous raster structure where inter-layer voids and the 0°/90° raster angle introduce stress concentrators and anisotropy; specifically, strands oriented perpendicular to the loading axis contribute less to load bearing and may initiate failure at the inter-road boundaries. Dominant Factor: The dominant factor governing the UTS is the processing-induced microstructural anisotropy and inter-layer bonding quality inherent to the FDM technique. While the chemical composition provides a robust baseline strength, the mechanical performance is qualitatively limited by the discontinuous nature of the deposited raster roads and the reliance on thermal diffusion for inter-layer adhesion, making the structural integrity of the printed interfaces the critical determinant of failure rather than the bulk properties of the ABS terpolymer."
    },
    "analysis_without_hierarchical_structure": {
      "descriptive_text": "The material is an Acrylonitrile Butadiene Styrene (ABS) copolymer synthesized from acrylonitrile, butadiene, and styrene monomers without additional additives. Specimens were fabricated via fused deposition modeling (FDM) 3D printing using medical grade ABS with a nozzle temperature of 240°C, a bed temperature of 90°C, and a print speed of 50 mm/s, utilizing a horizontal orientation with 90% infill density, 0.3 mm layer height, and a 0°/90° raster angle. Mechanical characterization was conducted through tensile testing in accordance with ISO 527 using an Instron 5567 A universal testing machine at a crosshead speed of 0.5 mm/min with digital image correlation for strain measurement, recorded under Test ID 55.",
      "reasoning_analysis": "Increasing Factors: The terpolymer composition utilizes a styrene-acrylonitrile (SAN) continuous phase where polar nitrile groups facilitate strong dipole-dipole interactions, enhancing cohesive energy density and intrinsic tensile strength. The processing history supports this through a high infill density of 90%, which maximizes the effective load-bearing cross-sectional area, and a bed temperature of 90°C that reduces thermal gradients to improve inter-layer diffusion and bonding strength. Decreasing Factors: The FDM manufacturing method inherently introduces micro-voids at inter-raster and inter-layer interfaces which act as stress concentrators and reduce the effective continuity of the material compared to isotropic processing methods. Additionally, the dispersed butadiene rubber phase, while beneficial for impact resistance, creates compliant domains within the rigid matrix that can initiate cavitation or crazing under tensile load, potentially limiting the maximum stress capacity. Dominant Factor: The processing-induced structural anisotropy and inter-layer adhesion quality inherent to FDM 3D printing qualitatively dominate the UTS behavior. While the chemical composition establishes a high theoretical strength baseline, the mechanical performance is ultimately constrained by the weak interfacial diffusion between deposited filaments, making the processing history the critical determinant of the final ultimate tensile strength relative to the bulk material potential."
    }
  },
  {
    "doi": "10.1080/10426914.2012.677901",
    "title": "Optimization and Analysis of Mechanical Properties for Selective Laser Sintered Polyamide Parts",
    "year": 2013,
    "chemical_composition": {
      "repeat_unit_psmiles": null,
      "monomers": [
        {
          "name": "Polyamide",
          "smiles": null,
          "ratio_value": null,
          "ratio_unit": null
        }
      ],
      "additives": [],
      "is_homopolymer": true
    },
    "processing_history": "Selective Laser Sintering (SLS) using Vanguard HS laser sintering machine. Laser Power: 32 W, Scan Spacing: 0.10 mm, Bed Temperature: 178 °C, Scan Count: 1. Material mixture: 70% fresh powder, 30% recycled powder. UTS measured by Zwick/Roell tensile testing machine at 5 mm/min strain rate, 50 mm gauge length.",
    "hierarchical_structure": "Semi-crystalline polyamide parts fabricated via SLS.",
    "properties": {
      "UTS": {
        "value": [
          40.92
        ],
        "unit": "MPa"
      }
    },
    "analysis_with_hierarchical_structure": {
      "descriptive_text": "The sample consists of a semi-crystalline polyamide homopolymer fabricated into parts via Selective Laser Sintering (SLS) using a Vanguard HS laser sintering machine. The processing parameters included a laser power of 32 W, a scan spacing of 0.10 mm, and a bed temperature of 178 °C with a single scan count. The material mixture utilized for fabrication comprised 70% fresh powder blended with 30% recycled powder. Mechanical characterization was performed using a Zwick/Roell tensile testing machine at a strain rate of 5 mm/min with a 50 mm gauge length to determine the ultimate tensile strength.",
      "reasoning_analysis": "Increasing Factors: The polyamide chemistry facilitates strong intermolecular hydrogen bonding between amide groups, which significantly enhances interchain cohesion and load transfer capacity. Additionally, the semi-crystalline hierarchical structure provides crystalline domains that act as physical crosslinks and reinforcing fillers within the amorphous matrix, resisting plastic deformation. The high bed temperature of 178 °C during processing promotes proper fusion between powder particles and supports crystallization, further contributing to structural integrity. Decreasing Factors: The inclusion of 30% recycled powder introduces thermally degraded polymer chains with reduced molecular weight, lowering entanglement density and intrinsic strength. Furthermore, the Selective Laser Sintering process inherently risks micro-void formation and anisotropic interlayer bonding, particularly with a single scan count, which acts as stress concentrators and limits effective load transfer across particle boundaries. Dominant Factor: While the intrinsic hydrogen bonding and crystallinity establish a high theoretical strength baseline, the processing history—specifically the use of recycled powder and the layer-by-layer SLS fabrication—qualitatively dominates the final UTS behavior by introducing molecular weight reduction and interparticle defects that limit the realization of the material's full mechanical potential."
    },
    "analysis_without_hierarchical_structure": {
      "descriptive_text": "The sample consists of a polyamide homopolymer processed via Selective Laser Sintering (SLS) using a Vanguard HS laser sintering machine. The processing parameters included a laser power of 32 W, a scan spacing of 0.10 mm, a bed temperature of 178 °C, and a single scan count. The material feedstock comprised a mixture of 70% fresh powder and 30% recycled powder. Ultimate tensile strength was subsequently characterized using a Zwick/Roell tensile testing machine at a strain rate of 5 mm/min with a 50 mm gauge length.",
      "reasoning_analysis": "Increasing Factors: The chemical composition based on polyamide provides strong intermolecular hydrogen bonding between polymer chains, which intrinsically enhances load transfer and cohesion. Additionally, the processing history specifies a high bed temperature of 178 °C, which promotes polymer chain diffusion across layer interfaces during sintering and reduces thermal residual stresses, thereby supporting higher interlayer bonding strength. Decreasing Factors: The inclusion of 30% recycled powder in the material mixture introduces thermally degraded polymer chains with reduced molecular weight due to prior exposure to high temperatures, leading to lower entanglement density and reduced fracture resistance. Furthermore, the Selective Laser Sintering process inherently introduces anisotropy and potential micro-voids between sintered layers, which act as stress concentrators during tensile loading. Dominant Factor: While the polyamide chemistry and elevated bed temperature provide a robust baseline for strength, the molecular weight degradation associated with the 30% recycled powder content combined with the inherent interlayer weaknesses of the SLS process qualitatively dominates the final UTS behavior, limiting the mechanical performance relative to virgin bulk material."
    }
  },
  {
    "doi": "10.1108/RPJ-02-2020-0033",
    "title": "Statistical models for the mechanical properties of 3D printed external medical aids",
    "year": 2021,
    "chemical_composition": {
      "repeat_unit_psmiles": null,
      "monomers": [
        {
          "name": "Acrylonitrile",
          "smiles": "C=CC#N",
          "ratio_value": null,
          "ratio_unit": null
        },
        {
          "name": "Butadiene",
          "smiles": "C=CC=C",
          "ratio_value": null,
          "ratio_unit": null
        },
        {
          "name": "Styrene",
          "smiles": "C=CC1=CC=CC=C1",
          "ratio_value": null,
          "ratio_unit": null
        }
      ],
      "additives": [],
      "is_homopolymer": false
    },
    "processing_history": "FDM 3D printing (ABS medical, Nozzle: 240°C, Bed: 90°C, Speed: 50 mm/s, Orientation: Horizontal, Infill: 95%, Layer Height: 0.2 mm, Raster Angle: 45°/135°). Tensile testing (Instron 5567 A, 0.5 mm/min, ISO 527, DIC strain measurement). Test ID 54.",
    "hierarchical_structure": "3D printed raster structure, infill density 95%.",
    "properties": {
      "UTS": {
        "value": [
          22.39
        ],
        "unit": "MPa"
      }
    },
    "analysis_with_hierarchical_structure": {
      "descriptive_text": "The sample comprises an Acrylonitrile Butadiene Styrene (ABS) terpolymer fabricated via Fused Deposition Modeling (FDM) 3D printing. The processing history specifies a nozzle temperature of 240°C and a bed temperature of 90°C with a print speed of 50 mm/s, utilizing a horizontal orientation and a 45°/135° raster angle to achieve a 95% infill density with a layer height of 0.2 mm. The resulting hierarchical structure exhibits a 3D printed raster morphology, and the mechanical properties were evaluated through tensile testing according to ISO 527 standards using an Instron 5567 A apparatus at 0.5 mm/min with Digital Image Correlation for strain measurement.",
      "reasoning_analysis": "Increasing Factors: The high infill density of 95% minimizes internal voids, maximizing the effective load-bearing cross-sectional area and approaching the density of a solid bulk material. The acrylonitrile and styrene components within the ABS matrix provide inherent rigidity and tensile strength, while the elevated bed temperature of 90°C promotes better inter-layer adhesion by reducing thermal gradients during deposition. Additionally, the horizontal build orientation typically aligns the stronger intra-layer bonds parallel to the loading axis, enhancing resistance to tensile failure. Decreasing Factors: The presence of the butadiene rubber phase, while enhancing toughness, inherently lowers the ultimate tensile strength compared to a purely rigid thermoplastic matrix. Furthermore, the FDM processing history introduces inter-road boundaries and potential micro-voids where polymer diffusion is incomplete, creating stress concentration points within the raster structure that act as failure initiation sites. Dominant Factor: The processing-induced microstructural discontinuities associated with the FDM raster structure qualitatively dominate the final UTS behavior; despite the high infill density and favorable orientation, the strength of the thermal welds between deposited filaments remains the limiting factor compared to the intrinsic strength of the bulk ABS copolymer."
    },
    "analysis_without_hierarchical_structure": {
      "descriptive_text": "The sample consists of a terpolymer composed of acrylonitrile, butadiene, and styrene monomers, designated as ABS medical grade. The material was processed using fused deposition modeling (FDM) 3D printing with a nozzle temperature of 240°C and a bed temperature of 90°C at a print speed of 50 mm/s. The printed specimens featured a horizontal orientation with 95% infill density, a layer height of 0.2 mm, and a raster angle of 45°/135°. Mechanical characterization was performed via tensile testing using an Instron 5567 A universal testing machine at a crosshead speed of 0.5 mm/min according to ISO 527 standards, utilizing digital image correlation for strain measurement.",
      "reasoning_analysis": "Increasing Factors: The terpolymer composition leverages the rigidity of styrene and the tensile strength contributed by acrylonitrile groups to establish a robust baseline for load-bearing capacity. Additionally, the processing history specifies a high infill density of 95%, which minimizes internal void volume to approximate bulk material density, while the nozzle temperature of 240°C ensures sufficient polymer chain diffusion across raster paths to promote inter-bead bonding. Decreasing Factors: The inclusion of butadiene introduces a rubbery phase that enhances toughness but inherently reduces the ultimate tensile strength relative to rigid homopolymers. Furthermore, the FDM processing history inherently introduces micro-structural anisotropy and inter-layer weaknesses compared to isotropic methods, where micro-voids between deposited roads can act as stress concentrators. Dominant Factor: The processing-induced anisotropy and inter-layer bonding quality inherent to FDM printing typically dominate the mechanical performance. While the chemical composition provides a robust baseline strength, the likelihood of failure initiating at inter-layer interfaces or raster boundaries usually dictates the final UTS, making the processing history the critical determinant compared to the intrinsic polymer strength."
    }
  },
  {
    "doi": "10.1108/RPJ-02-2020-0033",
    "title": "Statistical models for the mechanical properties of 3D printed external medical aids",
    "year": 2021,
    "chemical_composition": {
      "repeat_unit_psmiles": null,
      "monomers": [
        {
          "name": "Acrylonitrile",
          "smiles": "C=CC#N",
          "ratio_value": null,
          "ratio_unit": null
        },
        {
          "name": "Butadiene",
          "smiles": "C=CC=C",
          "ratio_value": null,
          "ratio_unit": null
        },
        {
          "name": "Styrene",
          "smiles": "C=CC1=CC=CC=C1",
          "ratio_value": null,
          "ratio_unit": null
        }
      ],
      "additives": [],
      "is_homopolymer": false
    },
    "processing_history": "FDM 3D printing (ABS medical, Nozzle: 240°C, Bed: 90°C, Speed: 50 mm/s, Orientation: Horizontal, Infill: 85%, Layer Height: 0.3 mm, Raster Angle: 0°/90°). Tensile testing (Instron 5567 A, 0.5 mm/min, ISO 527, DIC strain measurement). Test ID 53.",
    "hierarchical_structure": "3D printed raster structure, infill density 85%.",
    "properties": {
      "UTS": {
        "value": [
          18.43
        ],
        "unit": "MPa"
      }
    },
    "analysis_with_hierarchical_structure": {
      "descriptive_text": "The sample comprises an Acrylonitrile Butadiene Styrene (ABS) terpolymer fabricated using fused deposition modeling (FDM) 3D printing technology. The processing history indicates extrusion through a 240°C nozzle onto a 90°C heated bed at a speed of 50 mm/s, with a horizontal build orientation, 0.3 mm layer height, and a 0°/90° raster angle pattern. The resulting hierarchical structure is characterized by a 3D printed raster morphology with an infill density of 85%. Mechanical evaluation was conducted via tensile testing in accordance with ISO 527 standards using an Instron 5567 A system at a crosshead speed of 0.5 mm/min, utilizing digital image correlation for strain measurement.",
      "reasoning_analysis": "Increasing Factors: The inherent rigidity of the styrene and acrylonitrile components within the ABS matrix provides a robust backbone that contributes positively to the ultimate tensile strength. Additionally, the high nozzle temperature of 240°C facilitates improved polymer chain diffusion across layer boundaries, potentially enhancing inter-layer adhesion, while the 85% infill density ensures a relatively high effective load-bearing cross-sectional area compared to lower infill structures. Decreasing Factors: The inclusion of butadiene rubber phases, while beneficial for impact toughness, typically acts to lower the tensile strength relative to a pure SAN matrix. Furthermore, the FDM processing history introduces structural anisotropy and voids; the 15% void volume from the infill pattern reduces the effective material area, and the 0.3 mm layer height combined with the raster structure creates potential stress concentrators and weak inter-layer bonding planes where failure is likely to initiate. Dominant Factor: The processing-induced structural characteristics, specifically the inter-layer bonding quality and the void content inherent to the 85% infill raster structure, qualitatively dominate the final UTS behavior. While the chemical composition establishes the baseline bulk strength, the macroscopic defects and anisotropy introduced by the additive manufacturing process typically serve as the limiting factor for tensile failure in FDM-printed ABS parts."
    },
    "analysis_without_hierarchical_structure": {
      "descriptive_text": "The sample comprises a terpolymer synthesized from acrylonitrile, butadiene, and styrene monomers. The material was fabricated using fused deposition modeling (FDM) 3D printing with a medical-grade ABS filament, utilizing a nozzle temperature of 240°C, a bed temperature of 90°C, and a print speed of 50 mm/s. The printed structure featured a horizontal orientation with 85% infill density, 0.3 mm layer height, and a 0°/90° raster angle. Mechanical characterization was conducted via tensile testing on an Instron 5567 A machine at a crosshead speed of 0.5 mm/min in accordance with ISO 527 standards, employing digital image correlation for strain measurement.",
      "reasoning_analysis": "Increasing Factors: The chemical composition includes acrylonitrile and styrene units which form a rigid SAN matrix, providing inherent tensile strength and structural integrity to the polymer backbone. Additionally, the processing history specifies a heated bed at 90°C, which promotes interlayer diffusion and welding during FDM printing, thereby enhancing the cohesion between deposited roads and positively influencing the load-bearing capacity. Decreasing Factors: The inclusion of butadiene rubber particles within the terpolymer matrix inherently reduces the ultimate tensile strength compared to a pure SAN copolymer to prioritize impact toughness. Furthermore, the FDM processing history introduces significant structural heterogeneities; the 85% infill density implies internal voids, and the 0.3 mm layer height combined with the 0°/90° raster pattern creates anisotropic weak points where interlayer bonding is typically weaker than intralayer strength, acting as stress concentrators that limit maximum load capacity. Dominant Factor: The processing-induced structural limitations associated with FDM 3D printing qualitatively dominate the final UTS behavior. While the ABS chemistry provides a robust baseline, the interlayer adhesion strength and internal porosity resulting from the additive manufacturing parameters impose a ceiling on the tensile strength that is significantly lower than that of bulk, isotropic material, making the printing history the primary determinant of the observed mechanical performance."
    }
  },
  {
    "doi": "10.1108/RPJ-02-2020-0033",
    "title": "Statistical models for the mechanical properties of 3D printed external medical aids",
    "year": 2021,
    "chemical_composition": {
      "repeat_unit_psmiles": null,
      "monomers": [
        {
          "name": "Acrylonitrile",
          "smiles": "C=CC#N",
          "ratio_value": null,
          "ratio_unit": null
        },
        {
          "name": "Butadiene",
          "smiles": "C=CC=C",
          "ratio_value": null,
          "ratio_unit": null
        },
        {
          "name": "Styrene",
          "smiles": "C=CC1=CC=CC=C1",
          "ratio_value": null,
          "ratio_unit": null
        }
      ],
      "additives": [],
      "is_homopolymer": false
    },
    "processing_history": "FDM 3D printing (ABS medical, Nozzle: 240°C, Bed: 90°C, Speed: 50 mm/s, Orientation: Horizontal, Infill: 85%, Layer Height: 0.3 mm, Raster Angle: 45°/135°). Tensile testing (Instron 5567 A, 0.5 mm/min, ISO 527, DIC strain measurement). Test ID 49.",
    "hierarchical_structure": "3D printed raster structure, infill density 85%.",
    "properties": {
      "UTS": {
        "value": [
          17.66
        ],
        "unit": "MPa"
      }
    },
    "analysis_with_hierarchical_structure": {
      "descriptive_text": "The sample comprises a medical grade Acrylonitrile Butadiene Styrene (ABS) terpolymer fabricated via fused deposition modeling (FDM) 3D printing. The processing history specifies a nozzle temperature of 240°C, a bed temperature of 90°C, and a print speed of 50 mm/s with a horizontal build orientation. The resulting hierarchical structure is characterized by a 3D printed raster architecture with a 45°/135° raster angle, 0.3 mm layer height, and 85% infill density. Mechanical characterization was performed using tensile testing on an Instron 5567 A system at a crosshead speed of 0.5 mm/min according to ISO 527 standards, with strain monitored via digital image correlation.",
      "reasoning_analysis": "Increasing Factors: The acrylonitrile component introduces polar nitrile groups that enhance intermolecular dipole-dipole interactions, increasing the cohesive energy density and intrinsic strength of the matrix. Additionally, the styrene component provides backbone rigidity, while the elevated bed temperature of 90°C during processing promotes polymer chain diffusion across layer interfaces, potentially improving interlayer bonding strength. Decreasing Factors: The butadiene rubber phase, while beneficial for impact toughness, introduces soft domains that can yield at lower stresses compared to the rigid SAN matrix, potentially limiting the ultimate tensile strength. Furthermore, the FDM processing history inherently introduces structural discontinuities; the 85% infill density results in internal voids that reduce the effective load-bearing cross-sectional area, and the raster structure creates stress concentrators at filament boundaries. Dominant Factor: The processing-induced anisotropy and structural porosity qualitatively dominate the UTS behavior. Despite the intrinsic strength of the ABS chemistry, the interlayer adhesion quality and the reduced material continuity from the 85% infill raster structure act as the primary limiting factors, likely resulting in a UTS lower than that of fully dense, injection-molded equivalents due to the prevalence of interfacial failure planes."
    },
    "analysis_without_hierarchical_structure": {
      "descriptive_text": "The sample comprises an Acrylonitrile Butadiene Styrene (ABS) terpolymer derived from acrylonitrile, butadiene, and styrene monomers without additional additives. The material was fabricated using fused deposition modeling (FDM) 3D printing with a nozzle temperature of 240°C and a bed temperature of 90°C at a print speed of 50 mm/s. The resulting specimens featured a horizontal orientation with an 85% infill density, a layer height of 0.3 mm, and a raster angle pattern of 45°/135°. Mechanical evaluation was conducted via tensile testing on an Instron 5567 A system at a crosshead speed of 0.5 mm/min following ISO 527 standards, with strain monitored using digital image correlation.",
      "reasoning_analysis": "Increasing Factors: The chemical composition incorporates acrylonitrile and styrene units, where the polar nitrile groups enhance intermolecular dipole-dipole interactions and the bulky phenyl groups provide backbone stiffness, both contributing to higher intrinsic strength. Additionally, the processing history indicates a high infill density of 85% and a heated bed at 90°C, which maximizes the effective load-bearing area and promotes polymer chain diffusion across layer interfaces, thereby improving inter-layer adhesion and overall structural integrity. Decreasing Factors: The butadiene component introduces a rubbery phase that, while improving toughness, typically reduces ultimate tensile strength compared to rigid styrene-acrylonitrile matrices due to lower modulus domains. Furthermore, the FDM manufacturing method inherently generates micro-voids between raster lines and relies on thermal welding between layers rather than continuous bulk cohesion, creating anisotropic weak points that limit load transfer efficiency compared to isotropic processing methods. Dominant Factor: Although the rigid monomer components establish a robust chemical foundation for strength, the processing-induced microstructural discontinuities inherent to the FDM technique, specifically the inter-layer bonding limitations and internal porosity, qualitatively dominate the final UTS behavior, likely resulting in a strength profile governed more by print quality and layer adhesion than by the intrinsic bulk properties of the ABS terpolymer."
    }
  },
  {
    "doi": "10.1080/10426914.2012.677901",
    "title": "Optimization and Analysis of Mechanical Properties for Selective Laser Sintered Polyamide Parts",
    "year": 2013,
    "chemical_composition": {
      "repeat_unit_psmiles": null,
      "monomers": [
        {
          "name": "Polyamide",
          "smiles": null,
          "ratio_value": null,
          "ratio_unit": null
        }
      ],
      "additives": [],
      "is_homopolymer": true
    },
    "processing_history": "Selective Laser Sintering (SLS) using Vanguard HS laser sintering machine. Laser Power: 28 W, Scan Spacing: 0.10 mm, Bed Temperature: 175 °C, Scan Count: 1. Material mixture: 70% fresh powder, 30% recycled powder. UTS measured by Zwick/Roell tensile testing machine at 5 mm/min strain rate, 50 mm gauge length.",
    "hierarchical_structure": "Semi-crystalline polyamide parts fabricated via SLS.",
    "properties": {
      "UTS": {
        "value": [
          44.94
        ],
        "unit": "MPa"
      }
    },
    "analysis_with_hierarchical_structure": {
      "descriptive_text": "The sample consists of semi-crystalline polyamide homopolymer parts fabricated via Selective Laser Sintering (SLS) using a Vanguard HS laser sintering machine. The processing protocol employed a laser power of 28 W with a scan spacing of 0.10 mm and a bed temperature of 175 °C, utilizing a single scan count. The material feedstock comprised a mixture of 70% fresh powder and 30% recycled powder. Mechanical characterization was performed using a Zwick/Roell tensile testing machine at a strain rate of 5 mm/min with a 50 mm gauge length to determine the ultimate tensile strength.",
      "reasoning_analysis": "Increasing Factors: The semi-crystalline hierarchical structure provides physical crosslinking through crystalline lamellae, which reinforces the matrix and enhances load-bearing capacity. Additionally, the polyamide chemistry facilitates strong intermolecular hydrogen bonding between chains, while the elevated bed temperature of 175 °C promotes polymer chain diffusion across particle boundaries during sintering. Decreasing Factors: The Selective Laser Sintering process inherently introduces micro-voids and porosity that act as stress concentrators, reducing the effective load-bearing cross-section. The inclusion of 30% recycled powder may introduce thermally degraded chains or altered rheological properties, hindering complete interparticle fusion and reducing cohesion. Furthermore, the single scan count limits the energy density available for densification. Dominant Factor: While the intrinsic semi-crystalline structure and hydrogen bonding establish a robust baseline strength, the process-induced porosity and the presence of recycled powder likely dominate the final mechanical behavior, acting as the primary limiting factors for the ultimate tensile strength by facilitating premature failure initiation at microstructural defects."
    },
    "analysis_without_hierarchical_structure": {
      "descriptive_text": "The sample comprises a polyamide homopolymer processed via Selective Laser Sintering (SLS) using a Vanguard HS laser sintering machine. The processing parameters included a laser power of 28 W, a scan spacing of 0.10 mm, a bed temperature of 175 °C, and a single scan count. The material feedstock was a mixture of 70% fresh powder and 30% recycled powder. Ultimate tensile strength was measured by a Zwick/Roell tensile testing machine at a 5 mm/min strain rate with a 50 mm gauge length.",
      "reasoning_analysis": "Increasing Factors: The inherent polyamide chemistry enables strong intermolecular hydrogen bonding between chains, which intrinsically supports high load-bearing capacity. Additionally, the processing history specifies a bed temperature of 175 °C, which is sufficiently high to promote chain diffusion across layer boundaries during sintering, thereby improving inter-layer adhesion and cohesion. Decreasing Factors: The use of 30% recycled powder in the material mixture implies a portion of the polymer has undergone prior thermal degradation, likely reducing molecular weight and entanglement density, which negatively impacts strength. Furthermore, the Selective Laser Sintering process typically introduces micro-voids and porosity compared to dense molding techniques, and the single scan count may limit full densification, creating stress concentration sites. Dominant Factor: Although the elevated bed temperature aids inter-layer bonding, the cumulative effect of microstructural porosity inherent to the SLS process and the reduced molecular integrity from the recycled powder content qualitatively dominates the mechanical response, limiting the ultimate tensile strength relative to a fully dense, virgin material sample."
    }
  },
  {
    "doi": "10.1108/RPJ-02-2020-0033",
    "title": "Statistical models for the mechanical properties of 3D printed external medical aids",
    "year": 2021,
    "chemical_composition": {
      "repeat_unit_psmiles": null,
      "monomers": [
        {
          "name": "Acrylonitrile",
          "smiles": "C=CC#N",
          "ratio_value": null,
          "ratio_unit": null
        },
        {
          "name": "Butadiene",
          "smiles": "C=CC=C",
          "ratio_value": null,
          "ratio_unit": null
        },
        {
          "name": "Styrene",
          "smiles": "C=CC1=CC=CC=C1",
          "ratio_value": null,
          "ratio_unit": null
        }
      ],
      "additives": [],
      "is_homopolymer": false
    },
    "processing_history": "FDM 3D printing (ABS medical, Nozzle: 240°C, Bed: 90°C, Speed: 50 mm/s, Orientation: Horizontal, Infill: 85%, Layer Height: 0.3 mm, Raster Angle: 45°/135°). Tensile testing (Instron 5567 A, 0.5 mm/min, ISO 527, DIC strain measurement). Test ID 57.",
    "hierarchical_structure": "3D printed raster structure, infill density 85%.",
    "properties": {
      "UTS": {
        "value": [
          17.6
        ],
        "unit": "MPa"
      }
    },
    "analysis_with_hierarchical_structure": {
      "descriptive_text": "The sample comprises an Acrylonitrile Butadiene Styrene (ABS) terpolymer fabricated via fused deposition modeling (FDM) 3D printing using ABS medical grade filament. Processing parameters included a nozzle temperature of 240°C, a bed temperature of 90°C, and a print speed of 50 mm/s, creating a horizontal orientation with a 0.3 mm layer height and a 45°/135° raster angle. The resulting hierarchical structure features a 3D printed raster morphology with an 85% infill density. Mechanical properties were evaluated through tensile testing on an Instron 5567 A at 0.5 mm/min following ISO 527 standards, utilizing digital image correlation for strain measurement (Test ID 57).",
