Repository: hhtrick/HHT-code

# HHT training framework

This directory contains model training, embedding precomputation, inference, article-level baselines and the curated datasets. All commands below assume that the working directory is `train_code/`.

## 3. Datasets and fixed partitions

Each main dataset is a JSON array at `dataset/{property}/{property}.json`. Entries contain source metadata, `chemical_composition`, `processing_history`, `hierarchical_structure`, `properties`, and two generated-analysis objects. Targets are stored as `properties[property]["value"]`; source metadata and target values are not predictive input fields.

| Property | Train | Validation | Test | Total |
|---|---:|---:|---:|---:|

File: train_code/dataset/UTS/UTS.json (part 195 of 292)
[
      "reasoning_analysis": "Increasing Factors: The terpolymer composition leverages the high strength and chemical resistance of acrylonitrile and the rigidity of styrene to establish a robust intrinsic matrix strength. The processing history employs a heated bed at 90°C, which reduces thermal gradients and promotes interlayer diffusion, thereby enhancing bond strength between deposited roads. Additionally, the 85% infill density maximizes the effective load-bearing cross-sectional area compared to lower density configurations. Decreasing Factors: The FDM processing method inherently introduces anisotropy and micro-voids between raster lines, which act as stress concentrators and reduce material continuity. The 0.3 mm layer height and 45°/135° raster angle may not align optimally with the uniaxial tensile load, leading to failure at interlayer boundaries rather than within the bulk polymer. Furthermore, the 15% void volume associated with the infill density directly diminishes the net cross-sectional area available to sustain load. Dominant Factor: The processing-induced microstructural discontinuity inherent to FDM 3D printing qualitatively dominates the UTS behavior. While the intrinsic strength of the ABS terpolymer and the high infill density provide a solid baseline, the weak interlayer bonding and void content between raster lines typically govern the failure mechanism, resulting in a UTS that is lower than that of fully dense, isotropic ABS produced via conventional molding techniques."
    },
    "analysis_without_hierarchical_structure": {
      "descriptive_text": "The sample comprises an Acrylonitrile Butadiene Styrene (ABS) terpolymer synthesized from acrylonitrile, butadiene, and styrene monomers. The material was fabricated using fused deposition modeling (FDM) 3D printing with ABS medical grade filament, utilizing a nozzle temperature of 240°C and a heated bed at 90°C. The printing protocol specified a speed of 50 mm/s, a layer height of 0.3 mm, an infill density of 85%, and a raster angle of 45°/135° with a horizontal build orientation. Mechanical evaluation was conducted via tensile testing on an Instron 5567 A universal testing machine at a crosshead speed of 0.5 mm/min in accordance with ISO 527 standards, employing digital image correlation for strain measurement.",
      "reasoning_analysis": "Increasing Factors: The chemical composition features a rigid styrene-acrylonitrile (SAN) matrix which provides inherent structural stiffness and strength, while the processing history indicates a high infill density of 85% that maximizes the effective load-bearing cross-sectional area. Furthermore, the heated bed temperature of 90°C facilitates polymer chain diffusion across layer interfaces, enhancing interlayer adhesion. Decreasing Factors: The inclusion of the butadiene rubber phase inherently reduces the ultimate tensile strength compared to a purely rigid matrix to accommodate impact resistance. Critically, the FDM processing introduces inherent porosity and structural anisotropy; the 0.3 mm layer height is relatively thick which may limit interlayer bonding surface area, and the 45°/135° raster angle is suboptimal for uniaxial tensile loading compared to a 0° orientation, inducing stress concentrations at raster intersections. Dominant Factor: The processing-induced interlayer bonding quality and raster orientation qualitatively dominate the final UTS behavior. Despite the intrinsic strength of the SAN matrix, the discontinuous nature of the 3D-printed architecture creates weak interfaces between deposited roads and layers that serve as preferential failure initiation sites, limiting the UTS relative to isotropic bulk material."
    }
  },
  {
    "doi": null,
    "title": "Fatigue and Durability of Laminated Carbon Fibre Reinforced Polymer Straps for Bridge Suspenders",
    "year": 2018,
    "chemical_composition": {
      "repeat_unit_psmiles": null,
      "monomers": [
        {
          "name": "Epoxy resin XB 3515",
          "smiles": null,
          "ratio_value": null,
          "ratio_unit": null
        },
        {
          "name": "Hardener Aradur 5021",
          "smiles": null,
          "ratio_value": null,
          "ratio_unit": null
        }
      ],
      "additives": [
        {
          "name": "Tenax-J IMS60 carbon fibre",
          "type": "filler",
          "amount_value": 64.8,
          "amount_unit": "vol%"
        },
        {
          "name": "HexTow AS4 carbon fibre",
          "type": "filler",
          "amount_value": null,
          "amount_unit": null
        }
      ],
      "is_homopolymer": false
    },
    "processing_history": "Manufactured from OOA prepreg, wound, cured at 140 °C for 2.5 h. Includes sacrificial woven CFRP ply. Subjected to fretting fatigue testing (1,015,490 cycles at R=0.1, 10 Hz). Sample MS30. UTS measured by quasi-static tensile test under displacement-control at 2 mm/min.",
    "hierarchical_structure": "Laminated unidirectional CFRP straps (Sample MS30) with sacrificial twill ply. Fibre volume content (Vf) 64.8%. Post-fatigue state.",
    "properties": {
      "UTS": {
        "value": [
          2410
        ],
        "unit": "MPa"
      }
    },
    "analysis_with_hierarchical_structure": {
      "descriptive_text": "The sample consists of a laminated unidirectional carbon fiber-reinforced polymer (CFRP) strap system, designated Sample MS30, utilizing an Epoxy resin XB 3515 matrix cured with Aradur 5021 hardener. Reinforcement is provided primarily by Tenax-J IMS60 carbon fibres with a confirmed fibre volume content of 64.8%, arranged in an architecture that includes a sacrificial woven twill ply. The material was manufactured from out-of-autoclave (OOA) prepreg, wound, and cured at 140 °C for 2.5 hours. Following fabrication, the specimen underwent extensive fretting fatigue testing comprising 1,015,490 cycles at a load ratio of 0.1 and frequency of 10 Hz, placing it in a post-fatigue state prior to ultimate tensile strength characterization via quasi-static tensile testing under displacement control at 2 mm/min.",
      "reasoning_analysis": "Increasing Factors: The high fibre volume fraction of 64.8% combined with the unidirectional alignment of high-strength Tenax-J IMS60 carbon fibres maximizes the load-bearing capacity along the tensile axis, while the crosslinked epoxy network ensures efficient stress transfer between fibres. Decreasing Factors: The extensive fretting fatigue history involving over one million cycles induces cumulative microstructural damage, including matrix cracking, fibre-matrix debonding, and fibre fracture, which significantly degrades residual strength. Additionally, out-of-autoclave processing may introduce higher void content compared to autoclave curing, acting as stress concentrators, and the sacrificial woven ply introduces architectural heterogeneity. Dominant Factor: The post-fatigue damage state is the dominant factor governing the final UTS. While the high fibre content and unidirectional architecture establish a high theoretical strength baseline, the accumulated damage from fretting fatigue critically compromises the structural integrity, thereby defining the measured UTS as a residual strength value rather than a pristine virgin property."
    },
    "analysis_without_hierarchical_structure": {
      "descriptive_text": "The sample consists of a carbon fibre-reinforced epoxy composite system formed from Epoxy resin XB 3515 and Hardener Aradur 5021. Reinforcement was provided by Tenax-J IMS60 carbon fibre at a volume fraction of 64.8%, alongside HexTow AS4 carbon fibre. The material was manufactured using Out-of-Autoclave prepreg via a winding process and cured at 140 °C for 2.5 hours, incorporating a sacrificial woven CFRP ply. Prior to characterization, the specimen underwent fretting fatigue testing for 1,015,490 cycles at a frequency of 10 Hz and a stress ratio of 0.1. The Ultimate Tensile Strength was subsequently determined using a quasi-static tensile test under displacement control at a rate of 2 mm/min.",
      "reasoning_analysis": "Increasing Factors: The high volume fraction of Tenax-J IMS60 carbon fibre (64.8 vol%) serves as the primary load-bearing component, significantly elevating the UTS through efficient stress transfer from the crosslinked epoxy matrix to the high-strength fibres. Additionally, the thermal cure cycle at 140 °C promotes sufficient crosslinking density in the Epoxy XB 3515 and Aradur 5021 system, optimizing matrix stiffness and interfacial adhesion. Decreasing Factors: The extensive fretting fatigue history involving over one million cycles introduces cumulative damage mechanisms such as matrix microcracking, fibre-matrix debonding, and potential fibre fracture, which substantially degrade the residual load-bearing capacity. Furthermore, the Out-of-Autoclave manufacturing process may inherently possess higher void content compared to autoclave consolidation, acting as stress concentrators that facilitate premature failure. Dominant Factor: The high fibre volume fraction qualitatively dominates the final UTS behavior by establishing the fundamental upper bound of strength for the composite system; however, the prior fatigue exposure acts as the critical modifying variable that determines the residual integrity relative to a pristine state, shifting the failure initiation from intrinsic fibre limits to damage-accelerated mechanisms."
    }
  },
  {
    "doi": null,
    "title": "Fatigue and Durability of Laminated Carbon Fibre Reinforced Polymer Straps for Bridge Suspenders",
    "year": 2018,
    "chemical_composition": {
      "repeat_unit_psmiles": null,
      "monomers": [
        {
          "name": "Epoxy resin XB 3515",
          "smiles": null,
          "ratio_value": null,
          "ratio_unit": null
        },
        {
          "name": "Hardener Aradur 5021",
          "smiles": null,
          "ratio_value": null,
          "ratio_unit": null
        }
      ],
      "additives": [
        {
          "name": "Tenax-J IMS60 carbon fibre",
          "type": "filler",
          "amount_value": 64.8,
          "amount_unit": "vol%"
        },
        {
          "name": "HexTow AS4 carbon fibre",
          "type": "filler",
          "amount_value": null,
          "amount_unit": null
        }
      ],
      "is_homopolymer": false
    },
    "processing_history": "Manufactured from OOA prepreg, wound, cured at 140 °C for 2.5 h. Includes sacrificial woven CFRP ply. Subjected to fretting fatigue testing (3,267,560 cycles at R=0.1, 10 Hz). Sample MS31. UTS measured by quasi-static tensile test under displacement-control at 2 mm/min.",
    "hierarchical_structure": "Laminated unidirectional CFRP straps (Sample MS31) with sacrificial twill ply. Fibre volume content (Vf) 64.8%. Post-fatigue state.",
    "properties": {
      "UTS": {
        "value": [
          2521
        ],
        "unit": "MPa"
      }
    },
    "analysis_with_hierarchical_structure": {
      "descriptive_text": "This material system comprises a carbon fibre reinforced polymer composite utilizing an Epoxy resin XB 3515 matrix cured with Aradur 5021 hardener. The reinforcement phase consists of Tenax-J IMS60 and HexTow AS4 carbon fibres arranged in a laminated unidirectional strap configuration with a sacrificial twill ply, achieving a total fibre volume content of 64.8%. Manufactured from out-of-autoclave prepreg, the sample was wound and cured at 140 °C for 2.5 hours. Designated as Sample MS31, the specimen was subjected to fretting fatigue testing for 3,267,560 cycles at a load ratio of 0.1 and frequency of 10 Hz prior to characterization, with the ultimate tensile strength subsequently measured via quasi-static tensile testing under displacement control at 2 mm/min.",
      "reasoning_analysis": "Increasing Factors: The high fibre volume content of 64.8% ensures that the majority of the applied load is borne by the high-strength carbon fibres rather than the epoxy matrix, significantly enhancing the longitudinal load-bearing capacity. The unidirectional laminated structure aligns these fibres with the tensile axis, maximizing the utilization of the fibres' intrinsic tensile strength, while the cured epoxy network provides essential shear stress transfer between filaments. Decreasing Factors: The most critical detriment to the ultimate tensile strength is the extensive fretting fatigue history involving over 3 million cycles, which induces cumulative microstructural damage such as matrix microcracking, fibre-matrix interfacial debonding, and partial fibre fracture. Additionally, the out-of-autoclave processing route may introduce higher void content compared to autoclave curing, potentially creating stress concentration sites that facilitate premature failure, and the presence of a sacrificial twill ply introduces complex interface geometries that may disrupt load uniformity. Dominant Factor: Although the high fibre volume fraction and unidirectional alignment establish a high theoretical strength baseline, the dominant factor governing the measured UTS is the accumulated damage from the fretting fatigue testing; the material is evaluated in a degraded post-fatigue state where pre-existing microcracks and interface failures significantly compromise the structural integrity relative to a pristine specimen."
    },
    "analysis_without_hierarchical_structure": {
      "descriptive_text": "The sample consists of a composite system based on an Epoxy resin XB 3515 matrix cured with Aradur 5021 hardener. The matrix is reinforced with Tenax-J IMS60 carbon fibre at a volume fraction of 64.8% alongside HexTow AS4 carbon fibre. Manufactured from out-of-autoclave prepreg, the material was wound and cured at 140 °C for 2.5 hours, incorporating a sacrificial woven CFRP ply. Following manufacturing, Sample MS31 was subjected to extensive fretting fatigue testing comprising 3,267,560 cycles at a frequency of 10 Hz and a stress ratio of 0.1, after which the Ultimate Tensile Strength was determined via a quasi-static tensile test under displacement control at a rate of 2 mm/min.",
      "reasoning_analysis": "Increasing Factors: The incorporation of high-modulus Tenax-J IMS60 and HexTow AS4 carbon fibers at a substantial volume fraction of 64.8% serves as the primary load-bearing component, drastically enhancing the Ultimate Tensile Strength compared to the neat epoxy matrix. The crosslinked network formed by the Epoxy resin XB 3515 and Aradur 5021 hardener during the 140 °C cure ensures effective stress transfer between the fibers. Decreasing Factors: The extensive processing history involving fretting fatigue testing for over 3.2 million cycles introduces cumulative microstructural damage, including matrix cracking, fiber-matrix interfacial debonding, and potential delamination, which significantly degrades the load-bearing cross-section. Additionally, the out-of-autoclave manufacturing process may introduce higher void content compared to autoclave curing, acting as stress concentrators that initiate failure. Dominant Factor: While the high fiber volume fraction establishes the fundamental high-strength characteristic of the composite, the cumulative damage induced by the severe fretting fatigue history is the dominant factor determining the specific residual UTS measured, likely resulting in a value substantially lower than that of a pristine, untested specimen."
    }
  },
  {
    "doi": "10.1080/10426914.2012.677901",
    "title": "Optimization and Analysis of Mechanical Properties for Selective Laser Sintered Polyamide Parts",
    "year": 2013,
    "chemical_composition": {
      "repeat_unit_psmiles": null,
      "monomers": [
        {
          "name": "Polyamide",
          "smiles": null,
          "ratio_value": null,
          "ratio_unit": null
        }
      ],
      "additives": [],
      "is_homopolymer": true
    },
    "processing_history": "Selective Laser Sintering (SLS) using Vanguard HS laser sintering machine. Laser Power: 32 W, Scan Spacing: 0.10 mm, Bed Temperature: 172 °C, Scan Count: 2. Material mixture: 70% fresh powder, 30% recycled powder. UTS measured by Zwick/Roell tensile testing machine at 5 mm/min strain rate, 50 mm gauge length.",
    "hierarchical_structure": "Semi-crystalline polyamide parts fabricated via SLS.",
    "properties": {
      "UTS": {
        "value": [
          50.61
        ],
        "unit": "MPa"
      }
    },
    "analysis_with_hierarchical_structure": {
      "descriptive_text": "The sample comprises a semi-crystalline polyamide homopolymer fabricated into parts via Selective Laser Sintering (SLS) using a Vanguard HS machine. The processing history involved a laser power of 32 W, scan spacing of 0.10 mm, bed temperature of 172 °C, and a scan count of 2, utilizing a powder mixture of 70% fresh and 30% recycled material. Mechanical characterization was performed using a Zwick/Roell tensile testing machine at a strain rate of 5 mm/min with a 50 mm gauge length.",
      "reasoning_analysis": "Increasing Factors: The polyamide chemistry facilitates strong intermolecular hydrogen bonding between amide groups, which inherently enhances load transfer capability and cohesive strength. Additionally, the semi-crystalline hierarchical structure provides reinforcement through crystalline domains acting as physical crosslinks, while the elevated bed temperature of 172 °C during SLS processing promotes particle coalescence and densification, potentially improving inter-layer bonding. Decreasing Factors: The Selective Laser Sintering process inherently introduces micro-voids and porosity due to incomplete powder fusion, which act as stress concentrators and reduce the effective load-bearing cross-section. Furthermore, the inclusion of 30% recycled powder implies prior thermal history, likely leading to oxidative degradation or chain scission that reduces molecular weight and intrinsic toughness. Dominant Factor: While the intrinsic hydrogen bonding and crystallinity of the polyamide provide a robust baseline for mechanical strength, the processing history involving SLS fabrication and the use of recycled powder qualitatively dominates the final UTS behavior by introducing microstructural defects and molecular degradation that limit the material from achieving its theoretical bulk strength."
    },
    "analysis_without_hierarchical_structure": {
      "descriptive_text": "The sample comprises a polyamide homopolymer fabricated via Selective Laser Sintering (SLS) using a Vanguard HS laser sintering machine. The processing parameters included a laser power of 32 W, a scan spacing of 0.10 mm, a bed temperature of 172 °C, and a scan count of 2, utilizing a material mixture of 70% fresh powder and 30% recycled powder. The ultimate tensile strength was evaluated using a Zwick/Roell tensile testing machine operated at a strain rate of 5 mm/min with a 50 mm gauge length.",
      "reasoning_analysis": "Increasing Factors: The chemical composition consists of a polyamide homopolymer, where the presence of amide linkages facilitates strong intermolecular hydrogen bonding, providing intrinsic cohesive strength and resistance to chain pull-out under tension. Additionally, the processing history specifies a bed temperature of 172 °C and a double scan count, which promotes enhanced polymer chain diffusion across particle boundaries and improves inter-layer fusion density relative to lower temperature or single-pass sintering protocols. Decreasing Factors: The processing history involves Selective Laser Sintering, an additive manufacturing technique inherently prone to micro-void formation and anisotropic mechanical behavior compared to bulk molding methods, which typically reduces ultimate tensile strength. Crucially, the material mixture contains 30% recycled powder; prior thermal exposure during previous sintering cycles can induce thermal oxidative degradation or chain scission in the recycled fraction, reducing molecular weight and compromising the integrity of the sintered necks between particles. Dominant Factor: While the intrinsic hydrogen bonding of the polyamide backbone establishes a strong baseline for mechanical performance, the presence of 30% recycled powder combined with the inherent porosity of the SLS process qualitatively dominates the final UTS behavior, likely resulting in a reduction of strength compared to a virgin, injection-molded counterpart due to compromised inter-particle connectivity and potential defect propagation."
    }
  },
  {
    "doi": "10.1080/10426914.2012.677901",
    "title": "Optimization and Analysis of Mechanical Properties for Selective Laser Sintered Polyamide Parts",
    "year": 2013,
    "chemical_composition": {
      "repeat_unit_psmiles": null,
      "monomers": [
        {
          "name": "Polyamide",
          "smiles": null,
          "ratio_value": null,
          "ratio_unit": null
        }
      ],
      "additives": [],
      "is_homopolymer": true
    },
    "processing_history": "Selective Laser Sintering (SLS) using Vanguard HS laser sintering machine. Laser Power: 28 W, Scan Spacing: 0.10 mm, Bed Temperature: 175 °C, Scan Count: 2. Material mixture: 70% fresh powder, 30% recycled powder. UTS measured by Zwick/Roell tensile testing machine at 5 mm/min strain rate, 50 mm gauge length.",
    "hierarchical_structure": "Semi-crystalline polyamide parts fabricated via SLS.",
    "properties": {
      "UTS": {
        "value": [
          45.46
        ],
        "unit": "MPa"
      }
    },
    "analysis_with_hierarchical_structure": {
      "descriptive_text": "The sample consists of semi-crystalline polyamide homopolymer parts fabricated via Selective Laser Sintering (SLS) using a Vanguard HS laser sintering machine. The processing protocol involved a laser power of 28 W with a scan spacing of 0.10 mm and a bed temperature maintained at 175 °C over two scan counts, utilizing a material mixture composed of 70% fresh powder and 30% recycled powder. Mechanical characterization was performed using a Zwick/Roell tensile testing machine at a strain rate of 5 mm/min with a 50 mm gauge length to determine the ultimate tensile strength.",
      "reasoning_analysis": "Increasing Factors: The polyamide chemistry facilitates strong intermolecular hydrogen bonding between amide groups, which significantly enhances cohesive energy density and resistance to chain slippage under load. Additionally, the semi-crystalline hierarchical structure provides physical crosslinking through crystalline domains that act as reinforcing fillers within the amorphous matrix, inherently boosting load-bearing capacity. Decreasing Factors: The Selective Laser Sintering process inherently introduces micro-voids and potential incomplete interlayer fusion, creating stress concentration points that facilitate premature failure. Furthermore, the inclusion of 30% recycled powder indicates prior thermal history, which likely induced thermal-oxidative degradation and chain scission, reducing molecular weight and entanglement density critical for tensile strength. Dominant Factor: While the intrinsic chemical strength and crystallinity of the polyamide provide a robust baseline, the processing-induced defects typical of SLS (porosity and anisotropy) combined with the molecular degradation from the recycled powder content are the dominant factors that qualitatively limit the ultimate tensile strength relative to fully dense, virgin material processed via conventional molding techniques."
    },
    "analysis_without_hierarchical_structure": {
      "descriptive_text": "The sample consists of a polyamide homopolymer processed via Selective Laser Sintering (SLS) using a Vanguard HS laser sintering machine. The manufacturing parameters included a laser power of 28 W, a scan spacing of 0.10 mm, a bed temperature of 175 °C, and a scan count of 2. The material feedstock comprised a mixture of 70% fresh powder and 30% recycled powder. Mechanical characterization was performed using a Zwick/Roell tensile testing machine at a strain rate of 5 mm/min with a 50 mm gauge length to determine the ultimate tensile strength.",
      "reasoning_analysis": "Increasing Factors: The intrinsic chemical composition of the polyamide homopolymer facilitates strong interchain hydrogen bonding, which significantly enhances cohesive energy density and resistance to chain slip under load. Furthermore, the processing history utilizes a bed temperature of 175 °C and a double scan count, which promotes adequate particle fusion and densification during the Selective Laser Sintering process, thereby improving interlayer adhesion and load transfer capability. Decreasing Factors: The inclusion of 30% recycled powder in the material mixture introduces thermal history that may lead to molecular weight degradation via chain scission or oxidative cross-linking, reducing the intrinsic toughness of the polymer matrix. Additionally, the layer-by-layer nature of SLS inherently introduces micro-voids and porosity compared to fully dense manufacturing methods, acting as stress concentrators that initiate premature failure. Dominant Factor: While the intrinsic interchain hydrogen bonding of the polyamide backbone establishes a high theoretical baseline for mechanical integrity, the processing-induced microstructural defects, particularly the porosity inherent to SLS and the potential degradation from the recycled powder content, qualitatively dominate the final UTS behavior by limiting the effective load-bearing cross-section and serving as the primary initiation sites for fracture."
    }
  },
  {
    "doi": "10.1108/RPJ-02-2020-0033",
    "title": "Statistical models for the mechanical properties of 3D printed external medical aids",
    "year": 2021,
    "chemical_composition": {
      "repeat_unit_psmiles": null,
      "monomers": [
        {
          "name": "Acrylonitrile",
          "smiles": "C=CC#N",
          "ratio_value": null,
          "ratio_unit": null
        },
        {
          "name": "Butadiene",
          "smiles": "C=CC=C",
          "ratio_value": null,
          "ratio_unit": null
        },
        {
          "name": "Styrene",
          "smiles": "C=CC1=CC=CC=C1",
          "ratio_value": null,
          "ratio_unit": null
        }
      ],
      "additives": [],
      "is_homopolymer": false
    },
    "processing_history": "FDM 3D printing (ABS medical, Nozzle: 240°C, Bed: 90°C, Speed: 50 mm/s, Orientation: Horizontal, Infill: 95%, Layer Height: 0.3 mm, Raster Angle: 45°/135°). Tensile testing (Instron 5567 A, 0.5 mm/min, ISO 527, DIC strain measurement). Test ID 50.",
    "hierarchical_structure": "3D printed raster structure, infill density 95%.",
    "properties": {
      "UTS": {
        "value": [
          17.44
        ],
        "unit": "MPa"
      }
    },
    "analysis_with_hierarchical_structure": {
      "descriptive_text": "The sample comprises an Acrylonitrile Butadiene Styrene (ABS) terpolymer fabricated via fused deposition modeling (FDM) 3D printing. Processing parameters included a nozzle temperature of 240°C, a bed temperature of 90°C, and a print speed of 50 mm/s, yielding a horizontal orientation with a 0.3 mm layer height and a 45°/135° raster angle. The resulting hierarchical structure features a 3D printed raster morphology with an infill density of 95%. Mechanical characterization was conducted via tensile testing using an Instron 5567 A at a crosshead speed of 0.5 mm/min according to ISO 527 standards, employing digital image correlation for strain measurement (Test ID 50).",
      "reasoning_analysis": "Increasing Factors: The acrylonitrile component introduces polar nitrile groups that enhance intermolecular forces and chain stiffness, intrinsically supporting higher tensile strength. Additionally, the high infill density of 95% minimizes macroscopic voids within the bulk structure, and the elevated nozzle temperature of 240°C promotes polymer chain diffusion across raster roads, improving inter-layer cohesion. Decreasing Factors: The butadiene rubber phase, while beneficial for impact resistance, acts as a stress concentrator and inherently lowers the ultimate tensile strength compared to rigid styrene-acrylonitrile matrices. Furthermore, the FDM processing history introduces structural anisotropy and microscopic voids at the inter-layer interfaces within the raster structure, which serve as potential initiation sites for failure under tensile load. Dominant Factor: The processing-induced inter-layer bonding quality within the raster structure qualitatively dominates the final UTS behavior; despite the high infill density and optimized thermal parameters, the discontinuous nature of the deposited layers typically limits the ultimate tensile strength below that of isotropic, injection-molded equivalents of the same chemical composition."
    },
    "analysis_without_hierarchical_structure": {
      "descriptive_text": "The sample comprises a medical grade Acrylonitrile Butadiene Styrene (ABS) terpolymer fabricated via Fused Deposition Modeling (FDM) 3D printing. The manufacturing process employed a nozzle temperature of 240°C and a heated bed at 90°C with a print speed of 50 mm/s, utilizing a horizontal build orientation with 95% infill density, a 0.3 mm layer height, and a 45°/135° raster angle pattern. Mechanical characterization was performed via tensile testing on an Instron 5567 A system at a crosshead speed of 0.5 mm/min following ISO 527 standards, with strain monitored using Digital Image Correlation.",
      "reasoning_analysis": "Increasing Factors: The chemical composition features a Styrene-Acrylonitrile (SAN) matrix where the polar acrylonitrile groups enhance intermolecular cohesion and the rigid styrene rings provide structural stiffness, intrinsically supporting higher tensile strength. Additionally, the processing history specifies a 95% infill density which minimizes internal macroscopic voids, and a heated bed at 90°C which aids in reducing thermal residual stresses and promoting initial layer adhesion. Decreasing Factors: The inclusion of butadiene creates a dispersed rubbery phase that improves toughness but typically lowers the ultimate tensile strength relative to a pure SAN matrix due to the lower modulus of the rubber domains. Furthermore, the FDM processing history introduces inter-layer boundaries where polymer chain diffusion is often incomplete compared to isotropic molding techniques, creating potential sites for delamination, while the 0.3 mm layer height and raster angle pattern introduce structural anisotropy and stress concentrations. Dominant Factor: The processing history qualitatively dominates the final UTS behavior; specifically, the inter-layer bonding quality and inherent anisotropy of the FDM method limit the realization of the bulk polymer's theoretical strength, making the manufacturing-induced microstructural defects the critical determinant of failure rather than the intrinsic chemical composition."
    }
  },
  {
    "doi": "10.1108/RPJ-02-2020-0033",
    "title": "Statistical models for the mechanical properties of 3D printed external medical aids",
    "year": 2021,
    "chemical_composition": {
      "repeat_unit_psmiles": null,
      "monomers": [
        {
          "name": "Acrylonitrile",
          "smiles": "C=CC#N",
          "ratio_value": null,
          "ratio_unit": null
        },
        {
          "name": "Butadiene",
          "smiles": "C=CC=C",
          "ratio_value": null,
          "ratio_unit": null
        },
        {
          "name": "Styrene",
          "smiles": "C=CC1=CC=CC=C1",
          "ratio_value": null,
          "ratio_unit": null
        }
      ],
      "additives": [],
      "is_homopolymer": false
    },
    "processing_history": "FDM 3D printing (ABS medical, Nozzle: 240°C, Bed: 90°C, Speed: 50 mm/s, Orientation: Horizontal, Infill: 100%, Layer Height: 0.3 mm, Raster Angle: 0°/90°). Tensile testing (Instron 5567 A, 0.5 mm/min, ISO 527, DIC strain measurement). Test ID 56.",
    "hierarchical_structure": "3D printed raster structure, infill density 100%.",
    "properties": {
      "UTS": {
        "value": [
          25.09
        ],
        "unit": "MPa"
      }
    },
    "analysis_with_hierarchical_structure": {
      "descriptive_text": "The sample comprises an Acrylonitrile Butadiene Styrene (ABS) terpolymer fabricated via fused deposition modeling (FDM) 3D printing. Processing was conducted with a nozzle temperature of 240°C and a bed temperature of 90°C at a print speed of 50 mm/s, resulting in a horizontal orientation with a 0.3 mm layer height and 0°/90° raster angle. The hierarchical structure exhibits a 3D printed raster morphology with 100% infill density. Mechanical evaluation was performed using tensile testing on an Instron 5567 A at 0.5 mm/min following ISO 527 standards, with strain monitored via digital image correlation (Test ID 56).",
      "reasoning_analysis": "Increasing Factors: The inclusion of acrylonitrile and styrene monomers establishes a rigid SAN matrix with strong dipole-dipole interactions and steric hindrance, providing a high intrinsic baseline for tensile strength. The 100% infill density ensures maximal material continuity within the XY plane, reducing large-scale porosity that would otherwise compromise load transfer. Furthermore, the nozzle temperature of 240°C facilitates polymer melt flow and chain interdiffusion at the raster interfaces, promoting better inter-layer adhesion compared to lower temperature processing. Decreasing Factors: The FDM processing history inherently introduces micro-voids and discontinuities between raster roads and layers, creating stress concentration sites that reduce the effective cross-sectional area compared to isotropic methods like injection molding. The butadiene rubber phase, while beneficial for impact resistance, creates soft domains within the rigid matrix that may yield prematurely under tensile load, potentially lowering the ultimate strength relative to a pure rigid homopolymer. Additionally, the layered raster structure induces mechanical anisotropy, where failure often initiates at the weaker inter-layer bonds rather than within the bulk material. Dominant Factor: The inter-layer bonding quality dictated by the FDM thermal history is the dominant factor governing the UTS. While the chemical composition provides a robust matrix, the ultimate tensile strength is primarily limited by the degree of chain entanglement across the raster boundaries; if the thermal energy and contact time during deposition were insufficient for complete healing, the structural weaknesses at these interfaces will dictate failure before the intrinsic strength of the ABS matrix is fully utilized."
    },
    "analysis_without_hierarchical_structure": {
      "descriptive_text": "The sample comprises an Acrylonitrile Butadiene Styrene (ABS) terpolymer derived from acrylonitrile, butadiene, and styrene monomers. Fabrication was achieved through fused deposition modeling (FDM) 3D printing with a nozzle temperature of 240°C and a heated bed at 90°C, utilizing a print speed of 50 mm/s, horizontal build orientation, 100% infill density, 0.3 mm layer height, and a 0°/90° raster pattern. Subsequent mechanical evaluation involved tensile testing conducted on an Instron 5567 A system at a crosshead speed of 0.5 mm/min in compliance with ISO 527, incorporating digital image correlation for precise strain measurement.",
      "reasoning_analysis": "Increasing Factors: The presence of acrylonitrile monomers introduces strong polar dipole interactions within the polymer matrix, enhancing cohesive energy density and intrinsic tensile strength, while the styrene component contributes rigidity to the continuous phase. Furthermore, the processing history specifies a 100% infill density, which maximizes the effective load-bearing cross-sectional area, and the use of a 90°C heated bed minimizes thermal warping to promote better interlayer adhesion. Decreasing Factors: The fused deposition modeling technique inherently generates micro-voids between raster lines and limits polymer chain diffusion across layer interfaces, creating stress concentrators that significantly reduce the ultimate tensile strength compared to bulk molded equivalents. Additionally, the dispersed butadiene rubber phase acts as a compliant domain that may initiate yielding at lower stress levels, and the relatively coarse 0.3 mm layer height may restrict the extent of interlayer healing and entanglement. Dominant Factor: The processing-induced microstructural defects, specifically the interlayer bonding quality and void content inherent to the FDM technique, qualitatively dominate the UTS behavior, typically limiting the final strength below the intrinsic theoretical maximum of the bulk ABS material due to the anisotropic nature of the printed architecture."
    }
  },
  {
    "doi": "10.1080/10426914.2012.677901",
    "title": "Optimization and Analysis of Mechanical Properties for Selective Laser Sintered Polyamide Parts",
    "year": 2013,
    "chemical_composition": {
      "repeat_unit_psmiles": null,
      "monomers": [
        {
          "name": "Polyamide",
          "smiles": null,
          "ratio_value": null,
          "ratio_unit": null
        }
      ],
      "additives": [],
      "is_homopolymer": true
    },
    "processing_history": "Selective Laser Sintering (SLS) using Vanguard HS laser sintering machine. Laser Power: 24 W, Scan Spacing: 0.30 mm, Bed Temperature: 172 °C, Scan Count: 2. Material mixture: 70% fresh powder, 30% recycled powder. UTS measured by Zwick/Roell tensile testing machine at 5 mm/min strain rate, 50 mm gauge length.",
    "hierarchical_structure": "Semi-crystalline polyamide parts fabricated via SLS.",
    "properties": {
      "UTS": {
        "value": [
          12.66
        ],
        "unit": "MPa"
      }
    },
    "analysis_with_hierarchical_structure": {
      "descriptive_text": "The sample comprises semi-crystalline polyamide homopolymer parts fabricated via Selective Laser Sintering (SLS) using a Vanguard HS laser sintering machine. Processing was conducted with a laser power of 24 W, a scan spacing of 0.30 mm, a bed temperature of 172 °C, and a scan count of 2, utilizing a feedstock mixture of 70% fresh powder and 30% recycled powder. Mechanical characterization was performed using a Zwick/Roell tensile testing machine at a strain rate of 5 mm/min with a 50 mm gauge length.",
