Repository: hhtrick/HHT-code

# HHT training framework

This directory contains model training, embedding precomputation, inference, article-level baselines and the curated datasets. All commands below assume that the working directory is `train_code/`.

## 3. Datasets and fixed partitions

Each main dataset is a JSON array at `dataset/{property}/{property}.json`. Entries contain source metadata, `chemical_composition`, `processing_history`, `hierarchical_structure`, `properties`, and two generated-analysis objects. Targets are stored as `properties[property]["value"]`; source metadata and target values are not predictive input fields.

| Property | Train | Validation | Test | Total |
|---|---:|---:|---:|---:|

File: train_code/dataset/UTS/UTS.json (part 196 of 292)
[
      "reasoning_analysis": "Increasing Factors: The polyamide chemistry enables strong intermolecular hydrogen bonding between amide linkages, which significantly enhances cohesive energy density and facilitates efficient load transfer across chains. Additionally, the semi-crystalline hierarchical structure provides crystalline domains that act as physical crosslinks and reinforcing fillers within the amorphous matrix, inherently elevating the tensile strength. The bed temperature of 172 °C during SLS processing aids in promoting chain diffusion across particle boundaries, improving inter-layer cohesion. Decreasing Factors: The incorporation of 30% recycled powder introduces chains with prior thermal history, likely leading to thermo-oxidative degradation and reduced molecular weight, which decreases entanglement density and ultimate strength. Furthermore, the layer-by-layer nature of SLS often results in micro-voids or incomplete fusion between powder particles, creating stress concentration sites that precipitate premature failure compared to fully dense bulk materials. Dominant Factor: While the intrinsic hydrogen bonding and crystallinity establish a strong theoretical baseline, the processing-induced microstructural defects inherent to the SLS technique, exacerbated by the molecular degradation from the recycled powder content, qualitatively dominate the final UTS behavior. These factors limit the effective load-bearing cross-section and initiate failure at lower stresses than would be observed in pristine, fully dense polyamide specimens."
    },
    "analysis_without_hierarchical_structure": {
      "descriptive_text": "The sample is characterized as a polyamide homopolymer fabricated via Selective Laser Sintering (SLS) using a Vanguard HS laser sintering machine. The processing parameters were set to a laser power of 24 W, a scan spacing of 0.30 mm, a bed temperature of 172 °C, and a scan count of 2, utilizing a material mixture of 70% fresh powder and 30% recycled powder. Mechanical evaluation was conducted using a Zwick/Roell tensile testing machine at a strain rate of 5 mm/min with a 50 mm gauge length to ascertain the ultimate tensile strength.",
      "reasoning_analysis": "Increasing Factors: The chemical composition of the polyamide backbone facilitates strong intermolecular hydrogen bonding, which significantly enhances cohesive energy density and resistance to chain slippage under load. Additionally, the processing history includes a bed temperature of 172 °C and a scan count of 2, which promote adequate chain diffusion and inter-layer fusion, thereby improving crystallinity and structural continuity. Decreasing Factors: The Selective Laser Sintering process inherently introduces microstructural porosity and potential anisotropy, which act as stress concentrators and reduce the effective load-bearing cross-sectional area. Furthermore, the inclusion of 30% recycled powder in the material mixture suggests a portion of the feedstock has undergone prior thermal history, potentially leading to molecular weight reduction or oxidative degradation that weakens inter-particle bonding. Dominant Factor: While the intrinsic hydrogen bonding network provides a high theoretical strength baseline, the microstructural integrity governed by the SLS processing parameters and the use of recycled powder qualitatively dominates the final UTS behavior, as processing-induced voids and degraded interfaces serve as the primary sites for failure initiation."
    }
  },
  {
    "doi": "10.1080/10426914.2012.677901",
    "title": "Optimization and Analysis of Mechanical Properties for Selective Laser Sintered Polyamide Parts",
    "year": 2013,
    "chemical_composition": {
      "repeat_unit_psmiles": null,
      "monomers": [
        {
          "name": "Polyamide",
          "smiles": null,
          "ratio_value": null,
          "ratio_unit": null
        }
      ],
      "additives": [],
      "is_homopolymer": true
    },
    "processing_history": "Selective Laser Sintering (SLS) using Vanguard HS laser sintering machine. Laser Power: 24 W, Scan Spacing: 0.30 mm, Bed Temperature: 178 °C, Scan Count: 2. Material mixture: 70% fresh powder, 30% recycled powder. UTS measured by Zwick/Roell tensile testing machine at 5 mm/min strain rate, 50 mm gauge length.",
    "hierarchical_structure": "Semi-crystalline polyamide parts fabricated via SLS.",
    "properties": {
      "UTS": {
        "value": [
          20.28
        ],
        "unit": "MPa"
      }
    },
    "analysis_with_hierarchical_structure": {
      "descriptive_text": "The sample comprises semi-crystalline polyamide homopolymer parts fabricated via Selective Laser Sintering (SLS) using a Vanguard HS laser sintering machine. The processing protocol involved a laser power of 24 W, a scan spacing of 0.30 mm, a bed temperature of 178 °C, and a scan count of 2, utilizing a material mixture composed of 70% fresh powder and 30% recycled powder. Mechanical characterization was performed using a Zwick/Roell tensile testing machine at a strain rate of 5 mm/min with a 50 mm gauge length to determine the Ultimate Tensile Strength.",
      "reasoning_analysis": "Increasing Factors: The polyamide chemistry facilitates strong intermolecular hydrogen bonding between amide groups, which significantly enhances cohesive energy density and resistance to chain slip under load. Additionally, the semi-crystalline hierarchical structure acts as physical crosslinks, reinforcing the amorphous matrix and improving load-bearing capacity. The high bed temperature of 178 °C during SLS processing promotes adequate particle fusion and crystallization, further supporting structural integrity. Decreasing Factors: The inclusion of 30% recycled powder introduces a history of thermal exposure that may lead to oxidative degradation or chain scission, reducing molecular weight and entanglement density. Furthermore, the layer-by-layer nature of Selective Laser Sintering inherently risks residual porosity and weaker interlayer bonding compared to fully dense manufacturing methods, creating potential stress concentration sites. Dominant Factor: While the intrinsic hydrogen bonding and semi-crystalline morphology establish a high baseline for strength, the processing history involving recycled powder and the inherent porosity risks of SLS are the dominant factors that qualitatively modulate the final UTS, likely limiting it relative to virgin, injection-molded counterparts despite the favorable thermal processing parameters."
    },
    "analysis_without_hierarchical_structure": {
      "descriptive_text": "The sample consists of a polyamide homopolymer processed via Selective Laser Sintering (SLS) using a Vanguard HS laser sintering machine. The manufacturing parameters included a laser power of 24 W, a scan spacing of 0.30 mm, a bed temperature of 178 °C, and a scan count of 2. The material mixture utilized for sintering comprised 70% fresh powder blended with 30% recycled powder. Ultimate tensile strength was subsequently measured using a Zwick/Roell tensile testing machine at a strain rate of 5 mm/min with a 50 mm gauge length.",
      "reasoning_analysis": "Increasing Factors: The polyamide chemical composition facilitates strong intermolecular hydrogen bonding between chains, which inherently enhances cohesive strength and load-bearing capacity. Additionally, the processing history specifies a bed temperature of 178 °C, which likely promotes sufficient chain diffusion and crystallinity during sintering, thereby improving inter-particle fusion and structural integrity. Decreasing Factors: The Selective Laser Sintering process inherently introduces micro-voids and porosity compared to dense molding techniques, acting as stress concentrators that reduce UTS. Furthermore, the inclusion of 30% recycled powder implies prior thermal history, potentially leading to chain scission or oxidation that weakens the polymer matrix and hinders effective sintering between particles. Dominant Factor: While the intrinsic hydrogen bonding of the polyamide provides a strong baseline, the processing-induced defects associated with the SLS method, particularly the presence of recycled powder affecting fusion quality and porosity, qualitatively dominate the final UTS behavior, likely resulting in values lower than fully dense, virgin material counterparts."
    }
  },
  {
    "doi": "10.1080/10426914.2012.677901",
    "title": "Optimization and Analysis of Mechanical Properties for Selective Laser Sintered Polyamide Parts",
    "year": 2013,
    "chemical_composition": {
      "repeat_unit_psmiles": null,
      "monomers": [
        {
          "name": "Polyamide",
          "smiles": null,
          "ratio_value": null,
          "ratio_unit": null
        }
      ],
      "additives": [],
      "is_homopolymer": true
    },
    "processing_history": "Selective Laser Sintering (SLS) using Vanguard HS laser sintering machine. Laser Power: 28 W, Scan Spacing: 0.20 mm, Bed Temperature: 175 °C, Scan Count: 2. Material mixture: 70% fresh powder, 30% recycled powder. UTS measured by Zwick/Roell tensile testing machine at 5 mm/min strain rate, 50 mm gauge length.",
    "hierarchical_structure": "Semi-crystalline polyamide parts fabricated via SLS.",
    "properties": {
      "UTS": {
        "value": [
          36.76
        ],
        "unit": "MPa"
      }
    },
    "analysis_with_hierarchical_structure": {
      "descriptive_text": "The sample consists of semi-crystalline polyamide homopolymer parts fabricated via Selective Laser Sintering (SLS) using a Vanguard HS laser sintering machine. The processing parameters included a laser power of 28 W, a scan spacing of 0.20 mm, a bed temperature of 175 °C, and a scan count of 2, utilizing a material mixture composed of 70% fresh powder and 30% recycled powder. The Ultimate Tensile Strength (UTS) was subsequently characterized using a Zwick/Roell tensile testing machine at a strain rate of 5 mm/min with a 50 mm gauge length.",
      "reasoning_analysis": "Increasing Factors: The intrinsic chemical structure of the polyamide homopolymer facilitates strong intermolecular hydrogen bonding between amide groups, which significantly enhances interchain cohesion and load transfer capacity. Additionally, the semi-crystalline hierarchical structure provides physical crosslinking points through crystallites that reinforce the matrix against deformation, while the bed temperature of 175 °C promotes adequate crystallization and the scan count of 2 improves inter-particle fusion. Decreasing Factors: The Selective Laser Sintering (SLS) fabrication method inherently introduces micro-voids and incomplete fusion between powder particles, which act as stress concentrators and reduce the effective load-bearing cross-section. Furthermore, the inclusion of 30% recycled powder in the material mixture likely introduces chains with reduced molecular weight due to prior thermal history, diminishing the entanglement density and overall mechanical integrity, while anisotropy arising from the layer-by-layer construction typically results in weaker inter-layer bonding. Dominant Factor: While the semi-crystalline polyamide chemistry provides a robust baseline for mechanical performance, the processing-induced microstructural defects inherent to the SLS technique, exacerbated by the presence of recycled powder, qualitatively dominate the final UTS behavior by introducing failure initiation sites that limit the realization of the theoretical bulk material strength."
    },
    "analysis_without_hierarchical_structure": {
      "descriptive_text": "The sample comprises a polyamide homopolymer fabricated via Selective Laser Sintering (SLS) using a Vanguard HS laser sintering machine. Processing conditions were maintained at a laser power of 28 W, scan spacing of 0.20 mm, bed temperature of 175 °C, and a scan count of 2. The feedstock consisted of a blend containing 70% fresh powder and 30% recycled powder. Mechanical characterization was performed using a Zwick/Roell tensile testing machine at a strain rate of 5 mm/min with a 50 mm gauge length to determine the ultimate tensile strength.",
      "reasoning_analysis": "Increasing Factors: The chemical composition based on polyamide facilitates strong intermolecular hydrogen bonding between chains, which inherently enhances cohesive energy density and resistance to deformation. Additionally, the processing history specifies a bed temperature of 175 °C and a scan count of 2, which promotes adequate chain diffusion across particle boundaries and encourages crystallization, thereby improving interlayer bonding and load transfer capability. Decreasing Factors: The utilization of 30% recycled powder in the material mixture introduces risks of thermal oxidative degradation and chain scission from prior thermal cycles, reducing molecular weight and intrinsic strength. Furthermore, the Selective Laser Sintering method inherently results in higher porosity and potential lack-of-fusion defects compared to fully dense manufacturing techniques, creating stress concentrators that compromise structural integrity. Dominant Factor: While the polyamide chemistry and thermal parameters support strength development, the cumulative effect of molecular degradation from the recycled powder content and the inherent porosity associated with the SLS process qualitatively dominates the final mechanical behavior, limiting the ultimate tensile strength relative to a virgin, fully dense specimen."
    }
  },
  {
    "doi": null,
    "title": "Fatigue and Durability of Laminated Carbon Fibre Reinforced Polymer Straps for Bridge Suspenders",
    "year": 2018,
    "chemical_composition": {
      "repeat_unit_psmiles": null,
      "monomers": [
        {
          "name": "Epoxy resin XB 3515",
          "smiles": null,
          "ratio_value": null,
          "ratio_unit": null
        },
        {
          "name": "Hardener Aradur 5021",
          "smiles": null,
          "ratio_value": null,
          "ratio_unit": null
        }
      ],
      "additives": [
        {
          "name": "Tenax-J IMS60 carbon fibre",
          "type": "filler",
          "amount_value": 64.8,
          "amount_unit": "vol%"
        },
        {
          "name": "HexTow AS4 carbon fibre",
          "type": "filler",
          "amount_value": null,
          "amount_unit": null
        }
      ],
      "is_homopolymer": false
    },
    "processing_history": "Manufactured from OOA prepreg, wound, cured at 140 °C for 2.5 h. Includes sacrificial woven CFRP ply. Subjected to fretting fatigue testing (3,373,240 cycles at R=0.1, 10 Hz). Sample MS46. UTS measured by quasi-static tensile test under displacement-control at 2 mm/min.",
    "hierarchical_structure": "Laminated unidirectional CFRP straps (Sample MS46) with sacrificial twill ply. Fibre volume content (Vf) 64.8%. Post-fatigue state.",
    "properties": {
      "UTS": {
        "value": [
          2507
        ],
        "unit": "MPa"
      }
    },
    "analysis_with_hierarchical_structure": {
      "descriptive_text": "The sample comprises a thermoset composite system consisting of Epoxy resin XB 3515 and Aradur 5021 hardener reinforced with Tenax-J IMS60 and HexTow AS4 carbon fibres. Structurally, the material is configured as laminated unidirectional CFRP straps incorporating a sacrificial twill ply, with a fibre volume content of 64.8%. Manufacturing involved winding out-of-autoclave prepreg followed by curing at 140 °C for 2.5 hours. Designated as Sample MS46, the specimen exists in a post-fatigue state following fretting fatigue testing for 3,373,240 cycles at a load ratio of 0.1 and frequency of 10 Hz, with ultimate tensile strength subsequently characterized via quasi-static tensile testing under displacement control at 2 mm/min.",
      "reasoning_analysis": "Increasing Factors: The high fibre volume content of 64.8% significantly enhances the load-bearing capacity, as the carbon fibres serve as the primary reinforcement mechanism for tensile stress. Additionally, the unidirectional laminated structure aligns the majority of fibres with the loading axis, maximizing efficiency, while the cured epoxy matrix ensures effective stress transfer between fibres. Decreasing Factors: The extensive fretting fatigue history involving over 3.3 million cycles introduces accumulated microstructural damage, including matrix cracking, fibre breakage, and interfacial debonding, which substantially reduces the residual static strength. Furthermore, the inclusion of a sacrificial woven ply introduces fibre crimp that lowers strength in the primary loading direction compared to a purely unidirectional layup, and out-of-autoclave processing may result in higher void content that compromises matrix integrity. Dominant Factor: While the high fibre volume fraction and unidirectional alignment establish a high theoretical strength baseline, the post-fatigue state is the dominant factor governing the measured UTS; the accumulated damage from fretting fatigue qualitatively degrades the pristine material capability, resulting in a residual strength that is significantly lower than that of an undamaged counterpart."
    },
    "analysis_without_hierarchical_structure": {
      "descriptive_text": "The material system comprises Epoxy resin XB 3515 cured with Hardener Aradur 5021, reinforced with Tenax-J IMS60 carbon fibre at a volume fraction of 64.8% and HexTow AS4 carbon fibre. Manufactured from out-of-autoclave prepreg, the composite was wound and cured at 140 °C for 2.5 hours, incorporating a sacrificial woven CFRP ply. Following manufacturing, Sample MS46 underwent fretting fatigue testing for 3,373,240 cycles at a frequency of 10 Hz and a stress ratio of 0.1, after which the ultimate tensile strength was determined via a quasi-static tensile test under displacement control at a rate of 2 mm/min.",
      "reasoning_analysis": "Increasing Factors: The high volume fraction of carbon fibre reinforcement (64.8 vol% Tenax-J IMS60 plus HexTow AS4) provides the primary load-bearing capability, significantly elevating the theoretical UTS compared to the neat epoxy matrix. The thermal curing at 140 °C ensures adequate crosslinking of the epoxy network, optimizing interfacial stress transfer between the matrix and the fibres, while the winding process likely aligns the fibres to maximize strength in the loading direction. Decreasing Factors: The extensive fretting fatigue history involving over 3.3 million cycles introduces cumulative microstructural damage, including matrix microcracking, fibre-matrix debonding, and fibre fracture, which act as stress concentrators and reduce the effective load-bearing cross-section. Additionally, the out-of-autoclave processing method may inherently result in higher void content compared to autoclave curing, potentially compromising interlaminar strength. Dominant Factor: Although the high fibre loading and cured matrix establish a robust baseline strength, the dominant factor governing the measured UTS is the accumulated damage state resulting from the fretting fatigue testing. This pre-existing damage severely degrades the structural integrity, meaning the measured UTS reflects the residual strength of a damaged composite rather than the intrinsic strength of the pristine material architecture."
    }
  },
  {
    "doi": "10.1080/10426914.2012.677901",
    "title": "Optimization and Analysis of Mechanical Properties for Selective Laser Sintered Polyamide Parts",
    "year": 2013,
    "chemical_composition": {
      "repeat_unit_psmiles": null,
      "monomers": [
        {
          "name": "Polyamide",
          "smiles": null,
          "ratio_value": null,
          "ratio_unit": null
        }
      ],
      "additives": [],
      "is_homopolymer": true
    },
    "processing_history": "Selective Laser Sintering (SLS) using Vanguard HS laser sintering machine. Laser Power: 24 W, Scan Spacing: 0.20 mm, Bed Temperature: 175 °C, Scan Count: 1. Material mixture: 70% fresh powder, 30% recycled powder. UTS measured by Zwick/Roell tensile testing machine at 5 mm/min strain rate, 50 mm gauge length.",
    "hierarchical_structure": "Semi-crystalline polyamide parts fabricated via SLS.",
    "properties": {
      "UTS": {
        "value": [
          25.78
        ],
        "unit": "MPa"
      }
    },
    "analysis_with_hierarchical_structure": {
      "descriptive_text": "The sample consists of semi-crystalline polyamide homopolymer parts fabricated via Selective Laser Sintering (SLS) using a Vanguard HS laser sintering machine. The processing protocol utilized a laser power of 24 W with a scan spacing of 0.20 mm and a bed temperature of 175 °C, employing a single scan count. The material feedstock comprised a mixture of 70% fresh powder and 30% recycled powder. Mechanical characterization was performed using a Zwick/Roell tensile testing machine at a strain rate of 5 mm/min with a 50 mm gauge length to determine the ultimate tensile strength.",
      "reasoning_analysis": "Increasing Factors: The polyamide chemistry facilitates strong intermolecular hydrogen bonding between amide groups, which significantly enhances cohesive energy density and resistance to chain pull-out. Additionally, the semi-crystalline hierarchical structure provides rigid crystalline domains that act as physical crosslinks and reinforcement phases within the amorphous matrix. The high bed temperature of 175 °C during processing promotes enhanced polymer chain diffusion across layer boundaries, improving inter-layer fusion and overall structural integrity. Decreasing Factors: The inclusion of 30% recycled powder introduces material that has undergone prior thermal history, potentially leading to oxidative degradation, chain scission, or molecular weight reduction, which compromises mechanical performance. Furthermore, the inherent nature of the SLS process often results in micro-voids or porosity between sintered layers compared to fully dense molded parts, and the single scan count may limit full densification. Dominant Factor: While the intrinsic semi-crystalline nature and hydrogen bonding of the polyamide establish a high theoretical strength baseline, the processing history qualitatively dominates the final UTS behavior. Specifically, the use of recycled powder and the layer-wise additive manufacturing mechanism introduce microstructural defects and potential weak interfaces that likely limit the realization of the material's full intrinsic strength."
    },
    "analysis_without_hierarchical_structure": {
      "descriptive_text": "The sample consists of a polyamide homopolymer processed via Selective Laser Sintering (SLS) using a Vanguard HS laser sintering machine. The manufacturing parameters included a laser power of 24 W, a scan spacing of 0.20 mm, a bed temperature of 175 °C, and a single scan count. The material feedstock comprised a mixture of 70% fresh powder and 30% recycled powder. Ultimate tensile strength was subsequently characterized using a Zwick/Roell tensile testing machine operated at a strain rate of 5 mm/min with a 50 mm gauge length.",
      "reasoning_analysis": "Increasing Factors: The polyamide homopolymer chemistry facilitates strong intermolecular hydrogen bonding between amide groups, which significantly enhances cohesive energy density and load transfer capability along the backbone. Additionally, the bed temperature of 175 °C during Selective Laser Sintering promotes sufficient particle coalescence and crystallization, contributing to structural integrity. Decreasing Factors: The incorporation of 30% recycled powder introduces thermally degraded polymer chains with reduced molecular weight due to prior thermal history, weakening the matrix. Furthermore, the inherent porosity associated with the SLS process and the single scan count creates micro-voids that act as stress concentrators, facilitating premature crack initiation under tensile load. Dominant Factor: While the intrinsic hydrogen bonding of the polyamide provides a robust baseline strength, the processing-induced microstructural defects, specifically the porosity and the presence of degraded recycled powder, qualitatively dominate the final UTS behavior by limiting the effective load-bearing cross-section and serving as the primary sites for failure initiation."
    }
  },
  {
    "doi": null,
    "title": "Fatigue and Durability of Laminated Carbon Fibre Reinforced Polymer Straps for Bridge Suspenders",
    "year": 2018,
    "chemical_composition": {
      "repeat_unit_psmiles": null,
      "monomers": [
        {
          "name": "Epoxy resin XB 3515",
          "smiles": null,
          "ratio_value": null,
          "ratio_unit": null
        },
        {
          "name": "Hardener Aradur 5021",
          "smiles": null,
          "ratio_value": null,
          "ratio_unit": null
        }
      ],
      "additives": [
        {
          "name": "Tenax-J IMS60 carbon fibre",
          "type": "filler",
          "amount_value": 64.8,
          "amount_unit": "vol%"
        }
      ],
      "is_homopolymer": false
    },
    "processing_history": "Manufactured from OOA prepreg, tape laying, cured at 140 °C for 2.5 h. No sacrificial ply. Subjected to fretting fatigue testing (800,000 cycles at R=0.2 + 11.6 million cycles at R=0.42, 4.2 Hz). Sample FSS A. UTS measured by quasi-static tensile test.",
    "hierarchical_structure": "Laminated unidirectional CFRP straps (Sample FSS A). Thickness 10 mm. Post-fatigue state with fibre-parallel matrix cracking and fibre thinning.",
    "properties": {
      "UTS": {
        "value": [
          2450
        ],
        "unit": "MPa"
      }
    },
    "analysis_with_hierarchical_structure": {
      "descriptive_text": "The sample consists of a carbon fiber reinforced polymer (CFRP) composite system utilizing an Epoxy resin XB 3515 matrix cured with Aradur 5021 hardener. Reinforcement is provided by Tenax-J IMS60 carbon fibres at a volume fraction of 64.8%, arranged in a laminated unidirectional configuration to form 10 mm thick straps. Manufacturing involved out-of-autoclave (OOA) prepreg tape laying followed by curing at 140 °C for 2.5 hours without a sacrificial ply. Designated as Sample FSS A, the material was subjected to extensive fretting fatigue testing comprising 800,000 cycles at a stress ratio of 0.2 and 11.6 million cycles at a stress ratio of 0.42 at 4.2 Hz before ultimate tensile strength characterization via quasi-static tensile testing. The hierarchical structure reflects a post-fatigue state characterized by fibre-parallel matrix cracking and observable fibre thinning.",
      "reasoning_analysis": "Increasing Factors: The high volume fraction of Tenax-J IMS60 carbon fibres (64.8 vol%) within a unidirectional laminated structure provides substantial load-bearing capacity along the fibre axis, inherently driving the longitudinal UTS higher compared to lower reinforcement fractions or random orientations. The epoxy matrix system (XB 3515/Aradur 5021), cured at 140 °C, ensures sufficient crosslinking density to facilitate stress transfer between fibres, while the tape laying process promotes fibre alignment conducive to tensile strength. Decreasing Factors: The extensive fretting fatigue history, involving over 12 million cumulative cycles, introduces significant microstructural damage that detrimentally affects UTS. Specifically, the observed fibre-parallel matrix cracking compromises the matrix's ability to transfer load between fibres, and fibre thinning indicates direct degradation of the reinforcement phase, effectively reducing the load-bearing cross-sectional area. Additionally, the out-of-autoclave (OOA) processing history may introduce higher void content compared to autoclave curing, potentially acting as stress concentrators that initiate failure at lower loads. Dominant Factor: Although the high fibre volume fraction and unidirectional alignment establish a high theoretical strength baseline, the dominant factor governing the measured UTS for this specific sample is the accumulated fatigue damage. The post-fatigue state, characterized by fibre thinning and matrix cracking, qualitatively overrides the intrinsic material strength, resulting in a UTS that is significantly compromised relative to the pristine virgin composite due to the irreversible structural degradation incurred during the cyclic loading history."
    },
    "analysis_without_hierarchical_structure": {
      "descriptive_text": "The sample comprises a carbon fiber reinforced polymer composite system utilizing an Epoxy resin XB 3515 matrix cured with Aradur 5021 hardener and reinforced with 64.8 vol% Tenax-J IMS60 carbon fibre. Manufactured from out-of-autoclave prepreg via tape laying, the laminate was cured at 140 °C for 2.5 hours without a sacrificial ply. Designated as Sample FSS A, the specimen underwent rigorous fretting fatigue testing consisting of 800,000 cycles at a stress ratio of 0.2 followed by 11.6 million cycles at a stress ratio of 0.42 and 4.2 Hz prior to the ultimate tensile strength measurement via quasi-static tensile test.",
      "reasoning_analysis": "Increasing Factors: The high volume fraction of 64.8% Tenax-J IMS60 carbon fibre provides exceptional longitudinal load-bearing capacity, as the fibers carry the majority of the tensile stress, while the crosslinked Epoxy resin XB 3515 and Aradur 5021 matrix ensures efficient stress transfer between filaments. Decreasing Factors: The extensive prior fretting fatigue history, involving over 12 million combined cycles, inevitably induces cumulative damage such as matrix microcracking, interfacial debonding, and fiber breakage, which significantly degrades the remaining load-bearing cross-section. Additionally, the out-of-autoclave processing route may result in higher void content compared to autoclave consolidation, creating stress concentration sites that facilitate premature failure. Dominant Factor: The accumulated damage from the high-cycle fretting fatigue testing qualitatively dominates the final UTS behavior; despite the high intrinsic strength potential conferred by the carbon fiber reinforcement, the pre-existing microstructural defects act as critical failure initiation sites, resulting in a measured strength substantially lower than that of a pristine, untested composite."
    }
  },
  {
    "doi": "10.1108/RPJ-02-2020-0033",
    "title": "Statistical models for the mechanical properties of 3D printed external medical aids",
    "year": 2021,
    "chemical_composition": {
      "repeat_unit_psmiles": null,
      "monomers": [
        {
          "name": "Acrylonitrile",
          "smiles": "C=CC#N",
          "ratio_value": null,
          "ratio_unit": null
        },
        {
          "name": "Butadiene",
          "smiles": "C=CC=C",
          "ratio_value": null,
          "ratio_unit": null
        },
        {
          "name": "Styrene",
          "smiles": "C=CC1=CC=CC=C1",
          "ratio_value": null,
          "ratio_unit": null
        }
      ],
      "additives": [],
      "is_homopolymer": false
    },
    "processing_history": "FDM 3D printing (ABS medical, Nozzle: 240°C, Bed: 90°C, Speed: 50 mm/s, Orientation: Horizontal, Infill: 85%, Layer Height: 0.2 mm, Raster Angle: 45°/135°). Tensile testing (Instron 5567 A, 0.5 mm/min, ISO 527, DIC strain measurement). Test ID 59.",
    "hierarchical_structure": "3D printed raster structure, infill density 85%.",
    "properties": {
      "UTS": {
        "value": [
          15.99
        ],
        "unit": "MPa"
      }
    },
    "analysis_with_hierarchical_structure": {
      "descriptive_text": "The sample consists of an Acrylonitrile Butadiene Styrene (ABS) terpolymer derived from acrylonitrile, butadiene, and styrene monomers. It was fabricated using fused deposition modeling (FDM) 3D printing with medical-grade ABS filament, utilizing a nozzle temperature of 240°C, a bed temperature of 90°C, and a print speed of 50 mm/s. The specimen was constructed with a horizontal orientation, a layer height of 0.2 mm, and a raster angle of 45°/135°, resulting in a hierarchical 3D printed raster structure with an infill density of 85%. Mechanical evaluation was conducted via tensile testing on an Instron 5567 A machine at a crosshead speed of 0.5 mm/min following ISO 527 standards, with strain monitored using digital image correlation (DIC).",
      "reasoning_analysis": "Increasing Factors: The chemical composition features acrylonitrile and styrene units which provide inherent rigidity and strong intermolecular dipole and pi-stacking interactions, establishing a robust baseline tensile strength for the matrix. The processing history utilizes a high nozzle temperature of 240°C and a heated bed at 90°C, which promotes polymer chain diffusion across layer interfaces, thereby enhancing inter-layer bonding strength relative to lower temperature printing profiles. Additionally, the 45°/135° raster angle offers a balanced load distribution that mitigates immediate failure along a single weak axis compared to orthogonal raster patterns. Decreasing Factors: The inclusion of butadiene rubber phases, while beneficial for impact toughness, introduces compliant domains that can lower the ultimate tensile strength compared to rigid SAN copolymers. More critically, the FDM processing history introduces significant structural heterogeneity; the 85% infill density inherently reduces the effective load-bearing cross-sectional area by 15%. Furthermore, the hierarchical raster structure creates inherent voids and weak inter-layer boundaries where stress concentration occurs, leading to premature failure compared to isotropic, solid molded samples. Dominant Factor: The dominant factor governing the UTS is the processing-induced structural anisotropy and porosity. While the chemical composition provides a high-strength engineering thermoplastic baseline, the reduced infill density and the reliance on inter-layer diffusion bonding in the FDM process qualitatively limit the maximum achievable stress before failure, making the manufacturing parameters and resulting raster morphology the primary determinants of the observed tensile performance."
    },
    "analysis_without_hierarchical_structure": {
      "descriptive_text": "The sample comprises an Acrylonitrile Butadiene Styrene (ABS) terpolymer derived from acrylonitrile, butadiene, and styrene monomers. The material was fabricated using fused deposition modeling (FDM) 3D printing of an ABS medical grade with a nozzle temperature of 240°C and a bed temperature of 90°C, utilizing a print speed of 50 mm/s and a layer height of 0.2 mm. The specimens were printed in a horizontal orientation with an 85% infill density and a 45°/135° raster angle pattern. Mechanical evaluation was conducted via tensile testing on an Instron 5567 A system at a crosshead speed of 0.5 mm/min following ISO 527 standards, with strain monitored using digital image correlation (Test ID 59).",
      "reasoning_analysis": "Increasing Factors: The terpolymer composition utilizes the styrene-acrylonitrile (SAN) matrix, where acrylonitrile units provide strong dipole-dipole interactions that enhance intermolecular cohesive strength and rigidity. Additionally, the high infill density of 85% during FDM processing ensures a relatively continuous material path for stress transfer compared to lower infill patterns. Decreasing Factors: The butadiene rubber phase dispersed within the matrix, while beneficial for impact resistance, introduces compliant domains that lower the overall yield strength and ultimate tensile strength relative to a pure rigid thermoplastic. More critically, the FDM processing history inherently creates inter-layer boundaries and micro-voids between raster roads where polymer diffusion is incomplete, acting as stress concentrators that precipitate premature failure. The 15% void volume from the infill setting further reduces the effective load-bearing cross-sectional area. Dominant Factor: The processing-induced structural discontinuities associated with additive manufacturing qualitatively dominate the UTS behavior. Despite the inherent strength of the ABS chemical composition, the anisotropic nature of layer-by-layer deposition and the interfacial weakness between printed rasters limit the macroscopic strength significantly below that of isotropic bulk samples, making the processing history the primary determinant of the final mechanical performance."
    }
  },
  {
    "doi": "10.1108/RPJ-02-2020-0033",
    "title": "Statistical models for the mechanical properties of 3D printed external medical aids",
    "year": 2021,
    "chemical_composition": {
      "repeat_unit_psmiles": null,
      "monomers": [
        {
          "name": "Acrylonitrile",
          "smiles": "C=CC#N",
          "ratio_value": null,
          "ratio_unit": null
        },
        {
          "name": "Butadiene",
          "smiles": "C=CC=C",
          "ratio_value": null,
          "ratio_unit": null
        },
        {
          "name": "Styrene",
          "smiles": "C=CC1=CC=CC=C1",
          "ratio_value": null,
          "ratio_unit": null
        }
      ],
      "additives": [],
      "is_homopolymer": false
    },
    "processing_history": "FDM 3D printing (ABS medical, Nozzle: 240°C, Bed: 90°C, Speed: 50 mm/s, Orientation: Horizontal, Infill: 95%, Layer Height: 0.3 mm, Raster Angle: 45°/135°). Tensile testing (Instron 5567 A, 0.5 mm/min, ISO 527, DIC strain measurement). Test ID 58.",
    "hierarchical_structure": "3D printed raster structure, infill density 95%.",
    "properties": {
      "UTS": {
        "value": [
          19.93
        ],
        "unit": "MPa"
      }
    },
    "analysis_with_hierarchical_structure": {
      "descriptive_text": "The sample comprises an Acrylonitrile Butadiene Styrene (ABS) terpolymer derived from acrylonitrile, butadiene, and styrene monomers. It was fabricated using fused deposition modeling (FDM) 3D printing with a nozzle temperature of 240°C, a bed temperature of 90°C, and a printing speed of 50 mm/s. The resulting specimen features a hierarchical 3D printed raster structure with a 95% infill density, a layer height of 0.3 mm, and a raster angle orientation of 45°/135°. Mechanical characterization was conducted via tensile testing according to ISO 527 standards using an Instron 5567 A apparatus at a crosshead speed of 0.5 mm/min with digital image correlation for strain measurement.",
