Repository: hhtrick/HHT-code

# HHT training framework

This directory contains model training, embedding precomputation, inference, article-level baselines and the curated datasets. All commands below assume that the working directory is `train_code/`.

## 3. Datasets and fixed partitions

Each main dataset is a JSON array at `dataset/{property}/{property}.json`. Entries contain source metadata, `chemical_composition`, `processing_history`, `hierarchical_structure`, `properties`, and two generated-analysis objects. Targets are stored as `properties[property]["value"]`; source metadata and target values are not predictive input fields.

| Property | Train | Validation | Test | Total |
|---|---:|---:|---:|---:|

File: train_code/dataset/UTS/UTS.json (part 197 of 292)
[
      "reasoning_analysis": "Increasing Factors: The chemical composition includes acrylonitrile and styrene monomers, which provide inherent rigidity and strong intermolecular forces within the matrix, contributing positively to the ultimate tensile strength. The processing history specifies a high infill density of 95%, which minimizes macroscopic voids within the bulk structure, and the heated bed at 90°C promotes enhanced interlayer diffusion and adhesion compared to non-heated processes. Decreasing Factors: The presence of butadiene introduces rubbery phases that improve toughness but typically reduce the ultimate tensile strength relative to rigid homopolymers. The FDM processing history creates an anisotropic raster structure where interlayer and inter-raster boundaries act as stress concentrators and weak interfaces compared to isotropic bulk material. Additionally, the 0.3 mm layer height is relatively thick, potentially limiting interlayer bonding strength, and the 45°/135° raster angle subjects the inter-filament bonds to shear and normal stresses during axial loading rather than aligning the filaments with the load path. Dominant Factor: The structural anisotropy and interfacial weakness introduced by the FDM processing history and raster structure qualitatively dominate the mechanical behavior. Despite the rigid monomer components and high infill density, the inherent lack of continuity between printed layers and the off-axis raster orientation typically limit the ultimate tensile strength significantly below that of traditionally molded ABS equivalents."
    },
    "analysis_without_hierarchical_structure": {
      "descriptive_text": "The sample comprises a terpolymer derived from acrylonitrile, butadiene, and styrene monomers, processed as an ABS medical grade material. Fabrication was achieved via fused deposition modeling 3D printing with a nozzle temperature of 240°C and a bed temperature of 90°C at a print speed of 50 mm/s. The specimen geometry was defined by a horizontal orientation, 95% infill density, 0.3 mm layer height, and a 45°/135° raster angle pattern. Mechanical evaluation was conducted through tensile testing on an Instron 5567 A system at a crosshead speed of 0.5 mm/min following ISO 527 standards, utilizing digital image correlation for strain measurement.",
      "reasoning_analysis": "Increasing Factors: The chemical composition utilizes acrylonitrile and styrene to form a rigid SAN matrix, where polar nitrile interactions and bulky phenyl groups provide inherent cohesive strength and stiffness to the bulk material. Additionally, the processing history specifies a high infill density of 95%, which minimizes macroscopic porosity within the raster lines and maximizes the effective load-bearing cross-sectional area compared to lower infill structures. Decreasing Factors: The inclusion of butadiene introduces a rubbery phase that, while improving impact resistance, typically lowers the ultimate tensile strength relative to a pure SAN copolymer due to the lower modulus of the elastomeric domains. Furthermore, the FDM processing history inherently creates interlayer boundaries and voids between raster lines where polymer chain diffusion is limited; the 0.3 mm layer height and thermal history may result in incomplete welding between layers, acting as stress concentration sites that initiate failure prematurely. Dominant Factor: The processing-induced microstructural defects associated with fused deposition modeling qualitatively dominate the final UTS behavior. While the ABS chemistry provides a robust baseline strength, the mechanical integrity is fundamentally limited by the weak interfacial adhesion between printed layers and the inherent anisotropy of the additive manufacturing process, rendering the processing history the critical determinant over the intrinsic material composition."
    }
  },
  {
    "doi": null,
    "title": "Fatigue and Durability of Laminated Carbon Fibre Reinforced Polymer Straps for Bridge Suspenders",
    "year": 2018,
    "chemical_composition": {
      "repeat_unit_psmiles": null,
      "monomers": [
        {
          "name": "Epoxy resin XB 3515",
          "smiles": null,
          "ratio_value": null,
          "ratio_unit": null
        },
        {
          "name": "Hardener Aradur 5021",
          "smiles": null,
          "ratio_value": null,
          "ratio_unit": null
        }
      ],
      "additives": [
        {
          "name": "Tenax-J IMS60 carbon fibre",
          "type": "filler",
          "amount_value": 64.8,
          "amount_unit": "vol%"
        }
      ],
      "is_homopolymer": false
    },
    "processing_history": "Manufactured from OOA prepreg, tape laying, cured at 140 °C for 2.5 h. No sacrificial ply. Subjected to fretting fatigue testing (11.3 million cycles at R=0.42, 4.2 Hz). Sample FSS B. UTS measured by quasi-static tensile test.",
    "hierarchical_structure": "Laminated unidirectional CFRP straps (Sample FSS B). Thickness 10 mm. Post-fatigue state with fibre-parallel matrix cracking.",
    "properties": {
      "UTS": {
        "value": [
          2655
        ],
        "unit": "MPa"
      }
    },
    "analysis_with_hierarchical_structure": {
      "descriptive_text": "The sample comprises a carbon fiber reinforced polymer composite system featuring an Epoxy resin XB 3515 matrix cured with Aradur 5021 hardener and reinforced with 64.8 vol% Tenax-J IMS60 carbon fibre. Fabricated via an out-of-autoclave prepreg technique using tape laying, the material was cured at 140 °C for 2.5 hours without a sacrificial ply to produce laminated unidirectional straps with a thickness of 10 mm. Following manufacturing, Sample FSS B underwent fretting fatigue testing for 11.3 million cycles at a load ratio of 0.42 and frequency of 4.2 Hz, resulting in a post-fatigue state characterized by fibre-parallel matrix cracking prior to ultimate tensile strength evaluation via quasi-static tensile testing.",
      "reasoning_analysis": "Increasing Factors: The high volume fraction of carbon fibre (64.8 vol%) combined with the unidirectional alignment provides exceptional load-bearing capacity along the fiber axis, as the fibers carry the majority of the tensile load. Additionally, the cured epoxy matrix forms a crosslinked network that ensures effective stress transfer between fibers and maintains structural integrity. Decreasing Factors: The out-of-autoclave processing history may introduce higher void content compared to autoclave curing, potentially creating stress concentrators that initiate premature failure. More critically, the extensive fretting fatigue history (11.3 million cycles) has induced fibre-parallel matrix cracking, which degrades the matrix's ability to transfer load and protects fibers from localized stress concentrations. The absence of a sacrificial ply during cure may also result in surface defects that act as initiation sites for tensile failure. Dominant Factor: While the high fiber volume fraction and unidirectional architecture establish a high theoretical baseline for strength, the extensive fatigue history and resultant fibre-parallel matrix cracking are the dominant factors governing the residual UTS of this specific sample. These damage mechanisms compromise the load transfer efficiency and introduce critical flaws that qualitatively reduce the measured strength relative to the virgin composite state."
    },
    "analysis_without_hierarchical_structure": {
      "descriptive_text": "Sample FSS B consists of a carbon fiber reinforced polymer composite utilizing an epoxy matrix system composed of Epoxy resin XB 3515 and Hardener Aradur 5021. Reinforcement was provided by Tenax-J IMS60 carbon fibre at a volume fraction of 64.8%. The material was manufactured from out-of-autoclave prepreg using a tape laying technique and cured at 140 °C for 2.5 hours without a sacrificial ply. Prior to characterization, the specimen underwent fretting fatigue testing comprising 11.3 million cycles at a load ratio of 0.42 and frequency of 4.2 Hz, after which the ultimate tensile strength was determined via quasi-static tensile testing.",
      "reasoning_analysis": "Increasing Factors: The high volume fraction of 64.8 vol% Tenax-J IMS60 carbon fibre serves as the primary load-bearing component, significantly enhancing the theoretical ultimate tensile strength relative to the neat epoxy matrix formed by Epoxy resin XB 3515 and Hardener Aradur 5021. Furthermore, the cure cycle at 140 °C for 2.5 h promotes adequate crosslinking density within the thermoset matrix, ensuring efficient stress transfer between the fibers and the polymer network. Decreasing Factors: The extensive fretting fatigue history involving 11.3 million cycles induces cumulative microstructural damage, including matrix cracking, fiber-matrix debonding, and fiber breakage, which severely compromises the residual load-bearing capacity. Additionally, the out-of-autoclave processing route may result in higher void content compared to autoclave methods, creating stress concentration points that facilitate premature failure during tensile loading. Dominant Factor: The cumulative damage accrued during the fretting fatigue testing is the dominant factor influencing the measured UTS. While the high fiber content establishes a robust initial strength potential, the residual strength quantified by the quasi-static tensile test is primarily dictated by the severity of the fatigue-induced degradation, resulting in a mechanical performance significantly governed by the prior cyclic loading history rather than the pristine material properties."
    }
  },
  {
    "doi": "10.1108/RPJ-02-2020-0033",
    "title": "Statistical models for the mechanical properties of 3D printed external medical aids",
    "year": 2021,
    "chemical_composition": {
      "repeat_unit_psmiles": null,
      "monomers": [
        {
          "name": "Acrylonitrile",
          "smiles": "C=CC#N",
          "ratio_value": null,
          "ratio_unit": null
        },
        {
          "name": "Butadiene",
          "smiles": "C=CC=C",
          "ratio_value": null,
          "ratio_unit": null
        },
        {
          "name": "Styrene",
          "smiles": "C=CC1=CC=CC=C1",
          "ratio_value": null,
          "ratio_unit": null
        }
      ],
      "additives": [],
      "is_homopolymer": false
    },
    "processing_history": "FDM 3D printing (ABS medical, Nozzle: 240°C, Bed: 90°C, Speed: 50 mm/s, Orientation: Horizontal, Infill: 100%, Layer Height: 0.3 mm, Raster Angle: 45°/135°). Tensile testing (Instron 5567 A, 0.5 mm/min, ISO 527, DIC strain measurement). Test ID 60.",
    "hierarchical_structure": "3D printed raster structure, infill density 100%.",
    "properties": {
      "UTS": {
        "value": [
          25.9
        ],
        "unit": "MPa"
      }
    },
    "analysis_with_hierarchical_structure": {
      "descriptive_text": "The sample comprises an Acrylonitrile Butadiene Styrene (ABS) terpolymer fabricated via fused deposition modeling (FDM) 3D printing. Processing parameters included a nozzle temperature of 240°C, a heated bed maintained at 90°C, and a print speed of 50 mm/s with a horizontal build orientation. The resulting specimen exhibits a 3D printed raster structure with 100% infill density, a layer height of 0.3 mm, and a raster angle pattern of 45°/135°. Mechanical characterization was conducted via tensile testing using an Instron 5567 A apparatus at a crosshead speed of 0.5 mm/min in accordance with ISO 527 standards, utilizing digital image correlation for strain measurement.",
      "reasoning_analysis": "Increasing Factors: The presence of acrylonitrile units introduces strong dipole-dipole interactions between chains, while styrene units provide backbone rigidity through steric hindrance of the phenyl groups, both intrinsically enhancing the cohesive energy density and theoretical strength of the matrix. Additionally, the 100% infill density maximizes the effective load-bearing cross-sectional area, and the heated bed at 90°C facilitates improved inter-layer adhesion by maintaining the polymer above its glass transition temperature during deposition. Decreasing Factors: The butadiene rubber phase, while beneficial for toughness, introduces compliant domains that can cavitate under stress, generally lowering the ultimate tensile strength compared to rigid SAN copolymers. Furthermore, the FDM processing history inherently creates micro-voids between raster beads and limited inter-diffusion across layer interfaces, acting as stress concentrators. The 45°/135° raster angle introduces shear components at the bead interfaces relative to the loading axis, which may reduce strength compared to a 0° raster alignment. Dominant Factor: The processing-induced interfacial bonding quality between printed rasters qualitatively dominates the final UTS behavior. Despite the robust intrinsic chemistry of ABS, the incomplete coalescence between deposited filaments creates microstructural discontinuities that serve as premature failure initiation sites, limiting the macroscopic strength below that of bulk molded equivalents."
    },
    "analysis_without_hierarchical_structure": {
      "descriptive_text": "This sample comprises an Acrylonitrile Butadiene Styrene (ABS) terpolymer synthesized from acrylonitrile, butadiene, and styrene monomers. The material was processed via fused deposition modeling (FDM) 3D printing using a nozzle temperature of 240°C and a bed temperature of 90°C, with a print speed of 50 mm/s and a layer height of 0.3 mm. The printed specimens featured a horizontal orientation with 100% infill density and a raster angle pattern of 45°/135°. Mechanical characterization was performed via tensile testing using an Instron 5567 A machine at a crosshead speed of 0.5 mm/min according to ISO 527 standards, utilizing digital image correlation (DIC) for strain measurement.",
      "reasoning_analysis": "Increasing Factors: The presence of acrylonitrile and styrene monomers provides a rigid SAN matrix with strong dipole interactions and steric hindrance, establishing a robust baseline for tensile strength. Furthermore, the processing history specifies 100% infill density and a heated bed at 90°C, which maximizes material deposition and promotes polymer chain diffusion across layer interfaces, thereby enhancing inter-layer bonding strength. Decreasing Factors: The incorporation of butadiene introduces a rubbery phase that, while beneficial for impact resistance, creates stress concentration sites that can facilitate earlier yielding compared to a purely rigid matrix. Additionally, the FDM 3D printing process inherently generates micro-voids between raster lines and layers, reducing the effective load-bearing cross-sectional area, and the 45°/135° raster angle introduces structural anisotropy that may misalign the primary load path relative to the deposited roads. Dominant Factor: The processing history dominates the final UTS behavior. Despite the intrinsically strong chemical composition of the ABS terpolymer, the layer-by-layer fabrication method introduces inter-layer interfaces that are mechanically weaker than the bulk material. Consequently, the quality of inter-layer diffusion and the presence of process-induced porosity qualitatively limit the ultimate tensile strength more significantly than the specific monomer ratios or the rubber toughening phase."
    }
  },
  {
    "doi": "10.1108/RPJ-02-2020-0033",
    "title": "Statistical models for the mechanical properties of 3D printed external medical aids",
    "year": 2021,
    "chemical_composition": {
      "repeat_unit_psmiles": null,
      "monomers": [
        {
          "name": "Acrylonitrile",
          "smiles": "C=CC#N",
          "ratio_value": null,
          "ratio_unit": null
        },
        {
          "name": "Butadiene",
          "smiles": "C=CC=C",
          "ratio_value": null,
          "ratio_unit": null
        },
        {
          "name": "Styrene",
          "smiles": "C=CC1=CC=CC=C1",
          "ratio_value": null,
          "ratio_unit": null
        }
      ],
      "additives": [],
      "is_homopolymer": false
    },
    "processing_history": "FDM 3D printing (ABS medical, Nozzle: 240°C, Bed: 90°C, Speed: 50 mm/s, Orientation: Horizontal, Infill: 90%, Layer Height: 0.3 mm, Raster Angle: 45°/135°). Tensile testing (Instron 5567 A, 0.5 mm/min, ISO 527, DIC strain measurement). Test ID 61.",
    "hierarchical_structure": "3D printed raster structure, infill density 90%.",
    "properties": {
      "UTS": {
        "value": [
          17.35
        ],
        "unit": "MPa"
      }
    },
    "analysis_with_hierarchical_structure": {
      "descriptive_text": "The sample comprises an acrylonitrile butadiene styrene (ABS) terpolymer derived from acrylonitrile, butadiene, and styrene monomers. Fabrication was achieved via fused deposition modeling (FDM) 3D printing with a nozzle temperature of 240°C, a bed temperature of 90°C, and a print speed of 50 mm/s, utilizing a horizontal orientation with a 45°/135° raster angle. The resulting hierarchical structure features a 3D printed raster morphology with a 90% infill density and a layer height of 0.3 mm. Mechanical evaluation was conducted through tensile testing on an Instron 5567 A apparatus at a crosshead speed of 0.5 mm/min following ISO 527 standards, with strain monitored via digital image correlation (DIC).",
      "reasoning_analysis": "Increasing Factors: The synergistic combination of acrylonitrile and styrene provides a rigid matrix with inherent chemical and mechanical strength, while the high infill density of 90% minimizes macroscopic voids within the specimen, maximizing the effective load-bearing area. Additionally, the nozzle temperature of 240°C promotes adequate polymer chain diffusion across filament boundaries, enhancing inter-road cohesion. Decreasing Factors: The inclusion of the butadiene phase introduces rubbery domains that improve toughness but inherently lower the ultimate tensile strength compared to rigid homopolymers. The FDM processing history induces significant anisotropy, where the 45°/135° raster orientation subjects the filaments to off-axis loading during axial tension, and the relatively large 0.3 mm layer height may reduce inter-layer bonding surface area compared to finer resolutions. Dominant Factor: The processing-induced anisotropy and inter-layer bonding quality inherent to the FDM technique qualitatively dominate the UTS behavior. Despite the high infill and favorable thermal parameters, the weak inter-layer interfaces and non-aligned raster pattern typically dictate failure initiation, resulting in a UTS that is lower than that of isotropic, injection-molded counterparts."
    },
    "analysis_without_hierarchical_structure": {
      "descriptive_text": "The sample comprises an Acrylonitrile Butadiene Styrene (ABS) terpolymer synthesized from acrylonitrile, butadiene, and styrene monomers without additional additives. The material was fabricated using fused deposition modeling (FDM) 3D printing with medical-grade ABS, utilizing a nozzle temperature of 240°C and a bed temperature of 90°C. The printing protocol specified a speed of 50 mm/s, horizontal orientation, 90% infill density, 0.3 mm layer height, and a 45°/135° raster angle. Mechanical evaluation was conducted via tensile testing on an Instron 5567 A system at a crosshead speed of 0.5 mm/min in accordance with ISO 527 standards, employing digital image correlation (DIC) for strain measurement.",
      "reasoning_analysis": "Increasing Factors: The chemical composition includes acrylonitrile and styrene monomers, which form a rigid SAN matrix that provides inherent tensile strength and stiffness to the bulk material. Regarding processing, the 90% infill density maximizes the effective load-bearing cross-sectional area, and the heated bed at 90°C enhances inter-layer polymer diffusion, promoting stronger bonding between deposited roads compared to unheated bed scenarios. Decreasing Factors: The butadiene monomer introduces elastomeric domains within the matrix to improve toughness, which inherently reduces the ultimate tensile strength relative to a pure SAN copolymer due to the lower modulus of the rubber phase. Furthermore, the FDM processing history introduces structural anisotropy and micro-voids between raster lines and layers; the 45°/135° raster angle creates interfaces that act as stress concentrators, and inter-layer adhesion is typically weaker than the intra-layer strength, creating potential failure planes. Dominant Factor: While the terpolymer composition establishes a competent thermoplastic baseline, the processing-induced morphological defects qualitatively dominate the UTS behavior. The inherent anisotropy and inter-layer bonding weaknesses characteristic of FDM fabrication limit the ultimate tensile strength to values below those of isotropic, injection-molded equivalents, making the processing history the critical determinant of the final mechanical performance."
    }
  },
  {
    "doi": "10.1080/10426914.2012.677901",
    "title": "Optimization and Analysis of Mechanical Properties for Selective Laser Sintered Polyamide Parts",
    "year": 2013,
    "chemical_composition": {
      "repeat_unit_psmiles": null,
      "monomers": [
        {
          "name": "Polyamide",
          "smiles": null,
          "ratio_value": null,
          "ratio_unit": null
        }
      ],
      "additives": [],
      "is_homopolymer": true
    },
    "processing_history": "Selective Laser Sintering (SLS) using Vanguard HS laser sintering machine. Laser Power: 28 W, Scan Spacing: 0.20 mm, Bed Temperature: 175 °C, Scan Count: 2. Material mixture: 70% fresh powder, 30% recycled powder. UTS measured by Zwick/Roell tensile testing machine at 5 mm/min strain rate, 50 mm gauge length.",
    "hierarchical_structure": "Semi-crystalline polyamide parts fabricated via SLS.",
    "properties": {
      "UTS": {
        "value": [
          35.04
        ],
        "unit": "MPa"
      }
    },
    "analysis_with_hierarchical_structure": {
      "descriptive_text": "The sample comprises semi-crystalline polyamide homopolymer parts fabricated via Selective Laser Sintering (SLS) using a Vanguard HS laser sintering machine. The processing protocol involved a laser power of 28 W, a scan spacing of 0.20 mm, a bed temperature of 175 °C, and a scan count of 2, utilizing a feedstock mixture of 70% fresh powder and 30% recycled powder. Mechanical characterization was performed using a Zwick/Roell tensile testing machine at a strain rate of 5 mm/min with a 50 mm gauge length to determine the Ultimate Tensile Strength.",
      "reasoning_analysis": "Increasing Factors: The polyamide chemistry facilitates strong intermolecular hydrogen bonding between amide groups, which significantly enhances cohesive energy density and load transfer capability. Furthermore, the semi-crystalline hierarchical structure indicates the presence of crystalline lamellae that act as physical crosslinks and reinforcing filler within the amorphous matrix, while the elevated bed temperature of 175 °C during SLS promotes crystallization, thereby increasing stiffness and strength. Decreasing Factors: The Selective Laser Sintering process inherently introduces micro-voids and incomplete fusion between powder particles, which act as stress concentrators and reduce the effective load-bearing cross-sectional area. Additionally, the inclusion of 30% recycled powder may introduce thermally degraded polymer chains with reduced molecular weight, lowering entanglement density, and the layer-wise fabrication method often results in anisotropic inter-layer bonding weaknesses compared to bulk molded materials. Dominant Factor: While the intrinsic hydrogen bonding and crystallinity of the polyamide provide a high theoretical strength baseline, the processing-induced microstructural defects, specifically the porosity from incomplete particle fusion and the potential molecular weight degradation from the recycled powder content, qualitatively dominate the final UTS behavior by limiting the material's ability to reach the mechanical performance of fully dense, virgin polyamide."
    },
    "analysis_without_hierarchical_structure": {
      "descriptive_text": "The sample comprises a polyamide homopolymer fabricated via Selective Laser Sintering (SLS) using a Vanguard HS laser sintering machine. The processing parameters were set to a laser power of 28 W, a scan spacing of 0.20 mm, a bed temperature of 175 °C, and a scan count of 2. The feedstock consisted of a material mixture containing 70% fresh powder and 30% recycled powder. Mechanical characterization was performed using a Zwick/Roell tensile testing machine at a strain rate of 5 mm/min with a 50 mm gauge length to determine the ultimate tensile strength.",
      "reasoning_analysis": "Increasing Factors: The polyamide chemistry facilitates strong intermolecular hydrogen bonding between chains, which intrinsically enhances cohesive strength and load transfer capabilities. Additionally, the bed temperature of 175 °C is critical for maintaining the polymer near its melting point during processing, promoting interlayer diffusion and reducing thermal gradients that could lead to warping or weak interfaces. The double scan count may further densify the part by re-melting specific regions, potentially improving particle fusion. Decreasing Factors: The Selective Laser Sintering process inherently introduces micro-voids and porosity due to incomplete particle fusion, which act as stress concentrators and reduce the effective load-bearing cross-sectional area. Crucially, the inclusion of 30% recycled powder introduces polymer chains that have undergone prior thermal history, likely resulting in thermo-oxidative degradation, reduced molecular weight, and altered particle size distribution, all of which compromise interparticle bonding and mechanical integrity. Dominant Factor: While the intrinsic strength of the polyamide backbone and the optimized bed temperature provide a foundation for mechanical performance, the processing-induced defects dominate the final behavior. Specifically, the presence of porosity inherent to the SLS method combined with the molecular degradation associated with the 30% recycled powder content qualitatively dominates the UTS, leading to a reduction in strength relative to fully dense, virgin material processed via conventional molding techniques."
    }
  },
  {
    "doi": "10.1108/RPJ-02-2020-0033",
    "title": "Statistical models for the mechanical properties of 3D printed external medical aids",
    "year": 2021,
    "chemical_composition": {
      "repeat_unit_psmiles": null,
      "monomers": [
        {
          "name": "Acrylonitrile",
          "smiles": "C=CC#N",
          "ratio_value": null,
          "ratio_unit": null
        },
        {
          "name": "Butadiene",
          "smiles": "C=CC=C",
          "ratio_value": null,
          "ratio_unit": null
        },
        {
          "name": "Styrene",
          "smiles": "C=CC1=CC=CC=C1",
          "ratio_value": null,
          "ratio_unit": null
        }
      ],
      "additives": [],
      "is_homopolymer": false
    },
    "processing_history": "FDM 3D printing (ABS medical, Nozzle: 240°C, Bed: 90°C, Speed: 50 mm/s, Orientation: Horizontal, Infill: 85%, Layer Height: 0.2 mm, Raster Angle: 45°/135°). Tensile testing (Instron 5567 A, 0.5 mm/min, ISO 527, DIC strain measurement). Test ID 63.",
    "hierarchical_structure": "3D printed raster structure, infill density 85%.",
    "properties": {
      "UTS": {
        "value": [
          20.49
        ],
        "unit": "MPa"
      }
    },
    "analysis_with_hierarchical_structure": {
      "descriptive_text": "The sample comprises an acrylonitrile-butadiene-styrene (ABS) terpolymer fabricated via fused deposition modeling (FDM) 3D printing. Processing was conducted with a nozzle temperature of 240°C and a bed temperature of 90°C at a print speed of 50 mm/s, yielding a horizontal orientation with a 0.2 mm layer height and a 45°/135° raster angle. The resulting hierarchical structure features a 3D printed raster morphology with an 85% infill density. Mechanical evaluation was performed using tensile testing on an Instron 5567 A system at 0.5 mm/min following ISO 527 standards, with strain monitored via digital image correlation.",
      "reasoning_analysis": "Increasing Factors: The presence of acrylonitrile monomers introduces polar nitrile groups that enhance intermolecular forces and cohesive energy density, intrinsically supporting higher strength. Additionally, the high infill density of 85% maximizes the effective load-bearing cross-sectional area compared to lower infill settings, and the heated bed at 90°C promotes polymer chain diffusion across layer interfaces, improving interlayer bonding. Decreasing Factors: The fused deposition modeling process inherently introduces micro-voids between raster lines and layers, which reduce the effective load-bearing area and act as stress concentrators. The anisotropic raster structure with a 45°/135° angle creates discontinuities that can facilitate crack propagation under tensile load, and the layer-by-layer deposition often results in weaker interlayer adhesion compared to the intralayer strength. Dominant Factor: While the intrinsic toughness of the ABS terpolymer chemistry provides a robust baseline, the processing-induced structural discontinuities, specifically the interlayer bonding quality and internal porosity inherent to the FDM technique, qualitatively dominate the UTS behavior, typically limiting the strength below that of isotropic, bulk-manufactured equivalents."
    },
    "analysis_without_hierarchical_structure": {
      "descriptive_text": "The sample comprises an Acrylonitrile Butadiene Styrene (ABS) terpolymer derived from acrylonitrile, butadiene, and styrene monomers without additional additives. The material was fabricated using fused deposition modeling (FDM) 3D printing with a nozzle temperature of 240°C and a bed temperature of 90°C, utilizing a print speed of 50 mm/s and a layer height of 0.2 mm. The printed specimens featured a horizontal orientation with an 85% infill density and a raster angle pattern of 45°/135°. Mechanical characterization was performed via tensile testing on an Instron 5567 A machine at a crosshead speed of 0.5 mm/min following ISO 527 standards, with strain measurement captured using digital image correlation (DIC).",
      "reasoning_analysis": "Increasing Factors: The presence of acrylonitrile and styrene monomers within the terpolymer backbone introduces polar interactions and aromatic rigidity, respectively, which intrinsically enhance the cohesive energy density and tensile strength of the matrix. Furthermore, the processing history utilizes a relatively high infill density of 85% and an elevated bed temperature of 90°C, which promotes improved inter-layer diffusion and bonding compared to lower density or cooler bed scenarios. Decreasing Factors: The inclusion of the butadiene rubber phase, while beneficial for toughness, creates a multi-phase morphology where soft rubber particles can act as sites for cavitation under high tensile stress, potentially limiting the maximum stress capacity compared to a rigid homopolymer. More critically, the FDM 3D printing process inherently introduces micro-voids between raster lines and layers, and the 45°/135° raster angle creates interfaces misaligned with the primary loading axis, acting as stress concentrators that facilitate premature failure. Dominant Factor: The processing-induced structural discontinuities associated with additive manufacturing dominate the final UTS behavior. While the chemical composition provides a robust engineering thermoplastic baseline, the inter-layer adhesion weaknesses and internal porosity inherent to the FDM method significantly reduce the effective load-bearing cross-section, making the manufacturing defects the primary limiting factor for ultimate tensile strength relative to traditionally molded counterparts."
    }
  },
  {
    "doi": "10.1080/10426914.2012.677901",
    "title": "Optimization and Analysis of Mechanical Properties for Selective Laser Sintered Polyamide Parts",
    "year": 2013,
    "chemical_composition": {
      "repeat_unit_psmiles": null,
      "monomers": [
        {
          "name": "Polyamide",
          "smiles": null,
          "ratio_value": null,
          "ratio_unit": null
        }
      ],
      "additives": [],
      "is_homopolymer": true
    },
    "processing_history": "Selective Laser Sintering (SLS) using Vanguard HS laser sintering machine. Laser Power: 32 W, Scan Spacing: 0.30 mm, Bed Temperature: 172 °C, Scan Count: 2. Material mixture: 70% fresh powder, 30% recycled powder. UTS measured by Zwick/Roell tensile testing machine at 5 mm/min strain rate, 50 mm gauge length.",
    "hierarchical_structure": "Semi-crystalline polyamide parts fabricated via SLS.",
    "properties": {
      "UTS": {
        "value": [
          13.88
        ],
        "unit": "MPa"
      }
    },
    "analysis_with_hierarchical_structure": {
      "descriptive_text": "The sample consists of semi-crystalline polyamide homopolymer parts fabricated via Selective Laser Sintering (SLS) using a Vanguard HS laser sintering machine. The processing parameters included a laser power of 32 W, a scan spacing of 0.30 mm, a bed temperature of 172 °C, and a scan count of 2, utilizing a material mixture composed of 70% fresh powder and 30% recycled powder. The Ultimate Tensile Strength was characterized using a Zwick/Roell tensile testing machine at a strain rate of 5 mm/min with a 50 mm gauge length.",
      "reasoning_analysis": "Increasing Factors: The polyamide backbone enables extensive intermolecular hydrogen bonding, which significantly increases cohesive energy density and resistance to chain slippage under tensile load. Additionally, the semi-crystalline morphology promoted by the high bed temperature of 172 °C results in crystalline lamellae that act as physical crosslinks and reinforcing domains within the amorphous matrix, thereby enhancing stiffness and strength. Decreasing Factors: The incorporation of 30% recycled powder likely introduces molecular weight reduction due to thermal-oxidative degradation from previous processing cycles, lowering the entanglement density and intrinsic toughness. Furthermore, the SLS process inherently generates inter-layer porosity and micro-voids that act as stress concentrators, initiating premature failure, while the layer-wise fabrication may lead to anisotropic mechanical properties with weaker inter-layer bonding compared to the bulk material. Dominant Factor: Although the intrinsic hydrogen bonding and crystallinity provide a strong fundamental basis for load bearing, the processing-induced microstructural defects, specifically the porosity inherent to the sintering process and the potential chain scission from the recycled powder content, qualitatively dominate the final UTS behavior by limiting the effective load-bearing cross-section and facilitating early crack propagation relative to fully dense, virgin material."
    },
    "analysis_without_hierarchical_structure": {
      "descriptive_text": "The sample comprises a polyamide homopolymer fabricated via Selective Laser Sintering (SLS) using a Vanguard HS laser sintering machine. The processing parameters included a laser power of 32 W, a scan spacing of 0.30 mm, a bed temperature of 172 °C, and a scan count of 2, utilizing a feedstock mixture of 70% fresh powder and 30% recycled powder. Mechanical characterization was performed using a Zwick/Roell tensile testing machine at a strain rate of 5 mm/min with a 50 mm gauge length to determine the ultimate tensile strength.",
      "reasoning_analysis": "Increasing Factors: The chemical composition consisting of polyamide facilitates strong intermolecular hydrogen bonding between chains, which promotes crystallinity and enhances interchain load transfer, intrinsically driving the UTS higher. Additionally, the processing history features a high bed temperature of 172 °C and a double scan count, which likely improves particle fusion density and degree of crystallization, further contributing to increased strength. Decreasing Factors: The inclusion of 30% recycled powder in the material mixture introduces a history of thermal aging, which can lead to oxidative degradation and chain scission, reducing the average molecular weight and consequently depressing the UTS. Furthermore, the layer-by-layer nature of the SLS process inherently introduces micro-voids and porosity that act as stress concentrators, limiting the effective load-bearing cross-section. Dominant Factor: While the intrinsic hydrogen bonding of the polyamide backbone establishes a high theoretical strength potential, the processing history involving the use of recycled powder and the additive manufacturing method qualitatively dominates the final UTS behavior by introducing microstructural defects and molecular weight reduction that restrict the material from achieving its pristine bulk properties."
    }
  },
  {
    "doi": "10.1108/RPJ-02-2020-0033",
    "title": "Statistical models for the mechanical properties of 3D printed external medical aids",
    "year": 2021,
    "chemical_composition": {
      "repeat_unit_psmiles": null,
      "monomers": [
        {
          "name": "Acrylonitrile",
          "smiles": "C=CC#N",
          "ratio_value": null,
          "ratio_unit": null
        },
        {
          "name": "Butadiene",
          "smiles": "C=CC=C",
          "ratio_value": null,
          "ratio_unit": null
        },
        {
          "name": "Styrene",
          "smiles": "C=CC1=CC=CC=C1",
          "ratio_value": null,
          "ratio_unit": null
        }
      ],
      "additives": [],
      "is_homopolymer": false
    },
    "processing_history": "FDM 3D printing (ABS medical, Nozzle: 240°C, Bed: 90°C, Speed: 50 mm/s, Orientation: Horizontal, Infill: 90%, Layer Height: 0.3 mm, Raster Angle: 45°/135°). Tensile testing (Instron 5567 A, 0.5 mm/min, ISO 527, DIC strain measurement). Test ID 62.",
    "hierarchical_structure": "3D printed raster structure, infill density 90%.",
    "properties": {
      "UTS": {
        "value": [
          17.92
        ],
        "unit": "MPa"
      }
    },
    "analysis_with_hierarchical_structure": {
      "descriptive_text": "The sample comprises an Acrylonitrile Butadiene Styrene (ABS) terpolymer fabricated via Fused Deposition Modeling (FDM) 3D printing. Processing parameters included a nozzle temperature of 240°C, bed temperature of 90°C, and print speed of 50 mm/s, utilizing a horizontal build orientation, 90% infill density, 0.3 mm layer height, and a 45°/135° raster angle. The resulting hierarchical structure features a 3D printed raster morphology with high infill density. Mechanical characterization was conducted via tensile testing on an Instron 5567 A at 0.5 mm/min following ISO 527, with strain measured using Digital Image Correlation.",
