Repository: hhtrick/HHT-code

# HHT training framework

This directory contains model training, embedding precomputation, inference, article-level baselines and the curated datasets. All commands below assume that the working directory is `train_code/`.

## 3. Datasets and fixed partitions

Each main dataset is a JSON array at `dataset/{property}/{property}.json`. Entries contain source metadata, `chemical_composition`, `processing_history`, `hierarchical_structure`, `properties`, and two generated-analysis objects. Targets are stored as `properties[property]["value"]`; source metadata and target values are not predictive input fields.

| Property | Train | Validation | Test | Total |
|---|---:|---:|---:|---:|

File: train_code/dataset/UTS/UTS.json (part 198 of 292)
[
      "reasoning_analysis": "Increasing Factors: The terpolymer composition leverages the tensile strength and chemical resistance contributed by the acrylonitrile units and the rigidity provided by the styrene units, establishing a robust polymer matrix. The high infill density of 90% maximizes the effective load-bearing cross-sectional area, while the horizontal build orientation aligns the primary tensile stress with the deposited raster roads, optimizing load transfer along the stronger intra-layer bonds. Decreasing Factors: The FDM processing history inherently introduces inter-raster voids and porosity, which act as stress concentrators and reduce the effective material density compared to solid bulk counterparts. The presence of the butadiene rubber phase, although beneficial for impact toughness, generally lowers the ultimate tensile strength relative to rigid amorphous homopolymers. Additionally, limited polymer chain diffusion across the 0.3 mm layer interfaces during the rapid thermal cycling of printing can weaken inter-layer adhesion. Dominant Factor: While the intrinsic strength of the ABS matrix and high infill percentage provide a favorable baseline, the processing-induced anisotropy and micro-voids inherent to the 3D printed raster structure are the dominant factors. These structural discontinuities typically govern the failure mechanism, qualitatively limiting the UTS relative to isotropic, injection-molded ABS samples."
    },
    "analysis_without_hierarchical_structure": {
      "descriptive_text": "The sample comprises an Acrylonitrile Butadiene Styrene (ABS) terpolymer derived from acrylonitrile, butadiene, and styrene monomers. Fabrication was achieved through fused deposition modeling (FDM) 3D printing using medical-grade ABS filament, utilizing a nozzle temperature of 240°C and a bed temperature of 90°C. The printing protocol specified a deposition speed of 50 mm/s, a layer height of 0.3 mm, and a 90% infill density with a 45°/135° raster angle in a horizontal orientation. Subsequent mechanical evaluation involved tensile testing conducted on an Instron 5567 A system at a crosshead speed of 0.5 mm/min following ISO 527 standards, with strain monitored via digital image correlation.",
      "reasoning_analysis": "Increasing Factors: The chemical composition incorporates acrylonitrile and styrene units, which provide significant chain rigidity and strong intermolecular dipole-dipole and pi-pi interactions that enhance cohesive strength. The processing history features a high infill density of 90%, which minimizes macroscopic voids, and a horizontal build orientation that aligns the deposited raster roads parallel to the loading axis, maximizing the effective load-bearing cross-section. Decreasing Factors: The presence of the butadiene rubber phase within the terpolymer matrix introduces soft domains that inherently lower the ultimate tensile strength compared to a pure SAN copolymer to improve toughness. Additionally, the FDM processing history inherently introduces meso-scale voids between raster roads and limited inter-layer diffusion, particularly with a relatively thick 0.3 mm layer height, acting as stress concentrators that reduce overall strength compared to injection-molded equivalents. Dominant Factor: The processing-induced microstructural defects inherent to additive manufacturing, specifically the inter-road voids and limited polymer chain diffusion across layer boundaries, qualitatively dominate the final UTS behavior. While the chemical composition establishes a robust engineering thermoplastic baseline, the mechanical integrity is primarily constrained by the anisotropic nature and bonding quality of the 3D-printed architecture."
    }
  },
  {
    "doi": "10.1080/10426914.2012.677901",
    "title": "Optimization and Analysis of Mechanical Properties for Selective Laser Sintered Polyamide Parts",
    "year": 2013,
    "chemical_composition": {
      "repeat_unit_psmiles": null,
      "monomers": [
        {
          "name": "Polyamide",
          "smiles": null,
          "ratio_value": null,
          "ratio_unit": null
        }
      ],
      "additives": [],
      "is_homopolymer": true
    },
    "processing_history": "Selective Laser Sintering (SLS) using Vanguard HS laser sintering machine. Laser Power: 24 W, Scan Spacing: 0.10 mm, Bed Temperature: 172 °C, Scan Count: 1. Material mixture: 70% fresh powder, 30% recycled powder. UTS measured by Zwick/Roell tensile testing machine at 5 mm/min strain rate, 50 mm gauge length.",
    "hierarchical_structure": "Semi-crystalline polyamide parts fabricated via SLS.",
    "properties": {
      "UTS": {
        "value": [
          45.67
        ],
        "unit": "MPa"
      }
    },
    "analysis_with_hierarchical_structure": {
      "descriptive_text": "The sample comprises semi-crystalline polyamide homopolymer parts fabricated via Selective Laser Sintering (SLS) using a Vanguard HS laser sintering machine. The processing protocol utilized a laser power of 24 W with a scan spacing of 0.10 mm and a bed temperature maintained at 172 °C, employing a single scan count on a material mixture of 70% fresh powder and 30% recycled powder. Mechanical characterization was conducted using a Zwick/Roell tensile testing machine at a strain rate of 5 mm/min with a 50 mm gauge length to evaluate the ultimate tensile strength.",
      "reasoning_analysis": "Increasing Factors: The polyamide chemistry facilitates strong intermolecular hydrogen bonding between amide groups, significantly enhancing cohesive energy density and load transfer between chains. Additionally, the semi-crystalline hierarchical structure acts as physical crosslinking points that reinforce the amorphous matrix, while the elevated bed temperature of 172 °C during processing promotes crystallization, further contributing to higher stiffness and strength. Decreasing Factors: The inclusion of 30% recycled powder introduces thermo-oxidative degradation from previous thermal cycles, leading to chain scission and reduced molecular weight which diminishes entanglement density. Furthermore, the Selective Laser Sintering process inherently risks micro-void formation and incomplete interlayer fusion, particularly with a single scan count, creating stress concentrators that reduce the effective load-bearing cross-section. Dominant Factor: While the intrinsic hydrogen bonding and semi-crystalline morphology establish a robust baseline for mechanical integrity, the processing history involving recycled powder and layer-wise additive manufacturing likely dominates the final UTS behavior by introducing microstructural defects and molecular degradation that limit the realization of the material's theoretical bulk strength."
    },
    "analysis_without_hierarchical_structure": {
      "descriptive_text": "The sample comprises a polyamide homopolymer processed via Selective Laser Sintering (SLS) using a Vanguard HS laser sintering machine. The manufacturing protocol utilized a laser power of 24 W, a scan spacing of 0.10 mm, a bed temperature of 172 °C, and a single scan count. The feedstock material consisted of a mixture containing 70% fresh powder and 30% recycled powder. Ultimate tensile strength was characterized using a Zwick/Roell tensile testing machine operated at a strain rate of 5 mm/min with a 50 mm gauge length.",
      "reasoning_analysis": "Increasing Factors: The polyamide chemical composition features amide linkages capable of forming strong intermolecular hydrogen bonds, which promote crystallinity and provide high intrinsic cohesive strength to the polymer backbone. Additionally, the bed temperature of 172 °C during processing facilitates sufficient particle coalescence and fusion, enhancing inter-layer bonding necessary for load transfer. Decreasing Factors: The incorporation of 30% recycled powder introduces thermal history that may lead to chain scission or oxidative degradation, reducing molecular weight and mechanical integrity. Furthermore, the Selective Laser Sintering process inherently generates micro-voids and porosity compared to fully dense molding techniques, creating stress concentration sites that initiate failure under tension. Dominant Factor: The microstructural defects arising from the processing history, specifically the porosity inherent to the SLS method and the potential degradation associated with the recycled powder content, qualitatively dominate the final UTS behavior by limiting the effective load-bearing cross-section despite the strong intrinsic intermolecular forces of the polyamide chemistry."
    }
  },
  {
    "doi": "10.1080/10426914.2012.677901",
    "title": "Optimization and Analysis of Mechanical Properties for Selective Laser Sintered Polyamide Parts",
    "year": 2013,
    "chemical_composition": {
      "repeat_unit_psmiles": null,
      "monomers": [
        {
          "name": "Polyamide",
          "smiles": null,
          "ratio_value": null,
          "ratio_unit": null
        }
      ],
      "additives": [],
      "is_homopolymer": true
    },
    "processing_history": "Selective Laser Sintering (SLS) using Vanguard HS laser sintering machine. Laser Power: 28 W, Scan Spacing: 0.20 mm, Bed Temperature: 175 °C, Scan Count: 1. Material mixture: 70% fresh powder, 30% recycled powder. UTS measured by Zwick/Roell tensile testing machine at 5 mm/min strain rate, 50 mm gauge length.",
    "hierarchical_structure": "Semi-crystalline polyamide parts fabricated via SLS.",
    "properties": {
      "UTS": {
        "value": [
          42.4
        ],
        "unit": "MPa"
      }
    },
    "analysis_with_hierarchical_structure": {
      "descriptive_text": "The sample consists of semi-crystalline polyamide homopolymer parts fabricated via Selective Laser Sintering (SLS) using a Vanguard HS laser sintering machine. The processing parameters included a laser power of 28 W, a scan spacing of 0.20 mm, and a bed temperature of 175 °C with a single scan count. The material feedstock comprised a mixture of 70% fresh powder and 30% recycled powder. Mechanical characterization was performed using a Zwick/Roell tensile testing machine at a strain rate of 5 mm/min with a 50 mm gauge length to determine the ultimate tensile strength.",
      "reasoning_analysis": "Increasing Factors: The semi-crystalline hierarchical structure provides significant reinforcement, as crystalline domains act as physical crosslinks that restrict chain slippage under load. Additionally, the intrinsic chemistry of polyamide facilitates strong intermolecular hydrogen bonding between amide groups, enhancing interchain cohesion and load transfer. The bed temperature of 175 °C likely promotes sufficient particle fusion during the SLS process, improving interlayer bonding strength. Decreasing Factors: The additive manufacturing nature of SLS inherently introduces microstructural porosity and voids between sintered powder particles, which act as stress concentrators and reduce the effective load-bearing cross-sectional area. Furthermore, the inclusion of 30% recycled powder implies prior thermal history, which can lead to chain scission and reduced molecular weight, thereby diminishing mechanical integrity. The single scan count may also limit energy density, potentially resulting in incomplete fusion compared to multi-scan strategies. Dominant Factor: While the semi-crystalline structure and hydrogen bonding establish a robust baseline strength for the polyamide matrix, the processing-induced microstructural defects, specifically the porosity inherent to the sintering process and the molecular degradation associated with the recycled powder content, qualitatively dominate the final UTS behavior by limiting the material's ability to reach the theoretical strength of bulk molded polyamide."
    },
    "analysis_without_hierarchical_structure": {
      "descriptive_text": "The sample consists of a polyamide homopolymer processed via Selective Laser Sintering (SLS) using a Vanguard HS laser sintering machine. The manufacturing parameters included a laser power of 28 W, a scan spacing of 0.20 mm, a bed temperature of 175 °C, and a single scan count. The material feedstock comprised a mixture of 70% fresh powder and 30% recycled powder. Ultimate tensile strength was subsequently characterized using a Zwick/Roell tensile testing machine at a strain rate of 5 mm/min with a 50 mm gauge length.",
      "reasoning_analysis": "Increasing Factors: The polyamide chemistry enables strong intermolecular hydrogen bonding and semi-crystalline structure formation, providing a robust intrinsic baseline for load bearing. Additionally, the SLS bed temperature of 175 °C facilitates crystallization within the sintered layers, which can contribute to increased stiffness and strength. Decreasing Factors: The incorporation of 30% recycled powder implies a portion of the material has undergone prior thermal degradation, likely reducing molecular weight and chain entanglement density which detrimentally affects tensile strength. Furthermore, the SLS process inherently generates micro-voids and anisotropic inter-layer interfaces, and the single scan count may limit inter-diffusion between layers, creating potential failure points. Dominant Factor: While the polyamide composition offers strong intermolecular forces, the processing history dominates the final UTS behavior; specifically, the microstructural defects arising from the layer-by-layer fabrication and the molecular weight reduction from the recycled powder content qualitatively limit the ultimate tensile strength relative to a fully dense, virgin processed sample."
    }
  },
  {
    "doi": "10.1108/RPJ-02-2020-0033",
    "title": "Statistical models for the mechanical properties of 3D printed external medical aids",
    "year": 2021,
    "chemical_composition": {
      "repeat_unit_psmiles": null,
      "monomers": [
        {
          "name": "Acrylonitrile",
          "smiles": "C=CC#N",
          "ratio_value": null,
          "ratio_unit": null
        },
        {
          "name": "Butadiene",
          "smiles": "C=CC=C",
          "ratio_value": null,
          "ratio_unit": null
        },
        {
          "name": "Styrene",
          "smiles": "C=CC1=CC=CC=C1",
          "ratio_value": null,
          "ratio_unit": null
        }
      ],
      "additives": [],
      "is_homopolymer": false
    },
    "processing_history": "FDM 3D printing (ABS medical, Nozzle: 240°C, Bed: 90°C, Speed: 50 mm/s, Orientation: Horizontal, Infill: 100%, Layer Height: 0.3 mm, Raster Angle: 45°/135°). Tensile testing (Instron 5567 A, 0.5 mm/min, ISO 527, DIC strain measurement). Test ID 64.",
    "hierarchical_structure": "3D printed raster structure, infill density 100%.",
    "properties": {
      "UTS": {
        "value": [
          25.7
        ],
        "unit": "MPa"
      }
    },
    "analysis_with_hierarchical_structure": {
      "descriptive_text": "The sample comprises an acrylonitrile-butadiene-styrene (ABS) copolymer fabricated via fused deposition modeling (FDM) 3D printing. The processing parameters included a nozzle temperature of 240°C, a heated bed at 90°C, and a print speed of 50 mm/s with a horizontal build orientation. The internal architecture features a 100% infill density with a 0.3 mm layer height and a ±45°/135° raster angle pattern. Mechanical characterization was performed via tensile testing using an Instron 5567 A universal testing machine at a crosshead speed of 0.5 mm/min according to ISO 527 standards, utilizing digital image correlation (DIC) for strain measurement.",
      "reasoning_analysis": "Increasing Factors: The intrinsic rigidity contributed by the styrene and acrylonitrile monomer units provides a robust polymer matrix, while the 100% infill density eliminates macroscopic voids associated with partial infill patterns, maximizing the load-bearing cross-sectional area. Additionally, the elevated nozzle temperature of 240°C promotes polymer chain mobility during deposition, enhancing inter-filament diffusion and bonding strength. Decreasing Factors: The presence of the butadiene rubber phase, although improving toughness, inherently lowers the ultimate tensile strength compared to rigid styrene-acrylonitrile copolymers. Critically, the FDM processing history introduces structural anisotropy; the 45°/135° raster orientation misaligns the printed filaments relative to the tensile loading axis, forcing stress transfer through weaker inter-bead interfaces rather than along the continuous filament length. Furthermore, limited chain entanglement across layer boundaries compared to bulk molding processes creates potential failure initiation sites. Dominant Factor: The structural limitations imposed by the additive manufacturing process, specifically the weak inter-bead bonding and off-axis raster orientation, qualitatively dominate the mechanical response. These processing-induced discontinuities typically restrict the UTS to values significantly lower than those achievable in isotropic, injection-molded ABS counterparts, despite the favorable 100% infill density and material composition."
    },
    "analysis_without_hierarchical_structure": {
      "descriptive_text": "The sample comprises an acrylonitrile butadiene styrene (ABS) terpolymer derived from acrylonitrile, butadiene, and styrene monomers. It was fabricated using fused deposition modeling (FDM) 3D printing with a nozzle temperature of 240°C and a bed temperature of 90°C at a print speed of 50 mm/s. The printed specimens featured a horizontal orientation with 100% infill density, a layer height of 0.3 mm, and a raster angle pattern of 45°/135°. Mechanical characterization was conducted via tensile testing using an Instron 5567 A universal testing machine at a crosshead speed of 0.5 mm/min in accordance with ISO 527 standards, utilizing digital image correlation for strain measurement.",
      "reasoning_analysis": "Increasing Factors: The presence of acrylonitrile and styrene monomers establishes a rigid matrix with strong intermolecular interactions, providing a solid baseline for tensile strength, while the 100% infill density specified in the processing history maximizes the material cross-section available to bear load. Additionally, the high nozzle temperature of 240°C promotes polymer chain diffusion across deposited roads, enhancing intra-layer cohesion. Decreasing Factors: The inclusion of butadiene introduces a rubbery phase that inherently reduces the ultimate tensile strength relative to a fully rigid matrix to improve toughness. More critically, the FDM 3D printing process introduces structural anisotropy where the 45°/135° raster angle subjects the material to shear stresses during axial loading, and the layer-by-layer deposition creates potential weak interfaces between strands that act as stress concentrators, exacerbated by the relatively coarse 0.3 mm layer height. Dominant Factor: The processing-induced microstructural defects associated with FDM fabrication, specifically the inter-layer adhesion strength and raster orientation effects, qualitatively dominate the final UTS behavior. While the chemical composition provides a robust engineering thermoplastic baseline, the additive manufacturing constraints prevent the realization of bulk material properties, making the interfacial bonding quality the limiting factor for tensile strength."
    }
  },
  {
    "doi": "10.1021/acsapm.3c02637",
    "title": "Nonconjugated Organic Room-Temperature Phosphorescent Vitrimers with Multicolor Afterglow via Multicomponent Hybrid Copolymerization",
    "year": 2024,
    "chemical_composition": {
      "repeat_unit_psmiles": null,
      "monomers": [
        {
          "name": "1,6-hexanediamine",
          "smiles": "NCCCCCCN",
          "ratio_value": 10,
          "ratio_unit": "equiv"
        },
        {
          "name": "ethylene glycol diglycidyl ether",
          "smiles": "C1OC1COCCOCC2OC2",
          "ratio_value": 30,
          "ratio_unit": "equiv"
        },
        {
          "name": "acrylamide",
          "smiles": "NC(=O)C=C",
          "ratio_value": 60,
          "ratio_unit": "equiv"
        },
        {
          "name": "boric acid",
          "smiles": "OB(O)O",
          "ratio_value": 15,
          "ratio_unit": "equiv"
        }
      ],
      "additives": [],
      "is_homopolymer": false
    },
    "processing_history": "Synthesis: Monomers mixed with deionized water, stirred, poured into PTFE mold, heated at 160 °C for 2 h. Testing: Tensile test using WDT-10 electronic universal testing tensile machine at 25 °C, ASTM Standard D412, crosshead rate 10 mm/min.",
    "hierarchical_structure": "Cross-linked vitrimer with dynamic covalent bonds (beta-amino ester, boron-ester). Amorphous structure.",
    "properties": {
      "UTS": {
        "value": [
          83.3
        ],
        "unit": "MPa"
      }
    },
    "analysis_with_hierarchical_structure": {
      "descriptive_text": "The sample comprises a multi-component amorphous cross-linked vitrimer synthesized from 1,6-hexanediamine, ethylene glycol diglycidyl ether, acrylamide, and boric acid with equivalent ratios of 10, 30, 60, and 15, respectively. This network features dynamic covalent bonds, specifically beta-amino ester and boron-ester linkages, formed by mixing the monomers with deionized water, stirring, and casting into a PTFE mold followed by thermal curing at 160 °C for 2 hours. Mechanical properties were evaluated using tensile testing at 25 °C on an electronic universal testing machine at a crosshead rate of 10 mm/min according to ASTM Standard D412.",
      "reasoning_analysis": "Increasing Factors: The formation of a cross-linked network structure inherently restricts chain slippage and enhances load-bearing capacity compared to linear counterparts. Additionally, the high equivalent ratio of acrylamide introduces substantial hydrogen bonding potential between amide groups, which acts as physical cross-links to reinforce the matrix. The thermal curing process at 160 °C ensures high conversion of reactive functional groups, maximizing the cross-link density and network integrity. Decreasing Factors: The presence of dynamic covalent bonds (beta-amino ester and boron-ester) allows for bond exchange under stress, facilitating stress relaxation mechanisms that can lower the ultimate tensile strength relative to permanent covalent thermosets. Furthermore, the aliphatic nature of the 1,6-hexanediamine and ethylene glycol segments introduces chain flexibility that reduces stiffness, and the absence of crystalline domains in the amorphous structure eliminates crystalline reinforcement. Potential micro-voids formed during water evaporation in the processing history may also act as stress concentrators. Dominant Factor: The establishment of a densely cross-linked vitrimer network reinforced by significant hydrogen bonding is the dominant factor determining the UTS, providing structural integrity that outweighs the softening effects of the aliphatic spacers; however, the dynamic nature of the covalent bonds qualitatively limits the maximum achievable strength compared to static thermoset networks by permitting topological rearrangement under high load."
    },
    "analysis_without_hierarchical_structure": {
      "descriptive_text": "The polymer sample consists of a multicomponent network synthesized from 1,6-hexanediamine, ethylene glycol diglycidyl ether, acrylamide, and boric acid with equivalent ratios of 10, 30, 60, and 15, respectively. The material was prepared by mixing the monomers with deionized water under stirring, casting the solution into a PTFE mold, and thermally curing at 160 °C for 2 hours. Mechanical properties were evaluated using a WDT-10 electronic universal testing tensile machine at 25 °C with a crosshead rate of 10 mm/min following ASTM Standard D412.",
      "reasoning_analysis": "Increasing Factors: The high equivalent ratio of acrylamide introduces a dense population of amide groups capable of forming strong interchain hydrogen bonds, significantly enhancing cohesive energy density and resistance to chain slippage. Furthermore, boric acid likely functions as a crosslinking agent forming dynamic borate ester bonds with hydroxyl or ether functionalities, while the thermal cure at 160 °C promotes epoxy-amine reactions and vinyl polymerization, collectively increasing the network crosslink density and load-bearing capacity. Decreasing Factors: The incorporation of flexible aliphatic spacers from 1,6-hexanediamine and ether linkages within the diglycidyl ether reduces chain stiffness, potentially lowering the yield stress compared to rigid aromatic systems. Additionally, the aqueous processing followed by heating above the boiling point of water may induce microvoid formation due to solvent evaporation, creating stress concentration points that facilitate premature failure. Dominant Factor: The structural integrity provided by the high density of hydrogen bonding from acrylamide combined with the covalent and dynamic crosslinking initiated by boric acid and thermal curing qualitatively dominates the UTS behavior, establishing a robust network that outweighs the softening effects of the flexible aliphatic segments."
    }
  },
  {
    "doi": "10.1002/app.52183",
    "title": "Hydrothermal aging of polyimide film",
    "year": 2022,
    "chemical_composition": {
      "repeat_unit_psmiles": null,
      "monomers": [
        {
          "name": "Pyromellitic dianhydride",
          "smiles": "O=C1OC(=O)c2c1C(=O)Oc2=O",
          "ratio_value": null,
          "ratio_unit": null
        },
        {
          "name": "4,4'-Oxydianiline",
          "smiles": "Nc1ccc(Oc2ccc(N)cc2)cc1",
          "ratio_value": null,
          "ratio_unit": null
        }
      ],
      "additives": [],
      "is_homopolymer": false
    },
    "processing_history": "Commercial polyimide film (XF-137), thickness 125 μm, purchased from Polyonics. Hydrothermal aging in reverse-osmosis (RO) water at 80 °C for 3 weeks. Tensile testing using Instron 5943 mechanical test frame with 1kN load cell, deformation rate 50 mm/min, gauge length 100 mm, ASTM D882.",
    "hierarchical_structure": "Thermoplastic polyimide film.",
    "properties": {
      "UTS": {
        "value": [
          83
        ],
        "unit": "MPa"
      }
    },
    "analysis_with_hierarchical_structure": {
      "descriptive_text": "The sample consists of a commercial thermoplastic polyimide film (XF-137) synthesized from pyromellitic dianhydride and 4,4'-oxydianiline monomers, supplied by Polyonics with a thickness of 125 μm. Prior to characterization, the material underwent hydrothermal aging involving immersion in reverse-osmosis water at 80 °C for a duration of three weeks. Mechanical evaluation was subsequently performed using an Instron 5943 mechanical test frame equipped with a 1kN load cell, adhering to ASTM D882 standards with a deformation rate of 50 mm/min and a gauge length of 100 mm to determine tensile properties.",
      "reasoning_analysis": "Increasing Factors: The aromatic backbone derived from pyromellitic dianhydride and 4,4'-oxydianiline creates a rigid chain structure with strong intermolecular charge-transfer complexes and pi-pi stacking interactions, which inherently provides high cohesive energy density and resistance to chain slip, thereby supporting high ultimate tensile strength. Additionally, the commercial film processing likely induces some degree of molecular orientation along the machine direction, further enhancing load-bearing capacity in the testing axis. Decreasing Factors: The hydrothermal aging history involving exposure to reverse-osmosis water at 80 °C for three weeks introduces significant degradation mechanisms. Water molecules absorbed into the matrix act as plasticizers, reducing intermolecular friction and facilitating chain mobility, which lowers the stress required for failure. More critically, the elevated temperature and moisture environment promote hydrolytic degradation of the imide linkages, leading to chain scission and a reduction in molecular weight, which drastically compromises the material's ability to transfer stress across the polymer network. Dominant Factor: While the intrinsic rigidity of the polyimide backbone establishes a high baseline strength, the environmental stressors from the hydrothermal aging process are the dominant factors; the combined effects of plasticization and potential hydrolytic chain scission qualitatively reduce the ultimate tensile strength relative to the pristine, unaged commercial film."
    },
    "analysis_without_hierarchical_structure": {
      "descriptive_text": "The sample consists of a commercial polyimide film (XF-137) synthesized from Pyromellitic dianhydride and 4,4'-Oxydianiline monomers. The material was supplied as a 125 μm thick film by Polyonics and subjected to hydrothermal aging in reverse-osmosis water at 80 °C for a duration of three weeks. Mechanical characterization was subsequently performed via tensile testing using an Instron 5943 frame with a 1kN load cell at a deformation rate of 50 mm/min and a gauge length of 100 mm, adhering to ASTM D882 standards.",
      "reasoning_analysis": "Increasing Factors: The copolymerization of Pyromellitic dianhydride and 4,4'-Oxydianiline creates a rigid aromatic polyimide backbone. The presence of bulky imide rings and aromatic structures restricts chain mobility and facilitates strong intermolecular charge-transfer complexes and pi-pi stacking, which inherently supports high load-bearing capacity and resistance to chain slip. Decreasing Factors: The processing history involves hydrothermal aging in reverse-osmosis water at 80 °C for three weeks. Water molecules can diffuse into the polyimide matrix, acting as plasticizers by forming hydrogen bonds with polar imide groups, thereby reducing intermolecular friction and cohesive energy density. Furthermore, prolonged exposure to hot water may induce slight hydrolytic degradation or swelling-induced microvoids, compromising the structural integrity required for maximum tensile strength. Dominant Factor: While the rigid aromatic architecture provides a high baseline strength, the hydrothermal aging represents a significant environmental stressor. The plasticization effect and potential microstructural changes induced by water absorption during the aging process are the dominant factors likely to reduce the UTS compared to the pristine, unaged commercial film state."
    }
  },
  {
    "doi": "10.1177/0892705718799832",
    "title": "Development and mechanical characterization of microwave-cured thermoplastic based natural fibre reinforced composites",
    "year": 2019,
    "chemical_composition": {
      "repeat_unit_psmiles": "[*]CC(C)[*]",
      "monomers": [
        {
          "name": "Propylene",
          "smiles": "CC=C",
          "ratio_value": null,
          "ratio_unit": null
        }
      ],
      "additives": [
        {
          "name": "Jute fibre",
          "type": "filler",
          "amount_value": 15,
          "amount_unit": "wt%"
        }
      ],
      "is_homopolymer": true
    },
    "processing_history": "Fibres treated with 10 wt% NaOH for 4 h, washed and dried. Composite fabricated by stacking PP sheets and jute fibre mats in alumina mould. Microwave cured at 900 W for 1500 s under 0.2 MPa pressure. UTS measured by tensile testing on Tinius Olsen H50KS at 1 mm/min, ASTM D3039, gauge length 50 mm, conditioned 24 h ambient.",
    "hierarchical_structure": "Crystallinity Index (CI): 44.24%. SEM showed fibre pull-out indicating relatively weak bonding between jute fibre and PP matrix.",
    "properties": {
      "UTS": {
        "value": [
          44
        ],
        "unit": "MPa"
      }
    },
    "analysis_with_hierarchical_structure": {
      "descriptive_text": "The sample consists of a polypropylene homopolymer matrix reinforced with 15 wt% jute fibre filler. Prior to composite fabrication, the jute fibres underwent alkali treatment with 10 wt% NaOH for 4 hours, followed by washing and drying. The composite was manufactured by stacking polypropylene sheets and jute fibre mats within an alumina mould, subsequently cured using microwave irradiation at 900 W for 1500 seconds under 0.2 MPa pressure. Structural characterization revealed a Crystallinity Index of 44.24%, while scanning electron microscopy indicated fibre pull-out phenomena, suggesting relatively weak interfacial bonding between the jute fibres and the polypropylene matrix. Mechanical properties were evaluated via tensile testing according to ASTM D3039 standards.",
      "reasoning_analysis": "Increasing Factors: The incorporation of 15 wt% jute fibres provides reinforcement capable of bearing load, theoretically increasing the composite UTS relative to neat polypropylene. The alkali treatment of the fibres aims to remove surface impurities and increase surface roughness to enhance mechanical interlocking. Additionally, the semi-crystalline nature of the polypropylene matrix, evidenced by a Crystallinity Index of 44.24%, contributes to the overall load-bearing capacity and resistance to deformation compared to a fully amorphous structure. Decreasing Factors: The scanning electron microscopy observation of fibre pull-out indicates inadequate interfacial adhesion between the hydrophilic jute fibres and the hydrophobic polypropylene matrix. This weak bonding creates stress concentration points and prevents effective stress transfer from the matrix to the fibres, causing premature failure. Furthermore, the absence of a specific compatibilizer or coupling agent despite the alkali treatment may limit the chemical bonding potential. Dominant Factor: The interfacial adhesion quality is the dominant factor. While the crystalline matrix and fibre reinforcement provide a baseline for strength enhancement, the observed fibre pull-out signifies that the interface fails before the fibres reach their ultimate strength. Consequently, the inefficiency in load transfer due to weak bonding qualitatively limits the UTS, preventing the composite from fully realizing the theoretical strengthening potential of the jute reinforcement."
    },
    "analysis_without_hierarchical_structure": {
      "descriptive_text": "The sample comprises a polypropylene homopolymer matrix reinforced with 15 wt% jute fibre filler. Prior to composite fabrication, the jute fibres were subjected to alkali treatment using 10 wt% NaOH for 4 hours, followed by washing and drying. The composite was manufactured by stacking polypropylene sheets and jute fibre mats within an alumina mould, subsequently undergoing microwave curing at 900 W for 1500 seconds under 0.2 MPa pressure. Ultimate tensile strength was evaluated via tensile testing on a Tinius Olsen H50KS apparatus at a crosshead speed of 1 mm/min according to ASTM D3039, using a gauge length of 50 mm after 24 hours of ambient conditioning.",
      "reasoning_analysis": "Increasing Factors: The incorporation of high-strength jute fibres into the polypropylene matrix introduces a reinforcement mechanism where the fibres bear a significant portion of the applied load, inherently driving the UTS higher compared to the neat polymer. Furthermore, the alkali treatment of the fibres removes surface impurities such as lignin and hemicellulose while increasing surface roughness, which enhances mechanical interlocking and stress transfer efficiency at the fibre-matrix interface. The application of 0.2 MPa pressure during microwave curing also aids in consolidating the laminate structure, reducing void content and ensuring better contact between the matrix and reinforcement. Decreasing Factors: The inherent polarity mismatch between the hydrophobic polypropylene matrix and the hydrophilic jute fibres may limit chemical adhesion despite physical treatment, potentially leading to interfacial debonding under high stress. Additionally, the microwave curing process carries a risk of thermal degradation of the cellulosic fibres or inducing uneven crystallinity within the polypropylene matrix, which could create weak points. The stacking fabrication method may also result in less uniform fibre dispersion compared to melt compounding, leading to stress concentrations. Dominant Factor: The reinforcement efficiency governed by the fibre-matrix interfacial adhesion, specifically enhanced by the alkali treatment and consolidation pressure, qualitatively dominates the final UTS behavior. While the matrix properties and processing risks set the baseline, the ability to effectively transfer stress from the ductile polypropylene to the high-strength jute fibres determines the ultimate load-bearing capacity of the composite."
    }
  },
  {
    "doi": "10.1002/app.52183",
    "title": "Hydrothermal aging of polyimide film",
    "year": 2022,
    "chemical_composition": {
      "repeat_unit_psmiles": null,
      "monomers": [
        {
          "name": "Pyromellitic dianhydride",
          "smiles": "O=C1OC(=O)c2c1C(=O)Oc2=O",
          "ratio_value": null,
          "ratio_unit": null
        },
        {
          "name": "4,4'-Oxydianiline",
          "smiles": "Nc1ccc(Oc2ccc(N)cc2)cc1",
          "ratio_value": null,
          "ratio_unit": null
        }
      ],
      "additives": [],
      "is_homopolymer": false
    },
    "processing_history": "Commercial polyimide film (XF-137), thickness 125 μm, purchased from Polyonics. Unaged (as received). Tensile testing using Instron 5943 mechanical test frame with 1kN load cell, deformation rate 50 mm/min, gauge length 100 mm, ASTM D882.",
    "hierarchical_structure": "Thermoplastic polyimide film.",
    "properties": {
      "UTS": {
        "value": [
          150
        ],
        "unit": "MPa"
      }
    },
    "analysis_with_hierarchical_structure": {
      "descriptive_text": "The sample comprises a commercial thermoplastic polyimide film (XF-137) derived from the condensation of pyromellitic dianhydride and 4,4'-oxydianiline monomers. Procured unaged from Polyonics with a specified thickness of 125 μm, the material underwent tensile characterization using an Instron 5943 mechanical test frame equipped with a 1kN load cell. Testing protocols adhered to ASTM D882 standards, employing a deformation rate of 50 mm/min and a gauge length of 100 mm to assess mechanical integrity.",
