Repository: hhtrick/HHT-code

# HHT training framework

This directory contains model training, embedding precomputation, inference, article-level baselines and the curated datasets. All commands below assume that the working directory is `train_code/`.

## 3. Datasets and fixed partitions

Each main dataset is a JSON array at `dataset/{property}/{property}.json`. Entries contain source metadata, `chemical_composition`, `processing_history`, `hierarchical_structure`, `properties`, and two generated-analysis objects. Targets are stored as `properties[property]["value"]`; source metadata and target values are not predictive input fields.

| Property | Train | Validation | Test | Total |
|---|---:|---:|---:|---:|

File: train_code/dataset/UTS/UTS.json (part 199 of 292)
[
      "reasoning_analysis": "Increasing Factors: The chemical structure comprises rigid aromatic rings and imide groups derived from pyromellitic dianhydride and 4,4'-oxydianiline, which significantly restrict chain mobility and enhance backbone stiffness. Strong intermolecular interactions, including pi-pi stacking and charge transfer complexes between polyimide chains, contribute to high cohesive energy density, thereby driving the UTS upward. Additionally, the commercial film processing history likely induces molecular orientation along the machine direction, further reinforcing tensile strength in the testing axis, while the relatively high deformation rate of 50 mm/min limits time-dependent viscoelastic relaxation during measurement. Decreasing Factors: The presence of the ether linkage within the 4,4'-oxydianiline monomer introduces a degree of flexibility compared to wholly rigid rod polymers, potentially reducing the maximum achievable strength. Furthermore, as a thermoplastic material without chemical crosslinking, the polymer relies on physical entanglements and secondary bonds which may allow for chain slippage under high load prior to fracture. Dominant Factor: The intrinsic rigidity of the aromatic imide backbone combined with strong intermolecular charge transfer interactions qualitatively dominates the mechanical behavior, establishing a high baseline UTS characteristic of high-performance polyimides, despite the flexibility imparted by the ether linkage and the lack of covalent crosslinks."
    },
    "analysis_without_hierarchical_structure": {
      "descriptive_text": "The investigated material is a commercial polyimide film (XF-137) obtained from Polyonics, chemically composed of pyromellitic dianhydride and 4,4'-oxydianiline repeat units. The film was utilized in its as-received, unaged condition with a thickness of 125 μm. Ultimate tensile strength was evaluated via tensile testing on an Instron 5943 mechanical test frame using a 1 kN load cell, a crosshead speed of 50 mm/min, and a gauge length of 100 mm following the ASTM D882 protocol.",
      "reasoning_analysis": "Increasing Factors: The incorporation of pyromellitic dianhydride introduces significant backbone rigidity due to its planar, fused-ring structure, which restricts segmental mobility and enhances load-bearing capacity through strong intermolecular interactions and potential charge-transfer complex formation. The commercial film processing likely induces favorable chain orientation and complete imidization, maximizing the intrinsic strength of the polymer matrix, while the unaged condition ensures no environmental degradation has compromised the structural integrity prior to testing. Decreasing Factors: The presence of the ether linkage within the 4,4'-oxydianiline moiety introduces a degree of rotational freedom compared to fully aromatic diamines, which may slightly reduce the overall chain stiffness and ultimate tensile strength relative to more rigid polyimide analogues. Additionally, the absence of reinforcing additives or fillers means the UTS relies solely on the neat polymer matrix without composite reinforcement mechanisms, and any residual solvent or incomplete imidization from the commercial manufacturing process could act as defects initiating failure. Dominant Factor: The dominant factor governing the UTS is the intrinsic chemical architecture of the aromatic polyimide backbone, specifically the high cohesive energy density and chain stiffness imparted by the pyromellitic dianhydride units, which establishes a high baseline mechanical performance that outweighs the minor flexibility introduced by the ether linkage or the lack of external reinforcement."
    }
  },
  {
    "doi": "10.1080/10426914.2012.677901",
    "title": "Optimization and Analysis of Mechanical Properties for Selective Laser Sintered Polyamide Parts",
    "year": 2013,
    "chemical_composition": {
      "repeat_unit_psmiles": null,
      "monomers": [
        {
          "name": "Polyamide",
          "smiles": null,
          "ratio_value": null,
          "ratio_unit": null
        }
      ],
      "additives": [],
      "is_homopolymer": true
    },
    "processing_history": "Selective Laser Sintering (SLS) using Vanguard HS laser sintering machine. Laser Power: 32 W, Scan Spacing: 0.10 mm, Bed Temperature: 172 °C, Scan Count: 1. Material mixture: 70% fresh powder, 30% recycled powder. UTS measured by Zwick/Roell tensile testing machine at 5 mm/min strain rate, 50 mm gauge length.",
    "hierarchical_structure": "Semi-crystalline polyamide parts fabricated via SLS.",
    "properties": {
      "UTS": {
        "value": [
          44.02
        ],
        "unit": "MPa"
      }
    },
    "analysis_with_hierarchical_structure": {
      "descriptive_text": "The sample comprises semi-crystalline polyamide homopolymer parts fabricated via Selective Laser Sintering (SLS) using a Vanguard HS laser sintering machine. Processing was conducted with a laser power of 32 W, a scan spacing of 0.10 mm, and a bed temperature of 172 °C with a single scan count, utilizing a material mixture of 70% fresh powder and 30% recycled powder. Mechanical characterization was performed using a Zwick/Roell tensile testing machine at a strain rate of 5 mm/min with a 50 mm gauge length to determine the ultimate tensile strength.",
      "reasoning_analysis": "Increasing Factors: The semi-crystalline hierarchical structure contributes to higher UTS through the formation of crystalline lamellae that act as physical crosslinks, reinforcing the amorphous matrix. Additionally, the polyamide chemistry facilitates strong intermolecular hydrogen bonding between amide groups, enhancing cohesive energy density. The bed temperature of 172 °C, likely near the melting point, promotes polymer chain diffusion across particle boundaries during sintering, improving inter-layer bonding. Decreasing Factors: The Selective Laser Sintering process inherently introduces micro-voids and porosity between partially fused powder particles, which act as stress concentrators and reduce the effective load-bearing cross-sectional area. Furthermore, the inclusion of 30% recycled powder implies prior thermal history, which can lead to oxidative degradation and chain scission, reducing molecular weight and entanglement density. The single scan count may also limit the energy density available for complete particle coalescence. Dominant Factor: While the intrinsic hydrogen bonding and crystallinity provide a robust baseline strength, the processing history dominates the final UTS behavior. Specifically, the combination of inherent sintering porosity and the molecular weight reduction associated with the recycled powder content qualitatively limits the ultimate tensile strength relative to fully dense, virgin polyamide processed via conventional methods."
    },
    "analysis_without_hierarchical_structure": {
      "descriptive_text": "The sample consists of a polyamide homopolymer processed via Selective Laser Sintering (SLS) using a Vanguard HS laser sintering machine. The manufacturing parameters included a laser power of 32 W, a scan spacing of 0.10 mm, a bed temperature of 172 °C, and a single scan count. The material feedstock comprised a mixture of 70% fresh powder and 30% recycled powder. Ultimate tensile strength was subsequently characterized using a Zwick/Roell tensile testing machine at a strain rate of 5 mm/min with a 50 mm gauge length.",
      "reasoning_analysis": "Increasing Factors: The intrinsic chemical composition of the polyamide homopolymer facilitates strong intermolecular hydrogen bonding between amide groups, which significantly enhances interchain cohesion and load-bearing capacity. Additionally, the processing history specifies a bed temperature of 172 °C, which is conducive to promoting particle coalescence and crystallization during the Selective Laser Sintering process, thereby improving inter-layer diffusion and density. Decreasing Factors: The inclusion of 30% recycled powder in the material mixture introduces thermally degraded polymer chains with reduced molecular weight, lowering the entanglement density and intrinsic strength. Furthermore, the Selective Laser Sintering method inherently generates micro-voids and anisotropic structures due to the layer-by-layer fusion mechanism, and the single scan count may limit the energy density available for complete pore elimination, acting as stress concentrators. Dominant Factor: While the polyamide chemistry provides a robust baseline for mechanical strength, the processing history dominates the final UTS behavior; specifically, the combination of recycled powder degradation and inherent SLS porosity introduces critical microstructural defects that act as failure initiation sites, qualitatively limiting the achievable tensile strength relative to a fully dense, virgin material counterpart."
    }
  },
  {
    "doi": "10.1002/app.52183",
    "title": "Hydrothermal aging of polyimide film",
    "year": 2022,
    "chemical_composition": {
      "repeat_unit_psmiles": null,
      "monomers": [
        {
          "name": "Pyromellitic dianhydride",
          "smiles": "O=C1OC(=O)c2c1C(=O)Oc2=O",
          "ratio_value": null,
          "ratio_unit": null
        },
        {
          "name": "4,4'-Oxydianiline",
          "smiles": "Nc1ccc(Oc2ccc(N)cc2)cc1",
          "ratio_value": null,
          "ratio_unit": null
        }
      ],
      "additives": [],
      "is_homopolymer": false
    },
    "processing_history": "Commercial polyimide film (XF-137), thickness 125 μm, purchased from Polyonics. Hydrothermal aging in reverse-osmosis (RO) water at 90 °C for 2 weeks. Tensile testing using Instron 5943 mechanical test frame with 1kN load cell, deformation rate 50 mm/min, gauge length 100 mm, ASTM D882.",
    "hierarchical_structure": "Thermoplastic polyimide film.",
    "properties": {
      "UTS": {
        "value": [
          73
        ],
        "unit": "MPa"
      }
    },
    "analysis_with_hierarchical_structure": {
      "descriptive_text": "The sample comprises a commercial thermoplastic polyimide film (XF-137) synthesized from Pyromellitic dianhydride and 4,4'-Oxydianiline monomers. With a thickness of 125 μm, the material was sourced from Polyonics and subjected to hydrothermal aging in reverse-osmosis water at 90 °C for two weeks prior to mechanical characterization. Tensile properties were evaluated using an Instron 5943 frame equipped with a 1kN load cell at a deformation rate of 50 mm/min and a gauge length of 100 mm in accordance with ASTM D882 standards.",
      "reasoning_analysis": "Increasing Factors: The aromatic backbone derived from Pyromellitic dianhydride and 4,4'-Oxydianiline imparts significant chain stiffness and facilitates strong intermolecular charge-transfer interactions, which inherently support high stress transfer capabilities. Additionally, the commercial film fabrication process typically induces molecular orientation along the production axis, potentially enhancing strength in the direction of testing. Decreasing Factors: The hydrothermal aging history involving immersion in 90 °C water for two weeks promotes water absorption, which acts as a plasticizer to increase segmental mobility and reduce intermolecular cohesive forces. Moreover, extended exposure to hot water risks hydrolytic degradation of the imide rings, leading to chain scission and the formation of microstructural defects that serve as stress concentrators. Dominant Factor: Although the rigid aromatic chemistry provides a robust structural foundation, the hydrothermal aging processing history is the dominant factor influencing the final UTS. The plasticizing effect of absorbed moisture and the potential for hydrolytic bond cleavage qualitatively override the intrinsic strength benefits, resulting in a net reduction of the ultimate tensile strength compared to the unaged material."
    },
    "analysis_without_hierarchical_structure": {
      "descriptive_text": "The sample consists of a commercial polyimide copolymer film, specifically grade XF-137 sourced from Polyonics with a thickness of 125 μm. This material is synthesized from the condensation of Pyromellitic dianhydride and 4,4'-Oxydianiline monomers. Prior to characterization, the film underwent hydrothermal aging conditions involving immersion in reverse-osmosis water at 90 °C for a duration of two weeks. Mechanical evaluation was subsequently performed using an Instron 5943 mechanical test frame equipped with a 1kN load cell, adhering to ASTM D882 standards with a deformation rate of 50 mm/min and a gauge length of 100 mm to determine the ultimate tensile strength.",
      "reasoning_analysis": "Increasing Factors: The aromatic structure of the Pyromellitic dianhydride and 4,4'-Oxydianiline monomers creates a rigid backbone with high intermolecular cohesion due to charge transfer complexes, intrinsically supporting high tensile strength. Furthermore, the commercial film manufacturing process likely induced molecular orientation, which typically enhances strength along the testing axis. Decreasing Factors: The hydrothermal aging history represents a significant degradation mechanism; exposure to reverse-osmosis water at 90 °C for two weeks promotes water absorption acting as a plasticizer to reduce intermolecular friction, and potentially induces hydrolytic cleavage of the imide rings, leading to chain scission and reduced molecular weight. Dominant Factor: While the rigid aromatic backbone provides a high baseline strength, the aggressive hydrothermal aging conditions constitute the dominant factor, as the chemical degradation of the imide linkages and plasticization effect qualitatively diminish the ultimate tensile strength relative to the pristine commercial state."
    }
  },
  {
    "doi": "10.1021/acsapm.3c02637",
    "title": "Nonconjugated Organic Room-Temperature Phosphorescent Vitrimers with Multicolor Afterglow via Multicomponent Hybrid Copolymerization",
    "year": 2024,
    "chemical_composition": {
      "repeat_unit_psmiles": null,
      "monomers": [
        {
          "name": "1,6-hexanediamine",
          "smiles": "NCCCCCCN",
          "ratio_value": 10,
          "ratio_unit": "equiv"
        },
        {
          "name": "ethylene glycol diglycidyl ether",
          "smiles": "C1OC1COCCOCC2OC2",
          "ratio_value": 30,
          "ratio_unit": "equiv"
        },
        {
          "name": "acrylamide",
          "smiles": "NC(=O)C=C",
          "ratio_value": 60,
          "ratio_unit": "equiv"
        },
        {
          "name": "boric acid",
          "smiles": "OB(O)O",
          "ratio_value": 15,
          "ratio_unit": "equiv"
        }
      ],
      "additives": [
        {
          "name": "Fluorescein sodium",
          "type": "dye",
          "amount_value": null,
          "amount_unit": null
        }
      ],
      "is_homopolymer": false
    },
    "processing_history": "Synthesis: Monomers mixed with Fluorescein sodium and deionized water, stirred, poured into PTFE mold, heated at 160 °C for 2 h. Testing: Tensile test using WDT-10 electronic universal testing tensile machine at 25 °C, ASTM Standard D412, crosshead rate 10 mm/min.",
    "hierarchical_structure": "Cross-linked vitrimer doped with dye. Fracture surfaces uniform and smooth.",
    "properties": {
      "UTS": {
        "value": [
          56.1
        ],
        "unit": "MPa"
      }
    },
    "analysis_with_hierarchical_structure": {
      "descriptive_text": "The sample consists of a cross-linked vitrimer network synthesized from a multi-component system comprising 1,6-hexanediamine, ethylene glycol diglycidyl ether, acrylamide, and boric acid in equivalent ratios of 10, 30, 60, and 15, respectively. Fluorescein sodium was incorporated as a dye additive during the synthesis process. The precursor mixture was dissolved in deionized water, stirred, cast into a PTFE mold, and thermally cured at 160 °C for 2 hours to establish the network structure. Characterization via tensile testing was conducted at 25 °C using an electronic universal testing machine at a crosshead rate of 10 mm/min following ASTM Standard D412, revealing uniform and smooth fracture surfaces indicative of a homogeneous network morphology.",
      "reasoning_analysis": "Increasing Factors: The formation of a dense covalent network through epoxy-amine reactions and boronic ester crosslinking provides a robust structural framework capable of distributing applied stress. Additionally, the high equivalent ratio of acrylamide introduces extensive hydrogen bonding capabilities between polymer chains, significantly enhancing intermolecular cohesion and resistance to chain slippage under tension. The observed uniform and smooth fracture surfaces suggest a homogeneous material free of macroscopic defects, minimizing stress concentration points that typically precipitate premature failure. Decreasing Factors: The inclusion of flexible aliphatic segments, specifically from 1,6-hexanediamine and ethylene glycol units, increases chain mobility and free volume compared to rigid aromatic systems, which may lower the maximum stress capacity. Furthermore, the dynamic nature of the boronic ester bonds characteristic of vitrimers allows for bond exchange; if active at the testing temperature, this could facilitate stress relaxation prior to failure. Residual water from the aqueous synthesis process may also act as a plasticizer, weakening hydrogen bonds and reducing overall strength. Dominant Factor: The structural integrity provided by the high density of chemical crosslinks reinforced by the extensive hydrogen bonding network from the acrylamide component qualitatively dominates the UTS behavior. While the flexible spacers and dynamic bonds introduce compliance, the percolated covalent network establishes the primary load-bearing capacity that defines the ultimate tensile strength of this vitrimer system."
    },
    "analysis_without_hierarchical_structure": {
      "descriptive_text": "The polymer sample comprises a multicomponent network synthesized from 1,6-hexanediamine, ethylene glycol diglycidyl ether, acrylamide, and boric acid with equivalent ratios of 10, 30, 60, and 15, respectively. Fluorescein sodium was incorporated as a dye additive during the synthesis. The precursor mixture was dissolved in deionized water, stirred, and cast into a PTFE mold before undergoing thermal curing at 160 °C for 2 hours. Mechanical characterization was performed via tensile testing using a WDT-10 electronic universal testing machine at 25 °C following ASTM Standard D412 with a crosshead rate of 10 mm/min.",
      "reasoning_analysis": "Increasing Factors: The formation of a covalently crosslinked network via the reaction between ethylene glycol diglycidyl ether and 1,6-hexanediamine restricts chain slippage and significantly enhances load-bearing capacity. Additionally, the high proportion of acrylamide introduces abundant amide groups capable of forming strong intermolecular hydrogen bonds, while boric acid facilitates dynamic crosslinking, both of which contribute to increased cohesion and resistance to tensile failure. The thermal curing history at 160 °C ensures adequate crosslinking density and network consolidation. Decreasing Factors: The aliphatic nature of the hexanediamine and ethylene glycol segments introduces chain flexibility that may limit the ultimate strength compared to rigid aromatic systems. Furthermore, the use of deionized water as a solvent presents a risk of residual moisture acting as a plasticizer if not completely removed during processing, which would reduce intermolecular forces. The presence of Fluorescein sodium small molecules may also slightly disrupt packing efficiency. Dominant Factor: The dominant factor influencing the UTS is the synergistic density of the covalent and dynamic crosslinks combined with the extensive hydrogen bonding network. While the aliphatic flexibility imposes a limit on stiffness, the robust network structure formed during thermal curing is the primary determinant of the material's mechanical integrity, outweighing the potential plasticizing effects assuming sufficient solvent removal occurred."
    }
  },
  {
    "doi": "10.1021/acsapm.3c02637",
    "title": "Nonconjugated Organic Room-Temperature Phosphorescent Vitrimers with Multicolor Afterglow via Multicomponent Hybrid Copolymerization",
    "year": 2024,
    "chemical_composition": {
      "repeat_unit_psmiles": null,
      "monomers": [
        {
          "name": "1,6-hexanediamine",
          "smiles": "NCCCCCCN",
          "ratio_value": 10,
          "ratio_unit": "equiv"
        },
        {
          "name": "ethylene glycol diglycidyl ether",
          "smiles": "C1OC1COCCOCC2OC2",
          "ratio_value": 30,
          "ratio_unit": "equiv"
        },
        {
          "name": "acrylamide",
          "smiles": "NC(=O)C=C",
          "ratio_value": 60,
          "ratio_unit": "equiv"
        },
        {
          "name": "boric acid",
          "smiles": "OB(O)O",
          "ratio_value": 15,
          "ratio_unit": "equiv"
        }
      ],
      "additives": [
        {
          "name": "Rhodamine B",
          "type": "dye",
          "amount_value": 0.011,
          "amount_unit": "g"
        }
      ],
      "is_homopolymer": false
    },
    "processing_history": "Synthesis: Monomers mixed with Rhodamine B (0.011 g) and deionized water, stirred, poured into PTFE mold, heated at 160 °C for 2 h. Testing: Tensile test using WDT-10 electronic universal testing tensile machine at 25 °C, ASTM Standard D412, crosshead rate 10 mm/min.",
    "hierarchical_structure": "Cross-linked vitrimer doped with dye. Fracture surfaces uniform and smooth.",
    "properties": {
      "UTS": {
        "value": [
          52.2
        ],
        "unit": "MPa"
      }
    },
    "analysis_with_hierarchical_structure": {
      "descriptive_text": "The sample constitutes a complex cross-linked vitrimer network synthesized from a mixture of 1,6-hexanediamine (10 equiv), ethylene glycol diglycidyl ether (30 equiv), acrylamide (60 equiv), and boric acid (15 equiv) in deionized water. Rhodamine B (0.011 g) was incorporated as a dye additive during the synthesis. The precursor solution was stirred, cast into a PTFE mold, and thermally cured at 160 °C for 2 hours. The resulting material exhibits a uniform and smooth fracture surface indicative of a homogeneous network structure. Mechanical characterization was performed via tensile testing using a WDT-10 electronic universal testing machine at 25 °C with a crosshead rate of 10 mm/min in accordance with ASTM Standard D412.",
      "reasoning_analysis": "Increasing Factors: The high molar equivalent of acrylamide (60 equiv) introduces a dense network of hydrogen bonding interactions between amide groups, which significantly reinforces the polymer matrix against tensile deformation. Furthermore, the thermal curing process at 160 °C facilitates extensive cross-linking reactions among the diamine, epoxy, and boric acid components, creating a rigid three-dimensional network that effectively prevents polymer chain slippage under load. Decreasing Factors: The presence of flexible aliphatic segments from 1,6-hexanediamine and ethylene glycol diglycidyl ether reduces the intrinsic chain stiffness compared to rigid aromatic systems, potentially lowering the modulus and strength. Additionally, the dynamic covalent bonds formed by boric acid allow for stress relaxation through bond exchange mechanisms, which may reduce the ultimate load-bearing capacity relative to permanent thermosets, while the observed smooth fracture surface suggests brittle failure with limited energy dissipation via plastic deformation. Dominant Factor: The dense hydrogen bonding network provided by the majority acrylamide component, combined with the high cross-link density achieved during thermal curing, qualitatively dominates the mechanical behavior. These structural features establish a robust network integrity at the testing temperature of 25 °C that outweighs the softening influence of the flexible spacers and dynamic bond exchange, driving the UTS towards values characteristic of reinforced, highly cross-linked thermosetting systems."
    },
    "analysis_without_hierarchical_structure": {
      "descriptive_text": "The polymer sample was synthesized via a multi-component reaction involving 1,6-hexanediamine (10 equiv), ethylene glycol diglycidyl ether (30 equiv), acrylamide (60 equiv), and boric acid (15 equiv) in deionized water. Rhodamine B (0.011 g) was incorporated as a dye during the mixing stage. The homogeneous mixture was stirred, poured into a PTFE mold, and subjected to thermal curing at 160 °C for 2 hours. Mechanical characterization was performed using a WDT-10 electronic universal testing machine at 25 °C following ASTM Standard D412 with a crosshead rate of 10 mm/min to determine the ultimate tensile strength.",
      "reasoning_analysis": "Increasing Factors: The high equivalent ratio of acrylamide combined with the epoxy-amine reaction between ethylene glycol diglycidyl ether and 1,6-hexanediamine creates a densely crosslinked network structure that effectively transfers stress and prevents chain slippage, thereby enhancing UTS. Furthermore, the presence of amide and amine functionalities facilitates strong intermolecular hydrogen bonding, which acts as physical crosslinks to reinforce the material under load. The thermal curing at 160 °C ensures sufficient conversion of functional groups and removal of solvent, optimizing the network integrity. Decreasing Factors: The incorporation of flexible aliphatic spacers, specifically the hexamethylene units from the diamine and ether linkages from the diglycidyl ether, increases chain mobility and segmental flexibility, which may reduce the maximum stress capacity compared to rigid aromatic systems. Additionally, the boric acid introduces dynamic covalent bonds that may undergo exchange or dissociation under high stress, potentially limiting the ultimate load-bearing capacity, while the Rhodamine B dye acts as a minor structural impurity. Dominant Factor: The dominant factor influencing the UTS is the synergistic effect of the covalent crosslinking density derived from the multifunctional monomer system and the supplementary reinforcement provided by hydrogen bonding; this robust network architecture qualitatively outweighs the softening effects of the flexible spacers, establishing a solid baseline for tensile strength."
    }
  },
  {
    "doi": null,
    "title": "High Speed Sintering: Assessing the Influence of Energy Input on Microstructure and Mechanical Properties of Polyether Block Amide (PEBA) Parts",
    "year": 2024,
    "chemical_composition": {
      "repeat_unit_psmiles": null,
      "monomers": [
        {
          "name": "Polyamide 12 segment",
          "smiles": null,
          "ratio_value": null,
          "ratio_unit": null
        },
        {
          "name": "Polyether segment",
          "smiles": null,
          "ratio_value": null,
          "ratio_unit": null
        }
      ],
      "additives": [
        {
          "name": "Carbon black",
          "type": "filler",
          "amount_value": null,
          "amount_unit": null
        }
      ],
      "is_homopolymer": false
    },
    "processing_history": "High Speed Sintering (HSS) using Evonik PEBA powder. Powder bed preheated at 120 °C for 45 min. IR lamp power 1200 W, lamp speed 70 mm/s, layer thickness 0.08 mm. Cool-down at 60 °C for 4 h. Fusing agent containing carbon black sprayed onto powder bed. UTS measured by tensile testing (ASTM D638 Type IV) on ZwickRoell machine at 5 mm/min test speed, build direction perpendicular to tensile load.",
    "hierarchical_structure": "Porosity 1.37% (volume fraction). PA12 γ-phase crystal structure identified by XRD. Incomplete fusion between powder particles observed.",
    "properties": {
      "UTS": {
        "value": [
          7.6
        ],
        "unit": "MPa"
      }
    },
    "analysis_with_hierarchical_structure": {
      "descriptive_text": "This material system comprises a polyether block amide copolymer consisting of polyamide 12 and polyether segments, incorporated with carbon black filler. The specimen was fabricated via High Speed Sintering using Evonik PEBA powder, wherein the powder bed was preheated at 120 °C for 45 minutes before exposure to an infrared lamp operating at 1200 W and 70 mm/s with a layer thickness of 0.08 mm. A fusing agent containing carbon black was sprayed onto the powder bed to enable selective sintering, followed by a cool-down period at 60 °C for 4 hours. Structural characterization indicated a porosity of 1.37% by volume fraction and the identification of the PA12 γ-phase crystal structure via XRD, though microscopic evaluation revealed incomplete fusion between powder particles. Mechanical properties were assessed through tensile testing according to ASTM D638 Type IV standards on a ZwickRoell machine at a test speed of 5 mm/min, with the build direction oriented perpendicular to the tensile load.",
      "reasoning_analysis": "Increasing Factors: The polyamide 12 hard segments establish crystalline domains, specifically the γ-phase, which act as physical crosslinks and reinforcing phases to enhance load-bearing capacity. The carbon black additive, while primarily serving as an infrared absorber for the sintering process, may provide secondary reinforcement within the matrix if dispersed effectively. Additionally, the preheating protocol at 120 °C reduces thermal gradients, potentially promoting better chain interdiffusion during the initial stages of sintering. Decreasing Factors: The documented porosity of 1.37% acts as stress concentrators that facilitate premature crack initiation under tension. More critically, the incomplete fusion between powder particles creates weak interfacial boundaries that severely compromise structural continuity. The testing configuration, where the build direction is perpendicular to the tensile load, aligns the maximum stress with the weakest interlayer bonding planes, significantly reducing effective strength. Furthermore, the polyether soft segments inherently lower the modulus and strength relative to a pure polyamide homopolymer. Dominant Factor: The incomplete fusion between powder particles combined with the perpendicular build orientation qualitatively dominates the UTS behavior. In powder bed fusion additive manufacturing, interlayer adhesion is typically the limiting mechanical constraint; when loaded perpendicular to the layers, failure is driven by delamination at these incompletely fused interfaces rather than bulk material failure, thereby overriding the intrinsic strength contributions of the crystalline PA12 phases or filler content."
    },
    "analysis_without_hierarchical_structure": {
      "descriptive_text": "The sample comprises a polyether block amide copolymer consisting of Polyamide 12 and Polyether segments, incorporated with Carbon black as a filler. The material was processed via High Speed Sintering using Evonik PEBA powder, wherein the powder bed was preheated at 120 °C for 45 minutes prior to exposure to an IR lamp operating at 1200 W and 70 mm/s with a layer thickness of 0.08 mm. A fusing agent containing carbon black was sprayed onto the powder bed during fabrication, followed by a cool-down period at 60 °C for 4 hours. Ultimate tensile strength was subsequently measured by tensile testing according to ASTM D638 Type IV standards on a ZwickRoell machine at a test speed of 5 mm/min, with the build direction oriented perpendicular to the tensile load.",
      "reasoning_analysis": "Increasing Factors: The Polyamide 12 segments within the copolymer architecture form semi-crystalline hard domains that provide substantial intrinsic load-bearing capacity and cohesive strength. Additionally, the preheating of the powder bed at 120 °C facilitates improved particle coalescence and reduces thermal stress, which can enhance the integrity of the sintered necks between powder particles. The presence of Carbon black, if well-dispersed within the matrix, could offer reinforcement through load transfer mechanisms. Decreasing Factors: The inclusion of Polyether segments introduces soft, amorphous phases that increase elasticity but inherently reduce the maximum tensile stress the material can withstand compared to a pure polyamide. Critically, the testing orientation where the build direction is perpendicular to the tensile load subjects the inter-layer bonds to direct stress; these interfaces are typically the weakest regions in additively manufactured parts due to potential voids or incomplete fusion between layers. Furthermore, the carbon black applied as a sprayed fusing agent may concentrate at these layer interfaces rather than dispersing uniformly, potentially acting as stress concentrators or inhibiting full polymer chain diffusion across layers. Dominant Factor: The processing-induced anisotropy, specifically the orientation of the build direction perpendicular to the tensile load, qualitatively dominates the final UTS behavior. While the Polyamide 12 segments provide a high strength baseline, the mechanical response is governed by the strength of the inter-layer interfaces created during the High Speed Sintering process, which are inherently weaker than the bulk material and serve as the primary failure initiation sites under this loading configuration."
    }
  },
  {
    "doi": "10.1021/acsapm.3c02637",
    "title": "Nonconjugated Organic Room-Temperature Phosphorescent Vitrimers with Multicolor Afterglow via Multicomponent Hybrid Copolymerization",
    "year": 2024,
    "chemical_composition": {
      "repeat_unit_psmiles": null,
      "monomers": [
        {
          "name": "1,6-hexanediamine",
          "smiles": "NCCCCCCN",
          "ratio_value": 10,
          "ratio_unit": "equiv"
        },
        {
          "name": "ethylene glycol diglycidyl ether",
          "smiles": "C1OC1COCCOCC2OC2",
          "ratio_value": 30,
          "ratio_unit": "equiv"
        },
        {
          "name": "acrylamide",
          "smiles": "NC(=O)C=C",
          "ratio_value": 60,
          "ratio_unit": "equiv"
        },
        {
          "name": "boric acid",
          "smiles": "OB(O)O",
          "ratio_value": 15,
          "ratio_unit": "equiv"
        }
      ],
      "additives": [
        {
          "name": "Vitamin B",
          "type": "dye",
          "amount_value": null,
          "amount_unit": null
        }
      ],
      "is_homopolymer": false
    },
    "processing_history": "Synthesis: Monomers mixed with Vitamin B and deionized water, stirred, poured into PTFE mold, heated at 160 °C for 2 h. Testing: Tensile test using WDT-10 electronic universal testing tensile machine at 25 °C, ASTM Standard D412, crosshead rate 10 mm/min.",
    "hierarchical_structure": "Cross-linked vitrimer doped with dye. Microscale particles indicated phase separation.",
    "properties": {
      "UTS": {
        "value": [
          35.8
        ],
        "unit": "MPa"
      }
    },
    "analysis_with_hierarchical_structure": {
      "descriptive_text": "The sample is a cross-linked vitrimer network synthesized from a quaternary monomer system consisting of 1,6-hexanediamine, ethylene glycol diglycidyl ether, acrylamide, and boric acid with equivalent ratios of 10, 30, 60, and 15, respectively. Vitamin B was added as a dye component during the synthesis. The preparation protocol involved mixing the monomers and additive with deionized water, followed by stirring and casting into a PTFE mold, where the material was thermally cured at 160 °C for 2 hours. The resulting hierarchical structure is identified as a cross-linked vitrimer doped with dye, exhibiting microscale particles that indicate phase separation. Mechanical properties were evaluated via tensile testing using a WDT-10 electronic universal testing machine at 25 °C in accordance with ASTM Standard D412 at a crosshead rate of 10 mm/min.",
      "reasoning_analysis": "Increasing Factors: The high equivalent ratio of acrylamide (60 equiv) introduces a dense network of amide groups capable of strong intermolecular hydrogen bonding, which significantly enhances cohesive energy density and resistance to chain slippage under load. Furthermore, the formation of a cross-linked network through epoxy-amine reactions and dynamic boronic ester linkages creates a robust three-dimensional structure that effectively distributes stress throughout the material, while the thermal curing at 160 °C ensures high conversion of functional groups to maximize cross-link density. Decreasing Factors: The observed microscale phase separation creates structural heterogeneities that act as stress concentrators, promoting premature crack initiation and propagation at phase interfaces rather than through the bulk matrix. Additionally, the inclusion of flexible aliphatic segments from 1,6-hexanediamine and ethylene glycol diglycidyl ether reduces the overall backbone rigidity compared to fully aromatic systems, and the presence of Vitamin B dye molecules may disrupt local chain packing or intermolecular interactions. Dominant Factor: Although the high cross-link density and hydrogen bonding potential provide a strong theoretical basis for mechanical integrity, the microscale phase separation is the dominant factor qualitatively limiting the UTS. The weak interfaces between the separated phases likely serve as the primary failure initiation sites, preventing the material from realizing the full strength capacity of its covalent and dynamic network structure."
    },
    "analysis_without_hierarchical_structure": {
      "descriptive_text": "The polymer sample constitutes a multi-component network synthesized from 1,6-hexanediamine, ethylene glycol diglycidyl ether, acrylamide, and boric acid with equivalent ratios of 10, 30, 60, and 15, respectively. Vitamin B was incorporated as a dye additive during the synthesis process. The reaction mixture was prepared in deionized water, stirred, and cast into a PTFE mold, followed by thermal curing at 160 °C for 2 hours. Mechanical characterization was performed via tensile testing using a WDT-10 electronic universal testing machine at 25 °C according to ASTM Standard D412 with a crosshead rate of 10 mm/min.",
      "reasoning_analysis": "Increasing Factors: The formation of a covalently crosslinked network through the reaction between ethylene glycol diglycidyl ether and 1,6-hexanediamine, supplemented by boric acid crosslinking, significantly enhances load-bearing capacity. Additionally, the high equivalent ratio of acrylamide introduces substantial hydrogen bonding potential between amide groups, which acts as physical crosslinks to reinforce the matrix. Decreasing Factors: The presence of flexible aliphatic segments within the 1,6-hexanediamine and ethylene glycol backbone reduces chain stiffness compared to aromatic systems, inherently limiting the maximum tensile strength. Furthermore, the use of deionized water as a solvent introduces the risk of residual moisture acting as a plasticizer if not fully removed during the 160 °C cure, which would reduce intermolecular forces. Dominant Factor: The covalent crosslinking density established during the high-temperature thermal cure is the dominant factor; while the flexible spacers impart elastomeric character suitable for ASTM D412 testing, the integrity of the chemical network formed by the epoxy-amine and boronic interactions primarily dictates the ultimate tensile strength by preventing irreversible chain slippage under load."
    }
  },
  {
    "doi": "10.1002/app.52183",
