Repository: hhtrick/HHT-code

# HHT training framework

This directory contains model training, embedding precomputation, inference, article-level baselines and the curated datasets. All commands below assume that the working directory is `train_code/`.

## 3. Datasets and fixed partitions

Each main dataset is a JSON array at `dataset/{property}/{property}.json`. Entries contain source metadata, `chemical_composition`, `processing_history`, `hierarchical_structure`, `properties`, and two generated-analysis objects. Targets are stored as `properties[property]["value"]`; source metadata and target values are not predictive input fields.

| Property | Train | Validation | Test | Total |
|---|---:|---:|---:|---:|

File: train_code/dataset/UTS/UTS.json (part 200 of 292)
[
    "title": "Hydrothermal aging of polyimide film",
    "year": 2022,
    "chemical_composition": {
      "repeat_unit_psmiles": null,
      "monomers": [
        {
          "name": "Pyromellitic dianhydride",
          "smiles": "O=C1OC(=O)c2c1C(=O)Oc2=O",
          "ratio_value": null,
          "ratio_unit": null
        },
        {
          "name": "4,4'-Oxydianiline",
          "smiles": "Nc1ccc(Oc2ccc(N)cc2)cc1",
          "ratio_value": null,
          "ratio_unit": null
        }
      ],
      "additives": [],
      "is_homopolymer": false
    },
    "processing_history": "Commercial polyimide film (XF-137), thickness 125 μm, purchased from Polyonics. Hydrothermal aging in reverse-osmosis (RO) water at 70 °C for 6 weeks. Tensile testing using Instron 5943 mechanical test frame with 1kN load cell, deformation rate 50 mm/min, gauge length 100 mm, ASTM D882.",
    "hierarchical_structure": "Thermoplastic polyimide film.",
    "properties": {
      "UTS": {
        "value": [
          83
        ],
        "unit": "MPa"
      }
    },
    "analysis_with_hierarchical_structure": {
      "descriptive_text": "The sample consists of a commercial thermoplastic polyimide film (XF-137) synthesized from Pyromellitic dianhydride and 4,4'-Oxydianiline monomers. Sourced from Polyonics with a thickness of 125 μm, the material underwent hydrothermal aging in reverse-osmosis water at 70 °C for a duration of six weeks prior to characterization. Mechanical properties were evaluated via tensile testing using an Instron 5943 frame equipped with a 1kN load cell, adhering to ASTM D882 standards with a deformation rate of 50 mm/min and a gauge length of 100 mm.",
      "reasoning_analysis": "Increasing Factors: The polymer backbone comprises rigid aromatic rings and imide cycles derived from Pyromellitic dianhydride and 4,4'-Oxydianiline, which restrict chain flexibility and enhance cohesive energy density through strong intermolecular charge transfer complexes, intrinsically driving the UTS higher. Additionally, the commercial film processing likely induces some molecular orientation along the machine direction, further contributing to increased tensile strength. Decreasing Factors: The processing history involves hydrothermal aging in reverse-osmosis water at 70 °C for six weeks, which allows water molecules to diffuse into the free volume and act as plasticizers, reducing intermolecular friction and lowering the UTS. Furthermore, prolonged exposure to hot water may induce hydrolytic degradation of the imide linkages, leading to chain scission and a subsequent reduction in load-bearing capability. Dominant Factor: The intrinsic rigidity provided by the aromatic imide backbone establishes a high baseline UTS for the polymer; however, the hydrothermal aging history is the dominant factor influencing the specific mechanical state of this sample, likely causing a qualitative reduction in strength relative to the pristine material due to moisture-induced plasticization and potential hydrolytic scission."
    },
    "analysis_without_hierarchical_structure": {
      "descriptive_text": "The sample comprises a commercial polyimide film (XF-137) synthesized from Pyromellitic dianhydride and 4,4'-Oxydianiline monomers. Sourced from Polyonics with a specified thickness of 125 μm, the material was subjected to hydrothermal aging in reverse-osmosis water at 70 °C for a period of six weeks. Mechanical evaluation was conducted via tensile testing using an Instron 5943 frame equipped with a 1kN load cell, utilizing a deformation rate of 50 mm/min and a gauge length of 100 mm according to ASTM D882 standards.",
      "reasoning_analysis": "Increasing Factors: The aromatic structure derived from Pyromellitic dianhydride and 4,4'-Oxydianiline provides inherent chain stiffness and strong intermolecular interactions, such as charge transfer complexes, which typically establish a high baseline for load-bearing capacity. Furthermore, the commercial film manufacturing process likely induces molecular orientation that enhances strength along the testing direction. Decreasing Factors: The hydrothermal aging history introduces significant degradation mechanisms, specifically hydrolytic attack on the imide linkages due to prolonged exposure to water at elevated temperatures, leading to chain scission and reduced molecular weight. Additionally, water absorption acts as a plasticizer that increases free volume and reduces intermolecular friction, while potential microvoid formation from chemical degradation further compromises structural integrity. Dominant Factor: The hydrolytic degradation induced by the hydrothermal aging process qualitatively dominates the final mechanical behavior. While the intrinsic aromatic polyimide chemistry provides a robust theoretical strength baseline, the irreversible chain scission and structural damage caused by prolonged exposure to hot water override the intrinsic material strength, leading to a net reduction in UTS compared to the pristine commercial state."
    }
  },
  {
    "doi": null,
    "title": "Fretting Fatigue Behaviour of Pin-Loaded Thermoset Carbon-Fibre-Reinforced Polymer (CFRP) Straps",
    "year": 2016,
    "chemical_composition": {
      "repeat_unit_psmiles": null,
      "monomers": [
        {
          "name": "XB3515/Aradur 5021 Epoxy System",
          "smiles": null,
          "ratio_value": null,
          "ratio_unit": null
        }
      ],
      "additives": [
        {
          "name": "IMS60 Carbon Fibre",
          "type": "filler",
          "amount_value": 62,
          "amount_unit": "vol%"
        }
      ],
      "is_homopolymer": false
    },
    "processing_history": "Out of autoclave (OOA) prepreg. Cured at 140 °C for 2.5 h. Conditioned 48 h at 23 °C, 50% RH. Tensile test conducted according to DIN EN 2561 at cross-head speed 2 mm/min.",
    "hierarchical_structure": "Unidirectional (UD) CFRP laminate. Fibre volume content 62% ± 2% (prepreg). Void content less than 1%.",
    "properties": {
      "UTS": {
        "value": [
          2567
        ],
        "unit": "MPa"
      }
    },
    "analysis_with_hierarchical_structure": {
      "descriptive_text": "The sample comprises a unidirectional carbon fiber-reinforced polymer laminate fabricated using an XB3515/Aradur 5021 epoxy system matrix reinforced with IMS60 carbon fibers at a volume content of 62% ± 2%. Manufactured from out-of-autoclave prepreg, the material underwent a curing cycle at 140 °C for 2.5 hours followed by conditioning for 48 hours at 23 °C and 50% relative humidity. The resulting hierarchical structure exhibits a void content of less than 1%, and mechanical characterization was performed via tensile testing according to DIN EN 2561 at a cross-head speed of 2 mm/min.",
      "reasoning_analysis": "Increasing Factors: The high fiber volume fraction of 62% significantly elevates the UTS based on the rule of mixtures, as the IMS60 carbon fibers possess superior intrinsic tensile strength compared to the epoxy matrix. The unidirectional alignment maximizes load transfer to the fibers along the loading axis, while the low void content (less than 1%) minimizes stress concentrators that could initiate premature failure. Additionally, the thermal cure cycle ensures adequate crosslinking of the epoxy system, optimizing interfacial adhesion for stress transfer. Decreasing Factors: The conditioning environment of 50% relative humidity may lead to moisture absorption within the epoxy matrix, potentially plasticizing the polymer network and reducing interfacial shear strength, which limits load transfer efficiency. Furthermore, the inherent brittleness and lower strength of the thermoset epoxy matrix compared to the fibers impose a ceiling on matrix-dominated contributions, and the out-of-autoclave processing typically involves lower consolidation pressures that could subtly affect interlaminar integrity. Dominant Factor: The ultimate tensile strength is predominantly governed by the high volume fraction and intrinsic strength of the unidirectional carbon fiber reinforcement. In longitudinal loading of UD composites, failure is fiber-controlled; thus, the reinforcement phase overwhelmingly dictates the UTS magnitude, superseding the secondary effects of matrix plasticization or processing variations."
    },
    "analysis_without_hierarchical_structure": {
      "descriptive_text": "The composite material comprises an XB3515/Aradur 5021 epoxy matrix reinforced with IMS60 carbon fibre at a volume fraction of 62%. Manufactured via an out of autoclave prepreg methodology, the sample was cured at 140 °C for 2.5 hours and subsequently conditioned for 48 hours at 23 °C and 50% relative humidity. Mechanical characterization was performed using a tensile test according to DIN EN 2561 at a cross-head speed of 2 mm/min.",
      "reasoning_analysis": "Increasing Factors: The high volume fraction of IMS60 carbon fibre (62 vol%) serves as the primary load-bearing component, significantly elevating the UTS compared to the neat epoxy matrix due to the intrinsic high tensile strength of the carbon filaments. Additionally, the thermal cure at 140 °C establishes a crosslinked network within the XB3515/Aradur 5021 system, ensuring sufficient matrix rigidity for stress transfer between fibres. Decreasing Factors: The out of autoclave processing history typically results in higher void content compared to autoclave consolidation, acting as stress concentrators that can initiate premature failure. Furthermore, conditioning at 50% RH introduces moisture into the epoxy matrix, which may plasticize the resin and degrade the fibre-matrix interfacial adhesion, potentially reducing load transfer efficiency. Dominant Factor: The intrinsic tensile strength and high volume fraction of the carbon fibre reinforcement qualitatively dominate the UTS behavior. While processing-induced voids and hygrothermal conditioning introduce defects that lower the theoretical maximum, the composite strength remains primarily fibre-dominated rather than matrix-dominated."
    }
  },
  {
    "doi": "10.1177/0892705718799832",
    "title": "Development and mechanical characterization of microwave-cured thermoplastic based natural fibre reinforced composites",
    "year": 2019,
    "chemical_composition": {
      "repeat_unit_psmiles": "[*]CC(C)[*]",
      "monomers": [
        {
          "name": "Propylene",
          "smiles": "CC=C",
          "ratio_value": null,
          "ratio_unit": null
        }
      ],
      "additives": [
        {
          "name": "Kenaf fibre",
          "type": "filler",
          "amount_value": 15,
          "amount_unit": "wt%"
        }
      ],
      "is_homopolymer": true
    },
    "processing_history": "Fibres treated with 10 wt% NaOH for 4 h, washed and dried. Composite fabricated by stacking PP sheets and kenaf fibre mats in alumina mould. Microwave cured at 900 W for 1500 s under 0.2 MPa pressure. UTS measured by tensile testing on Tinius Olsen H50KS at 1 mm/min, ASTM D3039, gauge length 50 mm, conditioned 24 h ambient.",
    "hierarchical_structure": "Crystallinity Index (CI): 16.58%. SEM showed PP matrix tightly bonded to kenaf fibre.",
    "properties": {
      "UTS": {
        "value": [
          49.75
        ],
        "unit": "MPa"
      }
    },
    "analysis_with_hierarchical_structure": {
      "descriptive_text": "The sample comprises a polypropylene homopolymer matrix reinforced with 15 wt% Kenaf fibre filler. Prior to composite fabrication, the fibres were subjected to alkali treatment using 10 wt% NaOH for 4 hours, followed by washing and drying. The composite was manufactured by stacking polypropylene sheets and Kenaf fibre mats within an alumina mould, subsequently microwave cured at 900 W for 1500 seconds under 0.2 MPa pressure. Structural characterization indicated a Crystallinity Index of 16.58%, and scanning electron microscopy revealed a tight bonding interface between the PP matrix and the Kenaf fibres. The ultimate tensile strength was evaluated using tensile testing on a Tinius Olsen H50KS at a crosshead speed of 1 mm/min according to ASTM D3039, with specimens conditioned for 24 hours under ambient conditions.",
      "reasoning_analysis": "Increasing Factors: The incorporation of 15 wt% Kenaf fibres introduces high-strength cellulosic reinforcement capable of bearing significant load, thereby enhancing the composite strength relative to the neat polypropylene matrix. The alkali treatment of the fibres with NaOH removes surface impurities and lignin, increasing surface roughness and chemical compatibility, which is corroborated by SEM observations of tight bonding between the matrix and fibres, facilitating efficient stress transfer. Additionally, the application of 0.2 MPa pressure during microwave curing promotes consolidation and minimizes void content, further supporting structural integrity. Decreasing Factors: The relatively low Crystallinity Index of 16.58% suggests a limited formation of load-bearing crystalline lamellae within the polypropylene matrix, which typically correlates with reduced yield and tensile strength compared to highly crystalline counterparts. Furthermore, the prolonged microwave exposure carries a risk of localized thermal degradation of the natural fibres or polymer chain scission, and the inherent variability of natural fibres can introduce stress concentration points. Dominant Factor: The quality of the fibre-matrix interfacial adhesion, enhanced by the NaOH treatment and confirmed by morphological analysis, qualitatively dominates the UTS behavior; effective stress transfer allows the high-strength fibres to compensate for the lower crystallinity of the matrix, making the composite reinforcement mechanism the primary determinant of the final tensile strength."
    },
    "analysis_without_hierarchical_structure": {
      "descriptive_text": "The sample comprises a polypropylene homopolymer matrix reinforced with 15 wt% Kenaf fibre filler. The Kenaf fibres were pre-treated with 10 wt% NaOH for 4 hours, then washed and dried to modify the surface chemistry. Composite fabrication involved stacking polypropylene sheets and Kenaf fibre mats in an alumina mould, followed by microwave curing at 900 W for 1500 seconds under 0.2 MPa pressure. The ultimate tensile strength was evaluated using tensile testing on a Tinius Olsen H50KS apparatus at a crosshead speed of 1 mm/min in accordance with ASTM D3039, utilizing a 50 mm gauge length after 24 hours of ambient conditioning.",
      "reasoning_analysis": "Increasing Factors: The incorporation of 15 wt% Kenaf fibres introduces high-modulus cellulosic reinforcement that bears load more effectively than the polypropylene matrix alone. The alkaline treatment with NaOH removes surface impurities like lignin and hemicellulose, increasing surface roughness and enhancing mechanical interlocking between the fibre and matrix. Additionally, the application of 0.2 MPa pressure during curing aids in consolidating the laminate and reducing macro-voids. Decreasing Factors: The inherent polarity mismatch between the hydrophobic polypropylene matrix and hydrophilic Kenaf fibres may limit chemical adhesion despite physical treatment, potentially leading to interfacial debonding. The film stacking fabrication method may result in higher void content or incomplete fibre impregnation compared to melt compounding techniques. Furthermore, microwave curing introduces rapid thermal cycles that could induce residual thermal stresses or uneven crystallinity within the semi-crystalline matrix. Dominant Factor: The interfacial stress transfer efficiency between the matrix and fibres qualitatively dominates the UTS behavior. While the fibres provide the potential for strength enhancement, the effectiveness of the alkali treatment in overcoming the polarity mismatch without a dedicated coupling agent determines whether the composite fails through fibre fracture or premature interfacial slip."
    }
  },
  {
    "doi": "10.1021/acsapm.3c02637",
    "title": "Nonconjugated Organic Room-Temperature Phosphorescent Vitrimers with Multicolor Afterglow via Multicomponent Hybrid Copolymerization",
    "year": 2024,
    "chemical_composition": {
      "repeat_unit_psmiles": null,
      "monomers": [
        {
          "name": "1,6-hexanediamine",
          "smiles": "NCCCCCCN",
          "ratio_value": 10,
          "ratio_unit": "equiv"
        },
        {
          "name": "ethylene glycol diglycidyl ether",
          "smiles": "C1OC1COCCOCC2OC2",
          "ratio_value": 30,
          "ratio_unit": "equiv"
        },
        {
          "name": "acrylamide",
          "smiles": "NC(=O)C=C",
          "ratio_value": 60,
          "ratio_unit": "equiv"
        },
        {
          "name": "boric acid",
          "smiles": "OB(O)O",
          "ratio_value": 15,
          "ratio_unit": "equiv"
        }
      ],
      "additives": [
        {
          "name": "Vitamin B",
          "type": "dye",
          "amount_value": null,
          "amount_unit": null
        }
      ],
      "is_homopolymer": false
    },
    "processing_history": "Synthesis: Monomers mixed with Vitamin B and deionized water, stirred, poured into PTFE mold, heated at 160 °C for 2 h. Testing: Tensile test using WDT-10 electronic universal testing tensile machine at 25 °C, ASTM Standard D412, crosshead rate 10 mm/min.",
    "hierarchical_structure": "Cross-linked vitrimer doped with dye. Microscale particles indicated phase separation.",
    "properties": {
      "UTS": {
        "value": [
          37.5
        ],
        "unit": "MPa"
      }
    },
    "analysis_with_hierarchical_structure": {
      "descriptive_text": "The sample comprises a multi-component cross-linked vitrimer network synthesized from 1,6-hexanediamine, ethylene glycol diglycidyl ether, acrylamide, and boric acid with molar equivalents of 10, 30, 60, and 15, respectively. Vitamin B was incorporated as a dye additive during the synthesis process. The precursor mixture was dissolved in deionized water, stirred, and cast into a PTFE mold, followed by thermal curing at 160 °C for 2 hours. Structural characterization reveals a cross-linked vitrimer architecture doped with the dye, wherein microscale particles indicate the presence of phase separation within the matrix. Mechanical evaluation was conducted via tensile testing at 25 °C according to ASTM Standard D412 with a crosshead rate of 10 mm/min.",
      "reasoning_analysis": "Increasing Factors: The formation of a densely cross-linked network via epoxy-amine reactions and acrylamide polymerization provides substantial structural integrity and load-bearing capacity. Additionally, the presence of amide and amine functional groups facilitates strong intermolecular hydrogen bonding, while the thermal curing at 160 °C ensures high conversion rates, further reinforcing the network stiffness. Decreasing Factors: The vitrimer nature of the material introduces dynamic covalent bonds, likely boronic esters, that allow for network topology rearrangement under stress, facilitating stress relaxation that can lower the ultimate strength compared to permanent thermosets. Furthermore, the observed microscale phase separation acts as a critical defect, creating stress concentrators that promote premature crack initiation. The use of water as a solvent also risks residual porosity upon drying, and the aliphatic nature of the hexanediamine and ethylene glycol segments introduces flexibility that may reduce tensile strength relative to rigid aromatic systems. Dominant Factor: While the cross-linked architecture establishes the fundamental mechanical integrity of the material, the heterogeneous morphology resulting from phase separation combined with the stress-relaxing mechanism of the dynamic vitrimer bonds qualitatively dominates the failure behavior, likely limiting the ultimate tensile strength relative to a homogeneous, permanently cross-linked analog."
    },
    "analysis_without_hierarchical_structure": {
      "descriptive_text": "The synthesized material is a complex copolymer network derived from the reaction of 1,6-hexanediamine, ethylene glycol diglycidyl ether, acrylamide, and boric acid with equivalent ratios of 10, 30, 60, and 15, respectively, incorporating Vitamin B as a dye additive. The precursor mixture was dissolved in deionized water, stirred, and cast into a polytetrafluoroethylene (PTFE) mold, followed by thermal curing at 160 °C for 2 hours. Mechanical characterization was subsequently performed via tensile testing using a WDT-10 electronic universal testing machine at 25 °C in accordance with ASTM Standard D412 at a crosshead rate of 10 mm/min.",
      "reasoning_analysis": "Increasing Factors: The high equivalent ratio of acrylamide introduces a dense network of amide groups capable of forming extensive intermolecular hydrogen bonds, which significantly enhances interchain cohesion and load transfer. Furthermore, the presence of ethylene glycol diglycidyl ether and 1,6-hexanediamine facilitates epoxy-amine crosslinking, while boric acid likely introduces additional coordination or covalent crosslinks, creating a robust three-dimensional network that resists deformation. The thermal curing at 160 °C ensures high conversion of these reactive groups, maximizing the crosslink density. Decreasing Factors: The inclusion of flexible aliphatic segments, specifically the hexamethylene chains from the diamine and the ether linkages from the glycidyl ether, introduces chain flexibility that may lower the modulus and ultimate strength compared to rigid aromatic systems. Additionally, the hygroscopic nature of the amide and boric acid components poses a risk of residual moisture absorption from the aqueous processing environment, which could act as a plasticizer and reduce intermolecular friction. Dominant Factor: The dominant factor governing the mechanical response is the extensive crosslinking network formed by the multifunctional monomers and boric acid interactions combined with hydrogen bonding; these structural features provide the primary resistance to chain slippage and failure, qualitatively outweighing the softening influence of the flexible aliphatic spacers."
    }
  },
  {
    "doi": "10.1177/0892705718799832",
    "title": "Development and mechanical characterization of microwave-cured thermoplastic based natural fibre reinforced composites",
    "year": 2019,
    "chemical_composition": {
      "repeat_unit_psmiles": "[*]CC[*]",
      "monomers": [
        {
          "name": "Ethylene",
          "smiles": "C=C",
          "ratio_value": null,
          "ratio_unit": null
        }
      ],
      "additives": [
        {
          "name": "Kenaf fibre",
          "type": "filler",
          "amount_value": 15,
          "amount_unit": "wt%"
        }
      ],
      "is_homopolymer": true
    },
    "processing_history": "Fibres treated with 10 wt% NaOH for 4 h, washed and dried. Composite fabricated by stacking PE sheets and kenaf fibre mats in alumina mould. Microwave cured at 900 W for 1200 s under 0.2 MPa pressure. UTS measured by tensile testing on Tinius Olsen H50KS at 1 mm/min, ASTM D3039, gauge length 50 mm, conditioned 24 h ambient.",
    "hierarchical_structure": "Crystallinity Index (CI): 62.63%. SEM showed kenaf fibre bridge transferring load to PE matrix.",
    "properties": {
      "UTS": {
        "value": [
          46.5
        ],
        "unit": "MPa"
      }
    },
    "analysis_with_hierarchical_structure": {
      "descriptive_text": "The sample comprises a polyethylene homopolymer matrix reinforced with 15 wt% kenaf fibre filler. Prior to fabrication, the kenaf fibres were treated with 10 wt% NaOH for 4 hours, washed, and dried to modify surface chemistry. The composite was manufactured by stacking polyethylene sheets and kenaf fibre mats in an alumina mould, followed by microwave curing at 900 W for 1200 seconds under 0.2 MPa pressure. Structural analysis indicated a Crystallinity Index of 62.63%, and scanning electron microscopy revealed kenaf fibre bridging mechanisms transferring load to the polyethylene matrix. Ultimate tensile strength was determined via tensile testing on a Tinius Olsen H50KS at 1 mm/min according to ASTM D3039, using specimens with a 50 mm gauge length conditioned for 24 hours under ambient conditions.",
      "reasoning_analysis": "Increasing Factors: The incorporation of 15 wt% kenaf fibres provides significant reinforcement through load-bearing capacity, while the alkaline NaOH treatment enhances interfacial adhesion by removing surface impurities and increasing roughness, facilitating efficient stress transfer from the matrix to the fibres. The high Crystallinity Index of 62.63% indicates dense chain packing in the polyethylene matrix, which restricts chain slippage and inherently increases strength. Additionally, the application of 0.2 MPa pressure during microwave curing likely minimized void content and improved consolidation between the stacked sheets. Decreasing Factors: The stacking fabrication method may introduce weak interlaminar regions between polyethylene sheets if full fusion was not achieved during the microwave cycle, potentially acting as failure initiation sites. Furthermore, natural fibres like kenaf possess intrinsic variability and defects compared to synthetic reinforcements, and stress concentrations can develop at fibre ends within the matrix. Dominant Factor: The dominant factor influencing the UTS is the synergistic effect of the chemically treated fibre-matrix interface and the high matrix crystallinity. The SEM evidence of fibre bridging confirms that the interfacial strength is sufficient to enable effective load transfer, allowing the high-stiffness fibres and the strengthened crystalline matrix to collectively sustain higher tensile loads than the neat polymer."
    },
    "analysis_without_hierarchical_structure": {
      "descriptive_text": "The sample comprises a polyethylene homopolymer matrix reinforced with 15 wt% Kenaf fibre filler. The Kenaf fibres were pre-treated with 10 wt% NaOH for 4 hours, followed by washing and drying to modify the surface chemistry. The composite was fabricated by stacking polyethylene sheets and Kenaf fibre mats in an alumina mould, then microwave cured at 900 W for 1200 seconds under 0.2 MPa pressure. Ultimate tensile strength was determined via tensile testing on a Tinius Olsen H50KS at 1 mm/min according to ASTM D3039, following 24 hours of ambient conditioning.",
      "reasoning_analysis": "Increasing Factors: The incorporation of 15 wt% Kenaf fibres introduces high-strength cellulosic reinforcement capable of bearing significant load, thereby potentially increasing the composite UTS compared to the neat polyethylene matrix. Furthermore, the alkali treatment with NaOH removes surface lignin and hemicellulose, increasing surface roughness and improving mechanical interlocking at the fibre-matrix interface, which facilitates more efficient stress transfer. Decreasing Factors: The hydrophobic nature of the polyethylene matrix contrasts with the hydrophilic Kenaf fibres, and the absence of a specific compatibilizer may limit interfacial adhesion, creating potential sites for debonding and crack initiation under tensile load. Additionally, the high-power microwave curing process poses a risk of thermal degradation to the natural fibres, which could compromise their intrinsic strength, while the stacking fabrication method may result in less uniform fibre dispersion compared to melt compounding. Dominant Factor: The enhancement of interfacial adhesion via the NaOH alkali treatment is the dominant factor, as it critically determines the efficiency of stress transfer from the ductile matrix to the rigid fibres; successful interfacial bonding allows the reinforcement effect to outweigh the limitations imposed by the polarity mismatch and processing method, qualitatively driving the UTS higher than the unreinforced polymer."
    }
  },
  {
    "doi": "10.1080/10426914.2012.677901",
    "title": "Optimization and Analysis of Mechanical Properties for Selective Laser Sintered Polyamide Parts",
    "year": 2013,
    "chemical_composition": {
      "repeat_unit_psmiles": null,
      "monomers": [
        {
          "name": "Polyamide",
          "smiles": null,
          "ratio_value": null,
          "ratio_unit": null
        }
      ],
      "additives": [],
      "is_homopolymer": true
    },
    "processing_history": "Selective Laser Sintering (SLS) using Vanguard HS laser sintering machine. Laser Power: 24 W, Scan Spacing: 0.30 mm, Bed Temperature: 172 °C, Scan Count: 1. Material mixture: 70% fresh powder, 30% recycled powder. UTS measured by Zwick/Roell tensile testing machine at 5 mm/min strain rate, 50 mm gauge length.",
    "hierarchical_structure": "Semi-crystalline polyamide parts fabricated via SLS.",
    "properties": {
      "UTS": {
        "value": [
          5.55
        ],
        "unit": "MPa"
      }
    },
    "analysis_with_hierarchical_structure": {
      "descriptive_text": "The sample consists of semi-crystalline polyamide homopolymer parts fabricated via Selective Laser Sintering (SLS) using a Vanguard HS laser sintering machine. The processing parameters included a laser power of 24 W, a scan spacing of 0.30 mm, a bed temperature of 172 °C, and a single scan count, utilizing a material mixture composed of 70% fresh powder and 30% recycled powder. Mechanical characterization was performed using a Zwick/Roell tensile testing machine at a strain rate of 5 mm/min with a 50 mm gauge length to determine the ultimate tensile strength.",
      "reasoning_analysis": "Increasing Factors: The polyamide chemistry facilitates strong intermolecular hydrogen bonding between amide groups, which significantly enhances interchain cohesion and load transfer capability. Additionally, the semi-crystalline hierarchical structure implies the presence of crystalline lamellae that act as physical crosslinks and reinforcing domains within the amorphous matrix, while the bed temperature of 172 °C promotes adequate particle fusion and crystallization during the SLS process. Decreasing Factors: The inclusion of 30% recycled powder introduces thermally degraded polymer chains with potentially reduced molecular weight and oxidation, which weakens the entanglement network and lowers strength. Furthermore, the Selective Laser Sintering process inherently introduces micro-voids and porosity compared to fully dense manufacturing methods, and the single scan count may limit inter-layer bonding, creating stress concentrators that facilitate premature failure. Dominant Factor: While the intrinsic hydrogen bonding and semi-crystalline morphology establish the fundamental load-bearing capacity of the polyamide, the processing history, specifically the molecular degradation from the recycled powder fraction and inherent porosity from the SLS process, qualitatively dominates the final UTS behavior by imposing structural limitations that prevent the material from reaching the theoretical strength of pristine, fully dense polyamide."
    },
    "analysis_without_hierarchical_structure": {
      "descriptive_text": "The sample consists of a polyamide homopolymer processed via Selective Laser Sintering (SLS) using a Vanguard HS laser sintering machine. The manufacturing parameters included a laser power of 24 W, a scan spacing of 0.30 mm, a bed temperature of 172 °C, and a single scan count. The material feedstock comprised a mixture of 70% fresh powder and 30% recycled powder. Ultimate tensile strength was subsequently characterized using a Zwick/Roell tensile testing machine at a strain rate of 5 mm/min with a 50 mm gauge length.",
      "reasoning_analysis": "Increasing Factors: The intrinsic chemical composition of the polyamide homopolymer facilitates strong intermolecular hydrogen bonding between amide groups, which significantly enhances cohesive energy density and resistance to chain pull-out. Additionally, the processing history specifies a high bed temperature of 172 °C, which promotes crystallization during the cooling phase, thereby increasing the material's stiffness and strength contribution to the UTS. Decreasing Factors: The Selective Laser Sintering process inherently introduces micro-voids and porosity compared to fully dense manufacturing methods, acting as stress concentrators that reduce effective load-bearing cross-sections. Furthermore, the inclusion of 30% recycled powder in the material mixture likely introduces chain scission and reduced molecular weight distribution, while the single scan count may limit inter-layer fusion quality, both of which detrimentally affect mechanical integrity. Dominant Factor: While the polyamide chemistry provides a robust baseline strength, the processing-induced microstructural limitations, specifically the porosity inherent to SLS and the potential molecular degradation from the recycled powder content, qualitatively dominate the final UTS behavior by imposing an upper ceiling on mechanical performance below that of fully dense, virgin polymer specimens."
    }
  },
  {
    "doi": "10.1177/0892705718799832",
    "title": "Development and mechanical characterization of microwave-cured thermoplastic based natural fibre reinforced composites",
    "year": 2019,
    "chemical_composition": {
      "repeat_unit_psmiles": "[*]CC[*]",
      "monomers": [
        {
          "name": "Ethylene",
          "smiles": "C=C",
          "ratio_value": null,
          "ratio_unit": null
        }
      ],
      "additives": [
        {
          "name": "Jute fibre",
          "type": "filler",
          "amount_value": 15,
          "amount_unit": "wt%"
        }
      ],
      "is_homopolymer": true
    },
    "processing_history": "Fibres treated with 10 wt% NaOH for 4 h, washed and dried. Composite fabricated by stacking PE sheets and jute fibre mats in alumina mould. Microwave cured at 900 W for 1200 s under 0.2 MPa pressure. UTS measured by tensile testing on Tinius Olsen H50KS at 1 mm/min, ASTM D3039, gauge length 50 mm, conditioned 24 h ambient.",
    "hierarchical_structure": "Crystallinity Index (CI): 68.73%. SEM showed fibre imprints on PE matrix signifying good interfacial bonding.",
    "properties": {
      "UTS": {
        "value": [
          46.3
        ],
        "unit": "MPa"
      }
    },
    "analysis_with_hierarchical_structure": {
      "descriptive_text": "The sample comprises a polyethylene homopolymer matrix reinforced with 15 wt% jute fibre filler. The jute fibres were pre-treated with 10 wt% NaOH for 4 hours, washed, and dried to modify the surface chemistry prior to composite fabrication. The material was manufactured by stacking polyethylene sheets and jute fibre mats in an alumina mould, followed by microwave curing at 900 W for 1200 seconds under 0.2 MPa pressure. Structural analysis indicates a Crystallinity Index of 68.73%, and scanning electron microscopy reveals fibre imprints on the polyethylene matrix, suggesting effective interfacial adhesion between the constituents.",
      "reasoning_analysis": "Increasing Factors: The high Crystallinity Index of 68.73% indicates dense chain packing within the polyethylene matrix, which significantly enhances the yield strength and load-bearing capacity of the continuous phase. The incorporation of 15 wt% jute fibres introduces high-strength cellulosic reinforcements that carry a substantial portion of the applied load. Furthermore, the alkali treatment of the fibres removes surface impurities and increases roughness, while the applied pressure during processing reduces void content; together with the observed fibre imprints in SEM, these factors suggest optimized interfacial shear strength that facilitates efficient stress transfer from the matrix to the fibres. Decreasing Factors: The polyethylene matrix inherently possesses lower modulus and strength compared to engineering thermoplastics, which limits the baseline composite performance. The intense microwave energy input carries a risk of localized thermal degradation of the natural fibres or the generation of thermal residual stresses at the interface due to mismatched coefficients of thermal expansion. Additionally, the hydrophilic nature of jute versus the hydrophobic polyethylene matrix may still present compatibility challenges despite chemical treatment, potentially leading to moisture-induced plasticization during ambient conditioning. Dominant Factor: The dominant influence on the UTS is likely the synergistic effect of the high matrix crystallinity and the improved interfacial bonding confirmed by microscopy. While the matrix intrinsic strength is moderate, the efficiency of stress transfer enabled by the alkali treatment and consolidation pressure allows the high-strength fibres to effectively reinforce the structure, qualitatively elevating the UTS beyond that of the neat polymer."
    },
    "analysis_without_hierarchical_structure": {
      "descriptive_text": "The sample comprises a polyethylene homopolymer matrix reinforced with 15 wt% jute fibre filler. The jute fibres were pre-treated with 10 wt% NaOH for 4 hours, followed by washing and drying to modify the surface chemistry. The composite was fabricated by stacking polyethylene sheets and jute fibre mats in an alumina mould, then microwave cured at 900 W for 1200 seconds under 0.2 MPa pressure. Ultimate tensile strength was determined by tensile testing on a Tinius Olsen H50KS machine at a crosshead speed of 1 mm/min according to ASTM D3039, with specimens conditioned for 24 hours under ambient conditions.",
      "reasoning_analysis": "Increasing Factors: The incorporation of high-strength jute fibres into the polyethylene matrix provides a primary reinforcement mechanism, where the fibres bear a significant portion of the applied load, inherently driving the UTS higher than the neat polymer. Additionally, the alkali treatment of the fibres removes surface impurities and increases surface roughness, which enhances mechanical interlocking and potential chemical bonding at the interface, while the applied pressure during microwave processing promotes consolidation and reduces void content, further supporting stress transfer. Decreasing Factors: The inherent polarity mismatch between the hydrophobic polyethylene matrix and the hydrophilic jute fibres, absent a specific compatibilizer, may lead to weak interfacial adhesion, causing premature debonding and fibre pull-out which acts as a stress concentration site. Furthermore, the high-power microwave curing process poses a risk of thermal degradation to the cellulosic fibres or uneven heating due to the differential dielectric properties of the components, potentially compromising fibre integrity and matrix continuity. Dominant Factor: The efficacy of interfacial stress transfer between the matrix and the reinforcement qualitatively dominates the final UTS behavior; while the fibres provide the potential for increased strength, the actual realization of this increase is governed by whether the alkali treatment and processing conditions successfully overcome the polarity mismatch to prevent interfacial failure."
    }
  },
  {
    "doi": "10.1002/app.52183",
    "title": "Hydrothermal aging of polyimide film",
    "year": 2022,
    "chemical_composition": {
      "repeat_unit_psmiles": null,
      "monomers": [
        {
          "name": "Pyromellitic dianhydride",
          "smiles": "O=C1OC(=O)c2c1C(=O)Oc2=O",
          "ratio_value": null,
          "ratio_unit": null
        },
        {
          "name": "4,4'-Oxydianiline",
          "smiles": "Nc1ccc(Oc2ccc(N)cc2)cc1",
          "ratio_value": null,
          "ratio_unit": null
        }
      ],
      "additives": [],
