Repository: hhtrick/HHT-code

# HHT training framework

This directory contains model training, embedding precomputation, inference, article-level baselines and the curated datasets. All commands below assume that the working directory is `train_code/`.

## 3. Datasets and fixed partitions

Each main dataset is a JSON array at `dataset/{property}/{property}.json`. Entries contain source metadata, `chemical_composition`, `processing_history`, `hierarchical_structure`, `properties`, and two generated-analysis objects. Targets are stored as `properties[property]["value"]`; source metadata and target values are not predictive input fields.

| Property | Train | Validation | Test | Total |
|---|---:|---:|---:|---:|

File: train_code/dataset/UTS/UTS.json (part 201 of 292)
[
      "is_homopolymer": false
    },
    "processing_history": "Commercial polyimide film (XF-137), thickness 125 μm, purchased from Polyonics. Hydrothermal aging in reverse-osmosis (RO) water at 90 °C for 4 weeks. Tensile testing using Instron 5943 mechanical test frame with 1kN load cell, deformation rate 50 mm/min, gauge length 100 mm, ASTM D882.",
    "hierarchical_structure": "Thermoplastic polyimide film.",
    "properties": {
      "UTS": {
        "value": [
          64
        ],
        "unit": "MPa"
      }
    },
    "analysis_with_hierarchical_structure": {
      "descriptive_text": "The sample is a thermoplastic polyimide film composed of pyromellitic dianhydride and 4,4'-oxydianiline monomers, commercially sourced as XF-137 from Polyonics with a thickness of 125 μm. Prior to mechanical characterization, the film underwent hydrothermal aging in reverse-osmosis water at 90 °C for four weeks. Tensile properties were subsequently measured using an Instron 5943 mechanical test frame equipped with a 1 kN load cell, operating at a deformation rate of 50 mm/min with a gauge length of 100 mm according to ASTM D882 standards.",
      "reasoning_analysis": "Increasing Factors: The chemical structure derived from pyromellitic dianhydride and 4,4'-oxydianiline creates a rigid aromatic backbone with cyclic imide groups, fostering strong intermolecular charge-transfer complexes and chain stacking that intrinsically enhance load-bearing capacity. The commercial film processing likely induces some molecular orientation along the machine direction, which typically aligns polymer chains with the stress axis to maximize strength. Decreasing Factors: The specific processing history involving hydrothermal aging at 90 °C for four weeks introduces significant moisture uptake, which acts as a plasticizer to increase free volume and reduce intermolecular friction. More critically, prolonged exposure to hot water can induce hydrolytic degradation of the imide rings, leading to chain scission and a reduction in molecular weight, while swelling may introduce microvoids that act as stress concentrators. Dominant Factor: While the inherent rigidity of the polyimide backbone provides a high baseline strength, the hydrothermal aging history is the dominant factor qualitatively governing the final UTS; the combination of plasticization and potential hydrolytic chain scission likely supersedes the intrinsic structural strength, resulting in a net degradation of tensile performance compared to the pristine state."
    },
    "analysis_without_hierarchical_structure": {
      "descriptive_text": "The sample comprises a commercial polyimide film (XF-137) synthesized from Pyromellitic dianhydride and 4,4'-Oxydianiline monomers. Sourced as a 125 μm thick film from Polyonics, the material was subjected to hydrothermal aging in reverse-osmosis water at 90 °C for four weeks. Subsequent mechanical characterization involved tensile testing using an Instron 5943 frame with a 1kN load cell at a deformation rate of 50 mm/min and a gauge length of 100 mm, adhering to ASTM D882 protocols.",
      "reasoning_analysis": "Increasing Factors: The polymer backbone incorporates rigid aromatic imide rings derived from Pyromellitic dianhydride, which restrict chain mobility and enhance load transfer through strong intermolecular pi-pi stacking interactions. Additionally, the commercial film fabrication process likely induces a degree of molecular orientation that inherently supports higher tensile strength compared to isotropic bulk material. Decreasing Factors: The processing history specifies hydrothermal aging in water at 90 °C for four weeks, which introduces significant decreasing factors. Water molecules absorbed during aging act as plasticizers, increasing free volume and reducing intermolecular friction. More critically, prolonged exposure to hot water can induce hydrolytic degradation of the imide linkages, leading to chain scission and a reduction in molecular weight, which directly compromises the material's load-bearing capacity. Dominant Factor: While the intrinsic rigidity of the aromatic polyimide backbone provides a high baseline strength, the dominant factor governing the final UTS behavior is the hydrothermal aging history. The combined effects of plasticization and potential hydrolytic chain scission incurred during the four-week exposure qualitatively degrade the structural integrity, leading to a net reduction in Ultimate Tensile Strength relative to the pristine commercial film."
    }
  },
  {
    "doi": null,
    "title": "Investigation of tensile properties of PLA–brass composite using FDM",
    "year": 2022,
    "chemical_composition": {
      "repeat_unit_psmiles": "[*]OC(=O)C(C)O[*]",
      "monomers": [
        {
          "name": "Lactic acid",
          "smiles": "CC(O)C(=O)O",
          "ratio_value": null,
          "ratio_unit": null
        }
      ],
      "additives": [
        {
          "name": "Brass",
          "type": "filler",
          "amount_value": 15,
          "amount_unit": "wt%"
        }
      ],
      "is_homopolymer": true
    },
    "processing_history": "FDM 3D printing: Nozzle 190 °C, Bed 60 °C, Speed 30 mm/s, Layer thickness 0.3 mm, Infill density 50%, Raster angle 0°, Infill pattern Rectilinear. UTS measured by tensile testing using INSTRON 3367 at 10 mm/min, ASTM D638 Type 1.",
    "hierarchical_structure": "FDM printed structure with Rectilinear infill pattern, 50% infill density, 0.3 mm layer thickness.",
    "properties": {
      "UTS": {
        "value": [
          12.842
        ],
        "unit": "MPa"
      }
    },
    "analysis_with_hierarchical_structure": {
      "descriptive_text": "The sample comprises a poly(lactic acid) homopolymer matrix compounded with 15 wt% brass filler. Fabrication was achieved via fused deposition modeling 3D printing using a nozzle temperature of 190 °C, a bed temperature of 60 °C, and a print speed of 30 mm/s. The resulting hierarchical structure exhibits a rectilinear infill pattern with 50% infill density and a layer thickness of 0.3 mm. Ultimate tensile strength was evaluated through tensile testing on an INSTRON 3367 at a crosshead speed of 10 mm/min in accordance with ASTM D638 Type 1 standards.",
      "reasoning_analysis": "Increasing Factors: The incorporation of 15 wt% brass filler introduces rigid metallic particles into the poly(lactic acid) matrix, which can enhance load-bearing capacity and stiffness provided there is sufficient stress transfer across the polymer-metal interface. Additionally, the poly(lactic acid) backbone possesses inherent semi-crystalline potential and stiffness due to the ester linkages and methyl side groups, contributing to a robust baseline matrix strength. Decreasing Factors: The fused deposition modeling processing history introduces significant structural anisotropy and porosity, specifically the 50% infill density which drastically reduces the effective load-bearing cross-sectional area compared to a solid bulk material. Furthermore, the layer-by-layer deposition with 0.3 mm layer thickness creates inter-layer boundaries that often exhibit weaker diffusion and bonding than the intra-layer material, acting as potential failure initiation sites under tensile load. Dominant Factor: While the brass filler provides intrinsic reinforcement, the geometric constraints imposed by the 50% infill density and the process-induced inter-layer voids characteristic of fused deposition modeling are the dominant factors. These structural discontinuities qualitatively limit the ultimate tensile strength more significantly than the moderate filler loading enhances it, resulting in a property profile governed primarily by the printed architecture rather than the bulk composite composition."
    },
    "analysis_without_hierarchical_structure": {
      "descriptive_text": "The sample consists of a poly(lactic acid) homopolymer composite reinforced with 15 wt% brass filler. The material was processed via fused deposition modeling (FDM) 3D printing using a nozzle temperature of 190 °C and a heated bed set to 60 °C. Printing parameters included a deposition speed of 30 mm/s, a layer thickness of 0.3 mm, and a rectilinear infill pattern with 50% density oriented at a raster angle of 0°. The ultimate tensile strength was subsequently evaluated using an INSTRON 3367 universal testing machine at a crosshead speed of 10 mm/min in accordance with ASTM D638 Type 1 standards.",
      "reasoning_analysis": "Increasing Factors: The intrinsic stiffness of the poly(lactic acid) backbone provides a baseline mechanical integrity, while the incorporation of 15 wt% brass filler acts as a rigid reinforcement phase that can bear load and restrict polymer chain mobility. Furthermore, the processing history specifies a raster angle of 0°, aligning the deposited filaments parallel to the tensile loading axis, which maximizes the contribution of the filament strength to the overall UTS. Decreasing Factors: The fused deposition modeling process inherently introduces anisotropy and interlayer voids, where weak diffusion bonding between layers serves as potential failure initiation sites. The 50% infill density significantly reduces the effective load-bearing cross-sectional continuity compared to a solid specimen. Additionally, the metallic brass filler may act as a stress concentrator within the polymer matrix if the interfacial compatibility between the hydrophilic PLA and the metal surface is poor, promoting premature crack propagation, and the relatively thick layer height of 0.3 mm may further compromise interlayer adhesion strength. Dominant Factor: While the 0° raster orientation optimizes strength along the loading direction, the processing-induced structural discontinuities, specifically the 50% infill density and inherent interlayer bonding limitations of FDM, qualitatively dominate the final UTS behavior. These architectural constraints limit the effective stress transfer capability more significantly than the bulk reinforcement provided by the brass filler, resulting in a UTS governed primarily by the printed geometry and interfacial integrity rather than the intrinsic strength of the composite material itself."
    }
  },
  {
    "doi": null,
    "title": "Investigation of tensile properties of PLA–brass composite using FDM",
    "year": 2022,
    "chemical_composition": {
      "repeat_unit_psmiles": "[*]OC(=O)C(C)O[*]",
      "monomers": [
        {
          "name": "Lactic acid",
          "smiles": "CC(O)C(=O)O",
          "ratio_value": null,
          "ratio_unit": null
        }
      ],
      "additives": [
        {
          "name": "Brass",
          "type": "filler",
          "amount_value": 15,
          "amount_unit": "wt%"
        }
      ],
      "is_homopolymer": true
    },
    "processing_history": "FDM 3D printing: Nozzle 190 °C, Bed 60 °C, Speed 30 mm/s, Layer thickness 0.3 mm, Infill density 50%, Raster angle 0°, Infill pattern Honeycomb. UTS measured by tensile testing using INSTRON 3367 at 10 mm/min, ASTM D638 Type 1.",
    "hierarchical_structure": "FDM printed structure with Honeycomb infill pattern, 50% infill density, 0.3 mm layer thickness.",
    "properties": {
      "UTS": {
        "value": [
          13.55
        ],
        "unit": "MPa"
      }
    },
    "analysis_with_hierarchical_structure": {
      "descriptive_text": "The sample comprises a poly(lactic acid) homopolymer matrix reinforced with 15 wt% brass filler. It was fabricated using fused deposition modeling (FDM) 3D printing with a nozzle temperature of 190 °C and a bed temperature of 60 °C, utilizing a deposition speed of 30 mm/s and a layer thickness of 0.3 mm. The resulting hierarchical structure exhibits a honeycomb infill pattern with 50% infill density and a 0° raster angle. Mechanical characterization was performed via tensile testing on an INSTRON 3367 system at a crosshead speed of 10 mm/min in accordance with ASTM D638 Type 1 standards.",
      "reasoning_analysis": "Increasing Factors: The inclusion of 15 wt% brass filler introduces a rigid metallic phase capable of bearing load, potentially enhancing stiffness and strength through reinforcement mechanisms if interfacial stress transfer is efficient. Additionally, the 0° raster angle aligns the printed polymer roads parallel to the tensile loading axis, maximizing the contribution of the continuous polymer strands to the ultimate tensile strength. Decreasing Factors: The 50% infill density introduces substantial internal porosity within the gauge length, significantly reducing the effective load-bearing cross-sectional area and acting as a source of stress concentration. Furthermore, the layer-by-layer FDM processing history typically results in weaker interlayer bonding compared to bulk material due to limited chain diffusion across interfaces, creating anisotropic weaknesses. Poor adhesion between the hydrophobic PLA matrix and the metallic brass particles may also induce premature debonding and void formation under stress. Dominant Factor: Despite the reinforcement potential of the brass filler and the favorable raster alignment, the structural discontinuities arising from the 50% infill density and the inherent interlayer weaknesses characteristic of FDM processing are the dominant factors. These processing-induced geometric and interfacial defects qualitatively govern the failure mechanism, likely limiting the UTS relative to a fully dense, bulk-molded counterpart."
    },
    "analysis_without_hierarchical_structure": {
      "descriptive_text": "The sample consists of a poly(lactic acid) homopolymer matrix reinforced with 15 wt% brass filler. The composite material was fabricated using Fused Deposition Modeling (FDM) 3D printing with a nozzle temperature of 190 °C and a heated bed maintained at 60 °C. Printing parameters included a deposition speed of 30 mm/s, a layer thickness of 0.3 mm, and a honeycomb infill pattern with 50% density oriented at a 0° raster angle. The ultimate tensile strength was subsequently evaluated via tensile testing using an INSTRON 3367 universal testing machine at a crosshead speed of 10 mm/min in accordance with ASTM D638 Type 1 standards.",
      "reasoning_analysis": "Increasing Factors: The incorporation of 15 wt% brass filler introduces a rigid metallic phase capable of bearing load, potentially enhancing the composite stiffness and strength relative to neat PLA provided efficient stress transfer occurs. Additionally, the 0° raster angle aligns the printed filaments parallel to the tensile loading axis, maximizing the contribution of the continuous polymer roads to the overall strength. Decreasing Factors: The 50% infill density introduces substantial internal porosity, significantly reducing the effective load-bearing cross-sectional area and acting as a primary site for stress concentration. Furthermore, the FDM process inherently results in weak inter-layer bonding compared to bulk molded parts, and the absence of a specified coupling agent for the brass-PLA interface may lead to filler-matrix debonding under stress. Dominant Factor: The geometric constraint imposed by the 50% infill density is the dominant factor. While the brass filler and raster alignment offer reinforcement mechanisms, the macroscopic void volume fraction fundamentally caps the ultimate tensile strength by reducing the material continuity, making the cellular structure's integrity the primary determinant of failure rather than the intrinsic strength of the brass-filled polymer matrix itself."
    }
  },
  {
    "doi": null,
    "title": "Fretting Fatigue Behaviour of Pin-Loaded Thermoset Carbon-Fibre-Reinforced Polymer (CFRP) Straps",
    "year": 2016,
    "chemical_composition": {
      "repeat_unit_psmiles": null,
      "monomers": [
        {
          "name": "XB3515/Aradur 5021 Epoxy System",
          "smiles": null,
          "ratio_value": null,
          "ratio_unit": null
        }
      ],
      "additives": [
        {
          "name": "IMS60 Carbon Fibre",
          "type": "filler",
          "amount_value": 66,
          "amount_unit": "vol%"
        }
      ],
      "is_homopolymer": false
    },
    "processing_history": "Out of autoclave (OOA) prepreg. Wound around aluminium mould. Cured at 140 °C for 2.5 h. Conditioned 48 h at 23 °C, 50% RH. Lateral machining applied to fit adapter. Pin-loaded tensile test at cross-head speed 2 mm/min.",
    "hierarchical_structure": "Unidirectional (UD) CFRP strap. Thickness 1 mm, Width 12 mm. Fibre volume content 66%. Void content less than 1%.",
    "properties": {
      "UTS": {
        "value": [
          1538
        ],
        "unit": "MPa"
      }
    },
    "analysis_with_hierarchical_structure": {
      "descriptive_text": "The sample consists of a unidirectional carbon fiber reinforced polymer (CFRP) strap fabricated using an XB3515/Aradur 5021 epoxy system reinforced with IMS60 carbon fibres at a volume fraction of 66%. Manufactured via an out-of-autoclave (OOA) prepreg process, the material was wound around an aluminium mould and cured at 140 °C for 2.5 hours, followed by conditioning for 48 hours at 23 °C and 50% relative humidity. The resulting composite strap possesses a thickness of 1 mm and a width of 12 mm, featuring a void content of less than 1%, and was subjected to lateral machining to fit an adapter prior to pin-loaded tensile testing at a cross-head speed of 2 mm/min.",
      "reasoning_analysis": "Increasing Factors: The high fibre volume content of 66 vol% significantly enhances load-bearing capacity according to the rule of mixtures, while the unidirectional alignment ensures maximum efficiency of the IMS60 carbon fibres in the loading direction. Additionally, the void content of less than 1% indicates high consolidation quality, minimizing stress concentrators within the matrix and promoting effective stress transfer between the epoxy system and the reinforcement. The curing cycle at 140 °C ensures adequate crosslinking of the XB3515/Aradur 5021 epoxy matrix, providing the necessary shear strength to support the fibres. Decreasing Factors: The out-of-autoclave (OOA) processing route may result in slightly lower interlaminar cohesion compared to autoclave curing, potentially limiting transverse strength contributions. Moisture conditioning at 50% RH could lead to water absorption in the epoxy matrix, causing plasticization and a reduction in interfacial shear strength. Furthermore, the lateral machining applied to fit the adapter may introduce surface micro-cracks or fibre damage at the edges, and the pin-loaded test configuration inherently introduces stress concentrations around the loading points that can precipitate premature failure relative to standard grip tensile testing. Dominant Factor: The high fibre volume fraction (66%) combined with unidirectional alignment is the dominant factor, as the load-bearing capacity is primarily governed by the carbon fibres rather than the epoxy matrix; this structural arrangement establishes a high strength baseline that qualitatively outweighs the detrimental effects of moisture conditioning or OOA processing limitations."
    },
    "analysis_without_hierarchical_structure": {
      "descriptive_text": "The sample consists of an XB3515/Aradur 5021 epoxy system reinforced with 66 vol% IMS60 carbon fibre. It was manufactured using an out-of-autoclave prepreg technique, wound around an aluminium mould, and cured at 140 °C for 2.5 hours. Following curing, the composite was conditioned for 48 hours at 23 °C and 50% relative humidity, subjected to lateral machining to fit an adapter, and finally evaluated via a pin-loaded tensile test at a cross-head speed of 2 mm/min.",
      "reasoning_analysis": "Increasing Factors: The incorporation of 66 vol% IMS60 carbon fibre serves as the primary reinforcement mechanism, providing exceptional intrinsic tensile strength and stiffness that significantly elevates the composite's load-bearing capacity compared to the neat epoxy matrix. The crosslinked nature of the cured XB3515/Aradur 5021 epoxy system ensures effective stress transfer between the matrix and the high-performance fibres. Decreasing Factors: The out-of-autoclave processing history inherently carries a higher risk of void formation and incomplete wet-out compared to autoclave curing, creating stress concentrators that reduce effective load-bearing area. Furthermore, conditioning at 50% relative humidity allows moisture absorption which plasticizes the epoxy matrix and degrades the fibre-matrix interfacial shear strength, while the lateral machining introduces surface defects and potential fibre damage that act as initiation sites for failure under the stress concentrations inherent to the pin-loaded test geometry. Dominant Factor: Despite the processing-induced defects and environmental conditioning, the extremely high fibre volume fraction qualitatively dominates the final UTS behavior, as the longitudinal strength of the composite is primarily governed by the rule of mixtures where the carbon fibres carry the majority of the applied load, establishing a high-strength baseline that persists even with matrix-level degradations."
    }
  },
  {
    "doi": null,
    "title": "Investigation of tensile properties of PLA–brass composite using FDM",
    "year": 2022,
    "chemical_composition": {
      "repeat_unit_psmiles": "[*]OC(=O)C(C)O[*]",
      "monomers": [
        {
          "name": "Lactic acid",
          "smiles": "CC(O)C(=O)O",
          "ratio_value": null,
          "ratio_unit": null
        }
      ],
      "additives": [
        {
          "name": "Brass",
          "type": "filler",
          "amount_value": 15,
          "amount_unit": "wt%"
        }
      ],
      "is_homopolymer": true
    },
    "processing_history": "FDM 3D printing: Nozzle 190 °C, Bed 60 °C, Speed 30 mm/s, Layer thickness 0.3 mm, Infill density 50%, Raster angle 0°, Infill pattern Octa-spiral. UTS measured by tensile testing using INSTRON 3367 at 10 mm/min, ASTM D638 Type 1.",
    "hierarchical_structure": "FDM printed structure with Octa-spiral infill pattern, 50% infill density, 0.3 mm layer thickness.",
    "properties": {
      "UTS": {
        "value": [
          7.762
        ],
        "unit": "MPa"
      }
    },
    "analysis_with_hierarchical_structure": {
      "descriptive_text": "The sample comprises a polylactic acid homopolymer matrix reinforced with 15 wt% brass filler. The material was fabricated using fused deposition modeling 3D printing with a nozzle temperature of 190 °C and a bed temperature of 60 °C at a print speed of 30 mm/s. The resulting hierarchical structure features an Octa-spiral infill pattern with 50% infill density and a layer thickness of 0.3 mm. Mechanical characterization was performed via tensile testing using an INSTRON 3367 at a crosshead speed of 10 mm/min according to ASTM D638 Type 1 standards.",
      "reasoning_analysis": "Increasing Factors: The incorporation of 15 wt% brass filler introduces a rigid metallic phase within the polymer matrix, which can enhance load-bearing capacity through particle reinforcement mechanisms provided there is adequate stress transfer at the filler-matrix interface. Additionally, the inherent strength of the polylactic acid backbone contributes to the overall mechanical integrity. Decreasing Factors: The processing history involves FDM 3D printing with a 50% infill density, which drastically reduces the effective load-bearing cross-sectional area compared to a solid specimen. Furthermore, the layer-by-layer deposition creates interlayer boundaries with limited polymer chain diffusion, introducing anisotropy and potential delamination sites that act as stress concentrators. The 0.3 mm layer thickness may further restrict interlayer bonding quality compared to thinner layers. Dominant Factor: The structural discontinuities imposed by the 50% infill density and the inherent interlayer weakness associated with the FDM processing history qualitatively dominate the final UTS behavior. These processing-induced porosities and geometric reductions outweigh the reinforcing potential of the brass filler, resulting in a suppressed UTS relative to a fully dense, injection-molded composite counterpart."
    },
    "analysis_without_hierarchical_structure": {
      "descriptive_text": "The material system comprises a poly(lactic acid) homopolymer matrix reinforced with 15 wt% brass filler. Specimens were fabricated via Fused Deposition Modeling (FDM) 3D printing using a nozzle temperature of 190 °C and a heated bed set to 60 °C. The printing protocol utilized a deposition speed of 30 mm/s, a layer thickness of 0.3 mm, and an infill density of 50% with an Octa-spiral pattern and 0° raster angle. Ultimate tensile strength was characterized using an INSTRON 3367 universal testing machine at a crosshead speed of 10 mm/min following ASTM D638 Type 1 guidelines.",
      "reasoning_analysis": "Increasing Factors: The incorporation of 15 wt% brass filler introduces a rigid metallic phase that can potentially enhance load-bearing capacity and stiffness relative to the neat polymer, provided efficient stress transfer occurs at the interface. Furthermore, the use of a heated bed at 60 °C during processing promotes polymer chain diffusion across deposited roads, thereby improving interlayer adhesion strength compared to non-heated printing conditions. Decreasing Factors: The 50% infill density inherently introduces significant internal porosity, which reduces the effective load-bearing cross-sectional area and acts as a site for stress concentration and premature failure. Additionally, the rigid brass particles may act as stress concentrators within the PLA matrix if interfacial adhesion is insufficient, and the anisotropic nature of FDM printing creates weak interfaces between layers that are susceptible to delamination under tensile load. Dominant Factor: The processing-induced structural discontinuities, specifically the internal voids resulting from the 50% infill pattern and the interlayer bonding limitations inherent to the additive manufacturing technique, qualitatively dominate the UTS behavior. These geometric and interfacial weaknesses typically outweigh the potential reinforcement benefits of the brass filler in the absence of specific coupling agents, governing the failure mechanism through void coalescence or layer separation rather than bulk matrix yielding."
    }
  },
  {
    "doi": null,
    "title": "High Speed Sintering: Assessing the Influence of Energy Input on Microstructure and Mechanical Properties of Polyether Block Amide (PEBA) Parts",
    "year": 2024,
    "chemical_composition": {
      "repeat_unit_psmiles": null,
      "monomers": [
        {
          "name": "Polyamide 12 segment",
          "smiles": null,
          "ratio_value": null,
          "ratio_unit": null
        },
        {
          "name": "Polyether segment",
          "smiles": null,
          "ratio_value": null,
          "ratio_unit": null
        }
      ],
      "additives": [
        {
          "name": "Carbon black",
          "type": "filler",
          "amount_value": null,
          "amount_unit": null
        }
      ],
      "is_homopolymer": false
    },
    "processing_history": "High Speed Sintering (HSS) using Evonik PEBA powder. Powder bed preheated at 120 °C for 45 min. IR lamp power 1440 W, lamp speed 70 mm/s, layer thickness 0.08 mm. Cool-down at 60 °C for 4 h. Fusing agent containing carbon black sprayed onto powder bed. UTS measured by tensile testing (ASTM D638 Type IV) on ZwickRoell machine at 5 mm/min test speed, build direction perpendicular to tensile load.",
    "hierarchical_structure": "Porosity 0.05% (volume fraction). PA12 γ-phase crystal structure identified by XRD. Improved particle consolidation and layer bonding.",
    "properties": {
      "UTS": {
        "value": [
          9.1
        ],
        "unit": "MPa"
      }
    },
    "analysis_with_hierarchical_structure": {
      "descriptive_text": "The sample consists of a polyether block amide (PEBA) copolymer comprising polyamide 12 and polyether segments, compounded with carbon black which serves as both a filler and a fusing agent. The material was processed via High Speed Sintering (HSS) using Evonik PEBA powder, where the powder bed was preheated at 120 °C for 45 minutes prior to exposure to an IR lamp operating at 1440 W and 70 mm/s with a layer thickness of 0.08 mm. Following sintering, the sample underwent a cool-down period at 60 °C for 4 hours, resulting in a hierarchical structure characterized by improved particle consolidation, layer bonding, and a minimal porosity of 0.05% volume fraction. XRD analysis confirmed the presence of the PA12 γ-phase crystal structure within the matrix, and the ultimate tensile strength was subsequently evaluated using ASTM D638 Type IV tensile testing on a ZwickRoell machine at a crosshead speed of 5 mm/min with the build direction oriented perpendicular to the tensile load.",
      "reasoning_analysis": "Increasing Factors: The incorporation of carbon black acts as a reinforcing filler that can facilitate stress transfer within the matrix, while the extremely low porosity of 0.05% minimizes stress concentration sites that typically initiate fracture. Additionally, the formation of the PA12 γ-phase crystal structure contributes to structural integrity through crystalline reinforcement, and the specific thermal history involving preheating and controlled cool-down promotes polymer chain diffusion across particle boundaries, enhancing inter-layer bonding. Decreasing Factors: The presence of polyether soft segments within the copolymer backbone inherently lowers the tensile strength compared to pure polyamide homopolymers due to increased chain flexibility and lower cohesive energy density. Furthermore, the build direction oriented perpendicular to the tensile load introduces mechanical anisotropy, where inter-layer interfaces represent potential planes of weakness relative to the bulk material. Dominant Factor: The optimized processing history, specifically the thermal profile that achieved improved particle consolidation and near-full density, qualitatively dominates the final UTS behavior by mitigating the typical inter-layer failures associated with the perpendicular build orientation, thereby allowing the intrinsic strength of the reinforced PEBA matrix to dictate the mechanical performance."
    },
    "analysis_without_hierarchical_structure": {
      "descriptive_text": "The sample consists of a polyether block amide copolymer comprising polyamide 12 and polyether segments, processed via High Speed Sintering using Evonik PEBA powder. During fabrication, the powder bed was preheated at 120 °C for 45 minutes, followed by the spraying of a fusing agent containing carbon black and exposure to infrared radiation at 1440 W with a lamp speed of 70 mm/s and a layer thickness of 0.08 mm. The printed parts underwent a cool-down period at 60 °C for 4 hours, and the Ultimate Tensile Strength was subsequently measured by tensile testing according to ASTM D638 Type IV standards on a ZwickRoell machine at a test speed of 5 mm/min, with the build direction oriented perpendicular to the tensile load.",
      "reasoning_analysis": "Increasing Factors: The presence of polyamide 12 hard segments within the copolymer architecture promotes crystallinity and strong intermolecular hydrogen bonding, which intrinsically enhances load-bearing capacity and drives the UTS upward. Additionally, the incorporation of carbon black acts as a rigid filler that can reinforce the polymer matrix through stress transfer mechanisms, while the thermal preheating history may facilitate optimal crystallization kinetics within the sintered layers. Decreasing Factors: The polyether soft segments introduce flexible amorphous domains that lower the overall modulus and yield strength compared to a pure polyamide homopolymer. Critically, the High Speed Sintering process creates a layered morphology where inter-layer bonding is typically weaker than intra-layer cohesion, and this effect is exacerbated by the testing configuration where the build direction is perpendicular to the tensile load, imposing stress directly on the weakest interfaces. Dominant Factor: While the chemical composition provides a robust baseline strength through the polyamide hard domains, the processing-induced anisotropy resulting from the layer-by-layer fabrication and the perpendicular build orientation qualitatively dominates the final UTS behavior, as failure is likely to initiate at the inter-layer boundaries rather than through the bulk polymer matrix."
    }
  },
  {
    "doi": "10.1016/j.addma.2021.102576",
    "title": "Improvement in the mechanical performance of Multi Jet Fusion–printed aramid fiber/polyamide 12 composites by fiber surface modification",
    "year": 2021,
    "chemical_composition": {
      "repeat_unit_psmiles": "*NC(=O)CCCCCCCCCCC*",
      "monomers": [
        {
          "name": "Laurolactam",
          "smiles": "O=C1CCCCCCCCCCCN1",
          "ratio_value": null,
          "ratio_unit": null
        }
      ],
      "additives": [
        {
          "name": "Aramid fiber",
          "type": "filler",
          "amount_value": 10,
          "amount_unit": "wt%"
        }
      ],
      "is_homopolymer": true
    },
    "processing_history": "Multi Jet Fusion (MJF) printing, layer thickness 80 µm, print bed temperature 210–220 °C. Mechanical mixing of PA12 powder and pristine aramid fibers. Tensile testing per ASTM D638 Type V at 1 mm/min, recoating (y) direction.",
    "hierarchical_structure": "Semi-crystalline PA12 matrix with aramid fibers aligned along the loading direction (recoating/y-direction).",
    "properties": {
      "UTS": {
        "value": [
          61.2
        ],
        "unit": "MPa"
      }
    },
    "analysis_with_hierarchical_structure": {
      "descriptive_text": "The sample comprises a polyamide 12 (PA12) homopolymer matrix synthesized from laurolactam, reinforced with 10 wt% aramid fiber filler. Fabricated via Multi Jet Fusion (MJF) additive manufacturing, the material was prepared by mechanically mixing PA12 powder with pristine aramid fibers before printing with a layer thickness of 80 µm and a print bed temperature of 210–220 °C. The resulting composite exhibits a semi-crystalline hierarchical structure with aramid fibers aligned along the recoating (y) direction, which served as the loading axis during tensile testing performed according to ASTM D638 Type V specifications at a crosshead speed of 1 mm/min.",
      "reasoning_analysis": "Increasing Factors: The inclusion of aramid fibers, known for their exceptional specific strength and modulus, provides a primary reinforcement mechanism that significantly enhances load-bearing capacity. This effect is maximized by the hierarchical structure where fibers are aligned along the loading direction (recoating/y-direction), optimizing stress transfer efficiency from the semi-crystalline PA12 matrix to the filler. Additionally, the semi-crystalline nature of the PA12 matrix contributes to higher strength compared to amorphous polymers, as crystalline lamellae act as physical crosslinks that resist chain slip and deformation. Decreasing Factors: The Multi Jet Fusion processing history introduces potential microstructural defects, such as inter-layer voids or incomplete powder fusion, which act as stress concentrators and reduce the effective load-bearing cross-sectional area. Furthermore, the use of pristine aramid fibers without explicit surface coupling agents may result in weak interfacial adhesion with the PA12 matrix, facilitating premature fiber pull-out rather than fiber fracture. Mechanical mixing during powder preparation may also reduce the fiber aspect ratio, diminishing the reinforcement efficiency predicted by shear-lag theory. Dominant Factor: The geometric alignment of the high-strength aramid fibers parallel to the applied tensile load qualitatively dominates the mechanical response, driving the UTS significantly higher than that of the unreinforced matrix, although the absolute performance is ultimately limited by the interfacial shear strength and processing-induced porosity inherent to the additive manufacturing technique."
    },
    "analysis_without_hierarchical_structure": {
      "descriptive_text": "The sample comprises a polyamide 12 (PA12) homopolymer matrix derived from laurolactam, reinforced with 10 wt% aramid fiber filler. The composite was fabricated via Multi Jet Fusion (MJF) additive manufacturing following mechanical mixing of the PA12 powder and pristine aramid fibers, utilizing a layer thickness of 80 µm and a print bed temperature of 210–220 °C. Mechanical properties were evaluated through tensile testing conforming to ASTM D638 Type V standards at a crosshead speed of 1 mm/min, with specimens oriented along the recoating (y) direction.",
      "reasoning_analysis": "Increasing Factors: The incorporation of high-modulus aramid fibers serves as the primary reinforcement mechanism, enabling efficient load transfer from the ductile PA12 matrix to the stiff fibers, thereby intrinsically driving the UTS higher compared to the neat polymer. Additionally, the elevated print bed temperature of 210–220 °C promotes enhanced polymer chain diffusion and particle coalescence during the MJF process, potentially improving inter-layer bonding and crystallinity which supports higher strength. Decreasing Factors: The additive manufacturing history introduces inherent anisotropy and potential inter-layer voids that act as stress concentrators, likely reducing the UTS relative to isotropic molded counterparts. Furthermore, the use of pristine aramid fibers without specified coupling agents may result in suboptimal fiber-matrix interfacial adhesion, leading to premature debonding or fiber pull-out rather than fiber fracture under tensile load. Dominant Factor: While the aramid reinforcement establishes a higher theoretical strength baseline, the processing-induced microstructural defects, specifically the inter-layer bonding quality and the fiber-matrix interface integrity governed by the MJF thermal history and lack of surface treatment, represent the dominant factors that will qualitatively limit the final realized UTS relative to the potential of the composite constituents."
    }
  },
  {
    "doi": null,
    "title": "Fretting Fatigue Behaviour of Pin-Loaded Thermoset Carbon-Fibre-Reinforced Polymer (CFRP) Straps",
    "year": 2016,
    "chemical_composition": {
      "repeat_unit_psmiles": null,
      "monomers": [
        {
          "name": "XB3515/Aradur 5021 Epoxy System",
          "smiles": null,
          "ratio_value": null,
          "ratio_unit": null
        }
      ],
      "additives": [
        {
          "name": "IMS60 Carbon Fibre",
          "type": "filler",
          "amount_value": 66,
          "amount_unit": "vol%"
        }
      ],
      "is_homopolymer": false
    },
    "processing_history": "Out of autoclave (OOA) prepreg. Wound around aluminium mould. Cured at 140 °C for 2.5 h. Conditioned 48 h at 23 °C, 50% RH. Lateral machining applied to fit adapter. Pin-loaded tensile test at cross-head speed 2 mm/min.",
    "hierarchical_structure": "Unidirectional (UD) CFRP strap. Thickness 1 mm, Width 12 mm. Fibre volume content 66%. Void content less than 1%.",
    "properties": {
      "UTS": {
        "value": [
          1686
        ],
        "unit": "MPa"
      }
    },
    "analysis_with_hierarchical_structure": {
