Repository: hhtrick/HHT-code

# HHT training framework

This directory contains model training, embedding precomputation, inference, article-level baselines and the curated datasets. All commands below assume that the working directory is `train_code/`.

## 3. Datasets and fixed partitions

Each main dataset is a JSON array at `dataset/{property}/{property}.json`. Entries contain source metadata, `chemical_composition`, `processing_history`, `hierarchical_structure`, `properties`, and two generated-analysis objects. Targets are stored as `properties[property]["value"]`; source metadata and target values are not predictive input fields.

| Property | Train | Validation | Test | Total |
|---|---:|---:|---:|---:|

File: train_code/dataset/UTS/UTS.json (part 202 of 292)
[
      "descriptive_text": "The sample comprises a unidirectional carbon fiber reinforced polymer (CFRP) strap fabricated from an XB3515/Aradur 5021 epoxy matrix system reinforced with IMS60 carbon fibres at a volume fraction of 66%. Produced using out-of-autoclave prepreg, the material was wound around an aluminium mould and cured at 140 °C for 2.5 hours, followed by conditioning for 48 hours at 23 °C and 50% relative humidity. The resulting composite features a thickness of 1 mm and a width of 12 mm with a void content below 1%, and underwent lateral machining to fit the adapter prior to mechanical evaluation via a pin-loaded tensile test at a cross-head speed of 2 mm/min.",
      "reasoning_analysis": "Increasing Factors: The unidirectional alignment of IMS60 carbon fibres at a high volume fraction of 66% maximizes load bearing capacity along the longitudinal axis according to the rule of mixtures, while the low void content (<1%) minimizes stress concentrations and ensures efficient stress transfer between the matrix and reinforcement. The thermal cure cycle at 140 °C promotes sufficient crosslinking density within the epoxy system, enhancing interfacial shear strength. Decreasing Factors: The lateral machining process risks introducing surface defects or fiber damage at the specimen edges which can act as crack initiation sites, and the conditioning at 50% RH may induce moisture absorption that plasticizes the epoxy matrix, potentially reducing interfacial bonding. Additionally, the pin-loaded test configuration introduces localized stress concentrations around the loading fixture that differ from uniform grip conditions. Dominant Factor: The high volume fraction of high-strength unidirectional carbon fibers is the qualitatively dominant factor governing the UTS, as the fibers carry the majority of the axial load, outweighing the modulating effects of matrix plasticization or machining-induced surface defects."
    },
    "analysis_without_hierarchical_structure": {
      "descriptive_text": "The sample consists of a composite material fabricated using an XB3515/Aradur 5021 epoxy system reinforced with IMS60 carbon fibre at a volume fraction of 66%. Manufactured via an out-of-autoclave prepreg process, the material was wound around an aluminium mould and subsequently cured at 140 °C for 2.5 hours. Following curing, the specimen underwent conditioning for 48 hours at 23 °C and 50% relative humidity before lateral machining was applied to fit the adapter. Mechanical characterization was performed using a pin-loaded tensile test at a cross-head speed of 2 mm/min.",
      "reasoning_analysis": "Increasing Factors: The incorporation of IMS60 carbon fibre at a high volume fraction of 66% serves as the primary reinforcement mechanism, leveraging the superior intrinsic tensile strength of the carbon fibers compared to the epoxy matrix. The thermal cure cycle at 140 °C ensures adequate crosslinking density within the XB3515/Aradur 5021 epoxy system, facilitating effective stress transfer from the matrix to the reinforcing fibers. Decreasing Factors: The out-of-autoclave processing history may introduce higher void content compared to traditional autoclave consolidation, creating stress concentration sites that initiate premature failure. Furthermore, environmental conditioning at 50% relative humidity allows for moisture absorption within the epoxy matrix, which can plasticize the polymer network and degrade the fiber-matrix interfacial shear strength. The lateral machining process also poses a risk of inducing surface microcracks or fiber damage that act as failure initiation points. Dominant Factor: Despite the potential deficits from void content and moisture plasticization, the dominant factor governing the UTS is the high loading of continuous carbon fibers. In continuous fiber composite architectures, the rule of mixtures dictates that the fiber properties overwhelmingly determine the longitudinal tensile strength, rendering the matrix-related weakening effects secondary unless interfacial bonding is critically compromised."
    }
  },
  {
    "doi": "10.1016/j.addma.2021.102576",
    "title": "Improvement in the mechanical performance of Multi Jet Fusion–printed aramid fiber/polyamide 12 composites by fiber surface modification",
    "year": 2021,
    "chemical_composition": {
      "repeat_unit_psmiles": "*NC(=O)CCCCCCCCCCC*",
      "monomers": [
        {
          "name": "Laurolactam",
          "smiles": "O=C1CCCCCCCCCCCN1",
          "ratio_value": null,
          "ratio_unit": null
        }
      ],
      "additives": [],
      "is_homopolymer": true
    },
    "processing_history": "Multi Jet Fusion (MJF) printing, layer thickness 80 µm, print bed temperature 210–220 °C. Tensile testing per ASTM D638 Type V at 1 mm/min, recoating (y) direction.",
    "hierarchical_structure": "Semi-crystalline PA12 matrix.",
    "properties": {
      "UTS": {
        "value": [
          47.5
        ],
        "unit": "MPa"
      }
    },
    "analysis_with_hierarchical_structure": {
      "descriptive_text": "This sample comprises a semi-crystalline polyamide 12 (PA12) homopolymer matrix derived from laurolactam monomers. The specimen was fabricated via Multi Jet Fusion (MJF) additive manufacturing, utilizing a layer thickness of 80 µm and a print bed temperature range of 210–220 °C. Subsequent mechanical evaluation was conducted through tensile testing adhering to ASTM D638 Type V standards at a crosshead speed of 1 mm/min, with loading applied along the recoating (y) direction.",
      "reasoning_analysis": "Increasing Factors: The semi-crystalline nature of the PA12 matrix provides significant reinforcement through crystalline lamellae acting as physical crosslinks within the amorphous phase. Additionally, the presence of amide functional groups facilitates interchain hydrogen bonding, contributing to cohesive strength, while the elevated print bed temperature likely enhances polymer chain diffusion across layer interfaces, improving interlayer bonding strength. Decreasing Factors: The chemical structure of PA12 contains a long methylene sequence between amide groups, resulting in a lower density of hydrogen bonds compared to shorter-chain polyamides, which intrinsically limits maximum tensile strength. Furthermore, the Multi Jet Fusion processing history introduces potential micro-voids and distinct layer interfaces that act as stress concentrators, typically reducing UTS compared to isotropic, injection-molded counterparts. Dominant Factor: The dominant factor is the semi-crystalline morphology governed by the thermal history of the MJF process. While the additive manufacturing technique introduces structural discontinuities that decrease strength, the formation of a robust semi-crystalline matrix during the cooling phase provides the primary load-bearing framework, meaning the final UTS is qualitatively determined by the degree of crystallinity achieved and the efficacy of interlayer diffusion facilitated by the high bed temperature."
    },
    "analysis_without_hierarchical_structure": {
      "descriptive_text": "The sample comprises a polyamide 12 homopolymer derived from laurolactam monomers. It was fabricated using Multi Jet Fusion additive manufacturing with a specified layer thickness of 80 µm and a print bed temperature range of 210–220 °C. Subsequent mechanical evaluation involved tensile testing performed in the recoating direction at a rate of 1 mm/min in accordance with ASTM D638 Type V specifications.",
      "reasoning_analysis": "Increasing Factors: The chemical composition features repeating amide linkages capable of forming strong intermolecular hydrogen bonds, which significantly enhance cohesive energy density and intrinsic tensile strength. Additionally, the processing history utilizes a high print bed temperature of 210–220 °C, which facilitates polymer chain diffusion across particle boundaries during the Multi Jet Fusion process, promoting improved interlayer bonding and coalescence. Decreasing Factors: The additive manufacturing process inherently introduces microstructural porosity and voids between fused powder particles, which act as stress concentrators and reduce the effective load-bearing cross-section. Furthermore, the layer-by-layer deposition creates anisotropic interfaces perpendicular to the build direction, and testing in the recoating direction may expose weaknesses associated with incomplete fusion between layers compared to bulk isotropic materials. Dominant Factor: While the intrinsic hydrogen bonding of the polyamide backbone provides a high theoretical strength baseline, the processing-induced microstructural defects, specifically porosity and interlayer bonding quality inherent to powder bed fusion, qualitatively dominate the final UTS behavior, typically resulting in lower strength values compared to traditionally molded equivalents despite the optimized thermal history."
    }
  },
  {
    "doi": "10.1016/j.addma.2021.102576",
    "title": "Improvement in the mechanical performance of Multi Jet Fusion–printed aramid fiber/polyamide 12 composites by fiber surface modification",
    "year": 2021,
    "chemical_composition": {
      "repeat_unit_psmiles": "*NC(=O)CCCCCCCCCCC*",
      "monomers": [
        {
          "name": "Laurolactam",
          "smiles": "O=C1CCCCCCCCCCCN1",
          "ratio_value": null,
          "ratio_unit": null
        }
      ],
      "additives": [
        {
          "name": "Aramid fiber",
          "type": "filler",
          "amount_value": 10,
          "amount_unit": "wt%"
        }
      ],
      "is_homopolymer": true
    },
    "processing_history": "Multi Jet Fusion (MJF) printing, layer thickness 80 µm, print bed temperature 210–220 °C. Mechanical mixing of PA12 powder and pristine aramid fibers. Tensile testing per ASTM D638 Type V at 1 mm/min, x-direction (perpendicular to recoating).",
    "hierarchical_structure": "Semi-crystalline PA12 matrix with aramid fibers aligned perpendicular to the loading direction (x-direction).",
    "properties": {
      "UTS": {
        "value": [
          35.0
        ],
        "unit": "MPa"
      }
    },
    "analysis_with_hierarchical_structure": {
      "descriptive_text": "The sample consists of a semi-crystalline polyamide 12 (PA12) homopolymer matrix derived from laurolactam, reinforced with 10 wt% pristine aramid fibers. The composite was fabricated via Multi Jet Fusion (MJF) additive manufacturing using mechanically mixed PA12 powder and aramid fibers, with a layer thickness of 80 µm and a print bed temperature maintained between 210–220 °C. Structural characterization indicates that the aramid fibers are aligned perpendicular to the loading direction within the printed layers. Mechanical properties were evaluated through tensile testing according to ASTM D638 Type V standards at a crosshead speed of 1 mm/min, specifically oriented in the x-direction perpendicular to the recoating axis.",
      "reasoning_analysis": "Increasing Factors: The semi-crystalline nature of the PA12 matrix contributes to UTS through the formation of crystalline lamellae and intermolecular hydrogen bonding between amide groups, which enhances cohesive strength. Additionally, the elevated print bed temperature promotes polymer chain diffusion across layer boundaries, potentially improving inter-layer fusion compared to lower temperature processing. Decreasing Factors: The most significant detriment arises from the hierarchical structure where aramid fibers are aligned perpendicular to the loading direction; this orientation prevents effective load transfer to the high-strength fibers, causing them to act as stress concentrators rather than reinforcement. Furthermore, the Multi Jet Fusion processing history inherently introduces anisotropy and potential inter-layer voids that serve as initiation sites for failure, while mechanical mixing without coupling agents may result in weak interfacial adhesion facilitating premature debonding. Dominant Factor: The geometric alignment of the reinforcement phase relative to the stress axis dominates the mechanical response. Despite the intrinsic strength of the aramid fibers and the semi-crystalline matrix, the perpendicular orientation fundamentally negates the reinforcement mechanism, making the microstructural anisotropy and interfacial weakness the primary determinants that limit the ultimate tensile strength."
    },
    "analysis_without_hierarchical_structure": {
      "descriptive_text": "The sample comprises a polyamide 12 homopolymer matrix synthesized from laurolactam, reinforced with 10 wt% pristine aramid fiber filler. The composite powder was prepared via mechanical mixing and subsequently fabricated using Multi Jet Fusion additive manufacturing with a layer thickness of 80 µm and a print bed temperature range of 210–220 °C. Tensile properties were evaluated according to ASTM D638 Type V specifications at a crosshead speed of 1 mm/min, with specimens oriented in the x-direction perpendicular to the recoating axis.",
      "reasoning_analysis": "Increasing Factors: The incorporation of high-modulus aramid fibers provides significant reinforcement through load transfer mechanisms, while the polyamide 12 matrix contributes intrinsic strength via interchain hydrogen bonding and semi-crystalline domains. Furthermore, the MJF print bed temperature of 210–220 °C facilitates sufficient particle coalescence and polymer chain diffusion across layer boundaries, and the specimen orientation in the x-direction aligns with the stronger in-plane mechanical properties typical of powder bed fusion processes. Decreasing Factors: The use of pristine aramid fibers without surface coupling agents may result in suboptimal interfacial adhesion, leading to debonding and stress concentration under load. Additionally, the additive manufacturing process inherently introduces micro-voids and porosity compared to traditional molding, and mechanical mixing may cause fiber attrition, reducing the aspect ratio critical for effective stress transfer. Dominant Factor: The high intrinsic strength and modulus of the aramid fiber reinforcement qualitatively dominate the mechanical response, driving the UTS higher than the neat polyamide matrix, although the ultimate magnitude is critically modulated by the efficiency of stress transfer at the fiber-matrix interface and the density of processing-induced defects."
    }
  },
  {
    "doi": "10.1016/j.addma.2021.102576",
    "title": "Improvement in the mechanical performance of Multi Jet Fusion–printed aramid fiber/polyamide 12 composites by fiber surface modification",
    "year": 2021,
    "chemical_composition": {
      "repeat_unit_psmiles": "*NC(=O)CCCCCCCCCCC*",
      "monomers": [
        {
          "name": "Laurolactam",
          "smiles": "O=C1CCCCCCCCCCCN1",
          "ratio_value": null,
          "ratio_unit": null
        }
      ],
      "additives": [
        {
          "name": "Aramid fiber",
          "type": "filler",
          "amount_value": 10,
          "amount_unit": "wt%"
        },
        {
          "name": "Amino-terminated hyperbranched polyamide",
          "type": "surface modifier",
          "amount_value": null,
          "amount_unit": null
        }
      ],
      "is_homopolymer": true
    },
    "processing_history": "Multi Jet Fusion (MJF) printing, layer thickness 80 µm, print bed temperature 210–220 °C. Mechanical mixing of PA12 powder and HBP-coated aramid fibers (AF-HBP). Tensile testing per ASTM D638 Type V at 1 mm/min, recoating (y) direction.",
    "hierarchical_structure": "Semi-crystalline PA12 matrix with HBP-coated aramid fibers aligned along the loading direction (recoating/y-direction).",
    "properties": {
      "UTS": {
        "value": [
          73.4
        ],
        "unit": "MPa"
      }
    },
    "analysis_with_hierarchical_structure": {
      "descriptive_text": "The sample comprises a semi-crystalline polyamide 12 homopolymer matrix synthesized from laurolactam, reinforced with 10 wt% aramid fibers surface-modified with amino-terminated hyperbranched polyamide. Fabricated via Multi Jet Fusion additive manufacturing, the material was processed using mechanically mixed PA12 powder and coated aramid fibers with a layer thickness of 80 µm and a print bed temperature of 210–220 °C. Hierarchical characterization reveals the aramid fibers are aligned along the recoating direction, which coincides with the loading axis during tensile testing performed according to ASTM D638 Type V specifications at a crosshead speed of 1 mm/min.",
      "reasoning_analysis": "Increasing Factors: The inclusion of high-strength aramid fibers significantly enhances load-bearing capacity, particularly due to their alignment along the loading direction which maximizes reinforcement efficiency. Additionally, the amino-terminated hyperbranched polyamide surface modifier improves interfacial adhesion between the fibers and the PA12 matrix, facilitating effective stress transfer and delaying interfacial debonding. The semi-crystalline nature of the PA12 matrix further contributes to strength through crystalline domains acting as physical crosslinks. Decreasing Factors: The Multi Jet Fusion processing history may introduce microstructural defects such as inter-layer porosity or incomplete particle sintering, which act as stress concentrators and reduce the effective load-bearing cross-section. Furthermore, additive manufacturing typically results in anisotropic mechanical properties where inter-layer bonding strength is lower than intra-layer strength, potentially limiting the ultimate tensile strength compared to fully dense molded counterparts. Dominant Factor: The dominant factor influencing the UTS is the synergistic combination of fiber alignment and interfacial modification. While processing-induced porosity presents a limitation, the strategic orientation of high-modulus aramid fibers along the stress axis, coupled with enhanced matrix-filler adhesion provided by the hyperbranched polymer, qualitatively drives the UTS substantially higher than the neat matrix, overriding the deficits associated with the additive manufacturing process."
    },
    "analysis_without_hierarchical_structure": {
      "descriptive_text": "The sample comprises a Polyamide 12 homopolymer matrix derived from Laurolactam, reinforced with 10 wt% Aramid fiber filler surface-modified with an amino-terminated hyperbranched polyamide. The composite powder was prepared via mechanical mixing and consolidated using Multi Jet Fusion additive manufacturing with a layer thickness of 80 µm and a print bed temperature of 210–220 °C. Tensile properties were evaluated according to ASTM D638 Type V standards at a crosshead speed of 1 mm/min along the recoating direction.",
      "reasoning_analysis": "Increasing Factors: The incorporation of 10 wt% Aramid fiber introduces high-strength reinforcement phases into the Polyamide 12 matrix, theoretically elevating the load-bearing capacity. Furthermore, the amino-terminated hyperbranched polyamide surface modifier enhances interfacial adhesion between the fibers and the polymer matrix, promoting efficient stress transfer. The MJF print bed temperature of 210–220 °C facilitates polymer chain diffusion and sintering between layers, improving bulk cohesion. Decreasing Factors: The additive manufacturing process inherently introduces micro-voids and interlayer boundaries that act as stress concentration sites, typically reducing UTS compared to fully dense injection-molded counterparts. Additionally, mechanical mixing and the printing process may reduce the aspect ratio of the aramid fibers through breakage, diminishing their reinforcement efficiency. The anisotropic nature of the printed layers, specifically testing in the recoating direction, may align weaknesses perpendicular to the load path depending on fiber orientation. Dominant Factor: The interfacial adhesion mediated by the hyperbranched polyamide modifier is the dominant factor; while the processing history imposes structural limitations via porosity and anisotropy, the ultimate tensile strength is principally governed by whether the modified interface can successfully transfer stress to the high-strength aramid fibers before interfacial debonding or matrix yielding occurs."
    }
  },
  {
    "doi": null,
    "title": "EXPERIMENTAL INVESTIGATIONS INTO THE EFFECTS OF PROCESS PARAMETERS AND UV CURING ON THE TENSILE STRENGTH OF PROJECTION BASED STEREOLITHOGRAPHY",
    "year": null,
    "chemical_composition": {
      "repeat_unit_psmiles": null,
      "monomers": [
        {
          "name": "Phrozen Aqua-Gray 4K resin",
          "smiles": null,
          "ratio_value": null,
          "ratio_unit": null
        }
      ],
      "additives": [],
      "is_homopolymer": false
    },
    "processing_history": "Phrozen Sonic 4K Mini LCD printer (405 nm). Infill 100%, Exposure 8 s, Layer Height 30 μm. Post-curing: 120 min at 25°C using Form Cure. Tensile testing per ASTM D638 Type IV, Shimadzu AG-X plus.",
    "hierarchical_structure": "Layer-by-layer 3D printed structure, infill density 100%.",
    "properties": {
      "UTS": {
        "value": [
          29.031
        ],
        "unit": "MPa"
      }
    },
    "analysis_with_hierarchical_structure": {
      "descriptive_text": "The sample comprises a commercial photopolymer formulation identified as Phrozen Aqua-Gray 4K resin, fabricated via vat photopolymerization using a Phrozen Sonic 4K Mini LCD printer with a 405 nm light source. The processing parameters included a layer height of 30 μm, an exposure time of 8 s per layer, and a solid infill density of 100%, yielding a layer-by-layer 3D printed architecture. Following fabrication, the specimens underwent post-curing for 120 minutes at 25°C using a Form Cure unit to promote network formation, and mechanical characterization was conducted via tensile testing according to ASTM D638 Type IV standards on a Shimadzu AG-X plus instrument.",
      "reasoning_analysis": "Increasing Factors: The post-curing process for 120 minutes facilitates additional polymerization of residual monomers, increasing the crosslink density of the thermoset network which inherently enhances load-bearing capacity and stiffness. Furthermore, the 100% infill density ensures maximum material continuity within the specimen geometry, eliminating macroscopic voids that would otherwise act as stress concentrators and reduce the effective load-bearing cross-section. Decreasing Factors: The layer-by-layer additive manufacturing process introduces interlayer interfaces that create structural anisotropy, potentially serving as planes of weakness where delamination or premature failure may occur under tensile load compared to isotropic bulk materials. Additionally, the post-curing temperature of 25°C is relatively low for photopolymer systems, which may limit the ultimate degree of conversion compared to elevated temperature post-curing, potentially leaving unreacted species that could plasticize the matrix. Dominant Factor: The degree of conversion and resulting crosslink density established by the specific exposure and post-curing history qualitatively dominates the UTS behavior. While the layered architecture introduces potential interfacial weaknesses, the intrinsic mechanical integrity of the photopolymer is fundamentally governed by the robustness of the covalent network formed during curing; thus, the efficacy of the 8 s exposure and 120 min post-cure in achieving high conversion is the primary determinant of the final tensile strength."
    },
    "analysis_without_hierarchical_structure": {
      "descriptive_text": "The sample comprises a Phrozen Aqua-Gray 4K resin system processed via vat photopolymerization. Specimens were fabricated using a Phrozen Sonic 4K Mini LCD printer with 405 nm irradiation, utilizing a layer height of 30 μm, an exposure time of 8 s, and 100% infill density to ensure structural continuity. Following fabrication, the samples underwent a post-curing treatment for 120 minutes at 25°C using a Form Cure unit to promote further network formation. Mechanical characterization was conducted via tensile testing in accordance with ASTM D638 Type IV standards using a Shimadzu AG-X plus universal testing machine.",
      "reasoning_analysis": "Increasing Factors: The use of 100% infill density minimizes macroscopic voids within the bulk material, thereby reducing stress concentration sites that typically initiate failure. Additionally, the fine layer height of 30 μm enhances interlayer diffusion and bonding strength compared to coarser layers, while the post-curing process increases the degree of conversion and crosslinking density within the polymer network, intrinsically strengthening the material matrix. Decreasing Factors: The layered nature of the additive manufacturing process introduces structural anisotropy, where interlayer interfaces often act as weak points susceptible to delamination under tensile load. Furthermore, the post-curing temperature of 25°C is relatively low, which may limit the mobility of polymer chains required to achieve maximum conversion compared to thermal post-curing at elevated temperatures, potentially leaving unreacted functional groups that compromise network integrity. Dominant Factor: The degree of conversion and resulting crosslinking density achieved through the post-curing regimen qualitatively dominates the final UTS behavior, as the intrinsic strength of the crosslinked network dictates the load-bearing capacity of the matrix before failure occurs at the interlayer interfaces or within the bulk material."
    }
  },
  {
    "doi": null,
    "title": "Fretting Fatigue Behaviour of Pin-Loaded Thermoset Carbon-Fibre-Reinforced Polymer (CFRP) Straps",
    "year": 2016,
    "chemical_composition": {
      "repeat_unit_psmiles": null,
      "monomers": [
        {
          "name": "XB3515/Aradur 5021 Epoxy System",
          "smiles": null,
          "ratio_value": null,
          "ratio_unit": null
        }
      ],
      "additives": [
        {
          "name": "IMS60 Carbon Fibre",
          "type": "filler",
          "amount_value": 66,
          "amount_unit": "vol%"
        }
      ],
      "is_homopolymer": false
    },
    "processing_history": "Out of autoclave (OOA) prepreg. Wound around aluminium mould. Cured at 140 °C for 2.5 h. Conditioned 48 h at 23 °C, 50% RH. Lateral machining applied to fit adapter. Pin-loaded tensile test at cross-head speed 2 mm/min.",
    "hierarchical_structure": "Unidirectional (UD) CFRP strap. Thickness 1 mm, Width 12 mm. Fibre volume content 66%. Void content less than 1%.",
    "properties": {
      "UTS": {
        "value": [
          1741
        ],
        "unit": "MPa"
      }
    },
    "analysis_with_hierarchical_structure": {
      "descriptive_text": "The sample consists of a unidirectional carbon fiber reinforced polymer strap fabricated using an XB3515/Aradur 5021 epoxy system reinforced with IMS60 carbon fibres at a volume fraction of 66%. Manufactured via an out-of-autoclave prepreg process, the material was wound around an aluminium mould and cured at 140 °C for 2.5 hours, followed by conditioning for 48 hours at 23 °C and 50% relative humidity. The resulting composite strap possesses a thickness of 1 mm and a width of 12 mm, with a void content maintained below 1%, and was subjected to lateral machining to fit the adapter prior to pin-loaded tensile testing at a cross-head speed of 2 mm/min.",
      "reasoning_analysis": "Increasing Factors: The high volume fraction of IMS60 carbon fibres (66 vol%) provides the primary load-bearing capacity, significantly elevating the UTS compared to the neat epoxy matrix. The unidirectional alignment ensures maximum efficiency of fibre strength in the loading direction, while the low void content (<1%) minimizes internal stress concentrators within the matrix. The cure cycle at 140 °C likely ensures sufficient crosslinking of the epoxy matrix to facilitate effective stress transfer between the matrix and fibres. Decreasing Factors: The out-of-autoclave processing may result in slightly lower consolidation pressure compared to traditional autoclave methods, potentially affecting interlaminar properties. Lateral machining to fit the adapter introduces the risk of edge defects or fibre damage that can act as initiation sites for failure. Additionally, conditioning at 50% RH may lead to moisture absorption in the epoxy matrix, potentially plasticizing the interface, and the pin-loaded test configuration introduces stress concentrations around the loading point that may precipitate failure at lower loads compared to pure tensile gripping. Dominant Factor: The intrinsic high strength of the IMS60 carbon fibres combined with the high fibre volume fraction and unidirectional orientation qualitatively dominates the mechanical response. While processing artifacts like machining defects or moisture conditioning introduce potential weaknesses, the load-bearing capability is overwhelmingly determined by the continuous fibre reinforcement, establishing a high strength baseline characteristic of high-performance UD CFRP laminates."
    },
    "analysis_without_hierarchical_structure": {
      "descriptive_text": "The sample consists of an XB3515/Aradur 5021 epoxy matrix system reinforced with IMS60 carbon fibre at a loading of 66 vol%. The composite was manufactured using an out-of-autoclave prepreg technique, wound around an aluminium mould, and subsequently cured at 140 °C for 2.5 hours. Following the cure cycle, the samples were conditioned for 48 hours at 23 °C and 50% relative humidity before lateral machining was applied to fit the testing adapter. Mechanical characterization was performed via a pin-loaded tensile test at a cross-head speed of 2 mm/min.",
      "reasoning_analysis": "Increasing Factors: The chemical composition features a high volume fraction of IMS60 carbon fibres, which possess high intrinsic tensile strength and modulus, serving as the primary load-bearing component that drives the UTS significantly higher. Additionally, the thermal curing of the epoxy matrix establishes a crosslinked network that ensures effective stress transfer between the fibres and the matrix, further supporting load capacity. Decreasing Factors: The out-of-autoclave processing history may introduce higher void content compared to standard autoclave consolidation, creating stress risers that reduce UTS. Furthermore, moisture conditioning at 50% RH can plasticize the epoxy matrix and weaken the fibre-matrix interface, while the lateral machining process likely introduces surface defects and truncated fibres. The pin-loaded test geometry also introduces severe stress concentrations around the hole, promoting premature failure. Dominant Factor: While the high fibre volume fraction establishes a high theoretical baseline for strength, the stress concentrations introduced by the lateral machining and pin-loaded test configuration qualitatively dominate the failure initiation behavior, limiting the measured UTS relative to the intrinsic capability of the unnotched composite material."
    }
  },
  {
    "doi": null,
    "title": "Fretting Fatigue Behaviour of Pin-Loaded Thermoset Carbon-Fibre-Reinforced Polymer (CFRP) Straps",
    "year": 2016,
    "chemical_composition": {
      "repeat_unit_psmiles": null,
      "monomers": [
        {
          "name": "XB3515/Aradur 5021 Epoxy System",
          "smiles": null,
          "ratio_value": null,
          "ratio_unit": null
        }
      ],
      "additives": [
        {
          "name": "IMS60 Carbon Fibre",
          "type": "filler",
          "amount_value": 66,
          "amount_unit": "vol%"
        }
      ],
      "is_homopolymer": false
    },
    "processing_history": "Out of autoclave (OOA) prepreg. Wound around aluminium mould. Cured at 140 °C for 2.5 h. Conditioned 48 h at 23 °C, 50% RH. Lateral machining applied to fit adapter. Pin-loaded tensile test at cross-head speed 2 mm/min.",
    "hierarchical_structure": "Unidirectional (UD) CFRP strap. Thickness 1 mm, Width 12 mm. Fibre volume content 66%. Void content less than 1%.",
    "properties": {
      "UTS": {
        "value": [
          1480
        ],
        "unit": "MPa"
      }
    },
    "analysis_with_hierarchical_structure": {
      "descriptive_text": "The sample is a unidirectional carbon fibre reinforced polymer (CFRP) strap comprising an XB3515/Aradur 5021 epoxy system matrix reinforced with IMS60 carbon fibres at a volume fraction of 66%. Fabricated using an out-of-autoclave prepreg process, the material was wound around an aluminium mould and cured at 140 °C for 2.5 hours, followed by conditioning for 48 hours at 23 °C and 50% relative humidity. The resulting composite features a thickness of 1 mm and a width of 12 mm with a void content below 1%, and underwent lateral machining to accommodate an adapter prior to mechanical characterization via a pin-loaded tensile test at a cross-head speed of 2 mm/min.",
      "reasoning_analysis": "Increasing Factors: The unidirectional alignment of IMS60 carbon fibres ensures that the high intrinsic tensile strength of the reinforcement is fully utilized along the loading axis, while the exceptionally high fibre volume fraction of 66% maximizes the load-bearing cross-sectional area. Additionally, the void content of less than 1% indicates a high-quality consolidation during the out-of-autoclave curing process, minimizing stress concentrators that typically initiate premature failure, and the crosslinked epoxy matrix provides sufficient rigidity for effective stress transfer between fibres. Decreasing Factors: The conditioning process at 50% relative humidity may lead to moisture absorption within the epoxy matrix, potentially plasticizing the polymer network and weakening the fibre-matrix interfacial shear strength. Furthermore, the lateral machining applied to fit the adapter introduces surface defects and potential fibre damage at the edges or hole boundaries, acting as stress concentration sites that can reduce the effective ultimate tensile strength. Dominant Factor: The mechanical performance is qualitatively dominated by the high volume fraction and unidirectional orientation of the carbon fibres, as the longitudinal UTS of such composites is primarily fibre-controlled; thus, despite potential minor degradation from moisture uptake or machining damage, the reinforcement architecture establishes the upper bound of the material's strength capacity."
    },
    "analysis_without_hierarchical_structure": {
      "descriptive_text": "The sample comprises an XB3515/Aradur 5021 epoxy system reinforced with 66 vol% IMS60 carbon fibre. Manufactured as an out-of-autoclave prepreg, the material was wound around an aluminium mould and cured at 140 °C for 2.5 hours. Post-cure conditioning was performed for 48 hours at 23 °C and 50% relative humidity. The specimen underwent lateral machining to fit an adapter prior to evaluation via a pin-loaded tensile test at a cross-head speed of 2 mm/min.",
      "reasoning_analysis": "Increasing Factors: The exceptionally high volume fraction of IMS60 carbon fibre at 66 vol% serves as the primary load-bearing component, significantly enhancing the ultimate tensile strength along the winding direction compared to the neat epoxy matrix. The thermal cure at 140 °C ensures adequate crosslinking density within the epoxy system, facilitating effective stress transfer between the matrix and the reinforcement. Decreasing Factors: The out-of-autoclave processing route typically yields higher void content than autoclave consolidation, creating stress concentration points that predispose the material to premature failure. Additionally, conditioning at 50% relative humidity promotes moisture absorption which can plasticize the matrix and weaken the fibre-matrix interface, while lateral machining introduces surface microcracks and fibre truncation that act as initiation sites for fracture. Dominant Factor: While the high fibre loading establishes a high theoretical strength baseline, the dominant factor governing the realized UTS in this specific configuration is the processing-induced defect density, particularly the combination of voids from the OOA process and stress concentrators introduced by machining near the pin-loaded region, which limit the efficiency of the fibre reinforcement."
    }
  },
  {
    "doi": null,
    "title": "Fretting Fatigue Behaviour of Pin-Loaded Thermoset Carbon-Fibre-Reinforced Polymer (CFRP) Straps",
    "year": 2016,
    "chemical_composition": {
      "repeat_unit_psmiles": null,
      "monomers": [
        {
          "name": "XB3515/Aradur 5021 Epoxy System",
          "smiles": null,
          "ratio_value": null,
          "ratio_unit": null
        }
      ],
      "additives": [
        {
          "name": "IMS60 Carbon Fibre",
          "type": "filler",
          "amount_value": 66,
          "amount_unit": "vol%"
        }
      ],
      "is_homopolymer": false
    },
    "processing_history": "Out of autoclave (OOA) prepreg. Wound around aluminium mould. Cured at 140 °C for 2.5 h. Conditioned 48 h at 23 °C, 50% RH. Lateral machining applied to fit adapter. Pin-loaded tensile test at cross-head speed 2 mm/min.",
    "hierarchical_structure": "Unidirectional (UD) CFRP strap. Thickness 1 mm, Width 12 mm. Fibre volume content 66%. Void content less than 1%.",
    "properties": {
      "UTS": {
        "value": [
          1637
        ],
        "unit": "MPa"
      }
    },
    "analysis_with_hierarchical_structure": {
      "descriptive_text": "The sample comprises a unidirectional carbon fiber reinforced polymer (CFRP) strap manufactured using an XB3515/Aradur 5021 epoxy system reinforced with IMS60 carbon fibres at a volume fraction of 66%. Fabricated via an out-of-autoclave prepreg process, the material was wound around an aluminium mould and cured at 140 °C for 2.5 hours, followed by conditioning for 48 hours at 23 °C and 50% relative humidity. The resulting composite possesses a thickness of 1 mm and a width of 12 mm with a void content maintained below 1%, and underwent lateral machining to fit the adapter prior to mechanical characterization via pin-loaded tensile testing at a cross-head speed of 2 mm/min.",
      "reasoning_analysis": "Increasing Factors: The high fibre volume fraction of 66 vol% significantly enhances the load-bearing capacity according to the rule of mixtures, while the unidirectional alignment ensures efficient stress transfer to the high-strength IMS60 carbon fibres. Additionally, the low void content of less than 1% minimizes internal stress concentrators, and the thermal cure cycle at 140 °C promotes sufficient crosslinking of the epoxy matrix to support interfacial load transfer. Decreasing Factors: The lateral machining process may introduce surface defects or fibre truncation at the edges that act as crack initiation sites, potentially reducing strength. Furthermore, conditioning at 50% relative humidity could allow moisture absorption into the epoxy matrix, plasticizing the interphase and weakening fibre-matrix adhesion, while the pin-loaded test configuration introduces stress concentrations at the loading points compared to standard gripped tensile methods. Dominant Factor: The high volume fraction and unidirectional alignment of the high-modulus carbon fibres qualitatively dominate the ultimate tensile strength, as the longitudinal performance of this composite is primarily fibre-driven, overwhelmingly outweighing the matrix-related limitations or testing artifacts introduced during processing and characterization."
    },
    "analysis_without_hierarchical_structure": {
