Repository: hhtrick/HHT-code

# HHT training framework

This directory contains model training, embedding precomputation, inference, article-level baselines and the curated datasets. All commands below assume that the working directory is `train_code/`.

## 3. Datasets and fixed partitions

Each main dataset is a JSON array at `dataset/{property}/{property}.json`. Entries contain source metadata, `chemical_composition`, `processing_history`, `hierarchical_structure`, `properties`, and two generated-analysis objects. Targets are stored as `properties[property]["value"]`; source metadata and target values are not predictive input fields.

| Property | Train | Validation | Test | Total |
|---|---:|---:|---:|---:|

File: train_code/dataset/UTS/UTS.json (part 203 of 292)
[
      "descriptive_text": "The sample comprises an XB3515/Aradur 5021 epoxy resin system reinforced with IMS60 carbon fibre at a loading of 66 vol%. Prepared as an out-of-autoclave prepreg, the composite was wound around an aluminium mould and cured at 140 °C for 2.5 hours. Following the thermal cure, the material was conditioned for 48 hours at 23 °C and 50% relative humidity before lateral machining was applied to fit the adapter. Mechanical characterization was subsequently performed using a pin-loaded tensile test at a cross-head speed of 2 mm/min.",
      "reasoning_analysis": "Increasing Factors: The incorporation of IMS60 carbon fibre at a high volume fraction of 66 vol% serves as the primary load-bearing component, drastically enhancing the ultimate tensile strength compared to the neat epoxy matrix due to the high intrinsic strength and modulus of the fibres. Additionally, the thermal cure cycle at 140 °C promotes crosslinking within the epoxy system, ensuring sufficient matrix rigidity to effectively transfer stress to the reinforcement. Decreasing Factors: The out-of-autoclave processing route may result in higher void content compared to standard autoclave curing, creating stress concentration sites that can initiate premature failure. Furthermore, conditioning at 50% relative humidity allows for moisture uptake into the epoxy matrix, which acts as a plasticizer to reduce interfacial shear strength and matrix brittleness. The lateral machining required to fit the adapter likely induces micro-cracking or fibre truncation near the test section, introducing structural defects that lower the effective load-bearing capacity. Dominant Factor: The high volume fraction of high-strength carbon fibres qualitatively dominates the final UTS behavior, establishing a high strength baseline inherent to the composite architecture. While processing-induced defects and environmental conditioning impose efficiency losses, the mechanical contribution of the continuous fibre reinforcement remains the governing factor determining the magnitude of the tensile strength relative to the unreinforced polymer system."
    }
  },
  {
    "doi": "10.1016/j.addma.2021.102576",
    "title": "Improvement in the mechanical performance of Multi Jet Fusion–printed aramid fiber/polyamide 12 composites by fiber surface modification",
    "year": 2021,
    "chemical_composition": {
      "repeat_unit_psmiles": "*NC(=O)CCCCCCCCCCC*",
      "monomers": [
        {
          "name": "Laurolactam",
          "smiles": "O=C1CCCCCCCCCCCN1",
          "ratio_value": null,
          "ratio_unit": null
        }
      ],
      "additives": [
        {
          "name": "Aramid fiber",
          "type": "filler",
          "amount_value": 10,
          "amount_unit": "wt%"
        },
        {
          "name": "Amino-terminated hyperbranched polyamide",
          "type": "surface modifier",
          "amount_value": null,
          "amount_unit": null
        }
      ],
      "is_homopolymer": true
    },
    "processing_history": "Multi Jet Fusion (MJF) printing, layer thickness 80 µm, print bed temperature 210–220 °C. Mechanical mixing of PA12 powder and HBP-coated aramid fibers (AF-HBP). Tensile testing per ASTM D638 Type V at 1 mm/min, x-direction (perpendicular to recoating).",
    "hierarchical_structure": "Semi-crystalline PA12 matrix with HBP-coated aramid fibers aligned perpendicular to the loading direction (x-direction).",
    "properties": {
      "UTS": {
        "value": [
          40.7
        ],
        "unit": "MPa"
      }
    },
    "analysis_with_hierarchical_structure": {
      "descriptive_text": "The sample consists of a semi-crystalline polyamide 12 (PA12) matrix synthesized from laurolactam, reinforced with 10 wt% aramid fibers surface-modified with amino-terminated hyperbranched polyamide. The composite was fabricated via Multi Jet Fusion (MJF) printing using mechanically mixed PA12 powder and hyperbranched polyamide-coated aramid fibers, with a layer thickness of 80 µm and a print bed temperature maintained between 210–220 °C. Mechanical characterization was performed via tensile testing according to ASTM D638 Type V standards at a crosshead speed of 1 mm/min, specifically evaluating the x-direction perpendicular to the recoating axis, where the reinforced fibers are aligned perpendicular to the loading direction.",
      "reasoning_analysis": "Increasing Factors: The semi-crystalline nature of the PA12 matrix provides intrinsic strength through crystalline domains acting as physical crosslinks. Additionally, the use of amino-terminated hyperbranched polyamide as a surface modifier enhances interfacial adhesion between the matrix and the aramid fibers, promoting stress transfer and preventing premature interfacial failure. Decreasing Factors: The specific hierarchical structure dictates that the aramid fibers are aligned perpendicular to the loading direction. In this orientation, the high-strength fibers cannot effectively bear the tensile load and instead act as rigid inclusions that may induce stress concentrations around the fiber ends. Furthermore, the Multi Jet Fusion processing involves layer-by-layer sintering, which may introduce inter-layer boundaries that serve as potential sites for crack initiation under tension. Dominant Factor: The geometric misalignment of the reinforcing aramid fibers relative to the applied stress is the dominant factor. While the surface modifier improves interface quality, the perpendicular orientation prevents the fibers from contributing to load-bearing capacity, qualitatively limiting the UTS compared to a longitudinally aligned composite and potentially introducing stress concentration effects that counteract the matrix crystallinity benefits."
    },
    "analysis_without_hierarchical_structure": {
      "descriptive_text": "The material system consists of a polyamide 12 homopolymer derived from laurolactam monomers, compounded with 10 wt% aramid fiber filler and an amino-terminated hyperbranched polyamide surface modifier. The composite powder was prepared via mechanical mixing of the PA12 matrix and the surface-modified aramid fibers, followed by consolidation through Multi Jet Fusion printing with a layer thickness of 80 µm and a print bed temperature maintained between 210 and 220 °C. Mechanical characterization was conducted according to ASTM D638 Type V standards at a crosshead speed of 1 mm/min, specifically orienting the tensile load in the x-direction perpendicular to the recoating axis.",
      "reasoning_analysis": "Increasing Factors: The incorporation of high-modulus aramid fibers provides significant load-bearing capacity, theoretically enhancing the Ultimate Tensile Strength through effective stress transfer from the softer PA12 matrix to the rigid filler. Furthermore, the presence of the amino-terminated hyperbranched polyamide surface modifier is designed to improve interfacial adhesion between the fibers and the matrix, reducing debonding risks and maximizing the reinforcement efficiency. The thermal history during MJF printing also promotes partial crystallization of the PA12 matrix, which contributes to the intrinsic strength of the continuous phase. Decreasing Factors: The Multi Jet Fusion processing history inherently introduces micro-voids and inter-layer boundaries that act as stress concentrators, potentially initiating premature failure compared to fully dense molded counterparts. Additionally, testing in the x-direction perpendicular to the recoating axis aligns the load with the weaker inter-layer bonding planes rather than the continuous raster lines, exacerbating anisotropy-related strength reduction. Agglomeration of fibers during mechanical mixing could also create local defects that compromise structural integrity. Dominant Factor: The efficacy of the interfacial adhesion mediated by the hyperbranched polyamide surface modifier qualitatively dominates the final UTS behavior. While the processing-induced anisotropy sets a baseline limitation, the determining variable for whether the aramid fibers function as strengthening agents or stress-concentrating defects lies in the quality of the fiber-matrix interface; successful compatibilization allows the composite to overcome the intrinsic weaknesses of the additive manufacturing process, whereas poor adhesion would result in a UTS lower than that of the neat printed polymer."
    }
  },
  {
    "doi": null,
    "title": "Fretting Fatigue Behaviour of Pin-Loaded Thermoset Carbon-Fibre-Reinforced Polymer (CFRP) Straps",
    "year": 2016,
    "chemical_composition": {
      "repeat_unit_psmiles": null,
      "monomers": [
        {
          "name": "XB3515/Aradur 5021 Epoxy System",
          "smiles": null,
          "ratio_value": null,
          "ratio_unit": null
        }
      ],
      "additives": [
        {
          "name": "IMS60 Carbon Fibre",
          "type": "filler",
          "amount_value": 66,
          "amount_unit": "vol%"
        }
      ],
      "is_homopolymer": false
    },
    "processing_history": "Out of autoclave (OOA) prepreg. Wound around aluminium mould. Cured at 140 °C for 2.5 h. Conditioned 48 h at 23 °C, 50% RH. Lateral machining applied to fit adapter. Pin-loaded tensile test at cross-head speed 2 mm/min.",
    "hierarchical_structure": "Unidirectional (UD) CFRP strap. Thickness 1 mm, Width 12 mm. Fibre volume content 66%. Void content less than 1%.",
    "properties": {
      "UTS": {
        "value": [
          1482
        ],
        "unit": "MPa"
      }
    },
    "analysis_with_hierarchical_structure": {
      "descriptive_text": "The sample consists of a unidirectional carbon fiber reinforced polymer (CFRP) strap fabricated using an XB3515/Aradur 5021 epoxy system matrix reinforced with IMS60 carbon fibre at a volume fraction of 66%. Manufactured via an out-of-autoclave prepreg process, the material was wound around an aluminium mould and cured at 140 °C for 2.5 hours, followed by conditioning for 48 hours at 23 °C and 50% relative humidity. Final specimen preparation involved lateral machining to fit adapters, resulting in a strap with a thickness of 1 mm and width of 12 mm characterized by a void content of less than 1%.",
      "reasoning_analysis": "Increasing Factors: The high fibre volume fraction of 66 vol% ensures that the load bearing capacity is dominated by the high-strength IMS60 carbon fibres rather than the epoxy matrix, significantly elevating the theoretical strength according to rule of mixtures principles. The unidirectional alignment maximizes the contribution of the fibres along the loading axis, while the void content of less than 1% minimizes stress concentration sites that typically initiate premature failure. Additionally, the cure cycle at 140 °C promotes sufficient crosslinking within the epoxy system to facilitate effective stress transfer between the matrix and the reinforcement. Decreasing Factors: The lateral machining applied to fit adapters introduces the risk of edge damage or fibre micro-cracking, which can serve as initiation sites for tensile failure and reduce the measured strength. Furthermore, conditioning at 50% RH may allow moisture absorption into the epoxy matrix or interface, potentially plasticizing the resin and reducing interfacial shear strength. The pin-loaded test configuration itself introduces stress concentrations at the loading points which may limit the apparent UTS compared to a standard dogbone specimen. Dominant Factor: The high volume fraction of unidirectional high-performance carbon fibres is the qualitatively dominant factor governing the UTS. In this composite system, the ultimate tensile strength is primarily determined by the intrinsic strength and alignment of the reinforcement phase, provided the low void content maintains structural integrity and the machining damage does not critically compromise the load-bearing cross-section."
    },
    "analysis_without_hierarchical_structure": {
      "descriptive_text": "The composite sample comprises an XB3515/Aradur 5021 epoxy matrix reinforced with 66 vol% IMS60 carbon fibre. Manufactured using an out-of-autoclave prepreg technique, the material was filament wound around an aluminium mould and cured at 140 °C for 2.5 hours. Following the thermal cure, specimens were conditioned for 48 hours at 23 °C and 50% relative humidity before lateral machining was applied to fit the testing adapter. Mechanical characterization was subsequently performed via a pin-loaded tensile test at a cross-head speed of 2 mm/min.",
      "reasoning_analysis": "Increasing Factors: The chemical composition features an extremely high fiber volume fraction of 66 vol% IMS60 carbon fibre, which provides the primary load-bearing pathway and significantly enhances the load-bearing capacity relative to the neat epoxy matrix. The filament winding process aligns the fibers along the winding path, optimizing orientation for tensile load transfer, while the thermal cure at 140 °C ensures sufficient crosslinking density within the epoxy matrix to facilitate effective stress transfer between the fibers and the matrix. Decreasing Factors: The out-of-autoclave processing history may result in higher void content compared to full autoclave consolidation, creating stress concentrators within the matrix. Furthermore, conditioning at 50% RH allows moisture absorption which can plasticize the epoxy matrix and weaken the fiber-matrix interface. Crucially, the lateral machining introduces surface defects and cut fibers at the adapter fit, and the pin-loaded test geometry induces severe stress concentrations around the hole, promoting premature failure modes such as bearing or shear-out rather than pure tensile rupture. Dominant Factor: While the high fiber volume fraction establishes a high theoretical baseline for strength, the stress concentration induced by the pin-loaded geometry combined with machining damage is the dominant dynamic factor governing the final measured UTS, as failure initiation is dictated by these localized stress intensifiers rather than the bulk tensile capacity of the fiber reinforcement."
    }
  },
  {
    "doi": null,
    "title": "Investigation of tensile properties of PLA–brass composite using FDM",
    "year": 2022,
    "chemical_composition": {
      "repeat_unit_psmiles": "[*]OC(=O)C(C)O[*]",
      "monomers": [
        {
          "name": "Lactic acid",
          "smiles": "CC(O)C(=O)O",
          "ratio_value": null,
          "ratio_unit": null
        }
      ],
      "additives": [
        {
          "name": "Brass",
          "type": "filler",
          "amount_value": 15,
          "amount_unit": "wt%"
        }
      ],
      "is_homopolymer": true
    },
    "processing_history": "FDM 3D printing: Nozzle 190 °C, Bed 60 °C, Speed 30 mm/s, Layer thickness 0.3 mm, Infill density 50%, Raster angle 0°, Infill pattern Concentric. UTS measured by tensile testing using INSTRON 3367 at 10 mm/min, ASTM D638 Type 1.",
    "hierarchical_structure": "FDM printed structure with Concentric infill pattern, 50% infill density, 0.3 mm layer thickness.",
    "properties": {
      "UTS": {
        "value": [
          20.078
        ],
        "unit": "MPa"
      }
    },
    "analysis_with_hierarchical_structure": {
      "descriptive_text": "This sample comprises a poly(lactic acid) homopolymer matrix reinforced with 15 wt% brass filler. The material was fabricated using fused deposition modeling (FDM) 3D printing with a nozzle temperature of 190 °C, a bed temperature of 60 °C, and a print speed of 30 mm/s. The resulting hierarchical structure exhibits a concentric infill pattern with 50% infill density and a layer thickness of 0.3 mm. Mechanical characterization was conducted via tensile testing using an INSTRON 3367 at a crosshead speed of 10 mm/min in accordance with ASTM D638 Type 1 standards.",
      "reasoning_analysis": "Increasing Factors: The incorporation of 15 wt% brass filler introduces rigid metallic particles into the poly(lactic acid) matrix, which can enhance load-bearing capacity and restrict polymer chain deformation under stress. Additionally, the thermal history involving a 190 °C nozzle temperature allows for chain mobility that may facilitate some degree of interlayer diffusion and potential crystallization upon cooling, contributing to intrinsic matrix strength. Decreasing Factors: The FDM processing history introduces significant porosity and anisotropy, specifically the 50% infill density which drastically reduces the effective load-bearing cross-sectional area compared to a solid specimen. The 0.3 mm layer thickness is relatively large, potentially limiting interlayer bonding strength due to reduced thermal gradient and diffusion time between deposited roads. Furthermore, the interface between the hydrophilic polymer matrix and the metallic brass filler may lack optimal adhesion without coupling agents, creating stress concentration sites that initiate premature failure. Dominant Factor: The processing-induced structural defects, particularly the 50% infill density and inherent interlayer weakness of the FDM technique, qualitatively dominate the final UTS behavior. While the brass filler provides reinforcement relative to unfilled printed parts, the macroscopic voids from the low infill percentage and the anisotropic nature of the printed layers govern the failure mechanism, limiting the ultimate tensile strength significantly below that of a solid, isotropic composite."
    },
    "analysis_without_hierarchical_structure": {
      "descriptive_text": "The sample comprises a poly(lactic acid) homopolymer matrix reinforced with 15 wt% brass filler. It was fabricated using Fused Deposition Modeling (FDM) 3D printing with a nozzle temperature of 190 °C and a heated bed maintained at 60 °C. The printing parameters included a speed of 30 mm/s, a layer thickness of 0.3 mm, and a concentric infill pattern with 50% density and a 0° raster angle. Mechanical characterization was performed via tensile testing on an INSTRON 3367 system at a crosshead speed of 10 mm/min in accordance with ASTM D638 Type 1 standards.",
      "reasoning_analysis": "Increasing Factors: The incorporation of 15 wt% brass filler introduces a rigid metallic phase that can enhance load-bearing capacity through particle reinforcement mechanisms, provided stress transfer is effective. Additionally, the 0° raster angle aligns the printed filaments parallel to the tensile load direction, maximizing the contribution of the individual road strength to the overall UTS. The semi-crystalline nature of the poly(lactic acid) matrix, potentially promoted by the 60 °C bed temperature, also contributes to intrinsic backbone stiffness. Decreasing Factors: The 50% infill density inherently reduces the effective load-bearing cross-sectional area by introducing significant internal void space, which acts as a primary limiter on macroscopic strength. Furthermore, the FDM process introduces inter-layer boundaries that serve as potential sites for delamination and stress concentration, especially if inter-diffusion between layers is incomplete. The absence of specified coupling agents suggests potential weak interfacial adhesion between the hydrophobic PLA matrix and the metallic brass filler, which could lead to premature debonding. Dominant Factor: While the brass filler and raster alignment provide mechanisms for strength enhancement, the processing-induced porosity resulting from the 50% infill density and inter-layer voids qualitatively dominates the final UTS behavior by fundamentally restricting the continuous material volume available to resist tensile loads."
    }
  },
  {
    "doi": null,
    "title": "Fretting Fatigue Behaviour of Pin-Loaded Thermoset Carbon-Fibre-Reinforced Polymer (CFRP) Straps",
    "year": 2016,
    "chemical_composition": {
      "repeat_unit_psmiles": null,
      "monomers": [
        {
          "name": "XB3515/Aradur 5021 Epoxy System",
          "smiles": null,
          "ratio_value": null,
          "ratio_unit": null
        }
      ],
      "additives": [
        {
          "name": "IMS60 Carbon Fibre",
          "type": "filler",
          "amount_value": 66,
          "amount_unit": "vol%"
        }
      ],
      "is_homopolymer": false
    },
    "processing_history": "Out of autoclave (OOA) prepreg. Wound around aluminium mould. Cured at 140 °C for 2.5 h. Conditioned 48 h at 23 °C, 50% RH. Lateral machining applied to fit adapter. Pin-loaded tensile test at cross-head speed 2 mm/min.",
    "hierarchical_structure": "Unidirectional (UD) CFRP strap. Thickness 1 mm, Width 12 mm. Fibre volume content 66%. Void content less than 1%.",
    "properties": {
      "UTS": {
        "value": [
          1611
        ],
        "unit": "MPa"
      }
    },
    "analysis_with_hierarchical_structure": {
      "descriptive_text": "The sample consists of a unidirectional carbon fiber reinforced polymer (CFRP) strap fabricated using an XB3515/Aradur 5021 epoxy system matrix reinforced with IMS60 carbon fibres at a volume fraction of 66%. The material was processed from an out-of-autoclave prepreg, wound around an aluminium mould, and cured at 140 °C for 2.5 hours, followed by conditioning for 48 hours at 23 °C and 50% relative humidity. The resulting composite strap possesses a thickness of 1 mm and a width of 12 mm, with a void content maintained below 1%, and was subjected to lateral machining to fit an adapter prior to pin-loaded tensile testing at a cross-head speed of 2 mm/min.",
      "reasoning_analysis": "Increasing Factors: The high volume fraction of IMS60 carbon fibres (66 vol%) aligned in a unidirectional configuration provides the primary load-bearing pathway, significantly elevating the UTS compared to the neat epoxy matrix. Additionally, the low void content (less than 1%) achieved during the out-of-autoclave curing process minimizes stress concentration sites within the composite, preserving structural integrity. The cure cycle at 140 °C ensures adequate crosslinking of the epoxy system, facilitating efficient stress transfer between the matrix and the reinforcement. Decreasing Factors: The pin-loaded test configuration introduces significant stress concentrations around the loading hole, which typically results in lower measured UTS values compared to standard dogbone tensile specimens due to premature bearing or shear-out failure. Furthermore, the lateral machining applied to fit the adapter may induce surface microcracks or fiber damage at the edges, acting as initiation sites for failure. Environmental conditioning at 50% RH could allow moisture absorption into the epoxy matrix, potentially plasticizing the resin and weakening the fiber-matrix interfacial shear strength. Dominant Factor: The exceptional load-bearing capacity provided by the high volume fraction of unidirectional high-modulus carbon fibres qualitatively dominates the mechanical response, establishing a high baseline UTS inherent to the composite architecture; however, the specific pin-loaded testing geometry and machining history impose critical boundary conditions that likely limit the realized UTS relative to the intrinsic longitudinal tensile strength of the unidirectional ply."
    },
    "analysis_without_hierarchical_structure": {
      "descriptive_text": "The sample comprises an XB3515/Aradur 5021 epoxy resin system reinforced with IMS60 carbon fibre at a loading of 66 vol%. Manufactured using an out-of-autoclave prepreg technique, the composite was filament wound around an aluminium mould and subsequently cured at 140 °C for 2.5 hours. Following thermal processing, the material was conditioned for 48 hours at 23 °C and 50% relative humidity before lateral machining was applied to fit the testing adapter. Mechanical characterization was conducted via a pin-loaded tensile test at a cross-head speed of 2 mm/min.",
      "reasoning_analysis": "Increasing Factors: The incorporation of IMS60 carbon fibre at a high volume fraction of 66 vol% serves as the primary load-bearing component, significantly elevating the UTS compared to the neat epoxy matrix due to the superior intrinsic tensile strength of the continuous fibres. Additionally, the thermal cure cycle at 140 °C promotes crosslinking within the XB3515/Aradur 5021 epoxy system, enhancing matrix rigidity and interfacial shear strength necessary for effective stress transfer to the reinforcement. Decreasing Factors: The out-of-autoclave processing method typically yields higher void content than autoclave curing, creating stress concentrators that can initiate premature failure. Furthermore, conditioning at 50% RH allows moisture absorption which may plasticize the epoxy matrix and degrade the fiber-matrix interface, while lateral machining introduces surface defects and potential fiber damage that act as crack initiation sites. The pin-loaded test configuration also introduces stress concentrations around the hole that reduce the measured net-tension strength. Dominant Factor: While the high volume fraction of carbon fibre establishes a fundamentally high baseline for UTS by carrying the majority of the axial load, the realized strength is dominantly limited by the processing-induced defects and environmental conditioning; specifically, the void content from out-of-autoclave processing and moisture-induced interfacial weakening dictate the efficiency of load transfer and the onset of failure, preventing the composite from reaching its theoretical fibre-dominated strength."
    }
  },
  {
    "doi": null,
    "title": "Investigation of tensile properties of PLA–brass composite using FDM",
    "year": 2022,
    "chemical_composition": {
      "repeat_unit_psmiles": "[*]OC(=O)C(C)O[*]",
      "monomers": [
        {
          "name": "Lactic acid",
          "smiles": "CC(O)C(=O)O",
          "ratio_value": null,
          "ratio_unit": null
        }
      ],
      "additives": [
        {
          "name": "Brass",
          "type": "filler",
          "amount_value": 70,
          "amount_unit": "wt%"
        }
      ],
      "is_homopolymer": true
    },
    "processing_history": "FDM 3D printing: Nozzle 190 °C, Bed 60 °C, Speed 30 mm/s, Layer thickness 0.3 mm, Infill density 50%, Raster angle 0°, Infill pattern Octa-spiral. UTS measured by tensile testing using INSTRON 3367 at 10 mm/min, ASTM D638 Type 1.",
    "hierarchical_structure": "FDM printed structure with Octa-spiral infill pattern, 50% infill density, 0.3 mm layer thickness.",
    "properties": {
      "UTS": {
        "value": [
          3.408
        ],
        "unit": "MPa"
      }
    },
    "analysis_with_hierarchical_structure": {
      "descriptive_text": "The sample comprises a polylactic acid (PLA) homopolymer matrix heavily reinforced with 70 wt% brass filler. Fabrication was achieved through fused deposition modeling (FDM) 3D printing, utilizing a nozzle temperature of 190 °C and a heated bed at 60 °C with a deposition speed of 30 mm/s. The resulting specimen exhibits a hierarchical FDM-printed architecture characterized by an Octa-spiral infill pattern, 50% infill density, and a layer thickness of 0.3 mm. Ultimate tensile strength was evaluated via tensile testing on an INSTRON 3367 system at a crosshead speed of 10 mm/min in compliance with ASTM D638 Type 1 standards.",
      "reasoning_analysis": "Increasing Factors: The incorporation of 70 wt% brass filler introduces a rigid metallic phase with significantly higher intrinsic strength than the PLA matrix, theoretically enhancing load-bearing capacity through composite reinforcement mechanisms. Additionally, the ester linkages in the PLA backbone provide inherent cohesive strength, and the thermal history during extrusion may promote partial crystallization, further supporting stress transfer. Decreasing Factors: The FDM processing history introduces significant structural discontinuities; specifically, the 50% infill density implies that half the volume consists of voids, drastically reducing the effective load-bearing cross-sectional area. Furthermore, the layer-by-layer deposition creates weak interlayer boundaries where chain diffusion is limited, acting as stress concentrators prone to delamination. The extremely high filler loading may also lead to particle agglomeration and poor polymer-filler wetting, creating micro-voids and brittle failure points, while the 0.3 mm layer thickness limits interlayer diffusion compared to thinner layers. Dominant Factor: The processing history and resulting hierarchical structure, particularly the 50% infill density and the inherent anisotropy of FDM fabrication, qualitatively dominate the UTS behavior. While the brass filler provides intrinsic reinforcement, the macroscopic voids from the infill pattern and the weak interlayer bonds inherent to the additive manufacturing process create primary failure pathways that limit the ultimate tensile strength more significantly than the compositional reinforcement benefits."
    },
    "analysis_without_hierarchical_structure": {
      "descriptive_text": "The sample comprises a poly(lactic acid) homopolymer matrix composite reinforced with 70 wt% brass filler. The material was fabricated via fused deposition modeling 3D printing using a nozzle temperature of 190 °C and a bed temperature of 60 °C. Processing parameters included a print speed of 30 mm/s, a layer thickness of 0.3 mm, and an infill density of 50% with an Octa-spiral pattern and 0° raster angle. Ultimate tensile strength was evaluated using tensile testing on an INSTRON 3367 system at a crosshead speed of 10 mm/min following ASTM D638 Type 1 standards.",
      "reasoning_analysis": "Increasing Factors: The inclusion of rigid brass filler offers potential load-bearing capacity through reinforcement mechanisms, while the 0° raster angle aligns the deposited filaments with the applied tensile load to optimize axial strength. Decreasing Factors: The exceptionally high filler loading of 70 wt% likely compromises matrix continuity and introduces stress concentrations at the polymer-metal interface, promoting brittle fracture. Additionally, the FDM processing history introduces interlayer voids and weak diffusion bonding between layers, and the 50% infill density significantly reduces the effective load-bearing cross-sectional area through internal porosity. Dominant Factor: The processing-induced geometric discontinuities, specifically the 50% infill density and inherent interlayer weakness of the 3D printing method, qualitatively dominate the final UTS behavior by serving as critical stress concentrators that limit load transfer efficiency regardless of the filler reinforcement."
    }
  },
  {
    "doi": null,
    "title": "Fretting Fatigue Behaviour of Pin-Loaded Thermoset Carbon-Fibre-Reinforced Polymer (CFRP) Straps",
    "year": 2016,
    "chemical_composition": {
      "repeat_unit_psmiles": null,
      "monomers": [
        {
          "name": "XB3515/Aradur 5021 Epoxy System",
          "smiles": null,
          "ratio_value": null,
          "ratio_unit": null
        }
      ],
      "additives": [
        {
          "name": "IMS60 Carbon Fibre",
          "type": "filler",
          "amount_value": 66,
          "amount_unit": "vol%"
        }
      ],
      "is_homopolymer": false
    },
    "processing_history": "Out of autoclave (OOA) prepreg. Wound around aluminium mould. Cured at 140 °C for 2.5 h. Conditioned 48 h at 23 °C, 50% RH. No lateral machining. Pin-loaded tensile test at cross-head speed 2 mm/min.",
    "hierarchical_structure": "Unidirectional (UD) CFRP strap. Thickness 1 mm, Width 9.7 mm. Fibre volume content 66%. Void content less than 1%.",
    "properties": {
      "UTS": {
        "value": [
          1688
        ],
        "unit": "MPa"
      }
    },
    "analysis_with_hierarchical_structure": {
      "descriptive_text": "The sample consists of a unidirectional carbon fiber reinforced polymer (CFRP) strap fabricated using an XB3515/Aradur 5021 epoxy system matrix reinforced with IMS60 carbon fibres at a volume fraction of 66%. The material was processed from an out-of-autoclave prepreg, wound around an aluminium mould, and cured at 140 °C for 2.5 hours, followed by conditioning for 48 hours at 23 °C and 50% relative humidity. The resulting composite strap possesses a thickness of 1 mm and a width of 9.7 mm, featuring a void content of less than 1%, and was subjected to pin-loaded tensile testing at a cross-head speed of 2 mm/min without lateral machining.",
      "reasoning_analysis": "Increasing Factors: The incorporation of IMS60 carbon fibres at a high volume fraction of 66% significantly enhances the load-bearing capacity, as the high-strength fibres carry the majority of the applied stress in the longitudinal direction. The unidirectional alignment ensures optimal fibre orientation relative to the tensile load, maximizing efficiency, while the low void content (less than 1%) minimizes internal stress concentrators within the epoxy matrix. Additionally, the curing cycle at 140 °C promotes sufficient crosslinking of the epoxy system, ensuring a rigid matrix capable of effective stress transfer to the fibres. Decreasing Factors: The conditioning at 50% relative humidity may induce moisture absorption within the epoxy matrix, potentially plasticizing the polymer network and weakening the fibre-matrix interfacial shear strength. Furthermore, the absence of lateral machining could leave edge defects or resin-rich zones that act as crack initiation sites, and the pin-loaded test geometry introduces stress concentrations around the hole that may precipitate premature failure compared to standard dogbone specimens. Dominant Factor: The high volume fraction of high-modulus IMS60 fibres arranged unidirectionally is the dominant factor dictating a high intrinsic strength potential, as the composite behavior is fibre-dominated in the longitudinal direction. However, the measured UTS is critically constrained by the pin-loaded test configuration and potential interfacial weakening from moisture conditioning, meaning the final strength represents a balance between the maximal fibre contribution and the limitations imposed by stress concentrations and matrix environmental stability."
    },
    "analysis_without_hierarchical_structure": {
      "descriptive_text": "The sample comprises an XB3515/Aradur 5021 epoxy matrix system reinforced with 66 vol% IMS60 carbon fibre. Manufactured using an out-of-autoclave prepreg technique, the material was wound around an aluminium mould and cured at 140 °C for 2.5 hours. Post-cure conditioning was performed for 48 hours at 23 °C and 50% relative humidity. Mechanical characterization involved a pin-loaded tensile test conducted at a cross-head speed of 2 mm/min on specimens without lateral machining.",
      "reasoning_analysis": "Increasing Factors: The inclusion of IMS60 carbon fibre at a substantial volume fraction of 66 vol% provides the primary load-bearing capability, drastically increasing the UTS relative to the neat epoxy matrix. The thermal cure cycle at 140 °C facilitates crosslinking within the epoxy system, establishing the matrix rigidity required for effective stress transfer between fibres. Decreasing Factors: The out-of-autoclave processing method typically yields higher void content compared to autoclave consolidation, creating stress concentration sites that reduce the effective load-bearing area. Additionally, conditioning at 50% relative humidity may lead to moisture absorption within the epoxy matrix, causing plasticization and potential degradation of the fibre-matrix interface, while the pin-loaded test geometry introduces localized stress concentrations that can initiate failure earlier than standard gripping methods. Dominant Factor: The high volume fraction of carbon fibre is the dominant factor dictating the magnitude of the UTS due to the fibres carrying the majority of the axial load; however, the integrity of the matrix and interface, which is susceptible to voids from OOA processing and moisture plasticization, qualitatively limits the efficiency of stress transfer and thus the final realized strength."
    }
  },
  {
    "doi": null,
    "title": "Investigation of tensile properties of PLA–brass composite using FDM",
    "year": 2022,
    "chemical_composition": {
      "repeat_unit_psmiles": "[*]OC(=O)C(C)O[*]",
      "monomers": [
        {
          "name": "Lactic acid",
          "smiles": "CC(O)C(=O)O",
          "ratio_value": null,
          "ratio_unit": null
        }
      ],
      "additives": [
        {
          "name": "Brass",
          "type": "filler",
          "amount_value": 15,
          "amount_unit": "wt%"
        }
      ],
      "is_homopolymer": true
    },
    "processing_history": "FDM 3D printing: Nozzle 190 °C, Bed 60 °C, Speed 30 mm/s, Layer thickness 0.3 mm, Infill density 50%, Raster angle 0°, Infill pattern Grid. UTS measured by tensile testing using INSTRON 3367 at 10 mm/min, ASTM D638 Type 1.",
    "hierarchical_structure": "FDM printed structure with Grid infill pattern, 50% infill density, 0.3 mm layer thickness.",
    "properties": {
      "UTS": {
        "value": [
          14.265
        ],
        "unit": "MPa"
      }
    },
    "analysis_with_hierarchical_structure": {
      "descriptive_text": "The sample consists of a poly(lactic acid) homopolymer matrix reinforced with 15 wt% brass filler, fabricated via Fused Deposition Modeling (FDM) 3D printing. The processing parameters included a nozzle temperature of 190 °C, a bed temperature of 60 °C, and a print speed of 30 mm/s, yielding a layered architecture with 0.3 mm layer thickness. The hierarchical structure is defined by a grid infill pattern with 50% infill density and a 0° raster angle. Mechanical characterization was performed using tensile testing on an INSTRON 3367 system at a crosshead speed of 10 mm/min following ASTM D638 Type 1 standards to determine the ultimate tensile strength.",
      "reasoning_analysis": "Increasing Factors: The incorporation of 15 wt% brass filler into the poly(lactic acid) matrix introduces rigid metallic particles that may enhance load-bearing capacity through stress transfer mechanisms, assuming adequate interfacial adhesion is achieved. Additionally, the 0° raster angle aligns the printed filaments parallel to the loading direction, optimizing the contribution of the continuous polymer roads to the tensile strength. Decreasing Factors: The 50% infill density introduces significant internal void space, drastically reducing the effective load-bearing cross-sectional area relative to the nominal dimensions used in stress calculations. Furthermore, the FDM processing history inherently creates anisotropic weaknesses at the inter-layer boundaries where polymer diffusion is limited, and the presence of rigid brass particles may act as stress concentrators or impede inter-layer bonding, further compromising structural integrity. Dominant Factor: The geometric reduction in material continuity caused by the 50% infill density, combined with the inherent inter-layer weakness characteristic of FDM processing, qualitatively dominates the final UTS behavior, likely resulting in a lower strength profile compared to a fully dense, isotropic composite despite the reinforcing potential of the brass filler."
    },
    "analysis_without_hierarchical_structure": {
