Repository: hhtrick/HHT-code

# HHT training framework

This directory contains model training, embedding precomputation, inference, article-level baselines and the curated datasets. All commands below assume that the working directory is `train_code/`.

## 3. Datasets and fixed partitions

Each main dataset is a JSON array at `dataset/{property}/{property}.json`. Entries contain source metadata, `chemical_composition`, `processing_history`, `hierarchical_structure`, `properties`, and two generated-analysis objects. Targets are stored as `properties[property]["value"]`; source metadata and target values are not predictive input fields.

| Property | Train | Validation | Test | Total |
|---|---:|---:|---:|---:|

File: train_code/dataset/UTS/UTS.json (part 204 of 292)
[
      "descriptive_text": "The sample consists of a poly(lactic acid) homopolymer composite reinforced with 15 wt% brass filler. It was fabricated using fused deposition modeling (FDM) 3D printing with a nozzle temperature of 190 °C and a bed temperature of 60 °C. The printing parameters were set to a speed of 30 mm/s, a layer thickness of 0.3 mm, and a grid infill pattern with 50% density at a 0° raster angle. Mechanical characterization was performed via tensile testing on an INSTRON 3367 at a crosshead speed of 10 mm/min following ASTM D638 Type 1 standards.",
      "reasoning_analysis": "Increasing Factors: The intrinsic stiffness of the poly(lactic acid) backbone combined with the 0° raster angle aligns the printed filaments parallel to the applied tensile load, optimizing the strength contribution of the continuous polymer roads. Additionally, the inclusion of 15 wt% brass filler introduces a rigid metallic phase that may enhance load-bearing capacity through stress transfer mechanisms assuming adequate interfacial adhesion. Decreasing Factors: The processing history involves a 50% infill density, which introduces significant internal porosity and reduces the effective load-bearing cross-sectional area available to resist failure. Furthermore, the 0.3 mm layer thickness may restrict inter-layer polymer diffusion and entanglement, creating weak interfaces between deposited roads, while the rigid brass particles can act as stress concentration sites within the matrix if surface coupling is insufficient. Dominant Factor: The processing-induced structural porosity resulting from the 50% infill pattern and the inter-layer bonding limitations inherent to FDM fabrication qualitatively dominate the final UTS behavior, as these geometric discontinuities and weak planes typically suppress tensile strength more significantly than the reinforcement benefits provided by the brass filler."
    }
  },
  {
    "doi": null,
    "title": "An investigation into the layer thickness efect on the mechanical properties of additively manufactured polymers: PLA and ABS",
    "year": 2023,
    "chemical_composition": {
      "repeat_unit_psmiles": "[*]OC(C)C(=O)O[*]",
      "monomers": [
        {
          "name": "Lactic acid",
          "smiles": "CC(C(=O)O)O",
          "ratio_value": null,
          "ratio_unit": null
        }
      ],
      "additives": [],
      "is_homopolymer": true
    },
    "processing_history": "Fused Filament Fabrication (FFF) using Ultimaker 3 printer, Ultimaker PLA filament (silver), layer thickness 0.20 mm, printing temperature 205 °C, build plate temperature 60 °C, printing speed 60 mm/s, infill density 100% (grid), fan speed 100%, build plate adhesion: skirt, specimens printed at 45° angle. UTS measured by tensile testing (Shimadzu AG-X, 10 kN load cell) at 5 mm/min, ASTM D638 Type I.",
    "hierarchical_structure": "3D printed layered structure, layer thickness 0.20 mm, 100% infill grid pattern.",
    "properties": {
      "UTS": {
        "value": [
          34.8
        ],
        "unit": "MPa"
      }
    },
    "analysis_with_hierarchical_structure": {
      "descriptive_text": "This sample comprises a polylactic acid (PLA) homopolymer derived from lactic acid monomers, fabricated into a solid specimen using Fused Filament Fabrication (FFF) on an Ultimaker 3 printer. The processing history involves extrusion of commercial silver PLA filament at a printing temperature of 205 °C onto a build plate maintained at 60 °C, with a layer thickness of 0.20 mm and a printing speed of 60 mm/s. To ensure maximum material density, the specimens were printed with a 100% infill density using a grid pattern and active cooling via 100% fan speed, oriented at a 45° angle relative to the build plate. The resulting hierarchical structure exhibits a characteristic 3D printed layered morphology, and the Ultimate Tensile Strength was subsequently characterized via tensile testing according to ASTM D638 Type I standards using a Shimadzu AG-X universal testing machine at a crosshead speed of 5 mm/min.",
      "reasoning_analysis": "Increasing Factors: The inherent rigidity of the polylactic acid backbone, characterized by ester linkages and methyl side groups, provides a high baseline modulus and strength potential. Additionally, the processing parameter of 100% infill density with a grid pattern minimizes macroscopic voids within the specimen volume, ensuring that the load is distributed across a nearly solid cross-section rather than being concentrated around internal air gaps. Decreasing Factors: The Fused Filament Fabrication history introduces significant anisotropy, where inter-layer diffusion is often incomplete compared to bulk processing, creating weak boundaries prone to delamination under tensile load. The high cooling fan speed (100%) likely quenched the polymer rapidly, restricting chain mobility across layer interfaces and limiting crystallinity development, both of which are detrimental to inter-layer strength. Furthermore, the 45° printing orientation subjects the layered structure to shear stresses during axial tensile testing, reducing the effective load-bearing capacity compared to a 0° orientation. Dominant Factor: While the 100% infill maximizes material usage, the dominant factor governing the UTS is the inter-layer adhesion quality intrinsic to the FFF processing history. The weak interfaces formed during the layer-by-layer deposition and rapid cooling cycle create preferential failure planes that qualitatively limit the Ultimate Tensile Strength below the theoretical maximum of the bulk polylactic acid material."
    },
    "analysis_without_hierarchical_structure": {
      "descriptive_text": "The sample consists of a polylactic acid homopolymer derived from lactic acid monomers. Specimens were fabricated using Fused Filament Fabrication on an Ultimaker 3 printer utilizing commercial silver PLA filament with a nozzle temperature of 205 °C and a build plate temperature of 60 °C. The printing process employed a layer thickness of 0.20 mm, a speed of 60 mm/s, and a 100% grid infill density accompanied by a 100% cooling fan speed and skirt adhesion. Specimens were oriented at a 45° angle during printing, and the Ultimate Tensile Strength was measured via tensile testing using a Shimadzu AG-X instrument with a 10 kN load cell at a crosshead speed of 5 mm/min according to ASTM D638 Type I standards.",
      "reasoning_analysis": "Increasing Factors: The use of a 100% grid infill density maximizes the effective load-bearing cross-sectional area by minimizing macroscopic voids within the specimen structure. Additionally, the inherent stiffness of the polylactic acid backbone provides a robust baseline mechanical performance, and the printing temperature of 205 °C facilitates adequate polymer flow for raster formation. Decreasing Factors: The Fused Filament Fabrication process introduces intrinsic anisotropy and inter-layer boundaries that act as potential stress concentrators and failure initiation sites. The 100% cooling fan speed induces rapid quenching, which suppresses crystallization and limits polymer chain diffusion across layer interfaces, thereby weakening inter-layer bonding strength. Furthermore, the 45° printing orientation misaligns the raster roads relative to the tensile load axis, introducing shear stress components that reduce effective strength compared to a 0° orientation. Dominant Factor: The processing-induced anisotropy and inter-layer bonding quality qualitatively dominate the final UTS behavior. Despite the high infill density, the weak interfaces formed by rapid cooling and the off-axis raster orientation create structural discontinuities that limit the UTS below that of isotropic bulk PLA, making the processing history the critical determinant of mechanical performance."
    }
  },
  {
    "doi": null,
    "title": "An investigation into the layer thickness efect on the mechanical properties of additively manufactured polymers: PLA and ABS",
    "year": 2023,
    "chemical_composition": {
      "repeat_unit_psmiles": "[*]OC(C)C(=O)O[*]",
      "monomers": [
        {
          "name": "Lactic acid",
          "smiles": "CC(C(=O)O)O",
          "ratio_value": null,
          "ratio_unit": null
        }
      ],
      "additives": [],
      "is_homopolymer": true
    },
    "processing_history": "Fused Filament Fabrication (FFF) using Ultimaker 3 printer, Ultimaker PLA filament (silver), layer thickness 0.12 mm, printing temperature 205 °C, build plate temperature 60 °C, printing speed 60 mm/s, infill density 100% (grid), fan speed 100%, build plate adhesion: skirt, specimens printed at 45° angle. UTS measured by tensile testing (Shimadzu AG-X, 10 kN load cell) at 5 mm/min, ASTM D638 Type I.",
    "hierarchical_structure": "3D printed layered structure, layer thickness 0.12 mm, 100% infill grid pattern.",
    "properties": {
      "UTS": {
        "value": [
          39.9
        ],
        "unit": "MPa"
      }
    },
    "analysis_with_hierarchical_structure": {
      "descriptive_text": "The sample comprises a poly(lactic acid) homopolymer derived from lactic acid monomers, fabricated into a three-dimensional layered structure via Fused Filament Fabrication using an Ultimaker 3 printer. The processing history indicates the use of commercial silver PLA filament with a nozzle temperature of 205 °C, a build plate temperature of 60 °C, and a printing speed of 60 mm/s, resulting in a layer thickness of 0.12 mm and a 100% infill grid pattern. Specimens were oriented at a 45° printing angle with full cooling fan speed and skirt adhesion, and the ultimate tensile strength was subsequently characterized by tensile testing on a Shimadzu AG-X system at a crosshead speed of 5 mm/min following ASTM D638 Type I protocols.",
      "reasoning_analysis": "Increasing Factors: The utilization of 100% infill density eliminates macroscopic voids within the bulk material, ensuring a continuous load-bearing cross-section that maximizes the contribution of the polymer matrix to the overall strength. Additionally, the intrinsic mechanical integrity of the poly(lactic acid) backbone, stabilized by ester linkages and methyl side groups, provides a fundamental baseline for tensile resistance inherent to the homopolymer chemistry. Decreasing Factors: The Fused Filament Fabrication process introduces structural anisotropy where inter-layer bonding is typically weaker than intra-layer strength, a condition exacerbated by the 100% fan speed which promotes rapid cooling and restricts polymer chain diffusion across layer interfaces. Furthermore, the 45° printing angle misaligns the deposited filaments relative to the tensile load axis, inducing shear stresses at the layer boundaries that reduce the effective ultimate tensile strength compared to longitudinally aligned specimens. Dominant Factor: The inter-layer adhesion quality, governed by the thermal history and raster orientation, qualitatively dominates the final UTS behavior; despite the high infill density, the weak interfaces created by rapid cooling and off-axis printing act as the primary failure initiation sites, limiting the strength below that of isotropic bulk PLA."
    },
    "analysis_without_hierarchical_structure": {
      "descriptive_text": "The sample comprises a poly(lactic acid) homopolymer synthesized from lactic acid monomers. Specimens were fabricated via Fused Filament Fabrication using an Ultimaker 3 printer with commercial silver PLA filament, setting the nozzle temperature to 205 °C and the build plate to 60 °C. The printing protocol utilized a layer thickness of 0.12 mm, a speed of 60 mm/s, and 100% grid infill density with 100% cooling fan speed, while specimens were oriented at a 45° angle with skirt adhesion. Mechanical properties were evaluated through tensile testing on a Shimadzu AG-X system equipped with a 10 kN load cell at a crosshead speed of 5 mm/min in accordance with ASTM D638 Type I standards.",
      "reasoning_analysis": "Increasing Factors: The chemical composition features a poly(lactic acid) homopolymer backbone, where the presence of methyl side groups and ester linkages provides inherent chain stiffness and cohesive energy density that support a robust baseline tensile strength. The processing history indicates a 100% infill density, which maximizes the material volume within the specimen gauge length, minimizing macroscopic porosity and ensuring the full cross-section contributes to load bearing. Decreasing Factors: The Fused Filament Fabrication process inherently introduces interlayer voids and weak interfaces due to limited polymer diffusion between deposited roads, acting as stress concentrators that reduce the effective strength compared to bulk molded samples. Additionally, the 45° printing orientation creates anisotropy where the tensile load is not aligned with the raster direction, promoting failure through interlayer shear or delamination rather than cohesive backbone fracture. Dominant Factor: Although the high infill density and intrinsic polymer stiffness contribute positively, the processing-induced anisotropy and interlayer bonding limitations inherent to the additive manufacturing technique qualitatively dominate the UTS behavior, likely resulting in a final strength governed by the weak interfacial adhesion between printed layers rather than the intrinsic strength of the PLA material itself."
    }
  },
  {
    "doi": null,
    "title": "An investigation into the layer thickness efect on the mechanical properties of additively manufactured polymers: PLA and ABS",
    "year": 2023,
    "chemical_composition": {
      "repeat_unit_psmiles": "[*]OC(C)C(=O)O[*]",
      "monomers": [
        {
          "name": "Lactic acid",
          "smiles": "CC(C(=O)O)O",
          "ratio_value": null,
          "ratio_unit": null
        }
      ],
      "additives": [],
      "is_homopolymer": true
    },
    "processing_history": "Fused Filament Fabrication (FFF) using Ultimaker 3 printer, Ultimaker PLA filament (silver), layer thickness 0.28 mm, printing temperature 205 °C, build plate temperature 60 °C, printing speed 60 mm/s, infill density 100% (grid), fan speed 100%, build plate adhesion: skirt, specimens printed at 45° angle. UTS measured by tensile testing (Shimadzu AG-X, 10 kN load cell) at 5 mm/min, ASTM D638 Type I.",
    "hierarchical_structure": "3D printed layered structure, layer thickness 0.28 mm, 100% infill grid pattern.",
    "properties": {
      "UTS": {
        "value": [
          31.8
        ],
        "unit": "MPa"
      }
    },
    "analysis_with_hierarchical_structure": {
      "descriptive_text": "The sample comprises a polylactic acid (PLA) homopolymer derived from lactic acid monomers, fabricated into a three-dimensional structure via Fused Filament Fabrication (FFF) using an Ultimaker 3 printer. The processing history indicates the use of commercial silver PLA filament with a nozzle temperature of 205 °C, a build plate temperature of 60 °C, and a printing speed of 60 mm/s, resulting in a layered morphology with a layer thickness of 0.28 mm. To maximize structural continuity, a 100% infill density with a grid pattern was employed alongside 100% fan speed for rapid cooling, with specimens oriented at a 45° angle relative to the printing path. The ultimate tensile strength was subsequently evaluated using tensile testing on a Shimadzu AG-X instrument at a crosshead speed of 5 mm/min following ASTM D638 Type I specifications.",
      "reasoning_analysis": "Increasing Factors: The intrinsic stiffness of the PLA backbone, characterized by ester linkages and methyl side groups, provides a high theoretical strength baseline compared to more flexible aliphatic polyesters. The processing parameter of 100% infill density minimizes macroscopic voids within the bulk material, ensuring a higher effective load-bearing cross-sectional area, while the grid pattern offers some multi-directional reinforcement compared to unidirectional rastering. Decreasing Factors: The hierarchical layered structure inherent to FFF processing creates weak inter-layer interfaces where bonding relies on thermal diffusion rather than covalent continuity, significantly reducing strength perpendicular to the deposition plane. The 100% fan speed setting induces rapid cooling, which likely restricts polymer chain inter-diffusion and entanglement across layer boundaries, further weakening inter-layer adhesion. Additionally, the 45° printing orientation misaligns the primary filament direction with the tensile load axis, introducing shear stresses at the layer interfaces that promote premature failure. Dominant Factor: Although the intrinsic material strength of the PLA homopolymer and the high infill density contribute positively, the processing-induced structural anisotropy and limited inter-layer diffusion qualitatively dominate the UTS behavior. The mechanical performance is primarily governed by the weakness of the inter-layer bonds and the off-axis orientation imposed by the additive manufacturing process, rather than the intrinsic strength of the polymer chains themselves."
    },
    "analysis_without_hierarchical_structure": {
      "descriptive_text": "The sample comprises a poly(lactic acid) homopolymer synthesized from lactic acid monomers. Specimens were fabricated via Fused Filament Fabrication using an Ultimaker 3 printer with commercial silver PLA filament. The processing parameters included a nozzle temperature of 205 °C, a build plate temperature of 60 °C, and a layer thickness of 0.28 mm, with a printing speed of 60 mm/s and 100% grid infill density. Cooling was applied at 100% fan speed, and specimens were printed at a 45° angle using skirt adhesion. Mechanical characterization was performed via tensile testing on a Shimadzu AG-X system with a 10 kN load cell at a crosshead speed of 5 mm/min according to ASTM D638 Type I standards.",
      "reasoning_analysis": "Increasing Factors: The poly(lactic acid) homopolymer composition features a rigid backbone with polar ester linkages that enable dipole-dipole interactions, providing intrinsic mechanical strength. Additionally, the processing history specifies a 100% infill density, which eliminates internal macro-voids associated with partial infill patterns, thereby maximizing the effective material cross-section available to bear the tensile load. Decreasing Factors: The Fused Filament Fabrication process inherently creates anisotropic microstructures where inter-layer bonding is typically weaker than intra-layer strength. The specific processing parameter of 100% fan speed induces rapid cooling, which likely restricts polymer chain diffusion across layer interfaces and suppresses crystallization, significantly compromising inter-layer adhesion. Furthermore, printing the specimens at a 45° angle misaligns the tensile load relative to the filament raster direction, introducing shear stresses at the layer interfaces that facilitate premature failure. Dominant Factor: Although the 100% infill and rigid polymer chemistry provide a solid foundation, the anisotropic limitations imposed by the FFF thermal history and raster orientation qualitatively dominate the final UTS behavior. The weak inter-layer bonding resulting from rapid cooling and off-axis loading acts as the primary failure initiation site, limiting the strength below that of isotropic counterparts."
    }
  },
  {
    "doi": null,
    "title": "An investigation into the layer thickness efect on the mechanical properties of additively manufactured polymers: PLA and ABS",
    "year": 2023,
    "chemical_composition": {
      "repeat_unit_psmiles": "[*]OC(C)C(=O)O[*]",
      "monomers": [
        {
          "name": "Lactic acid",
          "smiles": "CC(C(=O)O)O",
          "ratio_value": null,
          "ratio_unit": null
        }
      ],
      "additives": [],
      "is_homopolymer": true
    },
    "processing_history": "Fused Filament Fabrication (FFF) using Ultimaker 3 printer, Ultimaker PLA filament (silver), layer thickness 0.16 mm, printing temperature 205 °C, build plate temperature 60 °C, printing speed 60 mm/s, infill density 100% (grid), fan speed 100%, build plate adhesion: skirt, specimens printed at 45° angle. UTS measured by tensile testing (Shimadzu AG-X, 10 kN load cell) at 5 mm/min, ASTM D638 Type I.",
    "hierarchical_structure": "3D printed layered structure, layer thickness 0.16 mm, 100% infill grid pattern.",
    "properties": {
      "UTS": {
        "value": [
          39.3
        ],
        "unit": "MPa"
      }
    },
    "analysis_with_hierarchical_structure": {
      "descriptive_text": "The sample comprises a polylactic acid (PLA) homopolymer synthesized from lactic acid monomers, fabricated into a test specimen via Fused Filament Fabrication (FFF) using an Ultimaker 3 printer and commercial silver PLA filament. The processing parameters included a nozzle temperature of 205 °C, a build plate temperature of 60 °C, and a layer thickness of 0.16 mm, with material deposited at a speed of 60 mm/s using a 100% grid infill pattern and 100% cooling fan speed. The resulting hierarchical structure exhibits a layered morphology with specimens oriented at a 45° angle relative to the printing path, and the mechanical properties were evaluated via tensile testing according to ASTM D638 Type I standards using a Shimadzu AG-X instrument at a crosshead speed of 5 mm/min.",
      "reasoning_analysis": "Increasing Factors: The intrinsic tensile strength is supported by the covalent continuity of the polyester backbone in the PLA homopolymer, which provides robust resistance to chain scission under load. Additionally, the 100% infill density specified in the processing history minimizes macroscopic voids within the specimen volume, ensuring maximum material cross-section availability to bear the applied tensile stress. Decreasing Factors: The Fused Filament Fabrication process introduces structural anisotropy where inter-layer bonding relies on diffusion and entanglement rather than continuous extrusion, creating potential weak planes prone to delamination. The 100% fan speed induces rapid cooling, which likely quenches the polymer melt before sufficient chain diffusion across layer interfaces can occur, thereby weakening weld lines. Furthermore, the 45° printing orientation subjects the specimen to off-axis loading, engaging the weaker inter-layer bonds rather than the stronger intra-layer filament strength during tensile deformation. Dominant Factor: The quality of inter-layer adhesion dictated by the thermal history and printing orientation qualitatively dominates the UTS behavior. Despite the inherent strength of the PLA backbone and full infill density, the structural discontinuities created by the layered manufacturing process and the rapid cooling regime limit chain interdiffusion, resulting in a UTS that is fundamentally limited by the interfacial strength between printed roads rather than the bulk material properties."
    },
    "analysis_without_hierarchical_structure": {
      "descriptive_text": "The sample consists of a poly(lactic acid) homopolymer derived from lactic acid monomers. Specimens were fabricated using Fused Filament Fabrication on an Ultimaker 3 printer utilizing commercial silver PLA filament. The printing parameters included a nozzle temperature of 205 °C, a build plate temperature of 60 °C, and a printing speed of 60 mm/s with a layer thickness of 0.16 mm. A 100% grid infill density was employed with a cooling fan speed of 100%, and specimens were oriented at a 45° angle relative to the build plate with skirt adhesion. Ultimate tensile strength was subsequently evaluated via tensile testing using a Shimadzu AG-X machine with a 10 kN load cell at a crosshead speed of 5 mm/min in accordance with ASTM D638 Type I standards.",
      "reasoning_analysis": "Increasing Factors: The intrinsic chemical structure of the poly(lactic acid) homopolymer, characterized by polar ester linkages, facilitates dipole-dipole interactions that contribute to cohesive strength. Furthermore, the processing history specifies a 100% grid infill density and a fine layer thickness of 0.16 mm, which maximizes the effective load-bearing cross-sectional area and enhances inter-layer contact surface area relative to coarser printing parameters. Decreasing Factors: The Fused Filament Fabrication method inherently introduces structural anisotropy, and the 45° printing orientation subjects the specimen to mixed-mode stress states that rely heavily on inter-layer adhesion rather than continuous polymer chains. Critically, the 100% cooling fan speed induces rapid quenching, which suppresses crystallization and limits the time available for polymer chain inter-diffusion across layer interfaces, creating potential weak planes prone to delamination under tensile load. Dominant Factor: While the high infill density and intrinsic polymer stiffness provide a solid baseline, the dominant factor governing the UTS is the inter-layer bonding quality compromised by the rapid cooling rate and printing orientation. The limitation in chain entanglement across the deposited roads typically dictates failure initiation in FFF-printed PLA, meaning the process-induced anisotropy and thermal history outweigh the benefits of the bulk material composition."
    }
  },
  {
    "doi": null,
    "title": "Fretting Fatigue Behaviour of Pin-Loaded Thermoset Carbon-Fibre-Reinforced Polymer (CFRP) Straps",
    "year": 2016,
    "chemical_composition": {
      "repeat_unit_psmiles": null,
      "monomers": [
        {
          "name": "XB3515/Aradur 5021 Epoxy System",
          "smiles": null,
          "ratio_value": null,
          "ratio_unit": null
        }
      ],
      "additives": [
        {
          "name": "IMS60 Carbon Fibre",
          "type": "filler",
          "amount_value": 66,
          "amount_unit": "vol%"
        }
      ],
      "is_homopolymer": false
    },
    "processing_history": "Out of autoclave (OOA) prepreg. Wound around aluminium mould. Cured at 140 °C for 2.5 h. Conditioned 48 h at 23 °C, 50% RH. No lateral machining. Pin-loaded tensile test at cross-head speed 2 mm/min.",
    "hierarchical_structure": "Unidirectional (UD) CFRP strap. Thickness 1 mm, Width 9.7 mm. Fibre volume content 66%. Void content less than 1%.",
    "properties": {
      "UTS": {
        "value": [
          1663
        ],
        "unit": "MPa"
      }
    },
    "analysis_with_hierarchical_structure": {
      "descriptive_text": "The sample consists of a unidirectional carbon fiber reinforced polymer (CFRP) strap fabricated using an XB3515/Aradur 5021 epoxy system reinforced with IMS60 carbon fibres at a volume fraction of 66%. Manufactured via an out-of-autoclave (OOA) prepreg process, the material was wound around an aluminium mould and cured at 140 °C for 2.5 hours, followed by conditioning for 48 hours at 23 °C and 50% relative humidity. The resulting hierarchical structure exhibits a fibre volume content of 66% with a void content maintained below 1%, forming a strap with a thickness of 1 mm and width of 9.7 mm, which was subjected to pin-loaded tensile testing at a cross-head speed of 2 mm/min without lateral machining.",
      "reasoning_analysis": "Increasing Factors: The high volume fraction of IMS60 carbon fibres (66%) aligned unidirectionally provides the primary load-bearing capacity, significantly elevating the UTS compared to the neat epoxy matrix. The low void content (less than 1%) minimizes stress concentration sites within the matrix and at the fibre-matrix interface, preserving structural integrity. Furthermore, the thermal cure at 140 °C ensures adequate crosslinking of the epoxy system, optimizing interfacial shear strength for effective stress transfer from the matrix to the fibres. Decreasing Factors: The out-of-autoclave (OOA) processing history may result in lower consolidation pressure compared to standard autoclave curing, potentially limiting maximum packing density despite the low void content. The pin-loaded tensile test configuration introduces stress concentrations at the loading points which can initiate premature failure relative to standard dogbone specimens. Additionally, the absence of lateral machining means edge defects from the moulding process remain, acting as potential crack initiation sites, while conditioning at 50% RH could introduce minor moisture plasticization of the epoxy matrix or interfacial weakening. Dominant Factor: The dominant factor governing the UTS is the high volume fraction of unidirectional high-modulus carbon fibres. While processing-induced stress concentrations and edge defects present limitations, the intrinsic strength of the IMS60 fibres aligned with the loading axis overwhelmingly dictates the ultimate tensile strength, rendering the composite behavior fibre-dominated rather than matrix- or defect-dominated."
    },
    "analysis_without_hierarchical_structure": {
      "descriptive_text": "The material system consists of an XB3515/Aradur 5021 epoxy matrix reinforced with IMS60 carbon fibre at a volume fraction of 66%. The composite was manufactured using an out of autoclave prepreg technique, wound around an aluminium mould, and cured at 140 °C for 2.5 hours. Following curing, specimens were conditioned for 48 hours at 23 °C and 50% relative humidity without lateral machining prior to undergoing pin-loaded tensile testing at a cross-head speed of 2 mm/min.",
      "reasoning_analysis": "Increasing Factors: The primary driver for enhanced Ultimate Tensile Strength is the high volume fraction of IMS60 carbon fibre at 66 vol%, which provides exceptional intrinsic axial strength and stiffness compared to the neat epoxy matrix. Additionally, the thermal cure cycle at 140 °C facilitates crosslinking within the epoxy system, ensuring sufficient matrix rigidity to effectively transfer stress between the reinforcing fibres. Decreasing Factors: The use of an out of autoclave processing method typically results in higher void content compared to standard autoclave consolidation, creating stress concentration points that can initiate premature failure. Furthermore, conditioning at 50% relative humidity may lead to moisture absorption within the epoxy matrix, causing plasticization and potential degradation of the fibre-matrix interface, while the pin-loaded test geometry introduces stress concentrations around the loading hole that reduce the measured strength relative to unnotched specimens. Dominant Factor: The high volume fraction of high-modulus carbon fibre qualitatively dominates the final UTS behavior by establishing a high-strength structural baseline inherent to the composite architecture; however, the efficiency of this strength realization is critically modulated by the processing-induced void content and environmental conditioning which limit the ultimate load-bearing capacity relative to theoretical maximums."
    }
  },
  {
    "doi": null,
    "title": "Investigation of tensile properties of PLA–brass composite using FDM",
    "year": 2022,
    "chemical_composition": {
      "repeat_unit_psmiles": "[*]OC(=O)C(C)O[*]",
      "monomers": [
        {
          "name": "Lactic acid",
          "smiles": "CC(O)C(=O)O",
          "ratio_value": null,
          "ratio_unit": null
        }
      ],
      "additives": [
        {
          "name": "Brass",
          "type": "filler",
          "amount_value": 70,
          "amount_unit": "wt%"
        }
      ],
      "is_homopolymer": true
    },
    "processing_history": "FDM 3D printing: Nozzle 190 °C, Bed 60 °C, Speed 30 mm/s, Layer thickness 0.3 mm, Infill density 50%, Raster angle 0°, Infill pattern Honeycomb. UTS measured by tensile testing using INSTRON 3367 at 10 mm/min, ASTM D638 Type 1.",
    "hierarchical_structure": "FDM printed structure with Honeycomb infill pattern, 50% infill density, 0.3 mm layer thickness.",
    "properties": {
      "UTS": {
        "value": [
          5.714
        ],
        "unit": "MPa"
      }
    },
    "analysis_with_hierarchical_structure": {
      "descriptive_text": "The sample consists of a poly(lactic acid) homopolymer matrix reinforced with brass filler at 70 wt%. It was fabricated using fused deposition modeling (FDM) 3D printing with a nozzle temperature of 190 °C, bed temperature of 60 °C, and printing speed of 30 mm/s. The resulting hierarchical structure features a honeycomb infill pattern with 50% infill density and 0.3 mm layer thickness. Mechanical properties were evaluated via tensile testing using an INSTRON 3367 at 10 mm/min according to ASTM D638 Type 1 standards.",
      "reasoning_analysis": "Increasing Factors: The inclusion of brass filler at 70 wt% introduces a high-modulus metallic phase that intrinsically possesses higher strength than the poly(lactic acid) matrix, potentially enhancing the composite load-bearing capacity. The polar ester groups within the PLA backbone also facilitate intermolecular interactions that support stress transfer. Decreasing Factors: The FDM processing history introduces structural anisotropy, where inter-layer adhesion is typically weaker than intra-layer strength, creating preferential failure planes. Additionally, the 50% infill density creates significant internal voids within the honeycomb structure, reducing the effective cross-sectional area available to resist tensile load. The high filler loading may also induce stress concentrations due to particle agglomeration or poor matrix wetting. Dominant Factor: Despite the intrinsic strength of the brass filler, the substantial porosity from the 50% infill density combined with the inter-layer bonding limitations inherent to FDM processing are the dominant factors, likely leading to a qualitative reduction in the measured UTS compared to a solid, isotropic composite counterpart."
    },
    "analysis_without_hierarchical_structure": {
      "descriptive_text": "The sample consists of a poly(lactic acid) homopolymer matrix reinforced with 70 wt% brass filler. The composite material was fabricated using fused deposition modeling (FDM) 3D printing with a nozzle temperature of 190 °C and a heated bed set to 60 °C. Printing parameters included a deposition speed of 30 mm/s, a layer thickness of 0.3 mm, and a honeycomb infill pattern with 50% density oriented at a 0° raster angle. Ultimate tensile strength was subsequently evaluated via tensile testing using an INSTRON 3367 machine at a crosshead speed of 10 mm/min in accordance with ASTM D638 Type 1 standards.",
      "reasoning_analysis": "Increasing Factors: The incorporation of 70 wt% brass filler introduces a high-modulus metallic phase that reinforces the poly(lactic acid) matrix, enhancing load-bearing capacity relative to the neat polymer. Additionally, the 0° raster angle aligns the printed filaments parallel to the tensile loading direction, optimizing the contribution of the filament strength to the overall ultimate tensile strength. Decreasing Factors: The fused deposition modeling process inherently introduces inter-layer voids and anisotropy, creating weak boundaries prone to delamination under stress. Crucially, the 50% infill density drastically reduces the effective load-bearing cross-sectional area compared to a solid specimen. Furthermore, high filler loading can compromise polymer-filler interfacial adhesion, leading to stress concentration sites and premature brittle failure within the PLA matrix. Dominant Factor: The geometric reduction in material volume due to the 50% infill density combined with the inter-layer porosity characteristic of FDM processing qualitatively dominates the mechanical response. These structural discontinuities limit stress transfer efficiency more significantly than the reinforcement provided by the brass filler, resulting in a UTS governed primarily by the printed architecture rather than the bulk composite material properties."
    }
  },
  {
    "doi": null,
    "title": "Investigation of tensile properties of PLA–brass composite using FDM",
    "year": 2022,
    "chemical_composition": {
      "repeat_unit_psmiles": "[*]OC(=O)C(C)O[*]",
      "monomers": [
        {
          "name": "Lactic acid",
          "smiles": "CC(O)C(=O)O",
          "ratio_value": null,
          "ratio_unit": null
        }
      ],
      "additives": [
        {
          "name": "Brass",
          "type": "filler",
          "amount_value": 70,
          "amount_unit": "wt%"
        }
      ],
      "is_homopolymer": true
    },
    "processing_history": "FDM 3D printing: Nozzle 190 °C, Bed 60 °C, Speed 30 mm/s, Layer thickness 0.3 mm, Infill density 50%, Raster angle 0°, Infill pattern Grid. UTS measured by tensile testing using INSTRON 3367 at 10 mm/min, ASTM D638 Type 1.",
    "hierarchical_structure": "FDM printed structure with Grid infill pattern, 50% infill density, 0.3 mm layer thickness.",
    "properties": {
      "UTS": {
        "value": [
          5.742
        ],
        "unit": "MPa"
      }
    },
    "analysis_with_hierarchical_structure": {
      "descriptive_text": "The sample comprises a poly(lactic acid) homopolymer matrix composite heavily loaded with 70 wt% brass filler. Fabrication was achieved via fused deposition modeling (FDM) 3D printing using a nozzle temperature of 190 °C and a bed temperature of 60 °C at a print speed of 30 mm/s. The resulting hierarchical structure exhibits a grid infill pattern with 50% infill density and a layer thickness of 0.3 mm. Ultimate tensile strength was evaluated through tensile testing conforming to ASTM D638 Type 1 standards using an INSTRON 3367 at a crosshead speed of 10 mm/min.",
      "reasoning_analysis": "Increasing Factors: The inclusion of 70 wt% brass filler introduces a metallic phase with intrinsically higher strength than the poly(lactic acid) matrix, offering potential reinforcement through load transfer mechanisms if interfacial adhesion is sufficient. Additionally, the thermal history during FDM printing may induce partial crystallization in the PLA matrix, contributing to baseline stiffness. Decreasing Factors: The 50% infill density drastically reduces the effective load-bearing cross-sectional area, acting as a primary geometric limiter on strength. The FDM process inherently creates weak inter-layer boundaries prone to delamination under tensile stress, and the high filler loading increases the likelihood of particle agglomeration and stress concentration sites that initiate premature failure. Dominant Factor: The structural porosity resulting from the 50% infill density and the anisotropic weakness associated with FDM layer adhesion qualitatively dominate the UTS behavior, likely causing a significant reduction in effective strength relative to a solid composite despite the high intrinsic strength of the brass filler."
    },
    "analysis_without_hierarchical_structure": {
      "descriptive_text": "The sample consists of a poly(lactic acid) homopolymer matrix reinforced with 70 wt% brass filler. The composite material was fabricated using fused deposition modeling (FDM) 3D printing with a nozzle temperature of 190 °C and a bed temperature of 60 °C, utilizing a print speed of 30 mm/s and a layer thickness of 0.3 mm. The internal structure was defined by a grid infill pattern with 50% density and a raster angle of 0°, and the ultimate tensile strength was subsequently characterized via tensile testing on an INSTRON 3367 system at a crosshead speed of 10 mm/min according to ASTM D638 Type 1 standards.",
