Repository: hhtrick/HHT-code

# HHT training framework

This directory contains model training, embedding precomputation, inference, article-level baselines and the curated datasets. All commands below assume that the working directory is `train_code/`.

## 3. Datasets and fixed partitions

Each main dataset is a JSON array at `dataset/{property}/{property}.json`. Entries contain source metadata, `chemical_composition`, `processing_history`, `hierarchical_structure`, `properties`, and two generated-analysis objects. Targets are stored as `properties[property]["value"]`; source metadata and target values are not predictive input fields.

| Property | Train | Validation | Test | Total |
|---|---:|---:|---:|---:|

File: train_code/dataset/UTS/UTS.json (part 205 of 292)
[
      "reasoning_analysis": "Increasing Factors: The incorporation of brass filler introduces a metallic phase with inherently higher stiffness and strength compared to the poly(lactic acid) matrix, which can bear significant load if stress transfer is efficient. Furthermore, the processing history specifies a 0° raster angle, aligning the printed filaments parallel to the tensile loading direction, which maximizes the contribution of the individual road strength to the overall ultimate tensile strength. Decreasing Factors: The extremely high filler loading of 70 wt% drastically reduces the volume fraction of the polymer matrix, limiting the continuity required for effective stress transfer and increasing the likelihood of stress concentration points around filler particles. Additionally, the fused deposition modeling process with 50% infill density introduces significant macroscopic voids within the specimen, reducing the effective load-bearing cross-sectional area, while the thermal history often results in weak inter-layer bonding compared to bulk molded samples. Dominant Factor: The dominant factor influencing the UTS is the reduced polymer matrix continuity caused by the 70 wt% brass loading combined with the FDM processing method; the scarcity of polymer material severely hinders inter-layer diffusion and bonding, making interfacial failure between printed layers or filler-matrix debonding the critical failure mechanism that overrides the benefits of filament alignment."
    }
  },
  {
    "doi": null,
    "title": "Modelling and optimization of fabrication parameters for multi-walled carbon nanotubesfilled GFRP composites using RSM and Rao-1 algorithm",
    "year": 2024,
    "chemical_composition": {
      "repeat_unit_psmiles": null,
      "monomers": [
        {
          "name": "C-51 grade Lapox epoxy",
          "smiles": null,
          "ratio_value": null,
          "ratio_unit": null
        },
        {
          "name": "K-6 hardener",
          "smiles": null,
          "ratio_value": null,
          "ratio_unit": null
        }
      ],
      "additives": [
        {
          "name": "Multi-walled carbon nanotubes",
          "type": "filler",
          "amount_value": 0.75,
          "amount_unit": "wt%"
        },
        {
          "name": "Glass fiber",
          "type": "filler",
          "amount_value": 51,
          "amount_unit": "vol%"
        }
      ],
      "is_homopolymer": false
    },
    "processing_history": "Experimental Run 4. Hand lay-up technique. MWCNTs mixed with epoxy via mechanical stirring (1400 rpm, 15 min) then sonication at 60°C for 60 min. Hardener added (10:1 ratio). 8 layers unidirectional glass fiber. Oven curing at 80°C for 120 min. Tensile testing per ASTM D3039, Instron UTM, 10 mm/min.",
    "hierarchical_structure": "8 layers unidirectional glass fiber at 0 degrees. Fiber volume fraction 51 ± 0.6%. Uniform dispersion of MWCNTs.",
    "properties": {
      "UTS": {
        "value": [
          480
        ],
        "unit": "MPa"
      }
    },
    "analysis_with_hierarchical_structure": {
      "descriptive_text": "The sample comprises a C-51 grade Lapox epoxy matrix cured with K-6 hardener, reinforced with a hybrid system of 0.75 wt% multi-walled carbon nanotubes and 51 vol% unidirectional glass fiber. Fabrication involved a hand lay-up technique where nanotubes were dispersed via mechanical stirring and sonication at 60°C prior to hardener addition at a 10:1 ratio, followed by stacking eight layers of fiber oriented at 0 degrees and oven curing at 80°C for 120 minutes. The resulting composite exhibits a fiber volume fraction of 51 ± 0.6% with uniform nanotube dispersion, and its mechanical performance was evaluated using tensile testing per ASTM D3039 standards on an Instron UTM at a crosshead speed of 10 mm/min.",
      "reasoning_analysis": "Increasing Factors: The high volume fraction (51 vol%) of unidirectional glass fibers aligned at 0 degrees relative to the loading direction significantly enhances UTS through efficient stress transfer to the high-strength fibers. Additionally, the inclusion of 0.75 wt% multi-walled carbon nanotubes, processed via sonication to ensure uniform dispersion, reinforces the epoxy matrix and improves interfacial adhesion, which helps inhibit crack propagation within the resin and supports higher tensile loads. Decreasing Factors: The use of the hand lay-up technique introduces a higher likelihood of void formation and air entrapment compared to automated consolidation methods, creating stress concentrators that reduce the effective load-bearing cross-section and lower the UTS. Furthermore, the moderate curing temperature of 80°C may limit the maximum crosslink density of the epoxy network compared to higher temperature cycles, potentially reducing matrix shear strength and fiber-matrix interfacial bonding required for optimal tensile performance. Dominant Factor: The structural reinforcement provided by the high volume fraction of unidirectional glass fibers aligned with the tensile axis qualitatively dominates the UTS behavior, as the fibers carry the majority of the applied load; however, the ultimate tensile strength is likely constrained by processing-induced defects inherent to the hand lay-up method rather than the intrinsic strength limits of the constituent materials."
    },
    "analysis_without_hierarchical_structure": {
      "descriptive_text": "This composite sample comprises C-51 grade Lapox epoxy resin cured with K-6 hardener at a 10:1 ratio. Multi-walled carbon nanotubes (MWCNTs) were incorporated at 0.75 wt% via mechanical stirring at 1400 rpm for 15 minutes followed by sonication at 60°C for 60 minutes to ensure dispersion. The mixture was processed using a hand lay-up technique incorporating eight layers of unidirectional glass fiber at 51 vol% and oven-cured at 80°C for 120 minutes. Tensile properties were subsequently evaluated according to ASTM D3039 using an Instron UTM at a crosshead speed of 10 mm/min.",
      "reasoning_analysis": "Increasing Factors: The high volume fraction of unidirectional glass fibers (51 vol%) acts as the primary load-bearing phase, drastically enhancing UTS through efficient axial stress transfer. Additionally, the inclusion of 0.75 wt% MWCNTs, dispersed via sonication, likely reinforces the epoxy matrix and improves interfacial shear strength between the fibers and the resin, while the crosslinked thermoset network provides structural rigidity. Decreasing Factors: The hand lay-up manufacturing technique inherently carries a risk of void formation and inconsistent fiber wetting compared to automated processes, creating stress concentration sites that can initiate premature failure. Furthermore, the moderate curing temperature of 80°C may result in sub-optimal crosslinking density within the epoxy matrix, potentially limiting matrix-dominated strength properties. Dominant Factor: The volumetric loading and unidirectional alignment of the glass fibers qualitatively dominate the UTS behavior. While matrix quality and nano-fillers modulate interfacial performance, the macroscopic tensile strength is fundamentally governed by the continuous fiber phase according to composite micromechanics, overshadowing the secondary effects of processing-induced defects or nano-reinforcement."
    }
  },
  {
    "doi": null,
    "title": "Modelling and optimization of fabrication parameters for multi-walled carbon nanotubesfilled GFRP composites using RSM and Rao-1 algorithm",
    "year": 2024,
    "chemical_composition": {
      "repeat_unit_psmiles": null,
      "monomers": [
        {
          "name": "C-51 grade Lapox epoxy",
          "smiles": null,
          "ratio_value": null,
          "ratio_unit": null
        },
        {
          "name": "K-6 hardener",
          "smiles": null,
          "ratio_value": null,
          "ratio_unit": null
        }
      ],
      "additives": [
        {
          "name": "Multi-walled carbon nanotubes",
          "type": "filler",
          "amount_value": 1.0,
          "amount_unit": "wt%"
        },
        {
          "name": "Glass fiber",
          "type": "filler",
          "amount_value": 51,
          "amount_unit": "vol%"
        }
      ],
      "is_homopolymer": false
    },
    "processing_history": "Experimental Run 5. Hand lay-up technique. MWCNTs mixed with epoxy via mechanical stirring (1400 rpm, 15 min) then sonication at 60°C for 90 min. Hardener added (10:1 ratio). 8 layers unidirectional glass fiber. Oven curing at 60°C for 120 min. Tensile testing per ASTM D3039, Instron UTM, 10 mm/min.",
    "hierarchical_structure": "8 layers unidirectional glass fiber at 0 degrees. Fiber volume fraction 51 ± 0.6%. Uniform dispersion of MWCNTs.",
    "properties": {
      "UTS": {
        "value": [
          542
        ],
        "unit": "MPa"
      }
    },
    "analysis_with_hierarchical_structure": {
      "descriptive_text": "The sample consists of a C-51 grade Lapox epoxy matrix cured with K-6 hardener, reinforced with a hybrid filler system comprising 1.0 wt% multi-walled carbon nanotubes (MWCNTs) and 51 vol% unidirectional glass fiber. The composite was fabricated using a hand lay-up technique wherein MWCNTs were initially dispersed within the epoxy resin via mechanical stirring at 1400 rpm for 15 minutes followed by sonication at 60°C for 90 minutes to ensure uniformity. After adding the hardener at a 10:1 ratio, the mixture was applied to eight layers of unidirectional glass fiber oriented at 0 degrees and oven-cured at 60°C for 120 minutes. The resulting hierarchical structure features a fiber volume fraction of 51 ± 0.6% with confirmed uniform dispersion of the nanotubes, and mechanical characterization was performed via tensile testing according to ASTM D3039 standards at a crosshead speed of 10 mm/min.",
      "reasoning_analysis": "Increasing Factors: The high volume fraction of unidirectional glass fibers (51 vol%) aligned at 0 degrees relative to the loading axis serves as the primary load-bearing component, significantly elevating the UTS through the rule of mixtures. Additionally, the incorporation of 1.0 wt% multi-walled carbon nanotubes with uniform dispersion enhances the epoxy matrix stiffness and strength via load transfer mechanisms and crack bridging at the nanoscale. The processing history involving mechanical stirring followed by sonication promotes exfoliation and homogeneous distribution of the nanotubes, minimizing agglomeration-induced stress concentrations and optimizing interfacial adhesion. Decreasing Factors: The utilization of the hand lay-up technique introduces a higher probability of micro-void formation and air entrapment compared to automated processes like resin transfer molding, which can act as stress concentrators and initiate premature failure. Furthermore, the moderate curing temperature of 60°C may limit the ultimate crosslink density of the epoxy network compared to higher temperature cures, potentially restricting the matrix's ability to effectively transfer stress between fibers. Dominant Factor: The architectural alignment and high volume fraction of the glass fibers qualitatively dominate the UTS behavior. While the nanotube-reinforced matrix improves interlaminar shear and matrix-controlled properties, the longitudinal tensile strength of a unidirectional composite is fundamentally governed by the fiber strength and volume fraction, making the 51 vol% 0-degree glass fiber arrangement the decisive factor determining the ultimate tensile capacity."
    },
    "analysis_without_hierarchical_structure": {
      "descriptive_text": "The composite sample comprises a C-51 grade Lapox epoxy matrix cured with K-6 hardener, reinforced with multi-walled carbon nanotubes and unidirectional glass fibers. Fabrication involved dispersing 1.0 wt% multi-walled carbon nanotubes into the epoxy resin through mechanical stirring at 1400 rpm for 15 minutes followed by sonication at 60°C for 90 minutes, after which the hardener was added at a 10:1 ratio. The mixture was utilized in a hand lay-up process incorporating eight layers of unidirectional glass fiber constituting 51 vol% of the total volume, and the laminate was oven-cured at 60°C for 120 minutes. Ultimate tensile strength was subsequently characterized via tensile testing per ASTM D3039 using an Instron universal testing machine at a crosshead speed of 10 mm/min.",
      "reasoning_analysis": "Increasing Factors: The high volume fraction of 51 vol% unidirectional glass fibers serves as the primary load-bearing phase, drastically enhancing UTS through efficient stress transfer from the matrix to the high-strength fibers. Additionally, the inclusion of 1.0 wt% multi-walled carbon nanotubes, dispersed via mechanical stirring and prolonged sonication, provides nanoscale reinforcement that can bridge microcracks and potentially improve interfacial adhesion between the fiber and the epoxy matrix, while the crosslinked network formed by the epoxy and hardener provides structural integrity. Decreasing Factors: The hand lay-up technique inherently introduces a higher risk of void formation and inconsistent fiber wetting compared to automated consolidation methods, creating stress concentrators that reduce the effective load-bearing cross-section. Furthermore, the curing temperature of 60°C may be insufficient to achieve full conversion of the epoxy-amine network, resulting in a lower crosslink density and reduced matrix modulus that compromises stress transfer efficiency, while potential agglomeration of nanotubes could act as defect initiation sites. Dominant Factor: The high volume fraction and unidirectional alignment of the glass fibers qualitatively dominates the final UTS behavior by establishing the fundamental load-bearing capacity of the composite. While the matrix properties and processing quality modulate the efficiency of this reinforcement, the macroscopic tensile strength is primarily dictated by the fiber content and orientation, making the reinforcement architecture the overriding factor relative to the matrix modifications or curing conditions."
    }
  },
  {
    "doi": null,
    "title": "Fretting Fatigue Behaviour of Pin-Loaded Thermoset Carbon-Fibre-Reinforced Polymer (CFRP) Straps",
    "year": 2016,
    "chemical_composition": {
      "repeat_unit_psmiles": null,
      "monomers": [
        {
          "name": "XB3515/Aradur 5021 Epoxy System",
          "smiles": null,
          "ratio_value": null,
          "ratio_unit": null
        }
      ],
      "additives": [
        {
          "name": "IMS60 Carbon Fibre",
          "type": "filler",
          "amount_value": 66,
          "amount_unit": "vol%"
        }
      ],
      "is_homopolymer": false
    },
    "processing_history": "Out of autoclave (OOA) prepreg. Wound around aluminium mould. Cured at 140 °C for 2.5 h. Conditioned 48 h at 23 °C, 50% RH. No lateral machining. Pin-loaded tensile test at cross-head speed 2 mm/min.",
    "hierarchical_structure": "Unidirectional (UD) CFRP strap. Thickness 1 mm, Width 9.7 mm. Fibre volume content 66%. Void content less than 1%.",
    "properties": {
      "UTS": {
        "value": [
          1781
        ],
        "unit": "MPa"
      }
    },
    "analysis_with_hierarchical_structure": {
      "descriptive_text": "The sample consists of a unidirectional carbon fiber reinforced polymer (CFRP) strap fabricated using an XB3515/Aradur 5021 epoxy system matrix reinforced with IMS60 carbon fibres at a volume fraction of 66%. Prepared via an out-of-autoclave (OOA) prepreg method, the material was wound around an aluminium mould and cured at 140 °C for 2.5 hours, followed by conditioning for 48 hours at 23 °C and 50% relative humidity. The resulting composite strap possesses a thickness of 1 mm and a width of 9.7 mm, exhibiting a void content of less than 1%, and was subjected to pin-loaded tensile testing at a cross-head speed of 2 mm/min without lateral machining.",
      "reasoning_analysis": "Increasing Factors: The incorporation of IMS60 carbon fibres at a high volume fraction of 66% provides the primary load-bearing capability, significantly elevating the UTS compared to the neat epoxy matrix. The unidirectional alignment ensures that the fibres are oriented parallel to the tensile load, maximizing efficiency. Furthermore, the low void content (< 1%) achieved through the curing cycle indicates excellent consolidation, minimizing stress concentration sites within the matrix and facilitating effective stress transfer between the matrix and fibres. Decreasing Factors: The use of a pin-loaded tensile test configuration introduces stress concentrations around the pin hole, which typically precipitates failure at lower nominal stresses compared to standard dogbone specimens. Additionally, conditioning at 50% RH may lead to moisture absorption in the epoxy matrix, potentially plasticizing the resin and reducing interfacial shear strength. The out-of-autoclave processing, while effective, may result in slightly lower consolidation pressure compared to autoclave curing, potentially affecting matrix compaction. Dominant Factor: The high fibre volume fraction and unidirectional alignment of the high-strength carbon fibres qualitatively dominate the intrinsic mechanical response, establishing a high UTS baseline characteristic of continuous fibre composites. While the pin-loaded configuration introduces stress concentrations that limit the measured failure load of this specific specimen, the composite architecture remains the primary determinant of the material's high strength capability relative to the matrix alone."
    },
    "analysis_without_hierarchical_structure": {
      "descriptive_text": "The material system comprises an XB3515/Aradur 5021 epoxy resin reinforced with 66 vol% IMS60 carbon fibre. Utilizing an out-of-autoclave prepreg methodology, the composite was filament wound around an aluminium mould and cured at 140 °C for 2.5 hours. Post-cure conditioning was performed for 48 hours at 23 °C and 50% relative humidity. Mechanical characterization involved a pin-loaded tensile test conducted at a cross-head speed of 2 mm/min on specimens that underwent no lateral machining.",
      "reasoning_analysis": "Increasing Factors: The incorporation of 66 vol% IMS60 carbon fibre provides the primary load-bearing capability, as the high-modulus fibres significantly surpass the strength of the epoxy matrix. The crosslinked nature of the XB3515/Aradur 5021 epoxy system ensures efficient stress transfer between fibres, while the filament winding process aligns the reinforcement along the primary stress axis, maximizing longitudinal strength. Decreasing Factors: The out-of-autoclave processing history may introduce higher void content compared to autoclave curing, creating stress concentrators that initiate premature failure. Additionally, conditioning at 50% RH allows moisture absorption into the epoxy matrix, which can plasticize the resin and weaken the fibre-matrix interface. The lack of lateral machining leaves potential surface defects from the winding process intact, and the pin-loaded test geometry introduces localized stress concentrations that reduce the measured ultimate tensile strength relative to standard dogbone specimens. Dominant Factor: Despite the processing-induced defects and environmental conditioning, the extremely high volume fraction of continuous carbon fibre is the dominant factor. The intrinsic strength of the fibres dictates the composite performance, overshadowing the matrix limitations and testing artifacts, resulting in a material behavior governed primarily by fibre rupture rather than matrix failure or interfacial debonding."
    }
  },
  {
    "doi": null,
    "title": "Modelling and optimization of fabrication parameters for multi-walled carbon nanotubesfilled GFRP composites using RSM and Rao-1 algorithm",
    "year": 2024,
    "chemical_composition": {
      "repeat_unit_psmiles": null,
      "monomers": [
        {
          "name": "C-51 grade Lapox epoxy",
          "smiles": null,
          "ratio_value": null,
          "ratio_unit": null
        },
        {
          "name": "K-6 hardener",
          "smiles": null,
          "ratio_value": null,
          "ratio_unit": null
        }
      ],
      "additives": [
        {
          "name": "Multi-walled carbon nanotubes",
          "type": "filler",
          "amount_value": 0.75,
          "amount_unit": "wt%"
        },
        {
          "name": "Glass fiber",
          "type": "filler",
          "amount_value": 51,
          "amount_unit": "vol%"
        }
      ],
      "is_homopolymer": false
    },
    "processing_history": "Experimental Run 6. Hand lay-up technique. MWCNTs mixed with epoxy via mechanical stirring (1400 rpm, 15 min) then sonication at 60°C for 120 min. Hardener added (10:1 ratio). 8 layers unidirectional glass fiber. Oven curing at 80°C for 120 min. Tensile testing per ASTM D3039, Instron UTM, 10 mm/min.",
    "hierarchical_structure": "8 layers unidirectional glass fiber at 0 degrees. Fiber volume fraction 51 ± 0.6%. Uniform dispersion of MWCNTs.",
    "properties": {
      "UTS": {
        "value": [
          533
        ],
        "unit": "MPa"
      }
    },
    "analysis_with_hierarchical_structure": {
      "descriptive_text": "This composite material comprises a C-51 grade Lapox epoxy matrix cured with a K-6 hardener at a 10:1 ratio, reinforced with a hybrid filler system containing 0.75 wt% multi-walled carbon nanotubes (MWCNTs) and 51 vol% unidirectional glass fiber. Fabricated via a hand lay-up technique, the MWCNTs were initially dispersed within the epoxy resin through mechanical stirring at 1400 rpm for 15 minutes followed by sonication at 60°C for 120 minutes to ensure uniformity. The laminate construction consists of eight layers of glass fiber oriented at 0 degrees, which was subsequently oven-cured at 80°C for 120 minutes to achieve a final fiber volume fraction of 51 ± 0.6%. Mechanical characterization was conducted via tensile testing in accordance with ASTM D3039 standards using an Instron universal testing machine at a crosshead speed of 10 mm/min.",
      "reasoning_analysis": "Increasing Factors: The high volume fraction (51 vol%) of unidirectional glass fibers aligned at 0 degrees relative to the loading direction provides the primary load-bearing capacity, significantly elevating the UTS through efficient stress transfer governed by the rule of mixtures. Additionally, the uniform dispersion of MWCNTs within the epoxy matrix enhances the interfacial shear strength and facilitates crack bridging mechanisms, which further contributes to strength improvements by preventing premature matrix failure. Decreasing Factors: The hand lay-up processing method introduces a risk of micro-void formation and air entrapment, which act as stress concentrators and reduce the effective load-bearing cross-sectional area. Furthermore, the inherent brittleness of the thermoset epoxy matrix limits plastic deformation capabilities, and any sub-optimal crosslinking density resulting from the 80°C curing cycle could compromise the matrix modulus required to support the fibrous reinforcement. Dominant Factor: The macroscopic reinforcement architecture, specifically the high volume fraction and precise alignment of the continuous glass fibers, qualitatively dominates the UTS behavior. While the nanoscale MWCNTs and processing quality influence matrix-dominated properties and interfacial integrity, the continuous fiber phase carries the majority of the applied load, dictating the ultimate tensile capacity of the composite system."
    },
    "analysis_without_hierarchical_structure": {
      "descriptive_text": "The sample consists of a C-51 grade Lapox epoxy matrix cured with K-6 hardener at a 10:1 ratio, reinforced with 51 vol% unidirectional glass fiber across eight layers and modified with 0.75 wt% multi-walled carbon nanotubes (MWCNTs). The MWCNTs were dispersed within the epoxy resin via mechanical stirring at 1400 rpm for 15 minutes followed by sonication at 60°C for 120 minutes prior to hardener addition. The composite was fabricated using a hand lay-up technique and subsequently oven-cured at 80°C for 120 minutes. Ultimate tensile strength was evaluated according to ASTM D3039 standards using an Instron universal testing machine at a crosshead speed of 10 mm/min.",
      "reasoning_analysis": "Increasing Factors: The incorporation of 51 vol% unidirectional glass fibers provides the primary load-bearing capability, significantly enhancing UTS through efficient stress transfer along the fiber axis. Additionally, the inclusion of 0.75 wt% MWCNTs, dispersed via mechanical stirring and sonication, reinforces the epoxy matrix itself, potentially improving interfacial shear strength and inhibiting crack propagation within the resin-rich regions. Decreasing Factors: The hand lay-up fabrication technique introduces the risk of void formation and inconsistent fiber wetting, which act as stress concentration sites and reduce the effective load-bearing cross-section. Furthermore, if the sonication process was insufficient to fully debundle the MWCNTs, agglomerates could serve as defect sites initiating premature failure, and the relatively moderate curing temperature of 80°C may limit the ultimate crosslink density of the epoxy matrix compared to higher temperature cures. Dominant Factor: The high volume fraction and unidirectional alignment of the glass fibers qualitatively dominate the UTS behavior. While matrix modifications and processing defects influence the composite efficiency, the mechanical performance is primarily governed by the intrinsic strength of the continuous glass fiber phase and its volume fraction, overshadowing the secondary effects of nanofiller reinforcement or minor processing-induced voids."
    }
  },
  {
    "doi": null,
    "title": "An investigation into the layer thickness efect on the mechanical properties of additively manufactured polymers: PLA and ABS",
    "year": 2023,
    "chemical_composition": {
      "repeat_unit_psmiles": "[*]OC(C)C(=O)O[*]",
      "monomers": [
        {
          "name": "Lactic acid",
          "smiles": "CC(C(=O)O)O",
          "ratio_value": null,
          "ratio_unit": null
        }
      ],
      "additives": [],
      "is_homopolymer": true
    },
    "processing_history": "Fused Filament Fabrication (FFF) using Artillery Sidewinder X1 printer, SUNLU PLA filament, layer thickness 0.20 mm, printing temperature 205 °C, build plate temperature 60 °C, printing speed 60 mm/s, infill density 100% (grid), fan speed 100%, build plate adhesion: skirt, specimens printed at 45° angle. UTS measured by tensile testing (Shimadzu AG-X, 10 kN load cell) at 5 mm/min, ASTM D638 Type I.",
    "hierarchical_structure": "3D printed layered structure, layer thickness 0.20 mm, 100% infill grid pattern.",
    "properties": {
      "UTS": {
        "value": [
          16.2
        ],
        "unit": "MPa"
      }
    },
    "analysis_with_hierarchical_structure": {
      "descriptive_text": "This material is a poly(lactic acid) (PLA) homopolymer derived from lactic acid monomers, fabricated into a specimen via Fused Filament Fabrication (FFF) using an Artillery Sidewinder X1 printer and commercial SUNLU PLA filament. The processing protocol involved a nozzle temperature of 205 °C, a build plate temperature of 60 °C, and a printing speed of 60 mm/s, with specimens printed at a 45° angle using a skirt for adhesion and 100% part cooling fan speed. The resulting hierarchical structure features a distinct layered morphology with a 0.20 mm layer thickness and a 100% infill density arranged in a grid pattern. Ultimate tensile strength was evaluated through tensile testing performed on a Shimadzu AG-X instrument equipped with a 10 kN load cell at a crosshead speed of 5 mm/min, adhering to ASTM D638 Type I specifications.",
      "reasoning_analysis": "Increasing Factors: The intrinsic chemical structure of the poly(lactic acid) backbone, characterized by ester linkages and methyl side groups, provides a baseline level of stiffness and strength. The use of 100% infill density in a grid pattern maximizes the material volume within the specimen gauge length, minimizing macroscopic voids that would otherwise drastically reduce the load-bearing cross-sectional area. Additionally, the build plate temperature of 60 °C, being close to the glass transition temperature of PLA, may facilitate slight polymer chain inter-diffusion at the interface between the first layers and the bed, reducing residual thermal stresses. Decreasing Factors: The Fused Filament Fabrication process inherently introduces structural anisotropy, where the 0.20 mm layer interfaces represent planes of weakness due to incomplete inter-layer diffusion compared to bulk processing methods. The 100% fan speed promotes rapid cooling, quenching the polymer into a predominantly amorphous state with limited crystallinity, thereby lowering the cohesive strength compared to semi-crystalline variants. Furthermore, printing the specimens at a 45° angle relative to the tensile axis subjects the weak inter-layer bonds to shear stresses rather than pure axial loading, significantly diminishing the effective strength. Micro-voids between extruded roads also act as stress concentrators despite the high infill density. Dominant Factor: The dominant factor qualitatively governing the UTS behavior is the inter-layer bonding quality exacerbated by the 45° printing orientation. While the intrinsic polymer strength and 100% infill provide a foundation, the mechanical performance is fundamentally limited by the weak interfaces between printed layers and the off-axis alignment, which forces failure to initiate at these bonds under shear rather than through the bulk polymer material itself."
    },
    "analysis_without_hierarchical_structure": {
      "descriptive_text": "The sample comprises a poly(lactic acid) homopolymer derived from lactic acid monomers without additional additives. Specimens were fabricated via Fused Filament Fabrication using an Artillery Sidewinder X1 printer and SUNLU PLA filament with a layer thickness of 0.20 mm. The printing parameters included a nozzle temperature of 205 °C, a build plate temperature of 60 °C, and a printing speed of 60 mm/s, utilizing a 100% grid infill density, 100% fan speed, and skirt adhesion with specimens oriented at a 45° angle. Ultimate tensile strength was evaluated using tensile testing on a Shimadzu AG-X machine with a 10 kN load cell at a crosshead speed of 5 mm/min following ASTM D638 Type I standards.",
      "reasoning_analysis": "Increasing Factors: The implementation of 100% infill density ensures maximum material deposition within the specimen geometry, reducing macro-voids typical of lower infill percentages and utilizing the inherent mechanical strength of the poly(lactic acid) backbone. Decreasing Factors: The additive manufacturing process inherently introduces inter-raster and inter-layer micro-voids that act as stress concentrators, while the 100% fan speed promotes rapid cooling that limits polymer chain inter-diffusion across layer interfaces, thereby weakening inter-layer bonding. Additionally, printing the specimens at a 45° angle creates significant mechanical anisotropy, misaligning the primary raster direction with the tensile load axis and forcing stress transfer across weaker bead boundaries. Dominant Factor: The processing-induced inter-layer adhesion quality and anisotropic orientation qualitatively dominate the final UTS behavior, as the weak interfaces resulting from rapid cooling and off-axis raster alignment serve as the critical failure initiation sites, limiting the overall strength relative to isotropic bulk material regardless of the high infill density."
    }
  },
  {
    "doi": null,
    "title": "Investigation of tensile properties of PLA–brass composite using FDM",
    "year": 2022,
    "chemical_composition": {
      "repeat_unit_psmiles": "[*]OC(=O)C(C)O[*]",
      "monomers": [
        {
          "name": "Lactic acid",
          "smiles": "CC(O)C(=O)O",
          "ratio_value": null,
          "ratio_unit": null
        }
      ],
      "additives": [
        {
          "name": "Brass",
          "type": "filler",
          "amount_value": 70,
          "amount_unit": "wt%"
        }
      ],
      "is_homopolymer": true
    },
    "processing_history": "FDM 3D printing: Nozzle 190 °C, Bed 60 °C, Speed 30 mm/s, Layer thickness 0.3 mm, Infill density 50%, Raster angle 0°, Infill pattern Concentric. UTS measured by tensile testing using INSTRON 3367 at 10 mm/min, ASTM D638 Type 1.",
    "hierarchical_structure": "FDM printed structure with Concentric infill pattern, 50% infill density, 0.3 mm layer thickness.",
    "properties": {
      "UTS": {
        "value": [
          8.071
        ],
        "unit": "MPa"
      }
    },
    "analysis_with_hierarchical_structure": {
      "descriptive_text": "The sample consists of a poly(lactic acid) homopolymer matrix composite heavily loaded with 70 wt% brass filler. Fabrication was achieved through fused deposition modeling (FDM) 3D printing with a nozzle temperature of 190 °C, bed temperature of 60 °C, and print speed of 30 mm/s. The resulting hierarchical structure features a concentric infill pattern with 50% infill density and a layer thickness of 0.3 mm. Mechanical characterization involved tensile testing using an INSTRON 3367 at a crosshead speed of 10 mm/min in accordance with ASTM D638 Type 1 standards.",
      "reasoning_analysis": "Increasing Factors: The incorporation of rigid brass filler particles provides high intrinsic stiffness and strength, potentially enhancing load-bearing capacity through reinforcement mechanisms if interfacial adhesion is sufficient. The 0° raster angle aligns the deposited filaments with the tensile axis, optimizing the contribution of the filament strength to the overall UTS. Decreasing Factors: The 50% infill density introduces significant macroscopic voids, drastically reducing the effective load-bearing cross-sectional area and acting as stress concentrators. The FDM processing history creates anisotropic weak points at inter-layer boundaries due to limited polymer diffusion, particularly with a 0.3 mm layer thickness. Additionally, the extremely high 70 wt% filler loading likely disrupts polymer chain continuity and entanglement within the matrix, promoting brittle failure and reducing stress transfer efficiency. Dominant Factor: The structural porosity arising from the 50% infill density and the inter-layer weakness inherent to the FDM processing history qualitatively dominate the UTS behavior. These macroscopic processing-induced defects limit the effective material continuity and promote premature failure, outweighing the potential reinforcement benefits provided by the brass filler content."
    },
    "analysis_without_hierarchical_structure": {
      "descriptive_text": "The material system comprises a poly(lactic acid) homopolymer matrix composite heavily loaded with 70 wt% brass filler. Specimens were fabricated via fused deposition modeling (FDM) 3D printing using a nozzle temperature of 190 °C and a bed temperature of 60 °C, with a deposition speed of 30 mm/s and a layer thickness of 0.3 mm. The internal structure was defined by a 50% infill density using a concentric pattern with a 0° raster angle. Mechanical characterization was conducted using tensile testing on an INSTRON 3367 system at a crosshead speed of 10 mm/min following ASTM D638 Type 1 standards.",
      "reasoning_analysis": "Increasing Factors: The incorporation of 70 wt% brass filler introduces a rigid metallic phase into the poly(lactic acid) matrix, which theoretically enhances load-bearing capacity through reinforcement mechanisms typical of metal-polymer composites. Additionally, the 0° raster angle aligns the printed filaments parallel to the tensile loading axis, maximizing the contribution of the individual road strength to the overall mechanical performance. Decreasing Factors: The 50% infill density inherently reduces the effective load-bearing cross-sectional area of the specimen compared to a solid print, significantly lowering the measured strength. Furthermore, the high filler loading drastically increases melt viscosity during FDM processing, which inhibits polymer chain diffusion across layer interfaces, leading to weak inter-layer bonding. The inherent brittleness of the PLA matrix also limits plastic deformation prior to failure. Dominant Factor: The processing-induced structural discontinuities, specifically the reduced effective area from the 50% infill density and the compromised inter-layer adhesion resulting from the high-viscosity composite melt, qualitatively dominate the final UTS behavior. These factors create stress concentration points and premature failure pathways that override the intrinsic strengthening potential provided by the high brass content."
    }
  },
  {
    "doi": null,
    "title": "Investigation of tensile properties of PLA–brass composite using FDM",
    "year": 2022,
    "chemical_composition": {
      "repeat_unit_psmiles": "[*]OC(=O)C(C)O[*]",
      "monomers": [
        {
          "name": "Lactic acid",
          "smiles": "CC(O)C(=O)O",
          "ratio_value": null,
          "ratio_unit": null
        }
      ],
      "additives": [
        {
          "name": "Brass",
          "type": "filler",
          "amount_value": 70,
          "amount_unit": "wt%"
        }
      ],
      "is_homopolymer": true
    },
    "processing_history": "FDM 3D printing: Nozzle 190 °C, Bed 60 °C, Speed 30 mm/s, Layer thickness 0.3 mm, Infill density 50%, Raster angle 0°, Infill pattern Rectilinear. UTS measured by tensile testing using INSTRON 3367 at 10 mm/min, ASTM D638 Type 1.",
    "hierarchical_structure": "FDM printed structure with Rectilinear infill pattern, 50% infill density, 0.3 mm layer thickness.",
    "properties": {
      "UTS": {
        "value": [
          5.129
        ],
        "unit": "MPa"
      }
    },
    "analysis_with_hierarchical_structure": {
      "descriptive_text": "The sample consists of a polylactic acid (PLA) homopolymer matrix derived from lactic acid monomers, heavily reinforced with 70 wt% brass filler. The material was fabricated using fused deposition modeling (FDM) 3D printing with a nozzle temperature of 190 °C and a bed temperature of 60 °C at a print speed of 30 mm/s. The resulting hierarchical structure features a rectilinear infill pattern with 50% infill density, a layer thickness of 0.3 mm, and a raster angle of 0°. Ultimate tensile strength was characterized via tensile testing using an INSTRON 3367 machine at a crosshead speed of 10 mm/min according to ASTM D638 Type 1 standards.",
