Repository: hhtrick/HHT-code

# HHT training framework

This directory contains model training, embedding precomputation, inference, article-level baselines and the curated datasets. All commands below assume that the working directory is `train_code/`.

## 3. Datasets and fixed partitions

Each main dataset is a JSON array at `dataset/{property}/{property}.json`. Entries contain source metadata, `chemical_composition`, `processing_history`, `hierarchical_structure`, `properties`, and two generated-analysis objects. Targets are stored as `properties[property]["value"]`; source metadata and target values are not predictive input fields.

| Property | Train | Validation | Test | Total |
|---|---:|---:|---:|---:|

File: train_code/dataset/UTS/UTS.json (part 206 of 292)
[
      "reasoning_analysis": "Increasing Factors: The incorporation of 70 wt% brass filler significantly reinforces the polymer matrix, as the metallic particles possess inherently higher strength and modulus than the PLA, facilitating effective load transfer within the composite filaments. Additionally, the 0° raster angle aligns the printed roads parallel to the loading direction, maximizing the tensile contribution of the continuous filament structure. Decreasing Factors: The 50% infill density introduces substantial internal porosity, drastically reducing the effective load-bearing cross-sectional area and acting as stress concentrators that initiate failure. Furthermore, the FDM processing history inherently creates weak interlayer bonding due to limited polymer diffusion between layers, and the extremely high filler loading may compromise matrix continuity, leading to potential particle agglomeration and interfacial debonding. Dominant Factor: While the brass filler enhances the intrinsic strength of the filament material, the macroscopic structural integrity is predominantly governed by the 50% infill density and the anisotropic nature of the FDM process, where the geometric reduction in material volume and inter-road voids qualitatively dominate the mechanical response and limit the overall ultimate tensile strength."
    },
    "analysis_without_hierarchical_structure": {
      "descriptive_text": "The sample comprises a poly(lactic acid) homopolymer matrix composite filled with 70 wt% brass. The material was fabricated via fused deposition modeling 3D printing using a nozzle temperature of 190 °C and a bed temperature of 60 °C, with a deposition speed of 30 mm/s and a layer thickness of 0.3 mm. The internal structure was defined by a rectilinear infill pattern with 50% density and a 0° raster angle. Ultimate tensile strength was evaluated using an INSTRON 3367 universal testing machine at a crosshead speed of 10 mm/min following ASTM D638 Type 1 protocols.",
      "reasoning_analysis": "Increasing Factors: The incorporation of brass filler, which possesses significantly higher intrinsic strength and modulus compared to the poly(lactic acid) matrix, provides a reinforcement effect that theoretically enhances load-bearing capacity. Additionally, the 0° raster angle aligns the printed filaments parallel to the direction of the applied tensile load, maximizing the contribution of the continuous polymer roads and filler networks along the stress axis. Decreasing Factors: The extremely high filler loading of 70 wt% introduces significant risks of particle agglomeration and stress concentration points within the matrix, while the inherent heterogeneity between the hydrophobic polymer and metal filler likely results in poor interfacial adhesion and inefficient stress transfer. Furthermore, the fused deposition modeling process introduces inter-layer and inter-raster voids, and the 50% infill density substantially reduces the effective load-bearing cross-sectional area, creating internal discontinuities that act as failure initiation sites. Dominant Factor: The processing-induced structural defects, specifically the internal porosity from the 50% infill density and the weak inter-layer bonding characteristic of fused deposition modeling, qualitatively dominate the mechanical response, likely limiting the ultimate tensile strength despite the high strength of the brass filler."
    }
  },
  {
    "doi": null,
    "title": "Fretting Fatigue Behaviour of Pin-Loaded Thermoset Carbon-Fibre-Reinforced Polymer (CFRP) Straps",
    "year": 2016,
    "chemical_composition": {
      "repeat_unit_psmiles": null,
      "monomers": [
        {
          "name": "XB3515/Aradur 5021 Epoxy System",
          "smiles": null,
          "ratio_value": null,
          "ratio_unit": null
        }
      ],
      "additives": [
        {
          "name": "IMS60 Carbon Fibre",
          "type": "filler",
          "amount_value": 66,
          "amount_unit": "vol%"
        }
      ],
      "is_homopolymer": false
    },
    "processing_history": "Out of autoclave (OOA) prepreg. Wound around aluminium mould. Cured at 140 °C for 2.5 h. Conditioned 48 h at 23 °C, 50% RH. Lateral machining applied to fit adapter. Pin-loaded tensile test at cross-head speed 2 mm/min.",
    "hierarchical_structure": "Unidirectional (UD) CFRP strap. Thickness 1 mm, Width 12 mm. Fibre volume content 66%. Void content less than 1%.",
    "properties": {
      "UTS": {
        "value": [
          1815
        ],
        "unit": "MPa"
      }
    },
    "analysis_with_hierarchical_structure": {
      "descriptive_text": "The sample comprises a unidirectional carbon fiber reinforced polymer (CFRP) strap utilizing an XB3515/Aradur 5021 epoxy system matrix reinforced with IMS60 carbon fibres at a volume fraction of 66%. Processed from an out-of-autoclave prepreg wound around an aluminium mould, the composite was cured at 140 °C for 2.5 hours and subsequently conditioned for 48 hours at 23 °C and 50% relative humidity. The final hierarchical structure features a strap thickness of 1 mm and width of 12 mm with a void content below 1%, and the specimen underwent lateral machining to fit the adapter before mechanical characterization via pin-loaded tensile testing at a cross-head speed of 2 mm/min.",
      "reasoning_analysis": "Increasing Factors: The unidirectional alignment of IMS60 carbon fibres coupled with a high fibre volume content of 66% maximizes the load-bearing capacity along the tensile axis, as the ultimate tensile strength is primarily governed by the high-strength fibres according to the rule of mixtures. Furthermore, the void content being maintained below 1% signifies excellent consolidation during the out-of-autoclave curing process, which minimizes stress concentrators and ensures efficient load transfer between the epoxy matrix and the reinforcement. Decreasing Factors: The lateral machining applied to fit the adapter introduces potential surface defects and severed fibres at the edges, creating stress concentration sites that may initiate premature failure. Additionally, conditioning at 50% relative humidity allows for moisture absorption within the epoxy matrix, which can plasticize the resin and weaken the fibre-matrix interfacial bond, thereby reducing the efficiency of stress transfer. Dominant Factor: The high volume fraction and unidirectional orientation of the high-modulus carbon fibres qualitatively dominate the mechanical response, establishing a high baseline UTS governed by fibre fracture rather than matrix yielding, outweighing the potential minor degradations introduced by machining and environmental conditioning."
    },
    "analysis_without_hierarchical_structure": {
      "descriptive_text": "The material system consists of an XB3515/Aradur 5021 epoxy matrix reinforced with 66 vol% IMS60 carbon fibre. The composite was manufactured using an out-of-autoclave prepreg technique, wherein the material was wound around an aluminium mould and subsequently cured at 140 °C for 2.5 hours. Following curing, the samples were conditioned for 48 hours at 23 °C and 50% relative humidity before lateral machining was applied to fit the testing adapter. Mechanical characterization was performed via a pin-loaded tensile test at a cross-head speed of 2 mm/min.",
      "reasoning_analysis": "Increasing Factors: The incorporation of 66 vol% IMS60 carbon fibre provides a substantial load-bearing framework due to the high intrinsic tensile strength of the fibres, while the thermal cure at 140 °C promotes crosslinking within the epoxy matrix to facilitate effective stress transfer between the matrix and reinforcement. Decreasing Factors: The environmental conditioning at 50% relative humidity may induce moisture absorption within the epoxy, potentially plasticizing the matrix and degrading the fiber-matrix interfacial strength. Furthermore, the lateral machining required to fit the adapter introduces surface defects and stress concentrations, and the out-of-autoclave processing history may result in residual void content, both of which serve as initiation sites for premature failure. Dominant Factor: The high fiber volume fraction establishes a high baseline strength potential for the composite; however, the stress concentrations introduced by lateral machining and the potential interfacial degradation from moisture conditioning are the dominant dynamic factors that qualitatively limit the realized UTS relative to an ideal, unnotched, and dry specimen."
    }
  },
  {
    "doi": null,
    "title": "The Effect of Composition on Thermal, Mechanical, and Morphological Properties of Thermotropic Liquid Crystalline Polyester With Alkyl Side-Group and Polycarbonate Blends",
    "year": 1997,
    "chemical_composition": {
      "repeat_unit_psmiles": "[*]OC(=O)Oc1ccc(C(C)(C)c2ccc(O[*])cc2)cc1",
      "monomers": [
        {
          "name": "Bisphenol A",
          "smiles": "CC(C)(c1ccc(O)cc1)c2ccc(O)cc2",
          "ratio_value": null,
          "ratio_unit": null
        }
      ],
      "additives": [],
      "is_homopolymer": true
    },
    "processing_history": "Coprecipitated from chloroform/trifluoroacetic acid (50/50), dried 50C vacuum 2-3 days. Hot pressed 200C. Extruded at 270C capillary rheometer. Draw Ratio (DR) = 10. UTS measured by Instron at 10 mm/min, average of 6 measurements.",
    "hierarchical_structure": "Amorphous PC matrix. Crystallinity 0%.",
    "properties": {
      "UTS": {
        "value": [
          57
        ],
        "unit": "MPa"
      }
    },
    "analysis_with_hierarchical_structure": {
      "descriptive_text": "The sample comprises a Bisphenol A-based polycarbonate homopolymer characterized by an amorphous matrix with 0% crystallinity. Material preparation involved coprecipitation from a 50/50 chloroform and trifluoroacetic acid solvent system, followed by vacuum drying at 50 °C for 2–3 days. The dried material was subsequently hot pressed at 200 °C and extruded at 270 °C using a capillary rheometer to achieve a draw ratio of 10. Ultimate tensile strength was evaluated via Instron testing at a crosshead speed of 10 mm/min, representing the average of six measurements.",
      "reasoning_analysis": "Increasing Factors: The aromatic backbone derived from Bisphenol A imparts inherent chain stiffness and strong intermolecular interactions, establishing a robust baseline strength. Crucially, the processing history includes a high draw ratio of 10 during extrusion, which induces significant molecular orientation along the tensile axis, allowing load transfer through covalent backbone bonds rather than weaker van der Waals forces. Decreasing Factors: The hierarchical structure is explicitly amorphous with 0% crystallinity, lacking the reinforcing physical crosslinks provided by crystalline lamellae found in semi-crystalline polymers, which typically limits the maximum achievable strength in isotropic states. Additionally, the high-temperature extrusion at 270 °C carries a risk of thermal degradation reducing molecular weight, and incomplete removal of chloroform or trifluoroacetic acid during drying could introduce plasticization effects. Dominant Factor: The molecular orientation induced by the high draw ratio is the dominant factor. While the amorphous nature typically limits strength relative to crystalline counterparts, the alignment of chains parallel to the stress direction fundamentally alters the failure mechanism, qualitatively maximizing the UTS beyond what the isotropic amorphous composition would allow."
    },
    "analysis_without_hierarchical_structure": {
      "descriptive_text": "The sample consists of a Bisphenol A polycarbonate homopolymer. Material preparation involved coprecipitation from a 50/50 chloroform/trifluoroacetic acid solvent system, followed by vacuum drying at 50°C for 2 to 3 days. The dried polymer was subsequently hot pressed at 200°C and extruded at 270°C using a capillary rheometer to achieve a draw ratio of 10. Ultimate tensile strength was evaluated using an Instron mechanical tester at a crosshead speed of 10 mm/min, reported as the average of six measurements.",
      "reasoning_analysis": "Increasing Factors: The chemical composition features a rigid aromatic backbone with carbonate linkages, providing inherent structural stiffness and strong intermolecular interactions that support high load-bearing capacity. Crucially, the processing history includes a high draw ratio of 10 during extrusion, which induces substantial molecular orientation along the tensile axis; this alignment allows covalent backbone bonds to bear the applied load rather than weaker intermolecular forces, significantly enhancing the ultimate tensile strength. Decreasing Factors: The extrusion temperature of 270°C approaches the upper thermal stability limit for polycarbonate, posing a risk of thermal-oxidative degradation or chain scission which would reduce molecular weight and consequently lower strength. Additionally, despite vacuum drying, the use of chloroform and trifluoroacetic acid in coprecipitation carries a risk of residual solvent entrapment acting as a plasticizer, potentially increasing free volume and reducing intermolecular cohesion. Dominant Factor: The profound molecular orientation induced by the draw ratio of 10 is the dominant factor; the alignment of polymer chains parallel to the stress direction fundamentally alters the failure mechanism from entangled coil slip to backbone stretching, qualitatively overriding potential reductions caused by minor thermal degradation or residual solvent."
    }
  },
  {
    "doi": null,
    "title": "Modelling and optimization of fabrication parameters for multi-walled carbon nanotubesfilled GFRP composites using RSM and Rao-1 algorithm",
    "year": 2024,
    "chemical_composition": {
      "repeat_unit_psmiles": null,
      "monomers": [
        {
          "name": "C-51 grade Lapox epoxy",
          "smiles": null,
          "ratio_value": null,
          "ratio_unit": null
        },
        {
          "name": "K-6 hardener",
          "smiles": null,
          "ratio_value": null,
          "ratio_unit": null
        }
      ],
      "additives": [
        {
          "name": "Multi-walled carbon nanotubes",
          "type": "filler",
          "amount_value": 0.5,
          "amount_unit": "wt%"
        },
        {
          "name": "Glass fiber",
          "type": "filler",
          "amount_value": 51,
          "amount_unit": "vol%"
        }
      ],
      "is_homopolymer": false
    },
    "processing_history": "Experimental Run 9. Hand lay-up technique. MWCNTs mixed with epoxy via mechanical stirring (1400 rpm, 15 min) then sonication at 60°C for 90 min. Hardener added (10:1 ratio). 8 layers unidirectional glass fiber. Oven curing at 80°C for 120 min. Tensile testing per ASTM D3039, Instron UTM, 10 mm/min.",
    "hierarchical_structure": "8 layers unidirectional glass fiber at 0 degrees. Fiber volume fraction 51 ± 0.6%. Uniform dispersion of MWCNTs.",
    "properties": {
      "UTS": {
        "value": [
          540
        ],
        "unit": "MPa"
      }
    },
    "analysis_with_hierarchical_structure": {
      "descriptive_text": "The sample consists of a C-51 grade Lapox epoxy matrix cured with K-6 hardener, reinforced with a hybrid filler system comprising 0.5 wt% multi-walled carbon nanotubes (MWCNTs) and 51 vol% unidirectional glass fibers. The composite was fabricated using a hand lay-up technique wherein MWCNTs were initially dispersed into the epoxy resin via mechanical stirring at 1400 rpm for 15 minutes followed by sonication at 60°C for 90 minutes to ensure uniform distribution. Subsequently, the hardener was added at a 10:1 ratio, and the mixture was impregnated into eight layers of unidirectional glass fiber oriented at 0 degrees before undergoing oven curing at 80°C for 120 minutes. The resulting hierarchical structure exhibits a fiber volume fraction of 51 ± 0.6% with confirmed uniform dispersion of the nanotubes, and mechanical characterization was performed via tensile testing according to ASTM D3039 standards using an Instron UTM at a crosshead speed of 10 mm/min.",
      "reasoning_analysis": "Increasing Factors: The high fiber volume fraction of 51 vol% significantly enhances load-bearing capacity according to the rule of mixtures, while the unidirectional alignment at 0 degrees ensures maximum efficiency of stress transfer along the fiber axis. The incorporation of 0.5 wt% MWCNTs with uniform dispersion contributes to matrix stiffening and crack bridging mechanisms, potentially improving interfacial shear strength between the fiber and the epoxy matrix. Additionally, the sonication process during mixing promotes exfoliation and dispersion of the nanotubes, minimizing defect sites that could initiate failure. Decreasing Factors: The hand lay-up processing technique introduces a higher probability of void formation and air entrapment compared to vacuum-assisted methods, which can act as stress concentrators and reduce the effective load-bearing cross-section. Furthermore, the curing temperature of 80°C may result in a crosslink density lower than achievable with higher temperature post-cures, potentially limiting the ultimate strength of the epoxy matrix itself. If the interfacial bonding between the glass fibers and the epoxy matrix is suboptimal, premature debonding could occur before fiber fracture. Dominant Factor: The dominant factor governing the UTS is the high volume fraction of unidirectional glass fibers aligned with the loading direction. In continuous fiber-reinforced polymer composites, the mechanical performance is primarily dictated by the fibers rather than the matrix or nanofillers when loaded longitudinally. Therefore, the substantial 51 vol% fiber content overwhelmingly drives the tensile strength behavior, overshadowing the secondary contributions from the MWCNTs or the limitations imposed by the hand lay-up void content."
    },
    "analysis_without_hierarchical_structure": {
      "descriptive_text": "The composite sample consists of a C-51 grade Lapox epoxy matrix cured with K-6 hardener, reinforced with 0.5 wt% multi-walled carbon nanotubes and 51 vol% unidirectional glass fiber distributed across eight layers. Preparation involved a hand lay-up technique where the nanotubes were dispersed into the epoxy via mechanical stirring at 1400 rpm for 15 minutes followed by sonication at 60°C for 90 minutes, after which the hardener was added at a 10:1 ratio. The laminate was oven-cured at 80°C for 120 minutes, and the ultimate tensile strength was evaluated using an Instron universal testing machine at a crosshead speed of 10 mm/min following ASTM D3039 standards.",
      "reasoning_analysis": "Increasing Factors: The substantial volume fraction of unidirectional glass fibers acts as the primary load-bearing phase, significantly enhancing tensile capacity along the fiber direction, while the multi-walled carbon nanotubes provide nano-reinforcement and crack bridging within the matrix. The processing history involving high-speed stirring and sonication facilitates improved nanotube dispersion and interfacial contact, and the thermal curing cycle promotes the formation of a crosslinked epoxy network essential for stress transfer. Decreasing Factors: The manual hand lay-up process introduces a risk of void formation and uneven fiber wetting, which serve as stress concentrators that can precipitate early failure. Furthermore, potential nanotube agglomeration or weak interfacial bonding between the hydrophobic fibers and the epoxy matrix may limit load transfer efficiency and reduce overall strength. Dominant Factor: The high loading and unidirectional alignment of the glass fibers qualitatively dominate the ultimate tensile strength, as the macro-scale reinforcement governs the mechanical performance under tension far more significantly than the matrix modifications or nano-fillers."
    }
  },
  {
    "doi": null,
    "title": "Fretting Fatigue Behaviour of Pin-Loaded Thermoset Carbon-Fibre-Reinforced Polymer (CFRP) Straps",
    "year": 2016,
    "chemical_composition": {
      "repeat_unit_psmiles": null,
      "monomers": [
        {
          "name": "XB3515/Aradur 5021 Epoxy System",
          "smiles": null,
          "ratio_value": null,
          "ratio_unit": null
        }
      ],
      "additives": [
        {
          "name": "IMS60 Carbon Fibre",
          "type": "filler",
          "amount_value": 66,
          "amount_unit": "vol%"
        }
      ],
      "is_homopolymer": false
    },
    "processing_history": "Out of autoclave (OOA) prepreg. Wound around aluminium mould. Cured at 140 °C for 2.5 h. Conditioned 48 h at 23 °C, 50% RH. No lateral machining. Pin-loaded tensile test at cross-head speed 2 mm/min.",
    "hierarchical_structure": "Unidirectional (UD) CFRP strap. Thickness 1 mm, Width 9.7 mm. Fibre volume content 66%. Void content less than 1%.",
    "properties": {
      "UTS": {
        "value": [
          1767
        ],
        "unit": "MPa"
      }
    },
    "analysis_with_hierarchical_structure": {
      "descriptive_text": "This sample comprises a unidirectional carbon fiber reinforced polymer (CFRP) strap fabricated using an XB3515/Aradur 5021 epoxy system reinforced with IMS60 carbon fibres at a volume fraction of 66%. Manufactured via an out-of-autoclave prepreg process, the material was wound around an aluminium mould and cured at 140 °C for 2.5 hours, followed by conditioning for 48 hours at 23 °C and 50% relative humidity. The resulting hierarchical structure exhibits a fibre volume content of 66% with a void content of less than 1%, forming a 1 mm thick by 9.7 mm wide strap that was subjected to pin-loaded tensile testing without lateral machining.",
      "reasoning_analysis": "Increasing Factors: The high volume fraction of IMS60 carbon fibres (66 vol%) aligned unidirectionally provides the primary load-bearing capacity, significantly elevating the UTS according to rule-of-mixtures principles. Additionally, the low void content (less than 1%) indicates effective consolidation during the out-of-autoclave curing process, minimizing internal stress concentrators that would otherwise precipitate premature failure. The thermal cure at 140 °C ensures sufficient crosslinking of the XB3515/Aradur 5021 epoxy matrix, facilitating efficient stress transfer between the matrix and the reinforcement. Decreasing Factors: The conditioning process at 50% relative humidity may introduce moisture into the epoxy matrix, potentially plasticizing the polymer network and weakening the fiber-matrix interphase, which could diminish load transfer efficiency. Furthermore, the absence of lateral machining may leave edge defects from the prepreg winding process that act as stress risers, while the pin-loaded test configuration introduces localized stress concentrations distinct from standard gripped tensile geometries. Dominant Factor: The exceptional specific strength and high volume fraction of the unidirectional carbon fibres qualitatively dominate the mechanical response. While matrix plasticization from humidity and edge defects present mitigating factors, the longitudinal UTS is fundamentally governed by the fracture strength of the continuous carbon fibre reinforcement rather than the matrix-dominated limitations."
    },
    "analysis_without_hierarchical_structure": {
      "descriptive_text": "The material system comprises an XB3515/Aradur 5021 epoxy matrix reinforced with 66 vol% IMS60 carbon fibre. Fabricated as an out-of-autoclave prepreg, the composite was filament wound around an aluminium mould and cured at 140 °C for 2.5 hours. Following fabrication, specimens were conditioned for 48 hours at 23 °C and 50% relative humidity prior to mechanical characterization. The ultimate tensile strength was evaluated using a pin-loaded tensile test configuration at a cross-head speed of 2 mm/min without lateral machining of the samples.",
      "reasoning_analysis": "Increasing Factors: The primary driver for enhanced ultimate tensile strength is the exceptionally high volume fraction of IMS60 carbon fibre at 66 vol%, which allows the high-strength fibres to bear the majority of the axial load according to rule-of-mixtures principles. Additionally, the filament winding process aligns the fibres along the stress axis, maximizing load transfer efficiency, while the thermal cure at 140 °C establishes a crosslinked epoxy network necessary for effective stress transfer between fibres. Decreasing Factors: The out-of-autoclave processing history introduces a higher probability of void content and porosity compared to autoclave curing, which acts as stress concentrators and reduces the effective load-bearing cross-section. Furthermore, conditioning at 50% relative humidity likely induces moisture absorption in the epoxy matrix, causing plasticization and degradation of the fibre-matrix interfacial shear strength, while the pin-loaded test configuration and lack of lateral machining introduce geometric stress concentrations and surface defects that facilitate premature failure. Dominant Factor: The exceptionally high carbon fibre volume fraction qualitatively dominates the magnitude of the UTS by providing the primary load-bearing pathway; however, the out-of-autoclave processing history and moisture conditioning represent the critical limiting factors that govern the interfacial shear strength and void content, thereby determining the efficiency with which the fibre strength is utilized."
    }
  },
  {
    "doi": null,
    "title": "An investigation into the layer thickness efect on the mechanical properties of additively manufactured polymers: PLA and ABS",
    "year": 2023,
    "chemical_composition": {
      "repeat_unit_psmiles": "[*]OC(C)C(=O)O[*]",
      "monomers": [
        {
          "name": "Lactic acid",
          "smiles": "CC(C(=O)O)O",
          "ratio_value": null,
          "ratio_unit": null
        }
      ],
      "additives": [],
      "is_homopolymer": true
    },
    "processing_history": "Fused Filament Fabrication (FFF) using Artillery Sidewinder X1 printer, SUNLU PLA filament, layer thickness 0.12 mm, printing temperature 205 °C, build plate temperature 60 °C, printing speed 60 mm/s, infill density 100% (grid), fan speed 100%, build plate adhesion: skirt, specimens printed at 45° angle. UTS measured by tensile testing (Shimadzu AG-X, 10 kN load cell) at 5 mm/min, ASTM D638 Type I.",
    "hierarchical_structure": "3D printed layered structure, layer thickness 0.12 mm, 100% infill grid pattern.",
    "properties": {
      "UTS": {
        "value": [
          21.2
        ],
        "unit": "MPa"
      }
    },
    "analysis_with_hierarchical_structure": {
      "descriptive_text": "The sample comprises a poly(lactic acid) homopolymer derived from lactic acid monomers, fabricated via Fused Filament Fabrication using an Artillery Sidewinder X1 printer with commercial SUNLU filament. The processing parameters included a nozzle temperature of 205 °C, a build plate temperature of 60 °C, and a printing speed of 60 mm/s, yielding a layered structure with a 0.12 mm layer thickness and a 100% infill grid pattern. Specimens were oriented at a 45° printing angle with 100% cooling fan speed and skirt adhesion, followed by mechanical characterization via tensile testing according to ASTM D638 Type I standards using a Shimadzu AG-X universal testing machine at a crosshead speed of 5 mm/min.",
      "reasoning_analysis": "Increasing Factors: The intrinsic stiffness of the poly(lactic acid) backbone, arising from the methyl side groups and ester linkages, provides a robust baseline for tensile strength. Additionally, the 100% infill density maximizes material continuity within the xy-plane, minimizing macroscopic voids that would otherwise act as stress concentrators and initiate premature failure. Decreasing Factors: The Fused Filament Fabrication process inherently creates weak inter-layer boundaries where polymer diffusion is limited compared to bulk entanglement, establishing planes of weakness perpendicular to the build direction. The 100% cooling fan speed induces rapid quenching, which suppresses crystallization and locks in residual thermal stresses, thereby reducing the material's load-bearing capacity. Furthermore, the 45° printing angle relative to the loading axis introduces shear stresses at the raster interfaces, promoting premature delamination rather than cohesive bulk failure. Dominant Factor: The process-induced anisotropy and weak inter-layer adhesion characteristic of FFF processing qualitatively dominate the final UTS behavior. Despite the high infill density and intrinsic strength of the PLA matrix, the structural discontinuities between deposited roads and the reduced crystallinity from rapid cooling limit the ultimate tensile strength to values typically lower than those of isotropic, injection-molded counterparts."
    },
    "analysis_without_hierarchical_structure": {
      "descriptive_text": "The material system is a poly(lactic acid) homopolymer derived from lactic acid monomers. Specimens were fabricated via Fused Filament Fabrication using an Artillery Sidewinder X1 printer with SUNLU PLA filament, setting the nozzle temperature to 205 °C and the build plate to 60 °C. The processing parameters included a layer thickness of 0.12 mm, a printing speed of 60 mm/s, and a cooling fan speed of 100%, with specimens printed at a 45° angle using a skirt for build plate adhesion. The internal geometry was defined by a 100% grid infill density, and the Ultimate Tensile Strength was characterized by tensile testing on a Shimadzu AG-X system with a 10 kN load cell at a crosshead speed of 5 mm/min according to ASTM D638 Type I standards.",
      "reasoning_analysis": "Increasing Factors: The use of a 100% grid infill density maximizes the effective load-bearing cross-sectional area by minimizing internal voids compared to partial infill structures. Additionally, the nozzle temperature of 205 °C is sufficient to ensure adequate polymer chain mobility during deposition, promoting inter-layer diffusion and bonding strength. The intrinsic mechanical integrity of the poly(lactic acid) backbone provides a baseline tensile resistance. Decreasing Factors: The Fused Filament Fabrication process inherently introduces anisotropy, where inter-layer bonding strength is typically lower than intra-layer strength due to limited polymer interdiffusion time. The 100% fan speed induces rapid cooling, which may quench the polymer structure, limiting crystallinity and inducing residual thermal stresses that act as stress concentrators. Furthermore, the 45° printing orientation subjects the inter-layer interfaces to shear stress components during axial tensile loading, significantly reducing the effective strength compared to prints aligned with the load axis. Dominant Factor: The processing-induced anisotropy, specifically dictated by the 45° print orientation and the inter-layer adhesion quality governed by the rapid cooling rate, qualitatively dominates the final UTS behavior. While the 100% infill optimizes material volume, the mechanical failure is likely initiated at the weak interfaces between deposited filament roads rather than within the bulk polymer material itself."
    }
  },
  {
    "doi": null,
    "title": "An investigation into the layer thickness efect on the mechanical properties of additively manufactured polymers: PLA and ABS",
    "year": 2023,
    "chemical_composition": {
      "repeat_unit_psmiles": "[*]OC(C)C(=O)O[*]",
      "monomers": [
        {
          "name": "Lactic acid",
          "smiles": "CC(C(=O)O)O",
          "ratio_value": null,
          "ratio_unit": null
        }
      ],
      "additives": [],
      "is_homopolymer": true
    },
    "processing_history": "Fused Filament Fabrication (FFF) using Artillery Sidewinder X1 printer, SUNLU PLA filament, layer thickness 0.16 mm, printing temperature 205 °C, build plate temperature 60 °C, printing speed 60 mm/s, infill density 100% (grid), fan speed 100%, build plate adhesion: skirt, specimens printed at 45° angle. UTS measured by tensile testing (Shimadzu AG-X, 10 kN load cell) at 5 mm/min, ASTM D638 Type I.",
    "hierarchical_structure": "3D printed layered structure, layer thickness 0.16 mm, 100% infill grid pattern.",
    "properties": {
      "UTS": {
        "value": [
          20.6
        ],
        "unit": "MPa"
      }
    },
    "analysis_with_hierarchical_structure": {
      "descriptive_text": "The sample comprises a polylactic acid (PLA) homopolymer synthesized from lactic acid monomers, processed via Fused Filament Fabrication (FFF) using an Artillery Sidewinder X1 printer with SUNLU PLA filament. The fabrication parameters included a nozzle temperature of 205 °C, a build plate temperature of 60 °C, and a printing speed of 60 mm/s, resulting in a layered structure with a layer thickness of 0.16 mm and a 100% infill density in a grid pattern. Specimens were printed at a 45° angle relative to the build plate and utilized a skirt for adhesion, with ultimate tensile strength subsequently characterized via tensile testing on a Shimadzu AG-X system at a crosshead speed of 5 mm/min according to ASTM D638 Type I standards.",
      "reasoning_analysis": "Increasing Factors: The utilization of 100% infill density minimizes internal voids, maximizing the effective load-bearing cross-sectional area, while the grid pattern provides balanced stress distribution within the printing plane. Additionally, the intrinsic stiffness of the polylactic acid backbone, arising from ester linkages and methyl side groups, establishes a robust baseline mechanical performance. Decreasing Factors: The Fused Filament Fabrication process inherently creates inter-layer interfaces where polymer chain diffusion is often incomplete compared to bulk molding, acting as potential stress concentrators. The processing history specifies a 100% fan speed, inducing rapid cooling that quenches the polymer melt, likely restricting inter-layer healing and limiting crystallinity development, both of which diminish tensile strength. Furthermore, the 45° printing orientation misaligns the tensile load with the deposited raster roads, subjecting the specimen to shear stresses at the layer interfaces which are typically weaker than the bulk material. Dominant Factor: The dominant factor governing the UTS is the processing-induced anisotropy and inter-layer adhesion quality. While the high infill density and intrinsic polymer stiffness contribute positively, the combination of the 45° build orientation and rapid cooling rate limits the inter-diffusion across layer boundaries, constraining the mechanical performance by the strength of these inter-layer bonds rather than the intrinsic strength of the PLA material itself."
    },
    "analysis_without_hierarchical_structure": {
      "descriptive_text": "The sample comprises a polylactic acid (PLA) homopolymer synthesized from lactic acid monomers. Specimens were fabricated via Fused Filament Fabrication (FFF) using an Artillery Sidewinder X1 printer equipped with SUNLU PLA filament, setting the nozzle temperature to 205 °C and the build plate to 60 °C. The printing protocol utilized a layer thickness of 0.16 mm, a speed of 60 mm/s, and 100% fan cooling to solidify a 100% grid infill density, with specimens oriented at a 45° angle relative to the build plate using skirt adhesion. Ultimate tensile strength was evaluated using a Shimadzu AG-X universal testing machine with a 10 kN load cell at a crosshead speed of 5 mm/min in accordance with ASTM D638 Type I standards.",
      "reasoning_analysis": "Increasing Factors: The chemical composition of polylactic acid features a semi-crystalline structure with strong intermolecular forces derived from ester linkages and methyl side groups, providing inherent stiffness and a respectable baseline strength. Additionally, the processing history specifies a 100% infill density, which maximizes the material cross-section available to bear the load compared to partial infill structures, and the nozzle temperature of 205 °C is sufficient to facilitate some degree of polymer chain diffusion between deposited roads. Decreasing Factors: The Fused Filament Fabrication process inherently introduces microstructural discontinuities that severely compromise UTS relative to bulk molded counterparts. Specifically, the 45° printing angle subjects the specimen to off-axis loading, forcing failure to occur through inter-raster shear and delamination rather than pure tensile rupture of the polymer chains. Moreover, the 100% fan speed promotes rapid thermal quenching, which restricts the time available for inter-layer healing and chain entanglement across layer interfaces, leading to weak bonding zones and potential void formation that act as stress concentrators. Dominant Factor: The processing-induced anisotropy and inter-layer adhesion weakness dominate the final UTS behavior. Despite the intrinsic mechanical capability of the PLA homopolymer, the structural integrity is fundamentally limited by the weak interfaces between printed layers and rasters created by the rapid cooling and off-axis orientation, causing the sample to fail at stresses significantly lower than the theoretical strength of the bulk material."
    }
  },
  {
    "doi": null,
    "title": "Modelling and optimization of fabrication parameters for multi-walled carbon nanotubesfilled GFRP composites using RSM and Rao-1 algorithm",
    "year": 2024,
    "chemical_composition": {
      "repeat_unit_psmiles": null,
      "monomers": [
        {
          "name": "C-51 grade Lapox epoxy",
          "smiles": null,
          "ratio_value": null,
          "ratio_unit": null
        },
        {
          "name": "K-6 hardener",
          "smiles": null,
          "ratio_value": null,
          "ratio_unit": null
        }
      ],
      "additives": [
        {
          "name": "Multi-walled carbon nanotubes",
          "type": "filler",
          "amount_value": 1.0,
          "amount_unit": "wt%"
        },
        {
          "name": "Glass fiber",
          "type": "filler",
          "amount_value": 51,
          "amount_unit": "vol%"
        }
      ],
      "is_homopolymer": false
    },
    "processing_history": "Experimental Run 7. Hand lay-up technique. MWCNTs mixed with epoxy via mechanical stirring (1400 rpm, 15 min) then sonication at 60°C for 90 min. Hardener added (10:1 ratio). 8 layers unidirectional glass fiber. Oven curing at 80°C for 120 min. Tensile testing per ASTM D3039, Instron UTM, 10 mm/min.",
    "hierarchical_structure": "8 layers unidirectional glass fiber at 0 degrees. Fiber volume fraction 51 ± 0.6%. Uniform dispersion of MWCNTs.",
    "properties": {
      "UTS": {
        "value": [
          611
        ],
        "unit": "MPa"
      }
    },
    "analysis_with_hierarchical_structure": {
      "descriptive_text": "The sample comprises a C-51 grade Lapox epoxy matrix cured with K-6 hardener, reinforced with a hybrid system of 1.0 wt% multi-walled carbon nanotubes and 51 vol% unidirectional glass fibers. Fabricated via a hand lay-up technique, the multi-walled carbon nanotubes were dispersed into the epoxy using mechanical stirring at 1400 rpm for 15 minutes followed by sonication at 60°C for 90 minutes prior to hardener addition at a 10:1 ratio. The composite was constructed with eight layers of unidirectional glass fiber oriented at 0 degrees and oven-cured at 80°C for 120 minutes, resulting in a hierarchical structure with a fiber volume fraction of 51 ± 0.6% and uniform nanotube dispersion, characterized by tensile testing according to ASTM D3039 standards.",
