Repository: hhtrick/HHT-code

# HHT training framework

This directory contains model training, embedding precomputation, inference, article-level baselines and the curated datasets. All commands below assume that the working directory is `train_code/`.

## 3. Datasets and fixed partitions

Each main dataset is a JSON array at `dataset/{property}/{property}.json`. Entries contain source metadata, `chemical_composition`, `processing_history`, `hierarchical_structure`, `properties`, and two generated-analysis objects. Targets are stored as `properties[property]["value"]`; source metadata and target values are not predictive input fields.

| Property | Train | Validation | Test | Total |
|---|---:|---:|---:|---:|

File: train_code/dataset/UTS/UTS.json (part 207 of 292)
[
      "reasoning_analysis": "Increasing Factors: The high volume fraction (51 vol%) of unidirectional glass fibers oriented at 0 degrees provides the primary load-bearing capability, significantly elevating the UTS along the loading axis through the rule of mixtures. The incorporation of 1.0 wt% multi-walled carbon nanotubes, processed via high-energy sonication to ensure uniform dispersion, enhances the epoxy matrix modulus and interfacial shear strength via nanoscale load transfer and crack bridging mechanisms. Additionally, the thermal curing cycle facilitates crosslinking within the epoxy network, creating a rigid matrix capable of effective stress transfer to the reinforcements. Decreasing Factors: The hand lay-up processing method introduces a higher probability of void formation and inconsistent fiber wetting compared to automated techniques, creating stress concentration sites that can initiate premature failure. The inherent brittleness of the thermoset epoxy matrix limits the composite's strain-to-failure, potentially causing matrix cracking before the full strength of the fibers is utilized. Furthermore, if the 80°C curing temperature is insufficient to reach full vitrification for this specific epoxy-hardener system, the resulting lower crosslink density could weaken the matrix contribution to the overall strength. Dominant Factor: The high volume fraction and precise 0-degree alignment of the continuous glass fibers qualitatively dominate the UTS behavior. While the multi-walled carbon nanotubes and curing parameters optimize the matrix performance and interfacial properties, the ultimate tensile strength is fundamentally governed by the intrinsic strength of the glass fibers and their alignment with the tensile load, rendering the composite behavior fiber-dominated."
    },
    "analysis_without_hierarchical_structure": {
      "descriptive_text": "The sample comprises a composite system based on a C-51 grade Lapox epoxy matrix cured with K-6 hardener, reinforced with a hybrid filler system consisting of 1.0 wt% multi-walled carbon nanotubes and 51 vol% unidirectional glass fiber arranged in 8 layers. Fabrication was conducted via a hand lay-up technique wherein the carbon nanotubes were dispersed into the epoxy using mechanical stirring at 1400 rpm for 15 minutes followed by sonication at 60°C for 90 minutes before the hardener was added at a 10:1 ratio. The laminate underwent oven curing at 80°C for 120 minutes, and the mechanical properties were evaluated through tensile testing performed according to ASTM D3039 standards using an Instron universal testing machine at a crosshead speed of 10 mm/min.",
      "reasoning_analysis": "Increasing Factors: The presence of 51 vol% unidirectional glass fibers provides the primary load-bearing architecture, significantly enhancing the load transfer capacity relative to the neat epoxy matrix. Additionally, the 1.0 wt% multi-walled carbon nanotubes, dispersed via high-energy sonication, contribute to matrix stiffening and potential improvement in interfacial shear strength between the fiber and matrix phases. The thermal curing cycle promotes crosslinking within the epoxy-amine network, establishing the cohesive strength required to support the reinforcing fillers. Decreasing Factors: The utilization of the hand lay-up technique introduces potential manufacturing defects such as voids and inconsistent fiber wetting, which act as stress concentrators and may initiate premature failure. There is also a risk that incomplete dispersion of the carbon nanotubes could lead to agglomeration, creating local weak points within the matrix that hinder effective stress distribution. Dominant Factor: The high volume fraction of continuous unidirectional glass fibers qualitatively dominates the ultimate tensile strength behavior. While the nanofillers and processing conditions modify the matrix integrity and interfacial properties, the macroscopic reinforcement provided by the glass fiber architecture dictates the bulk mechanical performance, making the fiber content and alignment the critical determinants of the final UTS."
    }
  },
  {
    "doi": null,
    "title": "Modelling and optimization of fabrication parameters for multi-walled carbon nanotubesfilled GFRP composites using RSM and Rao-1 algorithm",
    "year": 2024,
    "chemical_composition": {
      "repeat_unit_psmiles": null,
      "monomers": [
        {
          "name": "C-51 grade Lapox epoxy",
          "smiles": null,
          "ratio_value": null,
          "ratio_unit": null
        },
        {
          "name": "K-6 hardener",
          "smiles": null,
          "ratio_value": null,
          "ratio_unit": null
        }
      ],
      "additives": [
        {
          "name": "Multi-walled carbon nanotubes",
          "type": "filler",
          "amount_value": 1.0,
          "amount_unit": "wt%"
        },
        {
          "name": "Glass fiber",
          "type": "filler",
          "amount_value": 51,
          "amount_unit": "vol%"
        }
      ],
      "is_homopolymer": false
    },
    "processing_history": "Experimental Run 8. Hand lay-up technique. MWCNTs mixed with epoxy via mechanical stirring (1400 rpm, 15 min) then sonication at 60°C for 120 min. Hardener added (10:1 ratio). 8 layers unidirectional glass fiber. Oven curing at 70°C for 120 min. Tensile testing per ASTM D3039, Instron UTM, 10 mm/min.",
    "hierarchical_structure": "8 layers unidirectional glass fiber at 0 degrees. Fiber volume fraction 51 ± 0.6%. Uniform dispersion of MWCNTs.",
    "properties": {
      "UTS": {
        "value": [
          544
        ],
        "unit": "MPa"
      }
    },
    "analysis_with_hierarchical_structure": {
      "descriptive_text": "The sample comprises a hybrid composite system based on a C-51 grade Lapox epoxy matrix cured with K-6 hardener, reinforced with 1.0 wt% multi-walled carbon nanotubes and 51 vol% unidirectional glass fibers. Fabrication was conducted via a hand lay-up technique wherein the nanotubes were dispersed into the epoxy using mechanical stirring at 1400 rpm for 15 minutes followed by sonication at 60°C for 120 minutes to ensure uniformity. After adding the hardener at a 10:1 ratio, the resin mixture was applied to eight layers of unidirectional glass fiber oriented at 0 degrees and oven-cured at 70°C for 120 minutes. The resulting hierarchical structure features a fiber volume fraction of 51 ± 0.6% with confirmed uniform dispersion of the nanotubes, and the mechanical properties were evaluated through tensile testing performed according to ASTM D3039 standards on an Instron universal testing machine at a crosshead speed of 10 mm/min.",
      "reasoning_analysis": "Increasing Factors: The incorporation of 51 vol% unidirectional glass fibers oriented at 0 degrees relative to the loading axis provides the primary reinforcement mechanism, leveraging the high intrinsic tensile strength of the fibers to carry the majority of the applied load according to rule-of-mixtures behavior. Additionally, the uniform dispersion of 1.0 wt% multi-walled carbon nanotubes within the epoxy matrix, achieved through mechanical stirring and prolonged sonication, enhances the matrix modulus and strength via nanoscale load transfer and crack bridging mechanisms. The thermal curing cycle at 70°C facilitates crosslinking of the Lapox epoxy and K-6 hardener system, establishing a rigid network capable of effective stress transfer to the reinforcements. Decreasing Factors: The utilization of the hand lay-up technique introduces the potential for micro-voids and inconsistent fiber wetting compared to automated consolidation methods, which can act as stress concentration sites and initiate premature failure. Furthermore, while sonication was employed, the high aspect ratio and concentration of MWCNTs carry a risk of residual agglomeration, which could compromise local matrix integrity. The relatively moderate curing temperature may also limit the ultimate crosslink density compared to higher-temperature post-cures, potentially restricting the matrix contribution to the composite strength. Dominant Factor: The high volume fraction and precise 0-degree orientation of the continuous glass fibers qualitatively dominate the UTS behavior, as the longitudinal strength of continuous fiber composites is primarily governed by fiber properties and alignment rather than matrix enhancement or nanofiller addition, making the macroscopic reinforcement the decisive factor over the nanoscale modifications or processing-induced variabilities."
    },
    "analysis_without_hierarchical_structure": {
      "descriptive_text": "The sample consists of a C-51 grade Lapox epoxy matrix cured with K-6 hardener, reinforced with 51 vol% unidirectional glass fiber across eight layers and modified with 1.0 wt% multi-walled carbon nanotubes. The composite was fabricated using a hand lay-up technique, wherein the MWCNTs were dispersed into the epoxy via mechanical stirring at 1400 rpm for 15 minutes followed by sonication at 60°C for 120 minutes prior to hardener addition at a 10:1 ratio. The laminate was oven-cured at 70°C for 120 minutes, and the ultimate tensile strength was evaluated according to ASTM D3039 using an Instron universal testing machine at a crosshead speed of 10 mm/min.",
      "reasoning_analysis": "Increasing Factors: The incorporation of 51 vol% unidirectional glass fibers serves as the primary reinforcement mechanism, providing substantial load-bearing capacity along the fiber direction. Additionally, the inclusion of 1.0 wt% multi-walled carbon nanotubes, processed via mechanical stirring and extended sonication, aims to enhance the epoxy matrix stiffness and improve interfacial shear strength between the matrix and fibers, potentially increasing the composite's overall strength. Decreasing Factors: The utilization of the hand lay-up technique introduces a higher probability of void formation and uneven fiber wetting compared to automated processes, which act as stress concentration sites and reduce effective load transfer. Furthermore, potential agglomeration of carbon nanotubes despite sonication efforts could create micro-defects within the matrix, and the relatively moderate curing temperature of 70°C may limit the ultimate crosslink density of the epoxy network, restricting matrix contribution to the composite strength. Dominant Factor: The high volume fraction of unidirectional glass fibers qualitatively dominates the UTS behavior, as the mechanical performance of continuous fiber-reinforced composites in the fiber direction is primarily governed by the fiber properties and volume fraction rather than matrix modifications or nanofiller additions."
    }
  },
  {
    "doi": null,
    "title": "An investigation into the layer thickness efect on the mechanical properties of additively manufactured polymers: PLA and ABS",
    "year": 2023,
    "chemical_composition": {
      "repeat_unit_psmiles": "[*]OC(C)C(=O)O[*]",
      "monomers": [
        {
          "name": "Lactic acid",
          "smiles": "CC(C(=O)O)O",
          "ratio_value": null,
          "ratio_unit": null
        }
      ],
      "additives": [],
      "is_homopolymer": true
    },
    "processing_history": "Fused Filament Fabrication (FFF) using Artillery Sidewinder X1 printer, SUNLU PLA filament, layer thickness 0.20 mm, printing temperature 200 °C, build plate temperature 60 °C, printing speed 60 mm/s, infill density 100% (grid), fan speed 100%, build plate adhesion: skirt, specimens printed at 45° angle. UTS measured by tensile testing (Shimadzu AG-X, 10 kN load cell) at 5 mm/min, ASTM D638 Type I.",
    "hierarchical_structure": "3D printed layered structure, layer thickness 0.20 mm, 100% infill grid pattern.",
    "properties": {
      "UTS": {
        "value": [
          18.2
        ],
        "unit": "MPa"
      }
    },
    "analysis_with_hierarchical_structure": {
      "descriptive_text": "The sample comprises a poly(lactic acid) homopolymer derived from lactic acid monomers, fabricated into a specimen using Fused Filament Fabrication on an Artillery Sidewinder X1 system with SUNLU PLA filament. The processing history involved extrusion at 200 °C onto a 60 °C build plate at a speed of 60 mm/s with a layer thickness of 0.20 mm, 100% grid infill density, and 100% cooling fan speed, with specimens printed at a 45° angle. The resulting hierarchical structure exhibits a 3D printed layered morphology with a 0.20 mm layer thickness and 100% infill grid pattern, and the mechanical properties were evaluated via tensile testing according to ASTM D638 Type I standards at a crosshead speed of 5 mm/min.",
      "reasoning_analysis": "Increasing Factors: The intrinsic stiffness of the poly(lactic acid) backbone, attributed to the methyl side groups and ester linkages, provides a high baseline mechanical strength compared to flexible aliphatic polyesters. Additionally, the 100% infill density specified in the processing history maximizes the effective load-bearing cross-sectional area by minimizing internal macro-voids associated with lower infill patterns. Decreasing Factors: The Fused Filament Fabrication process inherently introduces inter-layer interfaces that act as stress concentrators and potential failure initiation sites, significantly reducing UTS compared to bulk molded samples. The 100% fan speed promotes rapid cooling, which quenches the polymer chains and limits inter-diffusion and entanglement across layer boundaries, thereby weakening inter-layer adhesion. Furthermore, the 45° printing orientation subjects the layered structure to shear stresses relative to the raster direction during tensile loading, further compromising strength. Dominant Factor: The inter-layer adhesion strength dictated by the thermal history and layered morphology is the dominant factor; despite the intrinsic strength of the PLA chemistry and maximum infill density, the process-induced anisotropy and limited chain diffusion at the layer interfaces qualitatively limit the ultimate tensile strength below that of isotropic bulk polymer."
    },
    "analysis_without_hierarchical_structure": {
      "descriptive_text": "The sample consists of a poly(lactic acid) homopolymer derived from lactic acid monomers. Specimens were fabricated via Fused Filament Fabrication using an Artillery Sidewinder X1 printer with commercial SUNLU PLA filament. The printing parameters included a nozzle temperature of 200 °C, a build plate temperature of 60 °C, and a printing speed of 60 mm/s with a layer thickness of 0.20 mm. A 100% grid infill density was utilized with a cooling fan speed of 100%, and the specimens were oriented at a 45° angle relative to the build plate using a skirt for adhesion. Ultimate tensile strength was subsequently determined via tensile testing on a Shimadzu AG-X instrument equipped with a 10 kN load cell at a crosshead speed of 5 mm/min in accordance with ASTM D638 Type I standards.",
      "reasoning_analysis": "Increasing Factors: The chemical composition consists of poly(lactic acid), where the ester linkages and methyl side groups provide intrinsic cohesive energy density through dipole-dipole interactions, establishing a baseline mechanical strength. Regarding processing, the 100% infill density minimizes macroscopic voids within the specimen volume, and the elevated build plate temperature of 60 °C, being near the glass transition temperature of PLA, promotes better warping control and potentially enhances inter-layer adhesion compared to unheated beds. Decreasing Factors: The Fused Filament Fabrication method inherently introduces anisotropy, and the 45° printing orientation subjects the inter-layer bonds to shear stresses during tensile loading, which are typically weaker than the bulk polymer strength. Furthermore, the 100% cooling fan speed induces rapid quenching, which suppresses crystallinity and significantly limits polymer chain diffusion across layer interfaces, creating weak boundaries prone to delamination. The inherent brittleness of the PLA homopolymer also limits energy dissipation prior to failure. Dominant Factor: The processing-induced inter-layer bonding quality dominates the final UTS behavior. Despite the 100% infill and heated bed, the rapid cooling rate combined with the layered architecture creates interfaces that are mechanically inferior to the bulk material, meaning failure is likely to initiate at the raster boundaries rather than through the polymer chains themselves, resulting in a UTS governed by the print orientation and thermal history rather than the intrinsic strength of the poly(lactic acid) chemistry."
    }
  },
  {
    "doi": null,
    "title": "An investigation into the layer thickness efect on the mechanical properties of additively manufactured polymers: PLA and ABS",
    "year": 2023,
    "chemical_composition": {
      "repeat_unit_psmiles": "[*]OC(C)C(=O)O[*]",
      "monomers": [
        {
          "name": "Lactic acid",
          "smiles": "CC(C(=O)O)O",
          "ratio_value": null,
          "ratio_unit": null
        }
      ],
      "additives": [],
      "is_homopolymer": true
    },
    "processing_history": "Fused Filament Fabrication (FFF) using Artillery Sidewinder X1 printer, SUNLU PLA filament, layer thickness 0.20 mm, printing temperature 205 °C, build plate temperature 60 °C, printing speed 60 mm/s, infill density 100% (grid), fan speed 100%, build plate adhesion: skirt, specimens printed at 45° angle. UTS measured by tensile testing (Shimadzu AG-X, 10 kN load cell) at 5 mm/min, ASTM D638 Type I.",
    "hierarchical_structure": "3D printed layered structure, layer thickness 0.20 mm, 100% infill grid pattern.",
    "properties": {
      "UTS": {
        "value": [
          12.2
        ],
        "unit": "MPa"
      }
    },
    "analysis_with_hierarchical_structure": {
      "descriptive_text": "The sample comprises a poly(lactic acid) homopolymer synthesized from lactic acid monomers, fabricated into a three-dimensional structure via Fused Filament Fabrication using an Artillery Sidewinder X1 printer and SUNLU PLA filament. The processing parameters involved a nozzle temperature of 205 °C, a build plate temperature of 60 °C, and a printing speed of 60 mm/s with 100% cooling fan speed, resulting in a layered architecture with 0.20 mm layer thickness and a 100% infill grid pattern. Specimens were oriented at a 45° angle during printing with skirt adhesion and subsequently subjected to tensile testing using a Shimadzu AG-X instrument at a crosshead speed of 5 mm/min according to ASTM D638 Type I standards.",
      "reasoning_analysis": "Increasing Factors: The inherent stiffness of the poly(lactic acid) backbone, arising from the methyl side groups, provides a robust baseline for tensile strength, while the 100% infill density maximizes the effective load-bearing cross-sectional area by eliminating macroscopic internal voids typical of lower density prints. Decreasing Factors: The Fused Filament Fabrication process introduces significant anisotropy, where interlayer bonding is inherently weaker than the bulk material due to incomplete polymer chain interdiffusion across weld lines, an effect exacerbated by the 100% fan speed which induces rapid cooling and restricts chain mobility at the interfaces. Additionally, the 45° printing orientation relative to the tensile load axis subjects the raster interfaces to shear stresses rather than pure tension, promoting premature failure at the layer boundaries. Dominant Factor: The interlayer adhesion quality dictated by the thermal processing history and raster orientation qualitatively dominates the final UTS behavior, as the weak interfaces between printed roads act as stress concentrators and failure initiation sites, limiting the strength below that of isotropic, bulk poly(lactic acid) processed via conventional molding techniques."
    },
    "analysis_without_hierarchical_structure": {
      "descriptive_text": "The sample consists of a poly(lactic acid) homopolymer derived from lactic acid monomers. Specimens were fabricated using Fused Filament Fabrication on an Artillery Sidewinder X1 printer utilizing commercial SUNLU PLA filament with a layer thickness of 0.20 mm. The printing process employed a nozzle temperature of 205 °C, a build plate temperature of 60 °C, and a printing speed of 60 mm/s, with a 100% grid infill density and 100% fan speed. Specimens were oriented at a 45° angle relative to the build plate with skirt adhesion, and the ultimate tensile strength was subsequently evaluated via tensile testing using a Shimadzu AG-X machine with a 10 kN load cell at a crosshead speed of 5 mm/min in accordance with ASTM D638 Type I.",
      "reasoning_analysis": "Increasing Factors: The chemical composition comprises a poly(lactic acid) homopolymer, where the ester linkages and methyl side groups provide inherent chain stiffness and cohesive energy density, establishing a robust baseline for mechanical strength. The processing history specifies a 100% infill density, which maximizes the effective load-bearing cross-sectional area by minimizing internal voids compared to partial infill structures. Furthermore, the nozzle temperature of 205 °C facilitates adequate polymer chain diffusion across deposited roads, promoting inter-layer entanglement. Decreasing Factors: The Fused Filament Fabrication method inherently introduces structural anisotropy, where the 45° printing angle relative to the tensile axis creates stress concentrations at the raster interfaces rather than loading the bulk polymer chains directly. The 100% fan speed induces rapid quenching, which may suppress crystallization kinetics and lock in residual thermal stresses, potentially embrittling the material and reducing the energy required for crack propagation. Additionally, the absence of reinforcing additives means the material relies solely on the matrix strength without composite reinforcement mechanisms. Dominant Factor: The processing-induced inter-layer adhesion quality and raster orientation dominate the final UTS behavior. Despite the intrinsic strength of the PLA homopolymer and the solid infill, the mechanical integrity is fundamentally limited by the weak weld lines between printed layers and the off-axis loading geometry, making the interfacial bonding strength the critical determinant rather than the bulk polymer properties."
    }
  },
  {
    "doi": null,
    "title": "The Effect of Composition on Thermal, Mechanical, and Morphological Properties of Thermotropic Liquid Crystalline Polyester With Alkyl Side-Group and Polycarbonate Blends",
    "year": 1997,
    "chemical_composition": {
      "repeat_unit_psmiles": "[*]OC(=O)Oc1ccc(C(C)(C)c2ccc(O[*])cc2)cc1",
      "monomers": [
        {
          "name": "Bisphenol A",
          "smiles": "CC(C)(c1ccc(O)cc1)c2ccc(O)cc2",
          "ratio_value": null,
          "ratio_unit": null
        }
      ],
      "additives": [],
      "is_homopolymer": true
    },
    "processing_history": "Coprecipitated from chloroform/trifluoroacetic acid (50/50), dried 50C vacuum 2-3 days. Hot pressed 200C. Extruded at 270C capillary rheometer. Draw Ratio (DR) = 1. UTS measured by Instron at 10 mm/min, average of 6 measurements.",
    "hierarchical_structure": "Amorphous PC matrix. Crystallinity 0%.",
    "properties": {
      "UTS": {
        "value": [
          52
        ],
        "unit": "MPa"
      }
    },
    "analysis_with_hierarchical_structure": {
      "descriptive_text": "The sample comprises an amorphous Bisphenol A polycarbonate homopolymer matrix with 0% crystallinity. Preparation involved coprecipitation from a 50/50 chloroform/trifluoroacetic acid solvent system, followed by vacuum drying at 50 °C for 2–3 days. The material was subsequently hot pressed at 200 °C and extruded at 270 °C using a capillary rheometer with a draw ratio of 1. Ultimate tensile strength was determined using an Instron tester at a crosshead speed of 10 mm/min, reported as the average of six measurements.",
      "reasoning_analysis": "Increasing Factors: The bulky phenyl rings within the Bisphenol A repeat units impart significant chain stiffness and steric hindrance, enhancing intermolecular cohesion and providing a robust intrinsic baseline for tensile strength. Additionally, the hot pressing step facilitates the consolidation of the coprecipitated powder, reducing void content and minimizing stress concentrators that could lead to premature failure. Decreasing Factors: The completely amorphous structure lacks the reinforcing physical crosslinks associated with crystalline domains, limiting the maximum load-bearing capacity compared to semi-crystalline polymers. Furthermore, the draw ratio of 1 indicates an absence of molecular orientation, meaning the polymer chains remain randomly coiled rather than aligned along the stress axis, forfeiting the strengthening effects of orientation hardening. High-temperature extrusion at 270 °C also introduces a risk of thermal degradation or chain scission, which could reduce molecular weight and entanglement density. Dominant Factor: The dominant factor governing the UTS is the combination of the amorphous morphology and the absence of molecular orientation. While the rigid backbone provides inherent strength, the lack of chain alignment and crystalline reinforcement restricts the material to relying primarily on its entanglement network, preventing access to the higher strength regimes achievable through drawing or crystallization."
    },
    "analysis_without_hierarchical_structure": {
      "descriptive_text": "The sample comprises a Bisphenol A polycarbonate homopolymer. It was prepared by coprecipitation from a 50/50 chloroform and trifluoroacetic acid solvent system, followed by vacuum drying at 50 °C for 2 to 3 days. The processed material underwent hot pressing at 200 °C and was subsequently extruded at 270 °C using a capillary rheometer with a draw ratio of 1. Ultimate Tensile Strength was measured using an Instron mechanical tester at a crosshead speed of 10 mm/min, representing the average of six measurements.",
      "reasoning_analysis": "Increasing Factors: The chemical composition features a Bisphenol A backbone containing rigid aromatic rings and carbonate linkages, which impart high chain stiffness and cohesive energy density, intrinsically driving the UTS higher. Additionally, the homopolymer nature ensures structural uniformity without weak interfaces often introduced by additives or fillers. Decreasing Factors: The processing history involves extrusion at 270 °C following exposure to trifluoroacetic acid; if residual acid or moisture remains despite drying, it could catalyze thermal degradation or hydrolysis, leading to chain scission and reduced molecular weight which drives the UTS lower. Furthermore, a draw ratio of 1 indicates an isotropic morphology lacking molecular orientation, thereby forfeiting the anisotropic strengthening effects typically gained through chain alignment. Dominant Factor: While the intrinsic rigidity of the aromatic polycarbonate backbone establishes a strong baseline tendency for high strength, the potential for molecular weight reduction due to acid-catalyzed thermal degradation during the high-temperature extrusion step is the critical variable that qualitatively dominates the final UTS behavior for this specific sample."
    }
  },
  {
    "doi": null,
    "title": "Modelling and optimization of fabrication parameters for multi-walled carbon nanotubesfilled GFRP composites using RSM and Rao-1 algorithm",
    "year": 2024,
    "chemical_composition": {
      "repeat_unit_psmiles": null,
      "monomers": [
        {
          "name": "C-51 grade Lapox epoxy",
          "smiles": null,
          "ratio_value": null,
          "ratio_unit": null
        },
        {
          "name": "K-6 hardener",
          "smiles": null,
          "ratio_value": null,
          "ratio_unit": null
        }
      ],
      "additives": [
        {
          "name": "Multi-walled carbon nanotubes",
          "type": "filler",
          "amount_value": 0.5,
          "amount_unit": "wt%"
        },
        {
          "name": "Glass fiber",
          "type": "filler",
          "amount_value": 51,
          "amount_unit": "vol%"
        }
      ],
      "is_homopolymer": false
    },
    "processing_history": "Experimental Run 10. Hand lay-up technique. MWCNTs mixed with epoxy via mechanical stirring (1400 rpm, 15 min) then sonication at 60°C for 90 min. Hardener added (10:1 ratio). 8 layers unidirectional glass fiber. Oven curing at 60°C for 120 min. Tensile testing per ASTM D3039, Instron UTM, 10 mm/min.",
    "hierarchical_structure": "8 layers unidirectional glass fiber at 0 degrees. Fiber volume fraction 51 ± 0.6%. Uniform dispersion of MWCNTs.",
    "properties": {
      "UTS": {
        "value": [
          515
        ],
        "unit": "MPa"
      }
    },
    "analysis_with_hierarchical_structure": {
      "descriptive_text": "The sample consists of a C-51 grade Lapox epoxy matrix cured with K-6 hardener, reinforced with a hybrid filler system comprising 0.5 wt% multi-walled carbon nanotubes (MWCNTs) and 51 vol% unidirectional glass fibers. The composite was fabricated using a hand lay-up technique where MWCNTs were initially dispersed within the epoxy via mechanical stirring at 1400 rpm for 15 minutes followed by sonication at 60°C for 90 minutes to ensure uniformity. After adding the hardener at a 10:1 ratio, eight layers of unidirectional glass fiber oriented at 0 degrees were impregnated and subsequently oven-cured at 60°C for 120 minutes. The resulting hierarchical structure features a fiber volume fraction of 51 ± 0.6% with confirmed uniform dispersion of the nanotubes, and mechanical characterization was performed via tensile testing according to ASTM D3039 standards using an Instron universal testing machine at a crosshead speed of 10 mm/min.",
      "reasoning_analysis": "Increasing Factors: The primary driver for enhanced UTS is the high volume fraction (51 vol%) of unidirectional glass fibers oriented at 0 degrees, which aligns the high-strength fibers parallel to the applied tensile load, allowing them to bear the majority of the stress. Additionally, the incorporation of 0.5 wt% MWCNTs, processed via mechanical stirring and sonication to achieve uniform dispersion, reinforces the epoxy matrix and likely improves the interfacial shear strength between the fibers and the matrix, facilitating more efficient load transfer. The crosslinked nature of the cured Lapox epoxy network also provides a rigid foundation for stress distribution. Decreasing Factors: The utilization of the hand lay-up technique introduces a higher probability of void formation and incomplete wetting compared to automated processes, creating stress concentration points that can initiate premature failure. Furthermore, the relatively low curing temperature of 60°C may result in a lower degree of crosslinking conversion within the epoxy matrix compared to higher temperature cures, potentially limiting the matrix's intrinsic strength and thermal stability. Dominant Factor: The high volume fraction and unidirectional orientation of the glass fibers qualitatively dominate the UTS behavior. In continuous fiber-reinforced composites, the mechanical properties are rule-of-mixtures dominated by the fibers when loaded longitudinally; therefore, the substantial 51 vol% fiber content outweighs the contributions of the nano-fillers or the specific limitations of the hand lay-up processing history."
    },
    "analysis_without_hierarchical_structure": {
      "descriptive_text": "The composite sample comprises a C-51 grade Lapox epoxy matrix cured with K-6 hardener at a 10:1 ratio, reinforced with 51 vol% unidirectional glass fiber arranged in eight layers. Multi-walled carbon nanotubes were dispersed within the epoxy at 0.5 wt% using mechanical stirring at 1400 rpm for 15 minutes followed by sonication at 60°C for 90 minutes. Fabrication was achieved via a hand lay-up technique followed by oven curing at 60°C for 120 minutes, and tensile properties were characterized according to ASTM D3039 using an Instron universal testing machine at a crosshead speed of 10 mm/min.",
      "reasoning_analysis": "Increasing Factors: The high volume fraction of unidirectional glass fibers serves as the primary load-bearing component, drastically enhancing tensile strength through efficient axial stress transfer, while the addition of multi-walled carbon nanotubes provides nanoscale reinforcement that can bridge microcracks and stiffen the epoxy matrix. The chemical crosslinking between the epoxy resin and hardener forms a rigid thermoset network that supports load distribution between the reinforcing phases. Decreasing Factors: The hand lay-up processing technique inherently risks air entrapment and void formation, which act as stress concentrators and reduce the effective load-bearing area, potentially leading to premature failure. Additionally, the moderate curing temperature of 60°C may limit the ultimate crosslink density of the epoxy matrix compared to higher temperature cycles, and insufficient dispersion of nanotubes could create agglomeration defects. Dominant Factor: The high volumetric content and unidirectional alignment of the glass fibers qualitatively dominate the ultimate tensile strength, as the macroscopic fibers carry the majority of the applied load; however, the efficiency of this reinforcement is fundamentally capped by the interfacial quality and void content resulting from the manual fabrication method."
    }
  },
  {
    "doi": null,
    "title": "An investigation into the layer thickness efect on the mechanical properties of additively manufactured polymers: PLA and ABS",
    "year": 2023,
    "chemical_composition": {
      "repeat_unit_psmiles": "[*]OC(C)C(=O)O[*]",
      "monomers": [
        {
          "name": "Lactic acid",
          "smiles": "CC(C(=O)O)O",
          "ratio_value": null,
          "ratio_unit": null
        }
      ],
      "additives": [],
      "is_homopolymer": true
    },
    "processing_history": "Fused Filament Fabrication (FFF) using Artillery Sidewinder X1 printer, SUNLU PLA filament, layer thickness 0.20 mm, printing temperature 215 °C, build plate temperature 60 °C, printing speed 60 mm/s, infill density 100% (grid), fan speed 100%, build plate adhesion: skirt, specimens printed at 45° angle. UTS measured by tensile testing (Shimadzu AG-X, 10 kN load cell) at 5 mm/min, ASTM D638 Type I.",
    "hierarchical_structure": "3D printed layered structure, layer thickness 0.20 mm, 100% infill grid pattern.",
    "properties": {
      "UTS": {
        "value": [
          12.2
        ],
        "unit": "MPa"
      }
    },
    "analysis_with_hierarchical_structure": {
      "descriptive_text": "The sample comprises a polylactic acid (PLA) homopolymer synthesized from lactic acid monomers, processed into a solid specimen via Fused Filament Fabrication (FFF) using an Artillery Sidewinder X1 printer. The manufacturing protocol utilized commercial SUNLU PLA filament extruded at 215 °C onto a 60 °C build plate with a layer thickness of 0.20 mm and a printing speed of 60 mm/s, incorporating a 100% infill density in a grid pattern with active cooling at 100% fan speed. The resulting hierarchical architecture features a 3D printed layered morphology with specimens oriented at a 45° angle during fabrication, and the mechanical properties were evaluated through tensile testing on a Shimadzu AG-X system at a rate of 5 mm/min following ASTM D638 Type I guidelines.",
      "reasoning_analysis": "Increasing Factors: The intrinsic rigidity of the polylactic acid backbone, conferred by the ester linkages and methyl side groups, provides a robust baseline mechanical strength. Additionally, the utilization of 100% infill density ensures maximal material continuity within the raster paths, minimizing macroscopic voids that would otherwise act as stress concentrators and reduce the effective load-bearing cross-sectional area. Decreasing Factors: The Fused Filament Fabrication process inherently introduces micro-voids at the interlayer interfaces due to incomplete polymer diffusion and healing between successive deposited roads, which act as initiation sites for fracture. The specific processing history involving 100% fan speed promotes rapid cooling, which likely suppresses crystallization and limits the time available for interlayer chain entanglement, thereby weakening layer adhesion. Furthermore, printing the specimens at a 45° angle relative to the loading axis introduces shear stresses at the layer interfaces rather than pure tensile stress along the polymer chains, significantly compromising the ultimate strength compared to aligned orientations. Dominant Factor: The structural anisotropy and interlayer bonding quality imposed by the additive manufacturing processing history dominate the final UTS behavior. While the intrinsic strength of the PLA homopolymer is significant, the mechanical performance is primarily limited by the weak interlayer interfaces and the off-axis raster orientation, which dictate failure initiation and propagation before the bulk material strength can be fully utilized."
    },
    "analysis_without_hierarchical_structure": {
      "descriptive_text": "The sample comprises a poly(lactic acid) homopolymer derived from lactic acid monomers. Specimens were fabricated via Fused Filament Fabrication using an Artillery Sidewinder X1 printer and SUNLU PLA filament with a layer thickness of 0.20 mm. The printing parameters included a nozzle temperature of 215 °C, a build plate temperature of 60 °C, and a printing speed of 60 mm/s, with the cooling fan operated at 100% speed. The specimens were printed with a 100% grid infill density at a 45° orientation angle using a skirt for build plate adhesion. Ultimate tensile strength was evaluated using a Shimadzu AG-X universal testing machine with a 10 kN load cell at a crosshead speed of 5 mm/min in accordance with ASTM D638 Type I standards.",
      "reasoning_analysis": "Increasing Factors: The chemical composition consists of a poly(lactic acid) homopolymer, where the presence of ester linkages and methyl side groups facilitates dipole-dipole interactions and steric packing, providing a robust intrinsic backbone strength. Additionally, the processing history specifies a 100% infill density, which maximizes the effective cross-sectional area bearing the tensile load compared to partial infill structures. Decreasing Factors: The Fused Filament Fabrication method inherently introduces structural anisotropy and micro-voids between deposited roads, which act as stress concentrators. Specifically, the 45° printing angle misaligns the polymer rasters relative to the tensile axis, inducing shear stresses at inter-layer boundaries rather than pure axial loading. Furthermore, the 100% fan speed promotes rapid cooling, which likely restricts inter-layer polymer chain diffusion and welding, resulting in weaker interfacial bonding between layers. Dominant Factor: The inter-layer adhesion quality and structural anisotropy imposed by the FFF processing history qualitatively dominate the UTS behavior. Despite the intrinsic strength of the PLA chemistry, the mechanical integrity is primarily limited by the weak interfaces created by rapid cooling and the off-axis print orientation, making inter-layer delamination the likely failure mode rather than bulk polymer rupture."
    }
  },
  {
    "doi": null,
    "title": "The Effect of Composition on Thermal, Mechanical, and Morphological Properties of Thermotropic Liquid Crystalline Polyester With Alkyl Side-Group and Polycarbonate Blends",
    "year": 1997,
