Repository: hhtrick/HHT-code

# HHT training framework

This directory contains model training, embedding precomputation, inference, article-level baselines and the curated datasets. All commands below assume that the working directory is `train_code/`.

## 3. Datasets and fixed partitions

Each main dataset is a JSON array at `dataset/{property}/{property}.json`. Entries contain source metadata, `chemical_composition`, `processing_history`, `hierarchical_structure`, `properties`, and two generated-analysis objects. Targets are stored as `properties[property]["value"]`; source metadata and target values are not predictive input fields.

| Property | Train | Validation | Test | Total |
|---|---:|---:|---:|---:|

File: train_code/dataset/UTS/UTS.json (part 208 of 292)
[
    "chemical_composition": {
      "repeat_unit_psmiles": "[*]OC(=O)Oc1ccc(C(C)(C)c2ccc(O[*])cc2)cc1",
      "monomers": [
        {
          "name": "Bisphenol A",
          "smiles": "CC(C)(c1ccc(O)cc1)c2ccc(O)cc2",
          "ratio_value": null,
          "ratio_unit": null
        }
      ],
      "additives": [
        {
          "name": "TLCP (poly(2-hexyl hydroquinone-co-2-bromoterephthalate))",
          "type": "reinforcement",
          "amount_value": 3,
          "amount_unit": "wt%"
        }
      ],
      "is_homopolymer": false
    },
    "processing_history": "Coprecipitated from chloroform/trifluoroacetic acid (50/50), dried 50C vacuum 2-3 days. Hot pressed 200C. Extruded at 270C capillary rheometer. Draw Ratio (DR) = 3. UTS measured by Instron at 10 mm/min, average of 6 measurements.",
    "hierarchical_structure": "Finely dispersed spherical LCP domains (0.1-0.3 μm) in PC matrix. Poor adhesion. Crystallinity 0%.",
    "properties": {
      "UTS": {
        "value": [
          69
        ],
        "unit": "MPa"
      }
    },
    "analysis_with_hierarchical_structure": {
      "descriptive_text": "The sample comprises a polycarbonate matrix reinforced with 3 wt% thermotropic liquid crystal polymer (TLCP), identified as poly(2-hexyl hydroquinone-co-2-bromoterephthalate). Preparation involved coprecipitation from a chloroform and trifluoroacetic acid solvent mixture, followed by vacuum drying at 50 °C for 2-3 days. The material was subsequently hot pressed at 200 °C and extruded at 270 °C using a capillary rheometer with a draw ratio of 3. Morphological analysis indicates the presence of finely dispersed spherical LCP domains ranging from 0.1 to 0.3 μm within an amorphous polycarbonate matrix, characterized by poor interfacial adhesion. Ultimate tensile strength was evaluated using an Instron mechanical tester at a crosshead speed of 10 mm/min.",
      "reasoning_analysis": "Increasing Factors: The inclusion of rigid TLCP reinforcement inherently offers higher modulus and strength potential compared to the neat matrix. The processing history involving extrusion and a draw ratio of 3 induces molecular orientation and aligns the LCP domains along the tensile axis, which typically enhances load-bearing capacity in the direction of draw. Decreasing Factors: The hierarchical structure reveals poor adhesion between the LCP domains and the polycarbonate matrix, creating weak interfaces that act as stress concentrators and initiation sites for failure. Additionally, the LCP domains retain a spherical morphology rather than forming high-aspect-ratio fibrils, indicating inefficient stress transfer despite the drawing process. The completely amorphous nature of the matrix also lacks the strengthening contribution of crystalline regions. Dominant Factor: The poor interfacial adhesion combined with the spherical morphology of the reinforcement domains qualitatively dominates the mechanical response. These structural defects prevent effective stress transfer from the matrix to the stronger TLCP phase, negating the potential benefits of orientation and reinforcement, thereby limiting the ultimate tensile strength to levels governed by interfacial debonding rather than intrinsic component strength."
    },
    "analysis_without_hierarchical_structure": {
      "descriptive_text": "The sample comprises a Bisphenol A-based polycarbonate matrix reinforced with 3 wt% thermotropic liquid crystal polymer (TLCP), identified as poly(2-hexyl hydroquinone-co-2-bromoterephthalate). Preparation involved coprecipitation from a 50/50 chloroform/trifluoroacetic acid solvent system, followed by vacuum drying at 50 °C for 2–3 days. The material was subsequently hot pressed at 200 °C and extruded at 270 °C using a capillary rheometer, after which it was subjected to a draw ratio of 3. Ultimate tensile strength was evaluated using an Instron tester at a crosshead speed of 10 mm/min, reported as the average of six measurements.",
      "reasoning_analysis": "Increasing Factors: The rigid aromatic backbone of the Bisphenol A polycarbonate provides inherent mechanical integrity, while the incorporation of 3 wt% TLCP serves as a reinforcing phase that likely forms oriented fibrils during high-shear extrusion. Crucially, the processing history includes a draw ratio of 3, which induces significant molecular orientation in the matrix and aligns the TLCP domains parallel to the stress axis, substantially enhancing load-bearing capacity in the direction of measurement. Decreasing Factors: Potential stress concentration points may arise at the interface between the polycarbonate matrix and the TLCP reinforcement if interfacial adhesion is suboptimal, leading to premature debonding under load. Additionally, processing at 270 °C approaches the thermal degradation threshold for polycarbonates, which could reduce molecular weight, and any incomplete removal of the chloroform/trifluoroacetic acid solvent system might introduce microvoids or plasticization effects that weaken the bulk material. Dominant Factor: The morphological alignment induced by the draw ratio of 3, combined with the in-situ fibrillar reinforcement provided by the TLCP, qualitatively dominates the mechanical response. This structural orientation outweighs potential interfacial weaknesses or minor thermal degradation, leading to a net enhancement in UTS along the drawing direction compared to an isotropic, unreinforced counterpart."
    }
  },
  {
    "doi": null,
    "title": "The Effect of Composition on Thermal, Mechanical, and Morphological Properties of Thermotropic Liquid Crystalline Polyester With Alkyl Side-Group and Polycarbonate Blends",
    "year": 1997,
    "chemical_composition": {
      "repeat_unit_psmiles": "[*]OC(=O)Oc1ccc(C(C)(C)c2ccc(O[*])cc2)cc1",
      "monomers": [
        {
          "name": "Bisphenol A",
          "smiles": "CC(C)(c1ccc(O)cc1)c2ccc(O)cc2",
          "ratio_value": null,
          "ratio_unit": null
        }
      ],
      "additives": [],
      "is_homopolymer": true
    },
    "processing_history": "Coprecipitated from chloroform/trifluoroacetic acid (50/50), dried 50C vacuum 2-3 days. Hot pressed 200C. Extruded at 270C capillary rheometer. Draw Ratio (DR) = 3. UTS measured by Instron at 10 mm/min, average of 6 measurements.",
    "hierarchical_structure": "Amorphous PC matrix. Crystallinity 0%.",
    "properties": {
      "UTS": {
        "value": [
          52
        ],
        "unit": "MPa"
      }
    },
    "analysis_with_hierarchical_structure": {
      "descriptive_text": "The sample comprises a Bisphenol A polycarbonate homopolymer characterized by an amorphous matrix with 0% crystallinity. Material preparation involved coprecipitation from a 50/50 chloroform and trifluoroacetic acid solvent system, followed by vacuum drying at 50 °C for 2–3 days. Subsequent thermal processing included hot pressing at 200 °C and extrusion at 270 °C using a capillary rheometer, followed by uniaxial drawing to a draw ratio of 3. The Ultimate Tensile Strength was evaluated via Instron testing at a crosshead speed of 10 mm/min, representing the average of six measurements.",
      "reasoning_analysis": "Increasing Factors: The rigid aromatic backbone of the Bisphenol A polycarbonate provides high intrinsic stiffness and strength. The uniaxial drawing process with a draw ratio of 3 induces significant molecular orientation along the tensile axis, aligning polymer chains to bear load primarily through covalent bonds rather than weaker intermolecular forces. The absence of additives eliminates potential stress concentration points at filler-matrix interfaces. Decreasing Factors: The completely amorphous structure (0% crystallinity) lacks the reinforcing effect of crystalline lamellae typically found in semi-crystalline polymers, limiting the yield strength baseline. The high-temperature extrusion at 270 °C poses a risk of thermal degradation or chain scission, which would reduce molecular weight and entanglement density, thereby lowering UTS. Additionally, residual solvents from the coprecipitation process could act as plasticizers if not fully removed during drying. Dominant Factor: The molecular orientation induced by the draw ratio of 3 is the dominant factor enhancing the UTS relative to isotropic polycarbonate. While the amorphous nature and thermal history set constraints on the maximum achievable strength, the alignment of chains along the stress direction qualitatively drives the UTS significantly higher than that of the undrawn bulk material."
    },
    "analysis_without_hierarchical_structure": {
      "descriptive_text": "The sample comprises a Bisphenol A polycarbonate homopolymer. Material preparation involved coprecipitation from a 50/50 chloroform/trifluoroacetic acid solvent system, followed by vacuum drying at 50 °C for 2-3 days. The dried polymer was subsequently hot pressed at 200 °C and extruded using a capillary rheometer at 270 °C. To induce orientation, the extrudate was drawn to a draw ratio of 3, and the ultimate tensile strength was determined via Instron testing at a crosshead speed of 10 mm/min, representing the average of six measurements.",
      "reasoning_analysis": "Increasing Factors: The uniaxial drawing process to a draw ratio of 3 induces significant molecular orientation along the tensile axis, aligning polymer backbones to bear load directly through covalent bonds rather than weaker intermolecular forces, thereby substantially enhancing strength. Additionally, the inherent rigidity of the Bisphenol A polycarbonate backbone, characterized by aromatic rings and carbonate linkages, provides a robust baseline mechanical integrity. Decreasing Factors: The high-temperature extrusion at 270 °C introduces the risk of thermal degradation via chain scission, which would reduce molecular weight and consequently diminish tensile strength. Furthermore, despite vacuum drying, the initial solution processing carries a risk of residual solvent entrapment acting as a plasticizer, potentially reducing intermolecular cohesion, while the absence of reinforcing fillers limits composite strengthening effects. Dominant Factor: The molecular orientation induced by the draw ratio of 3 is the dominant factor governing the final UTS. While thermal history and chemical composition establish the material baseline, the alignment of chains fundamentally transforms the failure mechanism in the direction of draw, typically yielding a qualitative increase in strength that outweighs the potential detriments of minor thermal degradation or residual solvent."
    }
  },
  {
    "doi": null,
    "title": "Fretting Fatigue Behaviour of Pin-Loaded Thermoset Carbon-Fibre-Reinforced Polymer (CFRP) Straps",
    "year": 2016,
    "chemical_composition": {
      "repeat_unit_psmiles": null,
      "monomers": [
        {
          "name": "XB3515/Aradur 5021 Epoxy System",
          "smiles": null,
          "ratio_value": null,
          "ratio_unit": null
        }
      ],
      "additives": [
        {
          "name": "IMS60 Carbon Fibre",
          "type": "filler",
          "amount_value": 66,
          "amount_unit": "vol%"
        }
      ],
      "is_homopolymer": false
    },
    "processing_history": "Out of autoclave (OOA) prepreg. Wound around aluminium mould. Cured at 140 °C for 2.5 h. Conditioned 48 h at 23 °C, 50% RH. No lateral machining. Pin-loaded tensile test at cross-head speed 2 mm/min.",
    "hierarchical_structure": "Unidirectional (UD) CFRP strap. Thickness 1 mm, Width 9.7 mm. Fibre volume content 66%. Void content less than 1%.",
    "properties": {
      "UTS": {
        "value": [
          1673
        ],
        "unit": "MPa"
      }
    },
    "analysis_with_hierarchical_structure": {
      "descriptive_text": "The sample consists of a unidirectional carbon fiber reinforced polymer (CFRP) strap fabricated using an XB3515/Aradur 5021 epoxy system reinforced with IMS60 carbon fibres at a volume fraction of 66%. Manufactured via an out-of-autoclave (OOA) prepreg process, the material was wound around an aluminium mould and cured at 140 °C for 2.5 hours, followed by conditioning for 48 hours at 23 °C and 50% relative humidity. The resulting composite strap possesses a thickness of 1 mm and a width of 9.7 mm, exhibiting a high fibre volume content of 66% with a void content maintained below 1%, and was subjected to pin-loaded tensile testing at a cross-head speed of 2 mm/min without lateral machining.",
      "reasoning_analysis": "Increasing Factors: The high volume fraction of IMS60 carbon fibres (66 vol%) significantly enhances the load-bearing capacity according to the rule of mixtures, while the unidirectional alignment ensures efficient stress transfer along the loading axis. Additionally, the low void content (less than 1%) achieved during the out-of-autoclave curing process minimizes stress concentrators within the epoxy matrix, preserving structural integrity. Decreasing Factors: The pin-loaded test configuration introduces stress concentrations at the loading holes, which may initiate premature failure compared to standard tabbed tensile specimens. Furthermore, environmental conditioning at 50% relative humidity may lead to moisture absorption in the epoxy matrix, potentially plasticizing the interphase and reducing interfacial shear strength, while the absence of lateral machining could leave resin-rich edges that act as initiation sites for delamination. Dominant Factor: The high fibre volume fraction and the intrinsic high strength of the unidirectional IMS60 carbon fibres qualitatively dominate the mechanical response. Despite potential stress concentrations from the pin-loaded geometry and minor hygrothermal effects from conditioning, the composite's UTS is primarily governed by the fibre reinforcement efficiency rather than matrix limitations or processing defects."
    },
    "analysis_without_hierarchical_structure": {
      "descriptive_text": "The sample comprises an XB3515/Aradur 5021 epoxy resin system reinforced with 66 vol% IMS60 carbon fibre. Processed as an out-of-autoclave prepreg, the material was wound around an aluminium mould and cured at 140 °C for 2.5 hours. Following curing, the composite underwent conditioning for 48 hours at 23 °C and 50% relative humidity. Mechanical evaluation was performed via a pin-loaded tensile test at a cross-head speed of 2 mm/min without lateral machining of the specimen.",
      "reasoning_analysis": "Increasing Factors: The inclusion of 66 vol% IMS60 carbon fibre provides substantial reinforcement, as the fibres possess significantly higher intrinsic strength than the epoxy matrix and carry the majority of the tensile load when aligned via the winding process. The thermal cure cycle promotes crosslinking within the epoxy system, ensuring adequate matrix rigidity and interfacial adhesion necessary for stress transfer. Decreasing Factors: The out-of-autoclave processing method may result in elevated void content compared to high-pressure curing, acting as defect sites that initiate cracks. Moisture absorption during the 50% RH conditioning plasticizes the epoxy matrix and degrades the fibre-matrix interface, reducing load transfer efficiency. Additionally, the pin-loaded test geometry introduces stress concentrations around the loading hole, which typically lowers the measured failure stress compared to standard tensile coupons. Dominant Factor: The high volume fraction of carbon fibres is the dominant factor determining the composite's load-bearing capacity, establishing a high strength baseline inherent to the material architecture; however, the measured UTS is qualitatively limited by the stress concentrations from the pin-loaded configuration and the environmental conditioning effects on the matrix-interface system."
    }
  },
  {
    "doi": null,
    "title": "The Effect of Composition on Thermal, Mechanical, and Morphological Properties of Thermotropic Liquid Crystalline Polyester With Alkyl Side-Group and Polycarbonate Blends",
    "year": 1997,
    "chemical_composition": {
      "repeat_unit_psmiles": "[*]OC(=O)Oc1ccc(C(C)(C)c2ccc(O[*])cc2)cc1",
      "monomers": [
        {
          "name": "Bisphenol A",
          "smiles": "CC(C)(c1ccc(O)cc1)c2ccc(O)cc2",
          "ratio_value": null,
          "ratio_unit": null
        }
      ],
      "additives": [
        {
          "name": "TLCP (poly(2-hexyl hydroquinone-co-2-bromoterephthalate))",
          "type": "reinforcement",
          "amount_value": 3,
          "amount_unit": "wt%"
        }
      ],
      "is_homopolymer": false
    },
    "processing_history": "Coprecipitated from chloroform/trifluoroacetic acid (50/50), dried 50C vacuum 2-3 days. Hot pressed 200C. Extruded at 270C capillary rheometer. Draw Ratio (DR) = 1. UTS measured by Instron at 10 mm/min, average of 6 measurements.",
    "hierarchical_structure": "Finely dispersed spherical LCP domains (0.1-0.3 μm) in PC matrix. Poor adhesion. Crystallinity 0%.",
    "properties": {
      "UTS": {
        "value": [
          55
        ],
        "unit": "MPa"
      }
    },
    "analysis_with_hierarchical_structure": {
      "descriptive_text": "This material system comprises a Bisphenol A-based polycarbonate matrix reinforced with 3 wt% thermotropic liquid crystal polymer (TLCP), specifically poly(2-hexyl hydroquinone-co-2-bromoterephthalate). The composite was fabricated via coprecipitation from a chloroform and trifluoroacetic acid solvent system, followed by vacuum drying at 50 °C for 2–3 days. Subsequent thermal processing included hot pressing at 200 °C and extrusion at 270 °C using a capillary rheometer with a draw ratio of 1. Microstructural analysis indicates an amorphous matrix containing finely dispersed spherical LCP domains ranging from 0.1 to 0.3 μm, characterized by poor interfacial adhesion. Ultimate tensile strength was evaluated using an Instron mechanical tester at a crosshead speed of 10 mm/min, reported as the average of six measurements.",
      "reasoning_analysis": "Increasing Factors: The inclusion of rigid TLCP domains introduces a high-modulus phase that possesses intrinsic strength superior to the polycarbonate matrix. The coprecipitation processing history promotes a fine dispersion of these domains (0.1-0.3 μm), which minimizes the critical defect size relative to larger agglomerates and theoretically supports stress distribution. Decreasing Factors: The reported poor adhesion between the polycarbonate matrix and the LCP domains severely inhibits stress transfer efficiency, leading to premature interfacial failure. Additionally, the processing history involving a draw ratio of 1 during extrusion resulted in spherical rather than fibrillar LCP morphology, preventing the alignment necessary for effective load-bearing reinforcement. The completely amorphous nature of the matrix further eliminates any strengthening contributions from crystalline regions. Dominant Factor: The interfacial compatibility and resulting morphology qualitatively dominate the mechanical performance. Despite the intrinsic strength of the TLCP additive, the combination of poor adhesion and spherical domain geometry prevents effective load transfer, causing the dispersed phase to act primarily as stress concentrators rather than reinforcing elements, thereby limiting the ultimate tensile strength relative to a well-bonded, fibrillar composite."
    },
    "analysis_without_hierarchical_structure": {
      "descriptive_text": "The sample comprises a Bisphenol A-based polymer matrix reinforced with 3 wt% thermotropic liquid crystal polymer (TLCP), specifically poly(2-hexyl hydroquinone-co-2-bromoterephthalate). The composite material was synthesized via coprecipitation from a 50/50 chloroform and trifluoroacetic acid solvent system, followed by vacuum drying at 50 °C for 2 to 3 days. Subsequent thermal processing included hot pressing at 200 °C and extrusion at 270 °C using a capillary rheometer with a draw ratio of 1. Mechanical characterization was performed using an Instron tester at a crosshead speed of 10 mm/min, with the reported ultimate tensile strength representing the average of six measurements.",
      "reasoning_analysis": "Increasing Factors: The incorporation of 3 wt% TLCP acts as a reinforcing phase, where shear flow during extrusion likely induces fibrillation of the liquid crystal domains, creating high-aspect-ratio structures that enhance load transfer within the Bisphenol A-based matrix. Additionally, the coprecipitation method promotes homogeneous dispersion of the TLCP additive, minimizing stress concentration points that typically arise from agglomeration, while the inherent rigidity of the Bisphenol A backbone contributes to a high baseline strength. Decreasing Factors: The draw ratio of 1 indicates a lack of uniaxial orientation during the final processing stage, which limits the alignment of both polymer chains and TLCP fibrils along the tensile axis, thereby reducing the maximum achievable strength compared to drawn samples. Furthermore, the use of trifluoroacetic acid and high-temperature extrusion at 270 °C carries a risk of residual solvent retention or thermal degradation, potentially causing chain scission that would lower molecular weight and UTS. Dominant Factor: The shear-induced fibrillation of the TLCP reinforcement during extrusion is the dominant factor governing the UTS behavior; while the low draw ratio limits macroscopic orientation, the in-situ formation of reinforcing TLCP fibrils facilitated by the capillary rheometer processing provides a qualitative enhancement in strength that distinguishes this composite from the neat polymer matrix."
    }
  },
  {
    "doi": null,
    "title": "Modelling and optimization of fabrication parameters for multi-walled carbon nanotubesfilled GFRP composites using RSM and Rao-1 algorithm",
    "year": 2024,
    "chemical_composition": {
      "repeat_unit_psmiles": null,
      "monomers": [
        {
          "name": "C-51 grade Lapox epoxy",
          "smiles": null,
          "ratio_value": null,
          "ratio_unit": null
        },
        {
          "name": "K-6 hardener",
          "smiles": null,
          "ratio_value": null,
          "ratio_unit": null
        }
      ],
      "additives": [
        {
          "name": "Multi-walled carbon nanotubes",
          "type": "filler",
          "amount_value": 0.5,
          "amount_unit": "wt%"
        },
        {
          "name": "Glass fiber",
          "type": "filler",
          "amount_value": 51,
          "amount_unit": "vol%"
        }
      ],
      "is_homopolymer": false
    },
    "processing_history": "Experimental Run 11. Hand lay-up technique. MWCNTs mixed with epoxy via mechanical stirring (1400 rpm, 15 min) then sonication at 60°C for 60 min. Hardener added (10:1 ratio). 8 layers unidirectional glass fiber. Oven curing at 70°C for 120 min. Tensile testing per ASTM D3039, Instron UTM, 10 mm/min.",
    "hierarchical_structure": "8 layers unidirectional glass fiber at 0 degrees. Fiber volume fraction 51 ± 0.6%. Uniform dispersion of MWCNTs.",
    "properties": {
      "UTS": {
        "value": [
          523
        ],
        "unit": "MPa"
      }
    },
    "analysis_with_hierarchical_structure": {
      "descriptive_text": "The sample consists of a C-51 grade Lapox epoxy matrix cured with K-6 hardener, reinforced with a hybrid filler system comprising 0.5 wt% multi-walled carbon nanotubes (MWCNTs) and 51 vol% unidirectional glass fiber. The composite was fabricated using a hand lay-up technique where MWCNTs were initially dispersed within the epoxy resin via mechanical stirring at 1400 rpm for 15 minutes followed by sonication at 60°C for 60 minutes to ensure uniformity. Subsequently, the hardener was added at a 10:1 ratio, and the mixture was applied to eight layers of unidirectional glass fiber oriented at 0 degrees before undergoing oven curing at 70°C for 120 minutes. The resulting hierarchical structure exhibits a fiber volume fraction of 51 ± 0.6% with confirmed uniform dispersion of the nanotubes, and mechanical characterization was performed via tensile testing according to ASTM D3039 standards using an Instron universal testing machine at a crosshead speed of 10 mm/min.",
      "reasoning_analysis": "Increasing Factors: The high volume fraction (51%) of unidirectional glass fibers oriented at 0 degrees relative to the loading axis leverages the rule of mixtures to maximize load-bearing capacity along the fiber direction, serving as the primary reinforcement mechanism. Additionally, the incorporation of 0.5 wt% MWCNTs contributes to strength improvement through effective stress transfer between the matrix and nanotubes, as well as crack bridging mechanisms, facilitated by the uniform dispersion achieved via mechanical stirring and sonication. Decreasing Factors: The hand lay-up fabrication method introduces a higher probability of void formation and resin-rich areas compared to automated processes, which can act as stress concentrators and reduce effective UTS. Furthermore, the curing cycle at 70°C for 120 minutes may result in a crosslink density lower than what is achievable with higher temperature post-cures, potentially limiting the matrix contribution to the overall composite strength. Dominant Factor: The dominant factor governing the UTS behavior is the high volume fraction and precise 0-degree orientation of the glass fiber reinforcement. While the MWCNTs and curing kinetics modulate the matrix performance and interfacial quality, the macroscopic load-bearing capability is overwhelmingly determined by the continuous glass fibers aligned with the tensile axis, rendering the fiber architecture the primary determinant of the ultimate tensile strength."
    },
    "analysis_without_hierarchical_structure": {
      "descriptive_text": "The sample comprises a C-51 grade Lapox epoxy matrix cured with K-6 hardener, reinforced with 51 vol% unidirectional glass fiber arranged in eight layers and modified with 0.5 wt% multi-walled carbon nanotubes. Fabrication involved a hand lay-up technique where nanotubes were dispersed into the epoxy via mechanical stirring at 1400 rpm for 15 minutes followed by sonication at 60°C for 60 minutes before adding the hardener at a 10:1 ratio. The laminate underwent oven curing at 70°C for 120 minutes, and tensile properties were evaluated according to ASTM D3039 using an Instron universal testing machine at a crosshead speed of 10 mm/min.",
      "reasoning_analysis": "Increasing Factors: The high volume fraction of unidirectional glass fibers serves as the primary load-bearing component, significantly elevating the UTS along the fiber direction through efficient stress transfer. Additionally, the incorporation of multi-walled carbon nanotubes, aided by mechanical stirring and sonication, enhances the epoxy matrix stiffness and interfacial shear strength, potentially improving load distribution between fibers. The crosslinked thermoset network formed during curing provides a rigid foundation that supports the reinforcement architecture. Decreasing Factors: The hand lay-up processing technique introduces a higher probability of void formation and inconsistent fiber wetting compared to automated methods, creating stress concentration sites that can initiate premature failure. Furthermore, potential agglomeration of nanotubes despite sonication or incomplete crosslinking due to the moderate curing temperature of 70°C may limit the maximum achievable matrix contribution to the overall strength. Dominant Factor: The high volume fraction and unidirectional alignment of the glass fibers qualitatively dominate the UTS behavior, as the longitudinal strength of continuous fiber composites is primarily governed by the fiber properties and content according to the rule of mixtures, rendering matrix enhancements or processing defects secondary unless they critically compromise fiber-matrix adhesion."
    }
  },
  {
    "doi": null,
    "title": "An investigation into the layer thickness efect on the mechanical properties of additively manufactured polymers: PLA and ABS",
    "year": 2023,
    "chemical_composition": {
      "repeat_unit_psmiles": "[*]OC(C)C(=O)O[*]",
      "monomers": [
        {
          "name": "Lactic acid",
          "smiles": "CC(C(=O)O)O",
          "ratio_value": null,
          "ratio_unit": null
        }
      ],
      "additives": [],
      "is_homopolymer": true
    },
    "processing_history": "Fused Filament Fabrication (FFF) using Artillery Sidewinder X1 printer, SUNLU PLA filament, layer thickness 0.28 mm, printing temperature 205 °C, build plate temperature 60 °C, printing speed 60 mm/s, infill density 100% (grid), fan speed 100%, build plate adhesion: skirt, specimens printed at 45° angle. UTS measured by tensile testing (Shimadzu AG-X, 10 kN load cell) at 5 mm/min, ASTM D638 Type I.",
    "hierarchical_structure": "3D printed layered structure, layer thickness 0.28 mm, 100% infill grid pattern.",
    "properties": {
      "UTS": {
        "value": [
          8.7
        ],
        "unit": "MPa"
      }
    },
    "analysis_with_hierarchical_structure": {
      "descriptive_text": "This sample comprises a polylactic acid homopolymer derived from lactic acid monomers, fabricated into a tensile specimen using Fused Filament Fabrication on an Artillery Sidewinder X1 printer. Utilizing commercial SUNLU PLA filament, the material was processed at a nozzle temperature of 205 °C and a build plate temperature of 60 °C with a layer thickness of 0.28 mm and a printing speed of 60 mm/s. The resulting specimen features a 100% infill density with a grid pattern and was printed at a 45° angle relative to the testing axis, with active cooling provided by a 100% fan speed. Mechanical characterization was performed via tensile testing using a Shimadzu AG-X instrument at a crosshead speed of 5 mm/min in accordance with ASTM D638 Type I standards, revealing a hierarchical structure defined by the additive manufactured layers and internal grid geometry.",
      "reasoning_analysis": "Increasing Factors: The intrinsic chemical structure of the polylactic acid backbone, featuring rigid methyl side groups and polar ester linkages, provides a robust baseline for intermolecular forces and inherent tensile strength. The processing parameter of 100% infill density minimizes the presence of macroscopic voids within the raster lines, ensuring material continuity across the cross-section compared to sparse infill patterns. Additionally, the nozzle temperature of 205 °C exceeds the glass transition temperature significantly, facilitating some degree of polymer chain diffusion across adjacent raster paths within the same layer. Decreasing Factors: The Fused Filament Fabrication process inherently introduces discrete inter-layer boundaries where chain entanglement is often incomplete compared to bulk processing methods like injection molding. The use of 100% fan speed induces rapid cooling, which likely quenches the polymer chains before sufficient inter-diffusion and welding can occur at the layer interfaces, creating weak planes prone to delamination. Furthermore, printing the specimens at a 45° angle relative to the tensile axis introduces significant shear stress components during loading, exploiting the anisotropic weakness of the layered structure rather than loading the polymer chains along their strongest axis. Dominant Factor: The qualitative behavior of the UTS is dominated by the inter-layer adhesion quality and the anisotropic orientation imposed by the 45° printing angle. While the intrinsic strength of the PLA homopolymer and the 100% infill provide a solid foundation, the limited inter-layer diffusion caused by rapid cooling and the geometric misalignment of the raster lines relative to the load direction create stress concentrations at the layer interfaces that typically dictate failure initiation, thereby reducing the effective UTS compared to isotropic bulk PLA."
    },
    "analysis_without_hierarchical_structure": {
      "descriptive_text": "The sample consists of a polylactic acid (PLA) homopolymer derived from lactic acid monomers without additional additives. Specimens were fabricated via Fused Filament Fabrication (FFF) using an Artillery Sidewinder X1 printer with commercial SUNLU PLA filament. The printing process utilized a nozzle temperature of 205 °C and a build plate temperature of 60 °C, with a layer thickness of 0.28 mm and a printing speed of 60 mm/s. To ensure structural continuity, a 100% grid infill density was employed alongside 100% cooling fan speed, and the specimens were oriented at a 45° angle relative to the build plate with skirt adhesion. Mechanical characterization was conducted via tensile testing using a Shimadzu AG-X instrument with a 10 kN load cell at a crosshead speed of 5 mm/min in accordance with ASTM D638 Type I standards.",
      "reasoning_analysis": "Increasing Factors: The intrinsic chemical structure of the polylactic acid backbone, characterized by ester linkages and methyl side groups, provides inherent stiffness and strength. The processing history specifies a 100% infill density, which maximizes the load-bearing cross-sectional area and minimizes macro-voids within the specimen geometry. Additionally, the nozzle temperature of 205 °C facilitates polymer chain diffusion across raster roads, promoting inter-layer bonding. Decreasing Factors: The Fused Filament Fabrication method inherently introduces micro-voids between deposited roads, acting as stress concentrators that reduce UTS compared to injection-molded counterparts. The use of 100% cooling fan speed induces rapid quenching, which limits crystallization and may reduce the structural integrity provided by crystalline domains. Crucially, the 45° printing orientation relative to the tensile load axis introduces significant anisotropy, forcing the failure mechanism to rely heavily on inter-layer shear strength rather than the stronger intra-layer covalent backbone strength. Dominant Factor: While the high infill density and adequate nozzle temperature support load transfer, the dominant factor governing the UTS is the processing-induced anisotropy resulting from the 45° print orientation combined with the inherent inter-layer weakness of FFF parts. This geometric and interfacial limitation typically overrides the intrinsic strength of the PLA homopolymer matrix, leading to a UTS that is qualitatively lower than what would be observed in an isotropic, bulk-molded sample of the same chemical composition."
    }
  },
  {
    "doi": null,
    "title": "Modelling and optimization of fabrication parameters for multi-walled carbon nanotubesfilled GFRP composites using RSM and Rao-1 algorithm",
    "year": 2024,
    "chemical_composition": {
      "repeat_unit_psmiles": null,
      "monomers": [
        {
          "name": "C-51 grade Lapox epoxy",
          "smiles": null,
          "ratio_value": null,
          "ratio_unit": null
        },
        {
          "name": "K-6 hardener",
          "smiles": null,
          "ratio_value": null,
          "ratio_unit": null
        }
      ],
      "additives": [
        {
          "name": "Multi-walled carbon nanotubes",
          "type": "filler",
          "amount_value": 0.5,
          "amount_unit": "wt%"
        },
        {
          "name": "Glass fiber",
          "type": "filler",
          "amount_value": 51,
          "amount_unit": "vol%"
        }
      ],
      "is_homopolymer": false
    },
    "processing_history": "Experimental Run 12. Hand lay-up technique. MWCNTs mixed with epoxy via mechanical stirring (1400 rpm, 15 min) then sonication at 60°C for 120 min. Hardener added (10:1 ratio). 8 layers unidirectional glass fiber. Oven curing at 70°C for 120 min. Tensile testing per ASTM D3039, Instron UTM, 10 mm/min.",
    "hierarchical_structure": "8 layers unidirectional glass fiber at 0 degrees. Fiber volume fraction 51 ± 0.6%. Uniform dispersion of MWCNTs.",
    "properties": {
      "UTS": {
        "value": [
          456
        ],
        "unit": "MPa"
      }
    },
    "analysis_with_hierarchical_structure": {
      "descriptive_text": "The sample consists of a C-51 grade Lapox epoxy matrix cured with K-6 hardener, reinforced with a hybrid filler system comprising 0.5 wt% multi-walled carbon nanotubes and 51 vol% unidirectional glass fiber. The composite was fabricated using a hand lay-up technique where multi-walled carbon nanotubes were initially dispersed into the epoxy via mechanical stirring at 1400 rpm for 15 minutes followed by sonication at 60°C for 120 minutes to ensure uniformity. After adding the hardener at a 10:1 ratio, eight layers of unidirectional glass fiber oriented at 0 degrees were impregnated and consolidated, followed by oven curing at 70°C for 120 minutes. The resulting hierarchical structure features a fiber volume fraction of 51 ± 0.6% with uniform multi-walled carbon nanotube dispersion, and the ultimate tensile strength was characterized via tensile testing per ASTM D3039 using an Instron UTM at a crosshead speed of 10 mm/min.",
      "reasoning_analysis": "Increasing Factors: The high volume fraction (51 vol%) of unidirectional glass fibers aligned at 0 degrees relative to the loading axis provides substantial load-bearing capacity according to the rule of mixtures, significantly elevating the UTS compared to the neat epoxy matrix. Additionally, the incorporation of 0.5 wt% multi-walled carbon nanotubes with uniform dispersion enhances the matrix stiffness and interfacial shear strength, while the specific processing history involving mechanical stirring and sonication promotes nanotube exfoliation and distribution, facilitating effective stress transfer and crack bridging mechanisms. Decreasing Factors: The hand lay-up processing technique is susceptible to entrapping air voids within the laminate, which act as stress concentrators and reduce the effective load-bearing cross-sectional area. Furthermore, the oven curing temperature of 70°C may result in a crosslink density lower than the theoretical maximum achievable with higher temperature post-curing cycles, potentially limiting the intrinsic yield strength of the epoxy matrix surrounding the fibers. Dominant Factor: The high volume fraction and unidirectional alignment of the glass fibers qualitatively dominate the final UTS behavior. In continuous fiber-reinforced composites tested along the fiber direction, the mechanical response is primarily governed by the fiber properties and volume fraction, overshadowing the secondary reinforcement effects of the nanotubes or the variations in matrix crosslinking density induced by the curing profile."
    },
    "analysis_without_hierarchical_structure": {
      "descriptive_text": "The sample comprises a composite system based on C-51 grade Lapox epoxy cured with K-6 hardener, reinforced with 0.5 wt% multi-walled carbon nanotubes and 51 vol% unidirectional glass fiber. Fabrication involved a hand lay-up technique where multi-walled carbon nanotubes were dispersed into the epoxy via mechanical stirring at 1400 rpm for 15 minutes followed by sonication at 60°C for 120 minutes prior to hardener addition at a 10:1 ratio. The laminate consisted of 8 layers of unidirectional glass fiber and was oven-cured at 70°C for 120 minutes, with tensile properties evaluated per ASTM D3039 using an Instron universal testing machine at 10 mm/min.",
