Repository: hhtrick/HHT-code

# HHT training framework

This directory contains model training, embedding precomputation, inference, article-level baselines and the curated datasets. All commands below assume that the working directory is `train_code/`.

## 3. Datasets and fixed partitions

Each main dataset is a JSON array at `dataset/{property}/{property}.json`. Entries contain source metadata, `chemical_composition`, `processing_history`, `hierarchical_structure`, `properties`, and two generated-analysis objects. Targets are stored as `properties[property]["value"]`; source metadata and target values are not predictive input fields.

| Property | Train | Validation | Test | Total |
|---|---:|---:|---:|---:|

File: train_code/dataset/UTS/UTS.json (part 209 of 292)
[
      "reasoning_analysis": "Increasing Factors: The high volume fraction of unidirectional glass fibers provides the primary load-bearing capacity, significantly elevating UTS through efficient axial stress transfer, while the multi-walled carbon nanotubes likely enhance matrix toughness and interfacial adhesion via crack bridging and increased surface area interaction. The crosslinked epoxy network formed during curing provides a rigid matrix necessary to transfer stress between the reinforcing phases. Decreasing Factors: The hand lay-up processing technique introduces a higher probability of void formation and uneven fiber wetting compared to automated methods, creating stress concentration points that facilitate premature failure. Additionally, the moderate curing temperature of 70°C may limit the ultimate crosslink density of the epoxy matrix, potentially reducing its shear strength and efficiency in load transfer to the fibers. Dominant Factor: The high loading and unidirectional alignment of the glass fibers qualitatively dominate the UTS behavior, establishing the upper bound of mechanical performance, though the void content and interfacial quality inherent to the hand lay-up process serve as the critical limiting factors that determine the deviation from theoretical maximum strength."
    }
  },
  {
    "doi": null,
    "title": "An investigation into the layer thickness efect on the mechanical properties of additively manufactured polymers: PLA and ABS",
    "year": 2023,
    "chemical_composition": {
      "repeat_unit_psmiles": null,
      "monomers": [
        {
          "name": "Acrylonitrile",
          "smiles": "C=CC#N",
          "ratio_value": null,
          "ratio_unit": null
        },
        {
          "name": "1,3-Butadiene",
          "smiles": "C=CC=C",
          "ratio_value": null,
          "ratio_unit": null
        },
        {
          "name": "Styrene",
          "smiles": "C=CC1=CC=CC=C1",
          "ratio_value": null,
          "ratio_unit": null
        }
      ],
      "additives": [],
      "is_homopolymer": false
    },
    "processing_history": "Fused Filament Fabrication (FFF) using Ultimaker 3 printer, Ultimaker ABS filament (white), layer thickness 0.12 mm, printing temperature 230 °C, build plate temperature 110 °C, printing speed 60 mm/s, infill density 100% (grid), fan speed 0%, build plate adhesion: raft, specimens printed at 45° angle. Specimen post-processed with scalpel to remove raft. UTS measured by tensile testing (Shimadzu AG-X, 10 kN load cell) at 5 mm/min, ASTM D638 Type I.",
    "hierarchical_structure": "3D printed layered structure, layer thickness 0.12 mm, 100% infill grid pattern.",
    "properties": {
      "UTS": {
        "value": [
          24.6
        ],
        "unit": "MPa"
      }
    },
    "analysis_with_hierarchical_structure": {
      "descriptive_text": "The sample comprises an Acrylonitrile Butadiene Styrene (ABS) terpolymer fabricated via Fused Filament Fabrication (FFF) using an Ultimaker 3 printer with commercial white ABS filament. The processing protocol utilized a nozzle temperature of 230 °C and a build plate temperature of 110 °C, with a layer thickness of 0.12 mm and a printing speed of 60 mm/s. To maximize structural continuity, specimens were printed with 100% infill density in a grid pattern at a 45° orientation angle without active cooling (0% fan speed), employing a raft for build plate adhesion that was subsequently removed via scalpel post-processing. The resulting hierarchical structure exhibits a characteristic 3D printed layered morphology, and the Ultimate Tensile Strength was determined through tensile testing according to ASTM D638 Type I standards using a Shimadzu AG-X system at a crosshead speed of 5 mm/min.",
      "reasoning_analysis": "Increasing Factors: The elevated build plate temperature of 110 °C, which exceeds the glass transition temperature of ABS, promotes significant polymer chain diffusion across layer interfaces, thereby enhancing interlayer bonding strength. Additionally, the 0% fan speed setting minimizes thermal gradients and residual stresses, preventing premature cooling that would otherwise inhibit road-to-road healing, while the 100% infill density ensures the maximum possible load-bearing cross-sectional area for this manufacturing method. The acrylonitrile and styrene components within the terpolymer backbone also contribute intrinsic rigidity and cohesive strength to the material matrix. Decreasing Factors: The inherent layered morphology of the FFF process introduces interlayer voids and weak interfaces compared to isotropic injection-molded bulk material, creating potential stress concentration points that limit load transfer. The butadiene rubber phase, although beneficial for toughness, typically reduces the ultimate tensile strength relative to rigid amorphous polymers due to rubber particle cavitation under tensile load. Furthermore, printing at a 45° angle introduces off-axis loading relative to the raster direction, engaging weaker interlayer bonds, and the mechanical removal of the raft with a scalpel may introduce surface micro-defects acting as failure initiation sites. Dominant Factor: The anisotropic layered structure resulting from the additive manufacturing process is the dominant factor governing the UTS behavior. Despite the optimized thermal processing parameters that improve interlayer diffusion, the interfaces between deposited roads remain mechanically inferior to the bulk polymer matrix, dictating the failure mode and qualitatively limiting the UTS relative to traditionally molded ABS specimens."
    },
    "analysis_without_hierarchical_structure": {
      "descriptive_text": "The sample consists of an Acrylonitrile Butadiene Styrene (ABS) terpolymer derived from acrylonitrile, 1,3-butadiene, and styrene monomers. Specimens were fabricated via Fused Filament Fabrication (FFF) using an Ultimaker 3 printer with commercial white ABS filament. The printing parameters included a nozzle temperature of 230 °C, a build plate temperature of 110 °C, a layer thickness of 0.12 mm, and a printing speed of 60 mm/s with 100% grid infill density and zero fan cooling. To ensure adhesion, a raft was utilized during printing, and specimens were oriented at a 45° angle relative to the build plate. Following fabrication, the raft was mechanically removed using a scalpel, and the Ultimate Tensile Strength was determined via tensile testing according to ASTM D638 Type I standards using a Shimadzu AG-X machine at a crosshead speed of 5 mm/min.",
      "reasoning_analysis": "Increasing Factors: The terpolymer composition combines the rigidity of styrene and the polar strength contributions of acrylonitrile, providing a robust matrix baseline. The processing history utilizes 100% infill density and a heated build plate at 110 °C, which minimizes macroscopic voids and reduces thermal residual stresses that could act as stress concentrators. Additionally, the zero fan speed setting promotes better inter-layer diffusion and welding by maintaining higher temperatures during deposition, potentially enhancing inter-layer bonding strength. Decreasing Factors: The additive manufacturing nature of Fused Filament Fabrication introduces inherent anisotropy, where inter-layer bonding strength is typically lower than the intra-layer strength of the bulk polymer. The 45° printing orientation subjects the specimen to off-axis loading relative to the raster direction, potentially inducing shear stresses at layer interfaces rather than pure tensile loading of the polymer chains. Furthermore, microscopic voids between deposited roads often persist even at 100% infill settings, acting as defect sites for crack initiation, and the mechanical removal of the raft may introduce surface defects or stress concentrations at the specimen base. Dominant Factor: While the intrinsic strength of the ABS chemistry provides a solid baseline, the processing-induced anisotropy and inter-layer adhesion limitations inherent to FFF are the dominant factors. The UTS will likely be governed by the strength of the weld lines between layers rather than the bulk material strength, meaning the processing history qualitatively limits the UTS compared to injection-molded equivalents of the same chemical composition."
    }
  },
  {
    "doi": null,
    "title": "Fretting Fatigue Behaviour of Pin-Loaded Thermoset Carbon-Fibre-Reinforced Polymer (CFRP) Straps",
    "year": 2016,
    "chemical_composition": {
      "repeat_unit_psmiles": null,
      "monomers": [
        {
          "name": "XB3515/Aradur 5021 Epoxy System",
          "smiles": null,
          "ratio_value": null,
          "ratio_unit": null
        }
      ],
      "additives": [
        {
          "name": "IMS60 Carbon Fibre",
          "type": "filler",
          "amount_value": 66,
          "amount_unit": "vol%"
        }
      ],
      "is_homopolymer": false
    },
    "processing_history": "Out of autoclave (OOA) prepreg. Wound around aluminium mould. Cured at 140 °C for 2.5 h. Conditioned 48 h at 23 °C, 50% RH. Lateral machining applied. Fretting fatigue loading at 10 Hz, R=0.1, upper stress 750 MPa for 1.00 x 10^6 cycles. Residual tensile test at cross-head speed 2 mm/min.",
    "hierarchical_structure": "Unidirectional (UD) CFRP strap. Thickness 1 mm, Width 12 mm. Fibre volume content 66%. Void content less than 1%.",
    "properties": {
      "UTS": {
        "value": [
          1575
        ],
        "unit": "MPa"
      }
    },
    "analysis_with_hierarchical_structure": {
      "descriptive_text": "The sample comprises a unidirectional carbon fiber reinforced polymer (CFRP) strap utilizing an XB3515/Aradur 5021 epoxy matrix reinforced with IMS60 carbon fibres at a 66 vol% loading. Produced via an out-of-autoclave prepreg method, the layup was wound around an aluminium mould and cured at 140 °C for 2.5 h, subsequently conditioned for 48 h at 23 °C and 50% RH. The final strap geometry measures 1 mm in thickness and 12 mm in width with a void content below 1%. Following lateral machining, the specimen endured fretting fatigue loading at 10 Hz with a stress ratio of 0.1 and an upper stress of 750 MPa for 1.00 x 10^6 cycles before undergoing a residual tensile test at a cross-head speed of 2 mm/min.",
      "reasoning_analysis": "Increasing Factors: The incorporation of IMS60 carbon fibres at a high volume fraction of 66% within a unidirectional alignment provides exceptional load-bearing capacity along the longitudinal axis, as the ultimate tensile strength is primarily governed by the intrinsic strength of the continuous fibres. Furthermore, the low void content of less than 1% indicates effective consolidation during the out-of-autoclave curing process, minimizing stress concentration sites within the epoxy matrix and ensuring efficient stress transfer between the matrix and the reinforcement. Decreasing Factors: The processing history includes significant damage accumulation mechanisms, specifically the fretting fatigue loading for 1.00 x 10^6 cycles at high stress, which likely induces matrix microcracking, fibre-matrix debonding, and potential fibre breakage that severely compromises the structural integrity prior to the tensile test. Additionally, the lateral machining process may introduce edge damage or cut fibres, acting as initiation sites for failure, while moisture conditioning could plasticize the epoxy matrix, slightly reducing interfacial shear strength. Dominant Factor: While the high fibre volume fraction and unidirectional architecture establish a high baseline for tensile capacity, the dominant factor influencing the specific UTS of this sample is the accumulated damage from the fretting fatigue loading. This pre-existing damage state fundamentally limits the residual strength, causing the measured UTS to be significantly lower than that of a pristine, un-fatigued counterpart despite the optimal reinforcement geometry."
    },
    "analysis_without_hierarchical_structure": {
      "descriptive_text": "The sample comprises an XB3515/Aradur 5021 epoxy matrix system reinforced with 66 vol% IMS60 carbon fibre. Fabricated as an out-of-autoclave prepreg, the material was wound around an aluminium mould and cured at 140 °C for 2.5 hours. Following fabrication, the composite was conditioned for 48 hours at 23 °C and 50% relative humidity prior to lateral machining. The specimen subsequently underwent fretting fatigue loading at 10 Hz with a stress ratio of 0.1 and an upper stress of 750 MPa for 1.00 x 10^6 cycles, after which a residual tensile test was conducted at a cross-head speed of 2 mm/min.",
      "reasoning_analysis": "Increasing Factors: The incorporation of 66 vol% IMS60 carbon fibre provides a substantial load-bearing framework, significantly elevating the composite strength relative to the neat epoxy matrix through efficient stress transfer. The thermal curing of the XB3515/Aradur 5021 system creates a crosslinked network that supports fibre alignment and maintains structural integrity under tensile load. Decreasing Factors: Environmental conditioning at 50% RH facilitates moisture absorption, which plasticizes the epoxy matrix and degrades the fibre-matrix interfacial bond strength. Lateral machining introduces surface defects that act as stress concentrators, while the out-of-autoclave processing may result in higher void content compared to pressurized methods. Crucially, the prior fretting fatigue loading induces cumulative internal damage, including matrix microcracking and delamination, before the tensile measurement. Dominant Factor: Although the high fibre volume fraction establishes a high theoretical strength baseline, the dominant factor determining the measured residual UTS is the damage accumulation from the fretting fatigue history. This pre-existing damage compromises structural continuity and limits the material's ability to realize its pristine load-bearing potential, qualitatively reducing the final UTS compared to an undamaged counterpart."
    }
  },
  {
    "doi": null,
    "title": "Fretting Fatigue Behaviour of Pin-Loaded Thermoset Carbon-Fibre-Reinforced Polymer (CFRP) Straps",
    "year": 2016,
    "chemical_composition": {
      "repeat_unit_psmiles": null,
      "monomers": [
        {
          "name": "XB3515/Aradur 5021 Epoxy System",
          "smiles": null,
          "ratio_value": null,
          "ratio_unit": null
        }
      ],
      "additives": [
        {
          "name": "IMS60 Carbon Fibre",
          "type": "filler",
          "amount_value": 66,
          "amount_unit": "vol%"
        }
      ],
      "is_homopolymer": false
    },
    "processing_history": "Out of autoclave (OOA) prepreg. Wound around aluminium mould. Cured at 140 °C for 2.5 h. Conditioned 48 h at 23 °C, 50% RH. Lateral machining applied. Fretting fatigue loading at 10 Hz, R=0.1, upper stress 720 MPa for 1.00 x 10^6 cycles. Residual tensile test at cross-head speed 2 mm/min.",
    "hierarchical_structure": "Unidirectional (UD) CFRP strap. Thickness 1 mm, Width 12 mm. Fibre volume content 66%. Void content less than 1%.",
    "properties": {
      "UTS": {
        "value": [
          1627
        ],
        "unit": "MPa"
      }
    },
    "analysis_with_hierarchical_structure": {
      "descriptive_text": "The sample consists of a unidirectional carbon fiber reinforced polymer (CFRP) strap fabricated using an XB3515/Aradur 5021 epoxy system reinforced with IMS60 carbon fibers at a volume fraction of 66%. Manufactured via an out-of-autoclave prepreg process, the material was wound around an aluminum mould and cured at 140 °C for 2.5 hours, followed by conditioning for 48 hours at 23 °C and 50% relative humidity. The resulting composite strap possesses a thickness of 1 mm and a width of 12 mm with a void content maintained below 1%. Prior to the final residual tensile test conducted at a cross-head speed of 2 mm/min, the specimen underwent lateral machining and was subjected to fretting fatigue loading at 10 Hz with a stress ratio of 0.1 and an upper stress of 720 MPa for 1.00 x 10^6 cycles.",
      "reasoning_analysis": "Increasing Factors: The incorporation of IMS60 carbon fibers at a high volume fraction of 66% provides the primary load-bearing capability, significantly enhancing strength compared to the neat epoxy matrix. The unidirectional alignment ensures efficient stress transfer along the fiber axis, while the low void content (less than 1%) minimizes stress concentrators within the matrix, preserving structural integrity. Additionally, the cured epoxy network facilitates load transfer between fibers. Decreasing Factors: The extensive fretting fatigue loading history induces microstructural damage, including matrix cracking and potential fiber breakage, which reduces the remaining load-bearing cross-section. Moisture conditioning at 50% RH may plasticize the epoxy matrix and weaken the fiber-matrix interface, while lateral machining could introduce surface defects or edge damage acting as stress initiation sites. Dominant Factor: While the high fiber volume fraction and unidirectional architecture establish the fundamental high-strength regime of the composite, the accumulated damage from the fretting fatigue loading is the dominant factor governing the specific residual UTS behavior, qualitatively reducing the strength relative to the pristine material potential."
    },
    "analysis_without_hierarchical_structure": {
      "descriptive_text": "The sample comprises a composite system based on the XB3515/Aradur 5021 epoxy matrix reinforced with IMS60 carbon fibre at a volume fraction of 66%. Prepared as an out-of-autoclave prepreg, the material was wound around an aluminium mould and cured at 140 °C for 2.5 hours. Following curing, the specimen underwent conditioning for 48 hours at 23 °C and 50% relative humidity, followed by lateral machining. Prior to final characterization, the sample was subjected to fretting fatigue loading at 10 Hz with a stress ratio of 0.1 and an upper stress of 720 MPa for 1.00 x 10^6 cycles, after which a residual tensile test was performed at a cross-head speed of 2 mm/min to evaluate the ultimate tensile strength.",
      "reasoning_analysis": "Increasing Factors: The high volume fraction of IMS60 carbon fibre (66 vol%) acts as the primary load-bearing phase, substantially elevating the theoretical strength capacity compared to the neat epoxy matrix. Additionally, the thermal curing protocol at 140 °C promotes sufficient crosslinking within the XB3515/Aradur 5021 epoxy system, optimizing matrix stiffness and fibre-matrix interfacial adhesion required for efficient stress transfer. Decreasing Factors: The extensive fretting fatigue loading history involving 1.00 x 10^6 cycles at high stress induces cumulative damage mechanisms such as matrix microcracking, delamination, and fibre breakage, which significantly degrade the structural integrity prior to the tensile measurement. Furthermore, the out-of-autoclave processing may result in higher void content compared to autoclave curing, and lateral machining could introduce surface defects acting as stress concentrators, while environmental conditioning may lead to minor moisture-induced plasticization. Dominant Factor: While the high fibre loading and cured matrix establish a robust baseline strength, the dominant factor governing the final measured UTS is the pre-existing damage state induced by the high-cycle fretting fatigue loading. The residual tensile strength reflects the degraded capacity of the composite after damage accumulation, meaning the fatigue history qualitatively suppresses the UTS far below the pristine static strength of the material system."
    }
  },
  {
    "doi": null,
    "title": "The Effect of Composition on Thermal, Mechanical, and Morphological Properties of Thermotropic Liquid Crystalline Polyester With Alkyl Side-Group and Polycarbonate Blends",
    "year": 1997,
    "chemical_composition": {
      "repeat_unit_psmiles": "[*]OC(=O)Oc1ccc(C(C)(C)c2ccc(O[*])cc2)cc1",
      "monomers": [
        {
          "name": "Bisphenol A",
          "smiles": "CC(C)(c1ccc(O)cc1)c2ccc(O)cc2",
          "ratio_value": null,
          "ratio_unit": null
        }
      ],
      "additives": [],
      "is_homopolymer": true
    },
    "processing_history": "Coprecipitated from chloroform/trifluoroacetic acid (50/50), dried 50C vacuum 2-3 days. Hot pressed 200C. Extruded at 270C capillary rheometer. Draw Ratio (DR) = 7. UTS measured by Instron at 10 mm/min, average of 6 measurements.",
    "hierarchical_structure": "Amorphous PC matrix. Crystallinity 0%.",
    "properties": {
      "UTS": {
        "value": [
          54
        ],
        "unit": "MPa"
      }
    },
    "analysis_with_hierarchical_structure": {
      "descriptive_text": "The sample comprises a Bisphenol A homopolymer characterized by an amorphous matrix with 0% crystallinity. Preparation involved coprecipitation from a 50/50 chloroform/trifluoroacetic acid solvent system, followed by vacuum drying at 50°C for 2-3 days. The material was subsequently hot pressed at 200°C and extruded at 270°C using a capillary rheometer to achieve a draw ratio of 7. Ultimate tensile strength was evaluated using an Instron mechanical tester at a crosshead speed of 10 mm/min, reported as the average of six measurements.",
      "reasoning_analysis": "Increasing Factors: The rigid aromatic backbone of the Bisphenol A repeat units provides intrinsic stiffness and strong intermolecular interactions, establishing a robust baseline strength. Crucially, the processing history includes a high draw ratio (DR = 7) during extrusion, which induces significant molecular orientation along the stress axis, enabling load transfer through covalent bonds and significantly enhancing tensile strength via orientation hardening. Decreasing Factors: The hierarchical structure is fully amorphous (0% crystallinity), lacking the reinforcing effect of crystalline domains that could otherwise impede chain slip and crack propagation. Additionally, the coprecipitation from chloroform/trifluoroacetic acid introduces a risk of residual solvent entrapment despite vacuum drying, which could act as a plasticizer to reduce intermolecular friction and lower strength. The hot pressing at 200°C may also allow for some thermal relaxation of oriented chains if not properly quenched under tension. Dominant Factor: The mechanical alignment induced by the high draw ratio (DR = 7) is the dominant factor. While the amorphous structure and potential residual solvent pose limitations, the extensive chain orientation along the testing direction fundamentally alters the failure mechanism from crazing/shear yielding typical of isotropic PC to chain stretching/rupture, qualitatively driving the UTS higher relative to the undrawn isotropic material."
    },
    "analysis_without_hierarchical_structure": {
      "descriptive_text": "This Bisphenol A polycarbonate homopolymer was prepared via coprecipitation from a 50/50 chloroform and trifluoroacetic acid solvent system, followed by vacuum drying at 50 °C for 2 to 3 days. The dried material underwent hot pressing at 200 °C and was subsequently extruded at 270 °C using a capillary rheometer. To induce molecular orientation, the extrudate was drawn to a ratio of 7, and the Ultimate Tensile Strength was measured using an Instron tensile tester at a crosshead speed of 10 mm/min, reported as the average of six measurements.",
      "reasoning_analysis": "Increasing Factors: The chemical composition features rigid aromatic rings within the Bisphenol A backbone, which restrict chain mobility and provide inherent mechanical robustness. Furthermore, the processing history includes a high draw ratio of 7, which induces significant molecular orientation along the tensile axis, aligning polymer chains to bear load through covalent bonds rather than weaker intermolecular forces, thereby substantially increasing UTS. Decreasing Factors: The use of chloroform and trifluoroacetic acid during coprecipitation introduces the risk of residual solvent entrapment, which could act as a plasticizer to reduce intermolecular cohesion and lower UTS if drying was incomplete. Additionally, extrusion at 270 °C poses a potential risk of thermal degradation or chain scission, which would reduce molecular weight and consequently diminish tensile strength. Dominant Factor: The molecular orientation induced by the high draw ratio is the dominant factor governing the final UTS behavior. While the aromatic backbone provides a strong baseline and thermal processing presents risks, the alignment of chains parallel to the stress direction fundamentally enhances load-bearing capacity, qualitatively driving the UTS significantly higher than that of an isotropic sample of the same composition."
    }
  },
  {
    "doi": null,
    "title": "Modelling and optimization of fabrication parameters for multi-walled carbon nanotubesfilled GFRP composites using RSM and Rao-1 algorithm",
    "year": 2024,
    "chemical_composition": {
      "repeat_unit_psmiles": null,
      "monomers": [
        {
          "name": "C-51 grade Lapox epoxy",
          "smiles": null,
          "ratio_value": null,
          "ratio_unit": null
        },
        {
          "name": "K-6 hardener",
          "smiles": null,
          "ratio_value": null,
          "ratio_unit": null
        }
      ],
      "additives": [
        {
          "name": "Multi-walled carbon nanotubes",
          "type": "filler",
          "amount_value": 0.75,
          "amount_unit": "wt%"
        },
        {
          "name": "Glass fiber",
          "type": "filler",
          "amount_value": 51,
          "amount_unit": "vol%"
        }
      ],
      "is_homopolymer": false
    },
    "processing_history": "Experimental Run 13. Hand lay-up technique. MWCNTs mixed with epoxy via mechanical stirring (1400 rpm, 15 min) then sonication at 60°C for 60 min. Hardener added (10:1 ratio). 8 layers unidirectional glass fiber. Oven curing at 60°C for 120 min. Tensile testing per ASTM D3039, Instron UTM, 10 mm/min.",
    "hierarchical_structure": "8 layers unidirectional glass fiber at 0 degrees. Fiber volume fraction 51 ± 0.6%. Uniform dispersion of MWCNTs.",
    "properties": {
      "UTS": {
        "value": [
          476
        ],
        "unit": "MPa"
      }
    },
    "analysis_with_hierarchical_structure": {
      "descriptive_text": "The composite material consists of a C-51 grade Lapox epoxy matrix cured with a K-6 hardener, reinforced with multi-walled carbon nanotubes (MWCNTs) and unidirectional glass fibers. Fabricated via a hand lay-up technique, the MWCNTs were dispersed within the epoxy using mechanical stirring at 1400 rpm for 15 minutes followed by sonication at 60°C for 60 minutes prior to hardener addition at a 10:1 ratio. The mixture was applied to eight layers of unidirectional glass fiber oriented at 0 degrees and oven-cured at 60°C for 120 minutes, achieving a fiber volume fraction of 51 ± 0.6%. Tensile properties were evaluated according to ASTM D3039 using an Instron universal testing machine at a crosshead speed of 10 mm/min.",
      "reasoning_analysis": "Increasing Factors: The high volume fraction (51 vol%) of unidirectional glass fibers aligned at 0 degrees provides the primary load-bearing capability, drastically increasing UTS through efficient stress transfer along the fiber axis. The uniform dispersion of 0.75 wt% MWCNTs further enhances the matrix strength and interfacial adhesion via crack bridging mechanisms, while the crosslinked epoxy network ensures structural continuity. Decreasing Factors: The hand lay-up processing method introduces a higher probability of void formation and inconsistent fiber wetting compared to automated techniques, creating stress concentration points that can initiate premature failure. Additionally, the moderate curing temperature (60°C) may limit the ultimate crosslinking density of the epoxy matrix, potentially reducing interfacial shear strength. Dominant Factor: The continuous unidirectional glass fiber reinforcement dominates the UTS behavior, as the rule of mixtures dictates that the high-strength fiber phase carries the majority of the applied tensile load, overshadowing the contributions of the nanofillers and matrix curing kinetics."
    },
    "analysis_without_hierarchical_structure": {
      "descriptive_text": "The sample comprises a C-51 grade Lapox epoxy matrix cured with K-6 hardener at a 10:1 ratio, reinforced with a hybrid system of 0.75 wt% multi-walled carbon nanotubes and 51 vol% unidirectional glass fiber arranged in 8 layers. Fabrication was conducted via a hand lay-up technique wherein the nanotubes were dispersed into the epoxy using mechanical stirring at 1400 rpm for 15 minutes followed by sonication at 60°C for 60 minutes prior to hardener addition. The laminate was oven-cured at 60°C for 120 minutes, and mechanical characterization was performed via tensile testing according to ASTM D3039 on an Instron universal testing machine at a crosshead speed of 10 mm/min.",
      "reasoning_analysis": "Increasing Factors: The incorporation of 51 vol% unidirectional glass fibers provides the primary load-bearing capability, significantly enhancing the UTS along the fiber direction through efficient stress transfer. Additionally, the 0.75 wt% multi-walled carbon nanotubes reinforce the epoxy matrix itself, potentially bridging microcracks and improving interfacial shear strength between the matrix and glass fibers, while the sonication step promotes uniform nanotube dispersion to maximize this effect. Decreasing Factors: The hand lay-up fabrication technique is prone to introducing voids and inconsistent fiber wetting compared to automated processes, which act as stress concentration sites and reduce the effective load-bearing cross-section. Furthermore, the relatively low curing temperature of 60°C may result in incomplete crosslinking density within the epoxy matrix, limiting its ability to effectively transfer stress to the reinforcement phases. Dominant Factor: The high volume fraction of unidirectional glass fibers qualitatively dominates the UTS behavior, as the mechanical performance of continuous fiber composites is primarily governed by fiber content and alignment rather than matrix modifications, although the processing-induced voids from the hand lay-up method serve as the critical limiting constraint on achieving theoretical strength values."
    }
  },
  {
    "doi": null,
    "title": "Fretting Fatigue Behaviour of Pin-Loaded Thermoset Carbon-Fibre-Reinforced Polymer (CFRP) Straps",
    "year": 2016,
    "chemical_composition": {
      "repeat_unit_psmiles": null,
      "monomers": [
        {
          "name": "XB3515/Aradur 5021 Epoxy System",
          "smiles": null,
          "ratio_value": null,
          "ratio_unit": null
        }
      ],
      "additives": [
        {
          "name": "IMS60 Carbon Fibre",
          "type": "filler",
          "amount_value": 66,
          "amount_unit": "vol%"
        }
      ],
      "is_homopolymer": false
    },
    "processing_history": "Out of autoclave (OOA) prepreg. Wound around aluminium mould. Cured at 140 °C for 2.5 h. Conditioned 48 h at 23 °C, 50% RH. Lateral machining applied. Fretting fatigue loading at 10 Hz, R=0.1 for 11.09 x 10^6 cycles. Residual tensile test at cross-head speed 2 mm/min.",
    "hierarchical_structure": "Unidirectional (UD) CFRP strap. Thickness 1 mm, Width 12 mm. Fibre volume content 66%. Void content less than 1%.",
    "properties": {
      "UTS": {
        "value": [
          1557
        ],
        "unit": "MPa"
      }
    },
    "analysis_with_hierarchical_structure": {
      "descriptive_text": "The sample consists of a unidirectional carbon fiber reinforced polymer (CFRP) strap fabricated using an XB3515/Aradur 5021 epoxy system matrix reinforced with IMS60 carbon fibers at a volume fraction of 66%. Manufactured via an out-of-autoclave prepreg process, the material was wound around an aluminum mould and cured at 140 °C for 2.5 hours, resulting in a laminate with a thickness of 1 mm, width of 12 mm, and a void content below 1%. Following fabrication, the specimen underwent conditioning at 23 °C and 50% relative humidity for 48 hours, followed by lateral machining and extensive fretting fatigue loading at 10 Hz with a stress ratio of 0.1 for approximately 11.09 million cycles prior to the final residual tensile testing performed at a cross-head speed of 2 mm/min.",
      "reasoning_analysis": "Increasing Factors: The high fiber volume fraction of 66% combined with the unidirectional alignment maximizes the load-bearing capacity along the longitudinal axis, leveraging the intrinsic high tensile strength of the IMS60 carbon fibers. Furthermore, the low void content (less than 1%) achieved during the out-of-autoclave curing process minimizes stress concentrations and ensures efficient stress transfer between the epoxy matrix and the reinforcement, thereby supporting a higher theoretical strength baseline. Decreasing Factors: The most significant reduction arises from the processing history involving fretting fatigue loading for 11.09 x 10^6 cycles, which accumulates microstructural damage such as matrix cracking, fiber-matrix debonding, and fiber breakage, drastically lowering the residual strength compared to a pristine state. Additionally, lateral machining may introduce surface defects acting as crack initiation sites, and moisture absorption during conditioning could plasticize the epoxy matrix or degrade the fiber-matrix interface. Dominant Factor: While the composite architecture and low void content provide a high intrinsic strength potential, the dominant factor determining the final UTS is the extensive fatigue damage accumulated prior to testing. This pre-loading history fundamentally degrades the structural continuity, meaning the measured residual UTS is governed primarily by the severity of fatigue-induced defects rather than the initial material composition or consolidation quality."
    },
    "analysis_without_hierarchical_structure": {
      "descriptive_text": "The composite material comprises an XB3515/Aradur 5021 epoxy matrix reinforced with 66 vol% IMS60 carbon fibre, manufactured using an out-of-autoclave prepreg method wound around an aluminium mould. Following a cure cycle at 140 °C for 2.5 hours, the specimen was conditioned for 48 hours at 23 °C and 50% relative humidity before lateral machining was applied. The sample subsequently underwent fretting fatigue loading at 10 Hz with a stress ratio of 0.1 for 11.09 million cycles, after which the residual ultimate tensile strength was determined via a tensile test at a cross-head speed of 2 mm/min.",
      "reasoning_analysis": "Increasing Factors: The high volume fraction of 66 vol% IMS60 carbon fibre provides substantial load-bearing capacity, significantly elevating the strength baseline compared to the neat epoxy matrix, while the thermal cure at 140 °C ensures a highly crosslinked network for effective stress transfer. Decreasing Factors: The out-of-autoclave processing may introduce higher void content compared to autoclave consolidation, and conditioning at 50% relative humidity allows moisture absorption which can plasticize the matrix and weaken the fibre-matrix interface. Furthermore, lateral machining introduces surface defects acting as stress concentrators, and the extensive fretting fatigue history induces cumulative damage including matrix microcracking and fibre breakage. Dominant Factor: The cumulative damage incurred during the 11.09 million cycles of fretting fatigue loading qualitatively dominates the final UTS behavior, as the pre-existing microstructural degradation significantly compromises the load-bearing integrity of the reinforcement and matrix prior to the residual tensile measurement, overriding the intrinsic strength benefits of the high fibre content."
    }
  },
  {
    "doi": null,
    "title": "Fretting Fatigue Behaviour of Pin-Loaded Thermoset Carbon-Fibre-Reinforced Polymer (CFRP) Straps",
    "year": 2016,
    "chemical_composition": {
      "repeat_unit_psmiles": null,
      "monomers": [
        {
          "name": "XB3515/Aradur 5021 Epoxy System",
          "smiles": null,
          "ratio_value": null,
          "ratio_unit": null
        }
      ],
      "additives": [
        {
          "name": "IMS60 Carbon Fibre",
          "type": "filler",
          "amount_value": 66,
          "amount_unit": "vol%"
        }
      ],
      "is_homopolymer": false
    },
    "processing_history": "Out of autoclave (OOA) prepreg. Wound around aluminium mould. Cured at 140 °C for 2.5 h. Conditioned 48 h at 23 °C, 50% RH. Lateral machining applied. Fretting fatigue loading at 10 Hz, R=0.1 for 3.00 x 10^6 cycles. Residual tensile test at cross-head speed 2 mm/min.",
    "hierarchical_structure": "Unidirectional (UD) CFRP strap. Thickness 1 mm, Width 12 mm. Fibre volume content 66%. Void content less than 1%.",
    "properties": {
      "UTS": {
        "value": [
          1725
        ],
        "unit": "MPa"
      }
    },
    "analysis_with_hierarchical_structure": {
      "descriptive_text": "The sample consists of a unidirectional carbon fiber reinforced polymer (CFRP) strap fabricated using an XB3515/Aradur 5021 epoxy system matrix reinforced with IMS60 carbon fibers at a volume fraction of 66%. Manufactured via an out-of-autoclave prepreg process, the material was wound around an aluminum mould and cured at 140 °C for 2.5 hours, followed by conditioning for 48 hours at 23 °C and 50% relative humidity. The resulting composite strap, measuring 1 mm in thickness and 12 mm in width with a void content below 1%, underwent lateral machining and was subjected to fretting fatigue loading at 10 Hz with a stress ratio of 0.1 for 3.00 x 10^6 cycles prior to the final residual tensile characterization performed at a cross-head speed of 2 mm/min.",
      "reasoning_analysis": "Increasing Factors: The incorporation of high-modulus IMS60 carbon fibers at a substantial volume fraction of 66% provides the primary load-bearing capacity, significantly elevating the UTS compared to the neat epoxy matrix. The unidirectional alignment ensures efficient stress transfer along the fiber axis, while the low void content (less than 1%) minimizes stress concentration sites that typically initiate premature failure. Additionally, the thermal cure cycle at 140 °C promotes crosslinking in the epoxy system, enhancing matrix stiffness and interfacial shear strength. Decreasing Factors: The processing history includes extensive fretting fatigue loading for 3.00 x 10^6 cycles, which inevitably induces cumulative damage such as matrix microcracking, fiber-matrix debonding, and potential fiber breakage, thereby degrading the residual load-bearing capability. Furthermore, lateral machining may introduce edge defects and truncated fibers that act as stress concentrators, and the hygrothermal conditioning could plasticize the epoxy matrix, slightly reducing interfacial adhesion. Dominant Factor: Although the high volume fraction of unidirectional carbon fibers provides the fundamental load-bearing framework necessary for high tensile strength, the extensive fretting fatigue history represents the dominant factor governing the final UTS behavior for this specific sample, as the accumulated microstructural damage qualitatively limits the residual strength relative to the pristine composite potential."
    },
    "analysis_without_hierarchical_structure": {
