Repository: hhtrick/HHT-code

# HHT training framework

This directory contains model training, embedding precomputation, inference, article-level baselines and the curated datasets. All commands below assume that the working directory is `train_code/`.

## 3. Datasets and fixed partitions

Each main dataset is a JSON array at `dataset/{property}/{property}.json`. Entries contain source metadata, `chemical_composition`, `processing_history`, `hierarchical_structure`, `properties`, and two generated-analysis objects. Targets are stored as `properties[property]["value"]`; source metadata and target values are not predictive input fields.

| Property | Train | Validation | Test | Total |
|---|---:|---:|---:|---:|

File: train_code/dataset/UTS/UTS.json (part 210 of 292)
[
      "descriptive_text": "The sample comprises an XB3515/Aradur 5021 epoxy matrix system reinforced with 66 vol% IMS60 carbon fibre. Fabricated as an out-of-autoclave prepreg, the composite was wound around an aluminium mould and cured at 140 °C for 2.5 hours. Following fabrication, the specimen was conditioned for 48 hours at 23 °C and 50% relative humidity and subjected to lateral machining. Prior to mechanical characterization, the sample underwent fretting fatigue loading at 10 Hz with a stress ratio of 0.1 for 3.00 x 10^6 cycles, after which the residual ultimate tensile strength was determined via a tensile test at a cross-head speed of 2 mm/min.",
      "reasoning_analysis": "Increasing Factors: The high volume fraction of IMS60 carbon fibre (66 vol%) serves as the primary load-bearing component, significantly enhancing the ultimate tensile strength compared to the neat epoxy matrix. Additionally, the thermal cure cycle at 140 °C promotes sufficient crosslinking density within the epoxy system, optimizing matrix stiffness and interfacial adhesion necessary for effective stress transfer between the matrix and fibres. Decreasing Factors: The extensive fretting fatigue loading history introduces cumulative microstructural damage, including matrix cracking, fibre-matrix debonding, and potential fibre breakage, which reduces the effective load-bearing cross-sectional area. Furthermore, moisture absorption during environmental conditioning may plasticize the epoxy matrix, and lateral machining could introduce surface defects acting as stress concentrators. Dominant Factor: Although the high fibre content establishes a high intrinsic strength potential, the cumulative damage induced by the fretting fatigue loading is the dominant factor governing the measured residual UTS, as the pre-existing microstructural degradation fundamentally limits the remaining stress capacity relative to the pristine material state."
    }
  },
  {
    "doi": null,
    "title": "An investigation into the layer thickness efect on the mechanical properties of additively manufactured polymers: PLA and ABS",
    "year": 2023,
    "chemical_composition": {
      "repeat_unit_psmiles": null,
      "monomers": [
        {
          "name": "Acrylonitrile",
          "smiles": "C=CC#N",
          "ratio_value": null,
          "ratio_unit": null
        },
        {
          "name": "1,3-Butadiene",
          "smiles": "C=CC=C",
          "ratio_value": null,
          "ratio_unit": null
        },
        {
          "name": "Styrene",
          "smiles": "C=CC1=CC=CC=C1",
          "ratio_value": null,
          "ratio_unit": null
        }
      ],
      "additives": [],
      "is_homopolymer": false
    },
    "processing_history": "Fused Filament Fabrication (FFF) using Ultimaker 3 printer, Ultimaker ABS filament (white), layer thickness 0.16 mm, printing temperature 230 °C, build plate temperature 110 °C, printing speed 60 mm/s, infill density 100% (grid), fan speed 0%, build plate adhesion: raft, specimens printed at 45° angle. UTS measured by tensile testing (Shimadzu AG-X, 10 kN load cell) at 5 mm/min, ASTM D638 Type I.",
    "hierarchical_structure": "3D printed layered structure, layer thickness 0.16 mm, 100% infill grid pattern.",
    "properties": {
      "UTS": {
        "value": [
          26.2
        ],
        "unit": "MPa"
      }
    },
    "analysis_with_hierarchical_structure": {
      "descriptive_text": "The sample comprises an Acrylonitrile Butadiene Styrene (ABS) terpolymer synthesized from acrylonitrile, 1,3-butadiene, and styrene monomers, supplied as a white filament. It was processed via Fused Filament Fabrication (FFF) using an Ultimaker 3 printer with a layer thickness of 0.16 mm, a printing temperature of 230 °C, and a build plate temperature of 110 °C at a speed of 60 mm/s. The resulting specimen exhibits a 3D printed layered structure with a 100% infill grid pattern, printed at a 45° angle with raft adhesion and 0% fan speed. Mechanical properties were evaluated through tensile testing using a Shimadzu AG-X system with a 10 kN load cell at a crosshead speed of 5 mm/min in accordance with ASTM D638 Type I standards.",
      "reasoning_analysis": "Increasing Factors: The terpolymer composition utilizes acrylonitrile and styrene units to provide a rigid matrix with strong dipole-dipole interactions and steric hindrance, establishing a solid baseline for tensile strength. The processing history specifies a 100% infill density, which maximizes the effective load-bearing cross-sectional area, while the elevated build plate temperature of 110 °C combined with 0% cooling fan speed facilitates polymer chain diffusion across layer interfaces, thereby enhancing interlayer adhesion strength. Decreasing Factors: The inclusion of the polybutadiene rubber phase introduces soft domains that improve toughness but typically lower the ultimate tensile strength compared to rigid homopolymers due to earlier yielding of the rubbery particles. More critically, the Fused Filament Fabrication process creates an anisotropic layered morphology where interlayer bonding is inherently weaker than the bulk material, and microscopic voids between raster lines act as stress concentrators. Additionally, printing the specimens at a 45° angle relative to the loading axis subjects the weak interlayer bonds to significant shear stress during tensile deformation rather than pure axial tension. Dominant Factor: Although the chemical composition provides intrinsic strength, the processing-induced morphological anisotropy is the dominant factor governing the UTS. The reliance on interlayer diffusion for load transfer across the 45° oriented raster lines and the inherent presence of inter-raster voids qualitatively limit the ultimate tensile strength compared to isotropic, injection-molded counterparts, making the print orientation and interlayer bonding quality the primary determinants of failure."
    },
    "analysis_without_hierarchical_structure": {
      "descriptive_text": "The sample comprises an acrylonitrile butadiene styrene (ABS) terpolymer synthesized from acrylonitrile, 1,3-butadiene, and styrene monomers. Specimens were manufactured via Fused Filament Fabrication using an Ultimaker 3 printer with commercial white ABS filament. The processing parameters included a layer thickness of 0.16 mm, nozzle temperature of 230 °C, build plate temperature of 110 °C, and printing speed of 60 mm/s with 100% grid infill density and 0% cooling fan speed. Raft adhesion was utilized, and specimens were oriented at a 45° angle relative to the build platform. Mechanical characterization was performed via tensile testing on a Shimadzu AG-X system equipped with a 10 kN load cell at a crosshead speed of 5 mm/min according to ASTM D638 Type I standards.",
      "reasoning_analysis": "Increasing Factors: The terpolymer composition leverages the high strength and chemical resistance of the acrylonitrile-styrene matrix, while the 100% infill density ensures maximum material deposition without internal macro-voids. The processing history specifies 0% fan speed and a high build plate temperature of 110 °C, which promotes inter-layer diffusion and reduces thermal residual stresses, thereby enhancing weld line strength between printed roads. Decreasing Factors: The inclusion of the polybutadiene rubber phase inherently reduces the overall stiffness and tensile strength compared to a pure SAN copolymer to improve toughness. Furthermore, the additive manufacturing process introduces intrinsic anisotropy and micro-voids at the inter-layer interfaces which act as stress concentrators. The 45° printing orientation means the tensile load is not aligned with the primary raster direction, inducing shear stresses between layers that weaken the specimen compared to longitudinally printed samples. Dominant Factor: Although the chemical composition provides a robust thermoplastic baseline, the processing-induced inter-layer bonding quality and microstructural porosity inherent to Fused Filament Fabrication qualitatively dominate the UTS behavior, limiting the ultimate strength to below that of isotropic, injection-molded ABS due to the weakness of the weld lines between deposited filaments."
    }
  },
  {
    "doi": "10.3390/polym13142239",
    "title": "3D Printing of High Viscosity Reinforced Silicone Elastomers",
    "year": 2021,
    "chemical_composition": {
      "repeat_unit_psmiles": "[Si](C)(C)O",
      "monomers": [
        {
          "name": "Vinyl-terminated polydimethylsiloxane VTS-2",
          "smiles": null,
          "ratio_value": 80,
          "ratio_unit": "phr"
        },
        {
          "name": "Mercapto-functionalized polydimethylsiloxane MFS-1",
          "smiles": null,
          "ratio_value": 20,
          "ratio_unit": "phr"
        }
      ],
      "additives": [
        {
          "name": "Fumed silica",
          "type": "filler",
          "amount_value": 0,
          "amount_unit": "phr"
        },
        {
          "name": "MQ resin",
          "type": "filler",
          "amount_value": 0,
          "amount_unit": "phr"
        },
        {
          "name": "EHDA",
          "type": "photoinitiator",
          "amount_value": 0.6,
          "amount_unit": "wt%"
        },
        {
          "name": "ITX",
          "type": "photoinitiator",
          "amount_value": 0.3,
          "amount_unit": "wt%"
        },
        {
          "name": "MEHQ",
          "type": "inhibitor",
          "amount_value": 0.1,
          "amount_unit": "wt%"
        },
        {
          "name": "BTA",
          "type": "photo-absorber",
          "amount_value": 0.24,
          "amount_unit": "wt%"
        }
      ],
      "is_homopolymer": false
    },
    "processing_history": "3D printed using Paste-SLA (DLP) at 405 nm, 34 mW/cm2, 7 s/layer, 50 µm layer thickness. Cleaned with detergent/water. UTS measured by tensile testing (Instron) according to ASTM D638 (miniaturized type IV dogbone) at 15 mm/min crosshead speed.",
    "hierarchical_structure": "Thiol-ene crosslinked PDMS network reinforced with fumed silica and/or MQ resin. Amorphous elastomeric matrix.",
    "properties": {
      "UTS": {
        "value": [
          0.14
        ],
        "unit": "MPa"
      }
    },
    "analysis_with_hierarchical_structure": {
      "descriptive_text": "The material system is based on a thiol-ene crosslinked polydimethylsiloxane (PDMS) network synthesized from vinyl-terminated PDMS (80 phr) and mercapto-functionalized PDMS (20 phr). While the hierarchical structure denotes a reinforced matrix, the specific chemical composition confirms the absence of fumed silica and MQ resin fillers (0 phr each), yielding an unfilled amorphous elastomeric matrix. The formulation incorporates a photoinitiator system consisting of EHDA (0.6 wt%) and ITX (0.3 wt%), alongside MEHQ inhibitor (0.1 wt%) and BTA photo-absorber (0.24 wt%). Processing was achieved via Paste-SLA (DLP) 3D printing at 405 nm with an irradiance of 34 mW/cm² and 7 s exposure per 50 µm layer, followed by detergent and water cleaning. Mechanical characterization involved tensile testing according to ASTM D638 (miniaturized type IV dogbone) at a crosshead speed of 15 mm/min.",
      "reasoning_analysis": "Increasing Factors: The formation of a covalently crosslinked network via thiol-ene click chemistry between the vinyl and mercapto functional groups provides structural integrity and prevents viscous flow, thereby enhancing the load-bearing capacity relative to uncured precursors. The efficient photopolymerization driven by the EHDA and ITX system ensures a consolidated matrix capable of stress distribution. Decreasing Factors: The explicit absence of reinforcing fillers (0 phr fumed silica and MQ resin) significantly limits the Ultimate Tensile Strength, as unfilled PDMS networks lack the stress-transfer mechanisms and strain-induced crystallization reinforcement typical of high-strength silicone elastomers. Furthermore, the layer-by-layer DLP processing history introduces interlayer interfaces and potential micro-voids that act as stress concentrators, likely reducing UTS compared to bulk molded samples, while the flexible siloxane backbone intrinsically offers lower strength than rigid carbon-based polymers. Dominant Factor: The unfilled nature of the elastomeric matrix is the dominant factor governing the UTS behavior. Despite the robust crosslinking chemistry, the lack of particulate reinforcement combined with the inherent low modulus of the siloxane backbone fundamentally caps the maximum tensile stress the material can sustain, overshadowing the benefits of the specific processing parameters or photoinitiator efficiency."
    },
    "analysis_without_hierarchical_structure": {
      "descriptive_text": "This material system consists of a copolymer network formed from vinyl-terminated polydimethylsiloxane (VTS-2) and mercapto-functionalized polydimethylsiloxane (MFS-1) at 80 and 20 phr, respectively. The formulation includes 0.6 wt% EHDA and 0.3 wt% ITX as photoinitiators, 0.1 wt% MEHQ as an inhibitor, and 0.24 wt% BTA as a photo-absorber. Specimens were fabricated via Paste-SLA (DLP) 3D printing using 405 nm irradiation at 34 mW/cm² with a 7 s exposure per 50 µm layer, followed by cleaning with detergent and water. Ultimate Tensile Strength was subsequently measured using an Instron tensile tester according to ASTM D638 (miniaturized type IV dogbone) at a crosshead speed of 15 mm/min.",
      "reasoning_analysis": "Increasing Factors: The utilization of thiol-ene click chemistry between the vinyl and mercapto functional groups promotes a highly homogeneous network structure with high conversion efficiency, which enhances stress distribution across the polymer matrix compared to conventional free-radical systems. The specific stoichiometry of the vinyl to mercapto components establishes a crosslinked network capable of sustaining load, while the photo-absorber helps control cure depth to ensure dimensional fidelity during printing. Decreasing Factors: The siloxane backbone is inherently flexible with low intermolecular cohesive energy, resulting in a low modulus matrix that typically exhibits low strength without reinforcement. The composition lacks reinforcing fillers such as silica or resin, depriving the elastomer of the primary mechanism required for high tensile strength in silicone systems. Additionally, the Paste-SLA processing history introduces layer-by-layer fabrication artifacts, where interlayer bonding interfaces at 50 µm intervals can act as stress concentrators and potential sites for delamination during tensile loading. Dominant Factor: The absence of reinforcing fillers in conjunction with the inherent flexibility of the unfilled PDMS backbone qualitatively dominates the mechanical behavior, leading to a lower baseline UTS compared to reinforced silicone elastomers. This effect is compounded by the anisotropic nature of the 3D printing process, where interlayer weaknesses likely dictate the failure mode before the intrinsic strength of the thiol-ene network can be fully utilized."
    }
  },
  {
    "doi": null,
    "title": "The Effect of Composition on Thermal, Mechanical, and Morphological Properties of Thermotropic Liquid Crystalline Polyester With Alkyl Side-Group and Polycarbonate Blends",
    "year": 1997,
    "chemical_composition": {
      "repeat_unit_psmiles": "[*]OC(=O)Oc1ccc(C(C)(C)c2ccc(O[*])cc2)cc1",
      "monomers": [
        {
          "name": "Bisphenol A",
          "smiles": "CC(C)(c1ccc(O)cc1)c2ccc(O)cc2",
          "ratio_value": null,
          "ratio_unit": null
        }
      ],
      "additives": [
        {
          "name": "TLCP (poly(2-hexyl hydroquinone-co-2-bromoterephthalate))",
          "type": "reinforcement",
          "amount_value": 3,
          "amount_unit": "wt%"
        }
      ],
      "is_homopolymer": false
    },
    "processing_history": "Coprecipitated from chloroform/trifluoroacetic acid (50/50), dried 50C vacuum 2-3 days. Hot pressed 200C. Extruded at 270C capillary rheometer. Draw Ratio (DR) = 7. UTS measured by Instron at 10 mm/min, average of 6 measurements.",
    "hierarchical_structure": "Finely dispersed spherical LCP domains (0.1-0.3 μm) in PC matrix. Poor adhesion. Crystallinity 0%.",
    "properties": {
      "UTS": {
        "value": [
          75
        ],
        "unit": "MPa"
      }
    },
    "analysis_with_hierarchical_structure": {
      "descriptive_text": "The sample comprises a polycarbonate matrix reinforced with 3 wt% thermotropic liquid crystal polymer (TLCP), specifically poly(2-hexyl hydroquinone-co-2-bromoterephthalate). Preparation involved coprecipitation from a chloroform/trifluoroacetic acid solvent system, followed by vacuum drying at 50 °C for 2-3 days. The material was subsequently hot pressed at 200 °C and extruded at 270 °C using a capillary rheometer with a draw ratio of 7. Microstructural analysis indicates finely dispersed spherical LCP domains ranging from 0.1 to 0.3 μm within an amorphous polycarbonate matrix, characterized by poor interfacial adhesion. Mechanical testing was conducted via Instron at a crosshead speed of 10 mm/min, representing the average of six measurements.",
      "reasoning_analysis": "Increasing Factors: The high draw ratio of 7 during extrusion induces significant molecular orientation within the polycarbonate matrix, aligning polymer chains along the tensile axis to enhance load-bearing capacity. Additionally, the fine dispersion of the TLCP domains (0.1-0.3 μm) minimizes the size of potential stress-concentrating defects compared to larger agglomerates. Decreasing Factors: The reported poor interfacial adhesion between the PC matrix and LCP domains severely hinders stress transfer, promoting premature interfacial debonding and void formation under load. Furthermore, the spherical morphology of the LCP domains, rather than a fibrillar structure, acts as stress concentrators in tension, while the completely amorphous nature of the matrix lacks the strengthening contributions of crystalline lamellae. Dominant Factor: The poor interfacial adhesion qualitatively dominates the mechanical response; despite the beneficial molecular orientation from the high draw ratio, the inability to transfer stress to the rigid LCP phase due to weak bonding and spherical geometry limits the ultimate tensile strength, causing failure to initiate at the matrix-reinforcement interface."
    },
    "analysis_without_hierarchical_structure": {
      "descriptive_text": "The sample comprises a Bisphenol A-based polycarbonate matrix reinforced with 3 wt% thermotropic liquid crystal polymer (TLCP), specifically poly(2-hexyl hydroquinone-co-2-bromoterephthalate). This composite system was prepared by coprecipitation from a 50/50 chloroform and trifluoroacetic acid solvent mixture, followed by vacuum drying at 50 °C for 2 to 3 days. Subsequent thermal processing included hot pressing at 200 °C and extrusion at 270 °C using a capillary rheometer to achieve a draw ratio of 7. The ultimate tensile strength was determined using an Instron testing machine at a crosshead speed of 10 mm/min, reported as the average of six measurements.",
      "reasoning_analysis": "Increasing Factors: The high draw ratio of 7 imposed during extrusion induces significant molecular orientation of the polycarbonate chains and fibrillization of the TLCP phase along the tensile axis, which drastically enhances load-bearing capacity through orientation hardening. Furthermore, the vacuum drying step effectively removes residual solvent and moisture, preventing plasticization and void formation that would otherwise compromise structural integrity. Decreasing Factors: The low loading fraction of 3 wt% TLCP limits the maximum potential reinforcement compared to higher concentration composites, and the high extrusion temperature of 270 °C introduces a risk of thermal degradation or chain scission within the polycarbonate matrix that could reduce molecular weight and intrinsic strength. Dominant Factor: The mechanical orientation resulting from the high draw ratio qualitatively dominates the UTS behavior, as the alignment of polymer backbones and reinforcing fibrils along the stress direction fundamentally shifts the deformation mechanism to maximize strength in the draw direction, outweighing the modest reinforcement contribution of the low-loading additive."
    }
  },
  {
    "doi": null,
    "title": "An investigation into the layer thickness efect on the mechanical properties of additively manufactured polymers: PLA and ABS",
    "year": 2023,
    "chemical_composition": {
      "repeat_unit_psmiles": null,
      "monomers": [
        {
          "name": "Acrylonitrile",
          "smiles": "C=CC#N",
          "ratio_value": null,
          "ratio_unit": null
        },
        {
          "name": "1,3-Butadiene",
          "smiles": "C=CC=C",
          "ratio_value": null,
          "ratio_unit": null
        },
        {
          "name": "Styrene",
          "smiles": "C=CC1=CC=CC=C1",
          "ratio_value": null,
          "ratio_unit": null
        }
      ],
      "additives": [],
      "is_homopolymer": false
    },
    "processing_history": "Fused Filament Fabrication (FFF) using Ultimaker 3 printer, Ultimaker ABS filament (white), layer thickness 0.20 mm, printing temperature 230 °C, build plate temperature 110 °C, printing speed 60 mm/s, infill density 100% (grid), fan speed 0%, build plate adhesion: raft, specimens printed at 45° angle. UTS measured by tensile testing (Shimadzu AG-X, 10 kN load cell) at 5 mm/min, ASTM D638 Type I.",
    "hierarchical_structure": "3D printed layered structure, layer thickness 0.20 mm, 100% infill grid pattern.",
    "properties": {
      "UTS": {
        "value": [
          26
        ],
        "unit": "MPa"
      }
    },
    "analysis_with_hierarchical_structure": {
      "descriptive_text": "The sample comprises an Acrylonitrile Butadiene Styrene (ABS) terpolymer fabricated via Fused Filament Fabrication (FFF) using an Ultimaker 3 printer with commercial white ABS filament. The processing protocol involved an extrusion temperature of 230 °C and a build plate temperature of 110 °C, depositing material in 0.20 mm layers with a 100% grid infill pattern and zero cooling fan speed to promote interlayer diffusion. Specimens were printed at a 45° angle relative to the build plate using raft adhesion and subsequently characterized via tensile testing according to ASTM D638 Type I standards at a crosshead speed of 5 mm/min using a Shimadzu AG-X universal testing machine.",
      "reasoning_analysis": "Increasing Factors: The terpolymer composition leverages the polar interactions of acrylonitrile and the rigidity of styrene to establish a strong matrix backbone, while the processing history employs a high build plate temperature (110 °C) and zero fan speed to extend the time above the glass transition temperature, facilitating polymer chain reptation and diffusion across filament interfaces. Additionally, the 100% infill density eliminates large macroscopic voids within the bulk geometry. Decreasing Factors: The additive manufacturing process inherently creates a layered hierarchical structure with micro-voids at the interfaces between deposited roads, acting as stress concentrators that reduce effective load-bearing area. The presence of the rubbery polybutadiene phase, while beneficial for toughness, typically reduces the ultimate tensile strength compared to rigid SAN copolymers, and the 45° printing orientation introduces shear stress components that may exploit weak interlayer bonding. Dominant Factor: The interlayer bonding quality dictated by the FFF processing history is the dominant factor governing the UTS. Despite the intrinsic strength of the ABS chemistry and thermal optimizations to encourage diffusion, the discontinuous nature of the fused filaments creates planes of weakness where failure initiates, making the interfacial adhesion strength the limiting factor rather than the bulk material properties of the terpolymer itself."
    },
    "analysis_without_hierarchical_structure": {
      "descriptive_text": "The sample consists of an Acrylonitrile Butadiene Styrene (ABS) terpolymer fabricated via Fused Filament Fabrication using an Ultimaker 3 printer with commercial white ABS filament. The specimens were produced with a layer thickness of 0.20 mm at a nozzle temperature of 230 °C and a build plate temperature of 110 °C, utilizing a printing speed of 60 mm/s with 100% grid infill density and zero percent fan cooling. A raft was employed for build plate adhesion, and the specimens were oriented at a 45° angle during printing. Mechanical characterization was conducted via tensile testing using a Shimadzu AG-X universal testing machine equipped with a 10 kN load cell at a crosshead speed of 5 mm/min in accordance with the ASTM D638 Type I standard.",
      "reasoning_analysis": "Increasing Factors: The chemical composition incorporates acrylonitrile and styrene monomers which form a rigid SAN matrix, providing inherent structural strength and stiffness that contribute positively to the ultimate tensile strength. Furthermore, the processing history specifies a 100% infill density and 0% fan speed, which maximizes material deposition continuity and promotes interlayer polymer chain diffusion by maintaining elevated temperatures during cooling, thereby enhancing bond strength between printed roads. Decreasing Factors: The presence of the polybutadiene rubber phase within the ABS composition inherently lowers the ultimate tensile strength compared to a purely rigid matrix to accommodate impact toughness. Critically, the Fused Filament Fabrication processing history introduces intrinsic anisotropy and micro-voids at the interfaces between deposited layers, which act as stress concentrators. Additionally, the 45° printing angle subjects the specimen to off-axis loading relative to the raster direction, promoting failure at the interlayer boundaries rather than through the bulk material. Dominant Factor: The processing-induced anisotropy and interlayer bonding quality dominate the final UTS behavior. Despite the robust engineering properties of the ABS terpolymer and the optimized thermal parameters intended to improve fusion, the mechanical integrity is fundamentally limited by the weak interfaces between printed layers and the specific print orientation, which restricts the UTS to values typically lower than those of isotropic, injection-molded equivalents."
    }
  },
  {
    "doi": null,
    "title": "Fretting Fatigue Behaviour of Pin-Loaded Thermoset Carbon-Fibre-Reinforced Polymer (CFRP) Straps",
    "year": 2016,
    "chemical_composition": {
      "repeat_unit_psmiles": null,
      "monomers": [
        {
          "name": "XB3515/Aradur 5021 Epoxy System",
          "smiles": null,
          "ratio_value": null,
          "ratio_unit": null
        }
      ],
      "additives": [
        {
          "name": "IMS60 Carbon Fibre",
          "type": "filler",
          "amount_value": 66,
          "amount_unit": "vol%"
        }
      ],
      "is_homopolymer": false
    },
    "processing_history": "Out of autoclave (OOA) prepreg. Wound around aluminium mould. Cured at 140 °C for 2.5 h. Conditioned 48 h at 23 °C, 50% RH. Lateral machining applied. Fretting fatigue loading at 10 Hz, R=0.1 for 2.00 x 10^6 cycles. Residual tensile test at cross-head speed 2 mm/min.",
    "hierarchical_structure": "Unidirectional (UD) CFRP strap. Thickness 1 mm, Width 12 mm. Fibre volume content 66%. Void content less than 1%.",
    "properties": {
      "UTS": {
        "value": [
          1618
        ],
        "unit": "MPa"
      }
    },
    "analysis_with_hierarchical_structure": {
      "descriptive_text": "The sample consists of a unidirectional carbon fiber reinforced polymer (CFRP) strap fabricated using an XB3515/Aradur 5021 epoxy system matrix reinforced with IMS60 carbon fibers at a volume fraction of 66%. Manufactured via an out-of-autoclave prepreg process, the material was wound around an aluminum mould and cured at 140 °C for 2.5 hours, followed by conditioning for 48 hours at 23 °C and 50% relative humidity. The resulting composite strap possesses a thickness of 1 mm and a width of 12 mm with a void content maintained below 1%. Prior to the final mechanical evaluation, the specimen underwent lateral machining and was subjected to fretting fatigue loading at 10 Hz with a stress ratio of 0.1 for 2.00 x 10^6 cycles, after which the residual tensile strength was assessed at a cross-head speed of 2 mm/min.",
      "reasoning_analysis": "Increasing Factors: The high volume fraction (66 vol%) of IMS60 carbon fibers provides the primary load-bearing capability, significantly elevating the UTS compared to the neat epoxy matrix. The unidirectional alignment ensures optimal stress transfer along the fiber axis, while the low void content (less than 1%) minimizes stress concentrators and defects that would otherwise initiate premature failure. Additionally, the thermal cure at 140 °C promotes sufficient crosslinking of the epoxy system, enhancing matrix stiffness and interfacial bonding. Decreasing Factors: The processing history includes fretting fatigue loading for 2.00 x 10^6 cycles, which induces cumulative microstructural damage such as matrix cracking, fiber-matrix debonding, and potential fiber breakage, thereby reducing the residual load-bearing capacity. Lateral machining may introduce surface defects or edge damage that act as stress initiation sites. Furthermore, conditioning at 50% RH may lead to moisture absorption in the epoxy matrix, potentially plasticizing the resin and weakening the fiber-matrix interface. Dominant Factor: While the high fiber volume fraction and unidirectional architecture establish a high baseline strength potential intrinsic to the composite system, the extensive fretting fatigue history qualitatively dominates the final UTS behavior by degrading the structural integrity prior to the tensile test, resulting in a residual strength that is significantly lower than the pristine theoretical maximum."
    },
    "analysis_without_hierarchical_structure": {
      "descriptive_text": "The sample consists of an XB3515/Aradur 5021 epoxy matrix system reinforced with 66 vol% IMS60 carbon fibre, forming a high-performance composite material. Prepared as an out-of-autoclave prepreg, the material was wound around an aluminium mould and cured at 140 °C for 2.5 hours. Following cure, the specimen underwent environmental conditioning for 48 hours at 23 °C and 50% relative humidity, followed by lateral machining. Prior to the final mechanical evaluation, the sample was subjected to fretting fatigue loading at 10 Hz with a stress ratio of 0.1 for 2.00 x 10^6 cycles, after which a residual tensile test was conducted at a cross-head speed of 2 mm/min to determine the remaining ultimate tensile strength.",
      "reasoning_analysis": "Increasing Factors: The high volumetric loading of IMS60 carbon fibres (66 vol%) serves as the primary load-bearing component, significantly enhancing the composite's strength compared to the neat epoxy matrix. Additionally, the thermal cure at 140 °C promotes crosslinking within the XB3515/Aradur 5021 epoxy system, optimizing matrix stiffness and interfacial adhesion necessary for effective stress transfer between fibres. Decreasing Factors: The out-of-autoclave processing route may result in higher void content compared to autoclave consolidation, acting as stress concentration sites. Environmental conditioning at 50% RH facilitates moisture absorption, which can plasticize the epoxy matrix and weaken the fibre-matrix interface. Lateral machining introduces surface defects and potential fibre truncation. Most critically, the fretting fatigue loading for 2.00 x 10^6 cycles induces cumulative microstructural damage, including matrix cracking and delamination, which reduces the effective load-bearing cross-section. Dominant Factor: While the high carbon fibre content establishes a high theoretical strength baseline, the dominant factor governing the measured UTS in this specific scenario is the extensive fretting fatigue history. Since the test quantifies residual strength rather than pristine strength, the accumulated damage from cyclic loading qualitatively overrides the intrinsic material strength, resulting in a measured UTS that reflects the degraded state of the composite after fatigue exposure."
    }
  },
  {
    "doi": null,
    "title": "An investigation into the layer thickness efect on the mechanical properties of additively manufactured polymers: PLA and ABS",
    "year": 2023,
    "chemical_composition": {
      "repeat_unit_psmiles": null,
      "monomers": [
        {
          "name": "Acrylonitrile",
          "smiles": "C=CC#N",
          "ratio_value": null,
          "ratio_unit": null
        },
        {
          "name": "1,3-Butadiene",
          "smiles": "C=CC=C",
          "ratio_value": null,
          "ratio_unit": null
        },
        {
          "name": "Styrene",
          "smiles": "C=CC1=CC=CC=C1",
          "ratio_value": null,
          "ratio_unit": null
        }
      ],
      "additives": [],
      "is_homopolymer": false
    },
    "processing_history": "Fused Filament Fabrication (FFF) using Ultimaker 3 printer, Ultimaker ABS filament (white), layer thickness 0.28 mm, printing temperature 230 °C, build plate temperature 110 °C, printing speed 60 mm/s, infill density 100% (grid), fan speed 0%, build plate adhesion: raft, specimens printed at 45° angle. UTS measured by tensile testing (Shimadzu AG-X, 10 kN load cell) at 5 mm/min, ASTM D638 Type I.",
    "hierarchical_structure": "3D printed layered structure, layer thickness 0.28 mm, 100% infill grid pattern.",
    "properties": {
      "UTS": {
        "value": [
          25.9
        ],
        "unit": "MPa"
      }
    },
    "analysis_with_hierarchical_structure": {
      "descriptive_text": "This sample comprises an Acrylonitrile Butadiene Styrene (ABS) terpolymer derived from acrylonitrile, 1,3-butadiene, and styrene monomers. The material was processed via Fused Filament Fabrication (FFF) using an Ultimaker 3 printer with a nozzle temperature of 230 °C and a build plate temperature of 110 °C. The resulting specimen exhibits a 3D printed layered structure with a layer thickness of 0.28 mm and a 100% infill grid pattern, printed at a 45° angle with a raft for adhesion. Mechanical characterization was conducted via tensile testing according to ASTM D638 Type I standards at a crosshead speed of 5 mm/min using a Shimadzu AG-X system.",
      "reasoning_analysis": "Increasing Factors: The terpolymer composition leverages the rigidity of styrene and the tensile strength contributed by the acrylonitrile component, establishing a robust polymer matrix. The processing history utilizes a 100% infill density, which maximizes the cross-sectional area bearing the load compared to partial infill structures. Additionally, the zero fan speed setting during Fused Filament Fabrication promotes better interlayer diffusion and bonding by maintaining elevated temperatures for longer durations, potentially enhancing the cohesive strength between deposited roads. Decreasing Factors: The inherent presence of the polybutadiene rubber phase, while improving toughness, introduces compliant domains that can lower the ultimate tensile strength relative to a pure SAN matrix. More critically, the hierarchical structure formed by FFF processing introduces interlayer interfaces that act as potential failure initiation sites due to incomplete coalescence between layers. The 45° printing angle relative to the tensile axis introduces shear stresses at the raster interfaces rather than pure axial loading, and the layered morphology generally results in anisotropic mechanical properties where Z-axis weakness can compromise overall UTS compared to isotropic injection-molded counterparts. Dominant Factor: While the chemical composition provides a strong baseline strength, the processing-induced hierarchical structure is the dominant factor. The interlayer bonding quality inherent to FFF processing, combined with the specific raster orientation, qualitatively dictates the failure mode, likely resulting in a UTS that is governed by the strength of the inter-layer interfaces rather than the intrinsic strength of the bulk ABS material itself."
    },
    "analysis_without_hierarchical_structure": {
      "descriptive_text": "The sample consists of an acrylonitrile butadiene styrene (ABS) terpolymer synthesized from acrylonitrile, 1,3-butadiene, and styrene monomers without additional additives. Specimens were fabricated using Fused Filament Fabrication (FFF) on an Ultimaker 3 printer utilizing commercial white ABS filament. The printing parameters included a nozzle temperature of 230 °C, a build plate temperature of 110 °C, and a printing speed of 60 mm/s with a layer thickness of 0.28 mm. To ensure structural integrity, the infill density was set to 100% in a grid pattern with the cooling fan disabled, and a raft was employed for build plate adhesion while specimens were oriented at a 45° angle. Ultimate tensile strength was subsequently evaluated via tensile testing using a Shimadzu AG-X instrument with a 10 kN load cell at a crosshead speed of 5 mm/min in accordance with ASTM D638 Type I standards.",
      "reasoning_analysis": "Increasing Factors: The chemical composition features a styrene-acrylonitrile (SAN) matrix which provides inherent rigidity and strong intermolecular interactions, fundamentally supporting high tensile load capacity. Additionally, the processing history utilizes 100% infill density to maximize the load-bearing cross-section, while the high build plate temperature (110 °C) and disabled cooling fan promote extensive polymer chain diffusion across layer interfaces, thereby enhancing inter-layer adhesion strength. Decreasing Factors: The polybutadiene rubber phase dispersed within the matrix, while improving toughness, introduces compliant regions that lower the overall modulus and ultimate tensile strength compared to a purely rigid SAN copolymer. Furthermore, the Fused Filament Fabrication method inherently introduces anisotropy and potential micro-voids between raster lines; specifically, the 45° printing orientation means the tensile load is not perfectly aligned with the filament direction, inducing shear stresses at the inter-layer boundaries which are mechanically weaker than the bulk polymer. Dominant Factor: The processing-induced inter-layer bonding quality qualitatively dominates the final UTS behavior. Although the ABS chemistry establishes a strong baseline material property, the mechanical performance of FFF parts is fundamentally limited by the diffusion depth between deposited roads; therefore, the thermal history optimizing this bonding dictates the effective strength more significantly than the intrinsic monomer composition."
    }
  },
  {
    "doi": null,
    "title": "Modelling and optimization of fabrication parameters for multi-walled carbon nanotubesfilled GFRP composites using RSM and Rao-1 algorithm",
    "year": 2024,
    "chemical_composition": {
      "repeat_unit_psmiles": null,
      "monomers": [
        {
          "name": "C-51 grade Lapox epoxy",
          "smiles": null,
          "ratio_value": null,
          "ratio_unit": null
        },
        {
          "name": "K-6 hardener",
          "smiles": null,
          "ratio_value": null,
          "ratio_unit": null
        }
      ],
      "additives": [
        {
          "name": "Multi-walled carbon nanotubes",
          "type": "filler",
