Repository: hhtrick/HHT-code

# HHT training framework

This directory contains model training, embedding precomputation, inference, article-level baselines and the curated datasets. All commands below assume that the working directory is `train_code/`.

## 3. Datasets and fixed partitions

Each main dataset is a JSON array at `dataset/{property}/{property}.json`. Entries contain source metadata, `chemical_composition`, `processing_history`, `hierarchical_structure`, `properties`, and two generated-analysis objects. Targets are stored as `properties[property]["value"]`; source metadata and target values are not predictive input fields.

| Property | Train | Validation | Test | Total |
|---|---:|---:|---:|---:|

File: train_code/dataset/UTS/UTS.json (part 216 of 292)
[
        }
      ],
      "is_homopolymer": false
    },
    "processing_history": "Coprecipitated from chloroform/trifluoroacetic acid (50/50), dried 50C vacuum 2-3 days. Hot pressed 200C. Extruded at 270C capillary rheometer. Draw Ratio (DR) = 10. UTS measured by Instron at 10 mm/min, average of 6 measurements.",
    "hierarchical_structure": "Spherical LCP domains (0.2-0.6 μm) in PC matrix. Poor adhesion. Crystallinity 3%.",
    "properties": {
      "UTS": {
        "value": [
          120
        ],
        "unit": "MPa"
      }
    },
    "analysis_with_hierarchical_structure": {
      "descriptive_text": "The sample comprises a Bisphenol A-based polycarbonate matrix reinforced with 10 wt% thermotropic liquid crystal polymer (TLCP), identified as poly(2-hexyl hydroquinone-co-2-bromoterephthalate). Fabrication involved coprecipitation from a chloroform/trifluoroacetic acid solvent system, followed by vacuum drying at 50 °C for 2–3 days, hot pressing at 200 °C, and extrusion at 270 °C via a capillary rheometer with a draw ratio of 10. Hierarchical characterization indicates spherical TLCP domains ranging from 0.2 to 0.6 μm dispersed within the matrix with poor interfacial adhesion and a total crystallinity of 3%, with ultimate tensile strength evaluated using an Instron tester at a crosshead speed of 10 mm/min.",
      "reasoning_analysis": "Increasing Factors: The inclusion of rigid TLCP reinforcement provides a higher intrinsic modulus and strength potential compared to the neat polycarbonate matrix. Furthermore, the high draw ratio of 10 during extrusion induces significant molecular orientation of the polymer chains along the tensile axis, which generally enhances load-bearing capacity and tensile strength. Decreasing Factors: The retention of spherical TLCP domains rather than high-aspect-ratio fibrils limits effective stress transfer and acts as stress concentration sites within the matrix. Critically, the poor interfacial adhesion between the TLCP domains and the polycarbonate matrix facilitates premature debonding and void formation under load, significantly compromising strength. Additionally, the low overall crystallinity of 3% indicates minimal contribution from crystalline packing to the mechanical integrity. Dominant Factor: The poor interfacial adhesion combined with the non-fibrillar spherical morphology is the dominant factor governing the UTS. Despite the favorable chain orientation from processing, the inability to transfer stress across the weak interface and the stress concentration effects of the spherical domains likely negate the reinforcement benefits, leading to failure mechanisms dominated by interfacial debonding rather than matrix yielding or filler rupture."
    },
    "analysis_without_hierarchical_structure": {
      "descriptive_text": "The sample comprises a Bisphenol A-based polycarbonate matrix reinforced with 10 wt% thermotropic liquid crystal polymer (TLCP), identified as poly(2-hexyl hydroquinone-co-2-bromoterephthalate). Preparation involved coprecipitation from a 50/50 chloroform/trifluoroacetic acid solvent system, followed by vacuum drying at 50 °C for 2 to 3 days. The dried composite was hot pressed at 200 °C and subsequently extruded at 270 °C using a capillary rheometer with a draw ratio of 10. Ultimate tensile strength was evaluated using an Instron machine at a crosshead speed of 10 mm/min, reported as the average of six measurements.",
      "reasoning_analysis": "Increasing Factors: The incorporation of 10 wt% thermotropic liquid crystal polymer (TLCP) serves as an in-situ reinforcing phase, while the high draw ratio of 10 during extrusion induces significant molecular orientation and TLCP fibrillation along the stress axis, substantially enhancing load-bearing capacity. The polycarbonate matrix itself provides a tough amorphous foundation that supports stress distribution. Decreasing Factors: Potential incompatibility between the polycarbonate matrix and the TLCP reinforcement may lead to weak interfacial adhesion, causing premature debonding under load. Additionally, despite vacuum drying, trace residual solvents from the chloroform/trifluoroacetic acid coprecipitation could act as plasticizers, reducing matrix stiffness and yield strength. Dominant Factor: The morphological alignment generated by the high draw ratio combined with the rigid TLCP fibril formation qualitatively dominates the mechanical response, likely resulting in a significant anisotropic increase in UTS along the draw direction compared to the isotropic matrix."
    }
  },
  {
    "doi": "10.1007/s10118-024-3073-0",
    "title": "High-Performance α-Diimine Nickel Complexes for Facile Access of PE Elastomers with Exceptional Material Properties",
    "year": 2024,
    "chemical_composition": {
      "repeat_unit_psmiles": "[*]CC[*]",
      "monomers": [
        {
          "name": "Ethylene",
          "smiles": "C=C",
          "ratio_value": null,
          "ratio_unit": null
        }
      ],
      "additives": [],
      "is_homopolymer": true
    },
    "processing_history": "Ethylene polymerization using NiBrMe catalyst and Et2AlCl cocatalyst (Al/Ni=400) in toluene solvent at 1 MPa ethylene pressure for 30 min at 100 °C. Ultimate tensile strength measured by tensile testing.",
    "hierarchical_structure": "No obvious melting point.",
    "properties": {
      "UTS": {
        "value": [
          10
        ],
        "unit": "MPa"
      }
    },
    "analysis_with_hierarchical_structure": {
      "descriptive_text": "The sample consists of a polyethylene homopolymer synthesized via coordination polymerization of ethylene using a NiBrMe catalyst system with Et2AlCl as a cocatalyst at an Al/Ni ratio of 400 in toluene solvent. The reaction was conducted under 1 MPa ethylene pressure at 100 °C for 30 minutes, resulting in a material characterized by the absence of an obvious melting point. The ultimate tensile strength of this polymer was subsequently determined through standard tensile testing protocols.",
      "reasoning_analysis": "Increasing Factors: The chemical composition is a pure homopolymer without additives, eliminating potential weak interfaces or stress concentrators often introduced by fillers or plasticizers. The covalent carbon-carbon backbone provides intrinsic bond strength capable of sustaining load through chain entanglements. Decreasing Factors: The hierarchical structure indicates no obvious melting point, implying a lack of crystalline domains which are critical for load bearing and strength enhancement in polyethylene. The use of a Ni-based catalyst at elevated temperatures (100 °C) typically promotes chain walking or branching mechanisms that disrupt chain packing and suppress crystallinity. Additionally, high polymerization temperatures can increase chain transfer rates, potentially limiting molecular weight and entanglement density. Dominant Factor: The morphological absence of crystallinity is the dominant factor qualitatively reducing the UTS. While the backbone is strong, the lack of crystalline reinforcement means the material relies solely on entanglements for strength, resulting in significantly lower UTS compared to semi-crystalline polyethylene variants."
    },
    "analysis_without_hierarchical_structure": {
      "descriptive_text": "The sample comprises a polyethylene homopolymer prepared through coordination polymerization utilizing a NiBrMe catalyst and Et2AlCl cocatalyst at an Al/Ni ratio of 400. Synthesis was conducted in toluene solvent under 1 MPa ethylene pressure for 30 minutes at 100 °C, without the incorporation of additional additives. The ultimate tensile strength was subsequently characterized using tensile testing.",
      "reasoning_analysis": "Increasing Factors: The chemical composition consists of a saturated carbon backbone derived from ethylene, which inherently allows for efficient chain packing and the formation of crystalline lamellae that act as physical crosslinks to resist deformation. The absence of plasticizing additives ensures that intermolecular van der Waals forces remain maximized between polymer chains, supporting higher load-bearing capacity. Decreasing Factors: The processing history indicates a polymerization temperature of 100 °C, which is relatively high for coordination polymerization and likely accelerates chain transfer reactions, resulting in a lower molecular weight and reduced entanglement density that compromises tensile strength. Furthermore, nickel-based catalysts are known to facilitate chain-walking mechanisms that introduce short-chain branching, disrupting crystalline order and reducing the volume fraction of the reinforcing crystalline phase. Dominant Factor: The microstructural architecture dictated by the Ni-catalyst system is the dominant factor; while the high temperature may limit molecular weight, the degree of branching and subsequent crystallinity determines the fundamental ability of the semi-crystalline matrix to transfer stress, thereby qualitatively governing the ultimate tensile strength more significantly than molecular weight variations within typical polymerization ranges."
    }
  },
  {
    "doi": "10.3390/polym13142239",
    "title": "3D Printing of High Viscosity Reinforced Silicone Elastomers",
    "year": 2021,
    "chemical_composition": {
      "repeat_unit_psmiles": "[Si](C)(C)O",
      "monomers": [
        {
          "name": "Vinyl-terminated polydimethylsiloxane VTS-3",
          "smiles": null,
          "ratio_value": 70,
          "ratio_unit": "phr"
        },
        {
          "name": "Mercapto-functionalized polydimethylsiloxane MFS-1",
          "smiles": null,
          "ratio_value": 30,
          "ratio_unit": "phr"
        }
      ],
      "additives": [
        {
          "name": "Fumed silica",
          "type": "filler",
          "amount_value": 17.5,
          "amount_unit": "phr"
        },
        {
          "name": "MQ resin",
          "type": "filler",
          "amount_value": 17.5,
          "amount_unit": "phr"
        },
        {
          "name": "EHDA",
          "type": "photoinitiator",
          "amount_value": 0.6,
          "amount_unit": "wt%"
        },
        {
          "name": "ITX",
          "type": "photoinitiator",
          "amount_value": 0.3,
          "amount_unit": "wt%"
        },
        {
          "name": "MEHQ",
          "type": "inhibitor",
          "amount_value": 0.1,
          "amount_unit": "wt%"
        },
        {
          "name": "BTA",
          "type": "photo-absorber",
          "amount_value": 0.24,
          "amount_unit": "wt%"
        }
      ],
      "is_homopolymer": false
    },
    "processing_history": "3D printed using Paste-SLA (DLP) at 405 nm, 34 mW/cm2, 7 s/layer, 50 µm layer thickness. Cleaned with detergent/water. UTS measured by tensile testing (Instron) according to ASTM D638 (miniaturized type IV dogbone) at 15 mm/min crosshead speed.",
    "hierarchical_structure": "Thiol-ene crosslinked PDMS network reinforced with fumed silica and/or MQ resin. Amorphous elastomeric matrix.",
    "properties": {
      "UTS": {
        "value": [
          1.77
        ],
        "unit": "MPa"
      }
    },
    "analysis_with_hierarchical_structure": {
      "descriptive_text": "The sample comprises an amorphous, elastomeric polydimethylsiloxane (PDMS) network synthesized via thiol-ene click chemistry between vinyl-terminated PDMS (70 phr) and mercapto-functionalized PDMS (30 phr). This matrix is reinforced with a dual-filler system consisting of fumed silica and MQ resin (17.5 phr each) and formulated with a photoinitiator package including EHDA (0.6 wt%) and ITX (0.3 wt%), stabilized by MEHQ (0.1 wt%) and BTA (0.24 wt%). Fabricated using Paste-SLA (DLP) 3D printing at 405 nm with 50 µm layer thickness, the specimen was post-processed with detergent cleaning and subjected to tensile testing per ASTM D638 standards.",
      "reasoning_analysis": "Increasing Factors: The incorporation of 17.5 phr fumed silica and 17.5 phr MQ resin provides significant reinforcement through polymer-filler interactions and the formation of a filler network, which effectively transfers stress and restricts chain slippage within the PDMS matrix. Additionally, the thiol-ene crosslinking chemistry creates a robust covalent network that prevents viscous flow under load, thereby enhancing the ultimate tensile strength relative to uncrosslinked precursors. Decreasing Factors: The inherent flexibility of the siloxane backbone results in low intrinsic cohesive energy density, limiting the baseline strength of the matrix. Furthermore, the Paste-SLA 3D printing process introduces layer-by-layer fabrication interfaces which may act as stress concentrators or planes of weakness compared to bulk molded samples, potentially reducing the realized UTS due to anisotropy or incomplete interlayer curing. Dominant Factor: While the flexible backbone and printing interfaces impose limitations, the dual-filler reinforcement system qualitatively dominates the UTS behavior by providing the primary mechanism for load bearing and stress distribution, establishing the material as a reinforced elastomer rather than a weak gum, though the final magnitude is capped by the quality of the printed interlayer adhesion."
    },
    "analysis_without_hierarchical_structure": {
      "descriptive_text": "The sample comprises a silicone-based composite network formulated from a blend of Vinyl-terminated polydimethylsiloxane VTS-3 (70 phr) and Mercapto-functionalized polydimethylsiloxane MFS-1 (30 phr). The formulation was reinforced with 17.5 phr of fumed silica and 17.5 phr of MQ resin, while curing was facilitated by a photoinitiator system comprising EHDA (0.6 wt%) and ITX (0.3 wt%), stabilized by MEHQ inhibitor (0.1 wt%) and BTA photo-absorber (0.24 wt%). Specimens were fabricated via Paste-SLA (DLP) 3D printing at 405 nm with an intensity of 34 mW/cm2, using a layer thickness of 50 µm and an exposure time of 7 s per layer. Following printing, samples were cleaned with detergent and water, and the Ultimate Tensile Strength was evaluated using an Instron tensile tester according to ASTM D638 (miniaturized type IV dogbone) at a crosshead speed of 15 mm/min.",
      "reasoning_analysis": "Increasing Factors: The incorporation of 17.5 phr fumed silica and 17.5 phr MQ resin serves as a primary reinforcing mechanism, where rigid filler particles restrict polymer chain mobility and distribute stress through hydrodynamic effects and polymer-filler interactions. Additionally, the thiol-ene click chemistry between the vinyl and mercapto functional groups promotes the formation of a homogeneous covalent network, enhancing structural integrity. Decreasing Factors: The inherent flexibility of the polydimethylsiloxane backbone results in low intermolecular cohesive energy, which intrinsically limits the maximum theoretical strength compared to rigid thermoplastics. Furthermore, the layer-by-layer Paste-SLA processing history introduces interlayer interfaces that may act as planes of weakness or stress concentrators, potentially reducing UTS relative to isotropically molded counterparts. Dominant Factor: While the processing history introduces potential anisotropic weaknesses, the substantial loading of reinforcing fillers (silica and MQ resin) is the dominant factor qualitatively defining the final UTS behavior, as it transforms the inherently weak silicone matrix into a load-bearing composite material capable of sustaining significant tensile stress."
    }
  },
  {
    "doi": "10.1002/app.26845",
    "title": "Mechanical and Morphological Properties of Lyocell Blends: Comparison with Lyocell Nanocomposites (I)",
    "year": 2007,
    "chemical_composition": {
      "repeat_unit_psmiles": "[*]OC1C(O)C(O)C(O)C(O)C1O[*]",
      "monomers": [
        {
          "name": "Glucose",
          "smiles": "C1C(C(C(C(O1)O)O)O)O",
          "ratio_value": null,
          "ratio_unit": null
        }
      ],
      "additives": [],
      "is_homopolymer": true
    },
    "processing_history": "Lyocell dissolved in NMMO, mixed 2 h at 115°C under N2, cast on glass plate, solvent removed in water bath 1-2 h, dried at 30°C for 1 day. Film thickness 10-15 μm. UTS measured by tensile testing at room temperature using Instron Model 5564 at crosshead speed 20 mm/min.",
    "hierarchical_structure": "Pure lyocell film.",
    "properties": {
      "UTS": {
        "value": [
          42
        ],
        "unit": "MPa"
      }
    },
    "analysis_with_hierarchical_structure": {
      "descriptive_text": "The sample comprises a pure lyocell film based on a glucose homopolymer backbone. Processing involved dissolution in N-methylmorpholine N-oxide (NMMO) followed by mixing for 2 hours at 115°C under nitrogen, casting onto a glass plate, and coagulation in a water bath for 1 to 2 hours to remove the solvent. The resulting film, with a thickness of 10 to 15 μm, was dried at 30°C for 24 hours. Ultimate tensile strength was evaluated via tensile testing at room temperature using an Instron Model 5564 at a crosshead speed of 20 mm/min.",
      "reasoning_analysis": "Increasing Factors: The extensive inter- and intra-molecular hydrogen bonding between hydroxyl groups on the glucose units acts as physical crosslinks, significantly enhancing stress transfer and cohesive energy density. Additionally, the rigid pyranose ring structure of the monomers restricts chain flexibility, contributing to high inherent stiffness, while the coagulation step induces crystallization (Cellulose II polymorph) creating hard domains that reinforce the matrix. Decreasing Factors: The film casting method lacks the mechanical drawing typical of fiber production, resulting in low chain orientation which limits load-bearing capacity along the testing axis. Furthermore, residual moisture from the water bath coagulation and low-temperature drying at 30°C may act as a plasticizer, disrupting hydrogen bonds and increasing segmental mobility, while the mild drying conditions may limit the extent of crystallinity development. Dominant Factor: The dense supramolecular hydrogen bonding network inherent to the cellulose chemistry is the dominant factor establishing the fundamental cohesive strength; however, the realized UTS is critically modulated by the morphological structure, specifically the degree of crystallinity and chain orientation established during the coagulation and drying phases of the processing history."
    },
    "analysis_without_hierarchical_structure": {
      "descriptive_text": "The sample is a glucose homopolymer processed via the Lyocell method. It was prepared by dissolving the polymer in NMMO and mixing for 2 hours at 115°C under a nitrogen atmosphere. The solution was cast on a glass plate, followed by solvent removal in a water bath for 1 to 2 hours and drying at 30°C for 1 day to yield a film with a thickness of 10 to 15 μm. Ultimate tensile strength was measured by tensile testing at room temperature using an Instron Model 5564 at a crosshead speed of 20 mm/min.",
      "reasoning_analysis": "Increasing Factors: The chemical composition consists of glucose units capable of forming extensive intermolecular hydrogen bonding networks upon regeneration, which provides strong cohesive forces between chains and inherently drives the UTS higher. The Lyocell processing route typically facilitates a high degree of solvent penetration and subsequent regeneration, promoting a dense polymer network, while the thin film geometry minimizes the probability of large internal flaws that could initiate failure. Decreasing Factors: The drying temperature of 30°C is relatively mild, which may leave residual moisture or NMMO solvent within the matrix acting as plasticizers that reduce intermolecular friction and lower the UTS. Additionally, the cast film processing lacks mechanical drawing or orientation steps, resulting in isotropic chain alignment that typically yields lower strength compared to oriented fibers, and the rapid coagulation in a water bath may introduce microvoids or skin-core defects acting as stress concentrators. Dominant Factor: The dominant factor is the density and efficiency of the reformed intermolecular hydrogen bonding network during the coagulation and drying stages. While the intrinsic rigidity of the glucose backbone sets the theoretical upper limit, the actual UTS is qualitatively governed by the processing-induced morphology; specifically, the potential presence of residual solvent due to the low-temperature drying likely limits the full realization of the hydrogen bonding potential, thereby dominating the final mechanical performance."
    }
  },
  {
    "doi": null,
    "title": "Understanding pore formation and the effect on mechanical properties of High Speed Sintered polyamide-12 parts: A focus on energy input",
    "year": 2020,
    "chemical_composition": {
      "repeat_unit_psmiles": "[*]NC(=O)CCCCCCCCCCC[*]",
      "monomers": [
        {
          "name": "Laurolactam",
          "smiles": "O=C1CCCCCCCCCCCN1",
          "ratio_value": null,
          "ratio_unit": null
        }
      ],
      "additives": [],
      "is_homopolymer": true
    },
    "processing_history": "High Speed Sintering (HSS) using Voxeljet VX200 system. PA2200 powder (PA12), layer thickness 0.1 mm, lamp power 1000 W, lamp speed 90 mm/s, energy input 0.037 J/mm2. Preheating 160 °C for 45 min. Cool-down 60 °C for 4 h. Tensile testing on Tinius Olsen machine, ASTM D638 Type I, test speed 5 mm/min, load perpendicular to build direction.",
    "hierarchical_structure": "Porosity 0.58% (measured by XCT). Pores start to appear near bottom surface. Pore morphology tends to be spherical.",
    "properties": {
      "UTS": {
        "value": [
          42.4
        ],
        "unit": "MPa"
      }
    },
    "analysis_with_hierarchical_structure": {
      "descriptive_text": "The sample consists of a polyamide 12 homopolymer derived from laurolactam monomers, fabricated using High Speed Sintering with a Voxeljet VX200 system and PA2200 powder. The processing protocol utilized a layer thickness of 0.1 mm, lamp power of 1000 W, and scanning speed of 90 mm/s to achieve an energy input of 0.037 J/mm², followed by preheating at 160 °C for 45 minutes and a cool-down 60 °C for 4 hours. Mechanical evaluation was conducted via tensile testing on a Tinius Olsen machine according to ASTM D638 Type I standards at a speed of 5 mm/min with the load applied perpendicular to the build direction, while hierarchical characterization revealed a porosity of 0.58% measured by XCT, featuring spherical pores that initiate near the bottom surface.",
      "reasoning_analysis": "Increasing Factors: The chemical composition of polyamide 12 features regular amide linkages capable of forming strong intermolecular hydrogen bonds, which significantly enhances cohesive energy density and intrinsic tensile strength. Additionally, the processing history includes a preheating step at 160 °C, which promotes crystallinity and reduces thermal gradients during sintering, potentially improving inter-particle fusion and bulk mechanical integrity. Decreasing Factors: The hierarchical structure contains 0.58% porosity with spherical pores acting as stress concentrators that facilitate crack initiation and propagation under load. Critically, the tensile testing was performed with the load applied perpendicular to the build direction, an orientation known to exploit the weaker inter-layer bonding inherent to powder bed fusion processes compared to intra-layer strength. Furthermore, the concentration of pores near the bottom surface suggests potential thermal history inconsistencies at the build plate interface, creating localized weak points. Dominant Factor: While the intrinsic hydrogen bonding of the polyamide backbone provides a strong baseline for mechanical performance, the anisotropic nature of the High Speed Sintering process combined with the perpendicular load orientation qualitatively dominates the UTS behavior, as failure is likely to initiate at the inter-layer interfaces and porous defects rather than through the bulk polymer matrix."
    },
    "analysis_without_hierarchical_structure": {
      "descriptive_text": "The sample comprises a polyamide 12 homopolymer derived from laurolactam monomers, utilized in the form of PA2200 powder. Fabrication was achieved via High Speed Sintering using a Voxeljet VX200 system with a 0.1 mm layer thickness, where an infrared lamp operating at 1000 W and 90 mm/s provided an energy input of 0.037 J/mm². The thermal processing involved preheating at 160 °C for 45 minutes followed by a controlled cool-down to 60 °C over 4 hours. Mechanical evaluation was conducted using tensile testing on a Tinius Olsen apparatus compliant with ASTM D638 Type I standards at a speed of 5 mm/min, with the applied load oriented perpendicular to the build direction.",
      "reasoning_analysis": "Increasing Factors: The chemical composition features amide linkages within the polyamide 12 backbone that facilitate interchain hydrogen bonding, significantly enhancing cohesive energy density and intrinsic tensile strength. Furthermore, the processing history includes a prolonged cool-down period of 4 hours, which promotes higher degrees of crystallinity, acting as physical crosslinks that reinforce the material structure, while the preheating step ensures adequate particle coalescence. Decreasing Factors: The additive manufacturing process inherently introduces micro-voids and potential incomplete fusion zones between powder particles that act as stress concentrators, reducing the effective load-bearing cross-section compared to fully dense bulk materials. Additionally, polyamide 12 possesses a lower hydrogen bonding density per unit volume compared to shorter-chain polyamides like PA6, which intrinsically limits the maximum achievable strength. Dominant Factor: While the process-induced porosity imposes an upper limit on mechanical performance, the semi-crystalline morphology established by the specific thermal history, particularly the slow cool-down rate, qualitatively dominates the final UTS behavior by determining the degree of physical crosslinking and structural rigidity within the polymer matrix."
    }
  },
  {
    "doi": null,
    "title": "Understanding pore formation and the effect on mechanical properties of High Speed Sintered polyamide-12 parts: A focus on energy input",
    "year": 2020,
    "chemical_composition": {
      "repeat_unit_psmiles": "[*]NC(=O)CCCCCCCCCCC[*]",
      "monomers": [
        {
          "name": "Laurolactam",
          "smiles": "O=C1CCCCCCCCCCCN1",
          "ratio_value": null,
          "ratio_unit": null
        }
      ],
      "additives": [],
      "is_homopolymer": true
    },
    "processing_history": "High Speed Sintering (HSS) using Voxeljet VX200 system. PA2200 powder (PA12), layer thickness 0.1 mm, lamp power 1000 W, lamp speed 120 mm/s, energy input 0.028 J/mm2. Preheating 160 °C for 45 min. Cool-down 60 °C for 4 h. Tensile testing on Tinius Olsen machine, ASTM D638 Type I, test speed 5 mm/min, load perpendicular to build direction.",
    "hierarchical_structure": "Porosity 7.36% (measured by XCT). Pores throughout entire sample. Large inter- and cross-layer pores observed. Pores irregular shape (low sphericity).",
    "properties": {
      "UTS": {
        "value": [
          28.6
        ],
        "unit": "MPa"
      }
    },
    "analysis_with_hierarchical_structure": {
      "descriptive_text": "The sample consists of a polyamide 12 (PA12) homopolymer synthesized from laurolactam monomers, fabricated via High Speed Sintering (HSS) using a Voxeljet VX200 system. The processing protocol involved a layer thickness of 0.1 mm with an infrared lamp power of 1000 W and speed of 120 mm/s, resulting in an energy input of 0.028 J/mm², followed by preheating at 160 °C for 45 minutes and a cool-down period at 60 °C for 4 hours. Mechanical characterization was performed according to ASTM D638 Type I standards at a test speed of 5 mm/min with the load applied perpendicular to the build direction. X-ray computed tomography (XCT) revealed a hierarchical structure characterized by a total porosity of 7.36%, featuring irregularly shaped pores distributed throughout the entire sample volume, with significant large inter- and cross-layer pore formation observed.",
      "reasoning_analysis": "Increasing Factors: The polyamide 12 backbone facilitates interchain hydrogen bonding between amide groups, providing intrinsic cohesive strength and resistance to chain slippage under tension. Additionally, the thermal history involving preheating at 160 °C likely promoted crystallization within the sintered particles, which typically enhances the modulus and yield strength of the bulk material compared to a purely amorphous state. Decreasing Factors: The observed 7.36% porosity significantly reduces the effective load-bearing cross-sectional area and introduces stress concentrators that initiate premature failure. Specifically, the presence of large inter- and cross-layer pores with irregular shapes indicates incomplete fusion between powder layers, severely compromising interlayer adhesion. Furthermore, the tensile load was applied perpendicular to the build direction, aligning the stress with the weakest interlayer interfaces rather than the continuous polymer chains within the layers. Dominant Factor: While the intrinsic hydrogen bonding of the PA12 chemistry provides a baseline strength, the dominant factor governing the UTS is the processing-induced structural anisotropy and porosity. The combination of high void content and the specific loading orientation perpendicular to the build layers qualitatively overshadows the material's intrinsic chemical strength, leading to a significant reduction in UTS compared to isotropic, fully dense counterparts."
    },
    "analysis_without_hierarchical_structure": {
      "descriptive_text": "The sample comprises a polyamide 12 homopolymer derived from laurolactam monomers. Specimens were fabricated via High Speed Sintering (HSS) using a Voxeljet VX200 system with PA2200 powder, employing a layer thickness of 0.1 mm, a lamp power of 1000 W, and a lamp speed of 120 mm/s to deliver an energy input of 0.028 J/mm². The thermal processing history included preheating at 160 °C for 45 minutes followed by a cool-down period at 60 °C for 4 hours. Mechanical characterization was performed using tensile testing on a Tinius Olsen machine according to ASTM D638 Type I standards at a test speed of 5 mm/min, with the load applied perpendicular to the build direction.",
      "reasoning_analysis": "Increasing Factors: The polyamide 12 backbone features regular amide linkages capable of forming strong intermolecular hydrogen bonds, which significantly enhances cohesive energy density and intrinsic tensile strength. Furthermore, the processing history involves a substantial preheating step at 160 °C and a prolonged cool-down period, which promotes extensive crystallization and improves inter-particle fusion within the sintered layers, thereby reinforcing the material structure. Decreasing Factors: The High Speed Sintering process inherently introduces structural anisotropy, and the specific testing condition where the load is applied perpendicular to the build direction creates a stress concentration at the inter-layer interfaces, which are typically weaker than the intra-layer bulk material. Additionally, any incomplete fusion due to the specific energy input could result in micro-voids or porosity that act as stress concentrators, reducing the effective load-bearing cross-section. Dominant Factor: While the chemical composition provides a robust baseline strength through hydrogen bonding and crystallinity, the geometric anisotropy imposed by the layer-wise additive manufacturing process is the dominant factor. The orientation of the tensile load perpendicular to the build direction critically limits the Ultimate Tensile Strength by forcing failure through the weaker inter-layer bonds rather than utilizing the full strength of the polymer chains within the layers."
    }
  },
  {
    "doi": null,
    "title": "Numerical framework for assessing the reusability of polymer laminates in marine environments under static loading",
    "year": null,
    "chemical_composition": {
      "repeat_unit_psmiles": null,
      "monomers": [
        {
          "name": "Biresin® CR122 epoxy resin",
          "smiles": null,
          "ratio_value": null,
          "ratio_unit": null
        },
        {
          "name": "Biresin® CH122-3 hardener",
          "smiles": null,
          "ratio_value": null,
          "ratio_unit": null
        }
      ],
      "additives": [
        {
          "name": "Glass fibre woven bidirectional fabric 1195P",
          "type": "reinforcement",
          "amount_value": 195,
          "amount_unit": "g/m2"
        }
      ],
      "is_homopolymer": false
    },
    "processing_history": "Fabricated by hand lay-up, vacuum bagged (2.5 kN load for 12 h), post-cured at 60 °C for 8 h. Specimens reused from fatigue failure portions. No seawater immersion during reuse. UTS measured by monotonic quasi-static tensile test (Shimadzu Autograph AGS-X, 2 mm/min, ASTM D3039, room temperature).",
    "hierarchical_structure": "Laminate with 12 plies (0.19 mm each), [0°/45°/90°/45°/0°/90°]s stacking sequence, total thickness 2.3 mm.",
    "properties": {
      "UTS": {
        "value": [
          229.6
        ],
        "unit": "MPa"
      }
    },
    "analysis_with_hierarchical_structure": {
      "descriptive_text": "The composite material comprises a Biresin® CR122 epoxy resin matrix cured with a Biresin® CH122-3 hardener and reinforced with a bidirectional woven glass fibre fabric (1195P, 195 g/m²). The laminate was manufactured via hand lay-up and consolidated under vacuum bagging with a 2.5 kN load for 12 hours, followed by a post-cure thermal treatment at 60 °C for 8 hours. The resulting hierarchical structure consists of a 12-ply symmetric laminate with a stacking sequence of [0°/45°/90°/45°/0°/90°]s, yielding a total thickness of 2.3 mm with individual ply thicknesses of 0.19 mm. Mechanical evaluation was conducted using monotonic quasi-static tensile testing according to ASTM D3039 at a crosshead speed of 2 mm/min at room temperature, utilizing specimens reclaimed from regions previously subjected to fatigue loading without subsequent seawater immersion.",
      "reasoning_analysis": "Increasing Factors: The incorporation of high-modulus glass fibre fabric serves as the primary load-bearing component, significantly enhancing the tensile strength compared to the neat epoxy matrix. The vacuum bagging process during fabrication reduces void content and improves fiber wetting, optimizing stress transfer between the matrix and reinforcement. Furthermore, the post-curing cycle promotes higher crosslink density within the epoxy network, increasing matrix stiffness and interfacial shear strength, while the symmetric stacking sequence minimizes warping and ensures balanced load distribution across the laminate thickness. Decreasing Factors: The most critical detriment to the ultimate tensile strength is the processing history indicating specimens were reused from fatigue failure portions, implying the presence of accumulated microstructural damage such as matrix cracking, fiber-matrix debonding, or fiber breakage prior to tensile testing. Additionally, the hand lay-up fabrication method may introduce higher variability in fiber volume fraction and void content compared to automated processes, and the inclusion of off-axis plies (45° and 90°) means not all fibers are aligned with the loading direction, reducing the efficiency of load bearing in the primary tension axis. Dominant Factor: While the glass fiber reinforcement and vacuum consolidation establish a high baseline strength potential for the composite system, the prior fatigue loading history is the dominant factor governing the measured UTS for this specific sample. The residual strength is qualitatively dictated by the extent of damage accumulation during the fatigue phase, which acts as stress concentrators and reduces the effective load-bearing cross-section, thereby lowering the UTS relative to a pristine, undamaged laminate of identical composition and structure."
    },
    "analysis_without_hierarchical_structure": {
      "descriptive_text": "The composite material comprises a Biresin® CR122 epoxy resin matrix cured with a Biresin® CH122-3 hardener and reinforced with a 1195P glass fibre woven bidirectional fabric with an areal weight of 195 g/m². Fabrication was achieved through a hand lay-up technique followed by vacuum bagging under a 2.5 kN load for 12 hours and a subsequent post-cure at 60 °C for 8 hours. Mechanical specimens were sourced from portions previously subjected to fatigue failure without seawater immersion during the reuse phase, and the ultimate tensile strength was evaluated via monotonic quasi-static tensile testing according to ASTM D3039 using a Shimadzu Autograph AGS-X at a crosshead speed of 2 mm/min under room temperature conditions.",
      "reasoning_analysis": "Increasing Factors: The inclusion of high-strength glass fibre reinforcement significantly enhances load-bearing capacity compared to the neat epoxy matrix, while the vacuum bagging process compacts the laminate to minimize void content and improve fiber wetting. Additionally, the thermal post-curing cycle increases the crosslink density of the thermoset network, optimizing matrix stiffness and interfacial shear strength for effective stress transfer. Decreasing Factors: The most significant detriment arises from the specimen history, as sourcing material from fatigue failure portions implies accumulated internal damage such as matrix microcracking, fiber breakage, or delamination that severely compromises structural integrity. Furthermore, the hand lay-up method may introduce greater variability and potential defects compared to automated manufacturing, and the bidirectional weave architecture aligns only a fraction of fibers with the primary tensile load axis. Dominant Factor: Although the glass reinforcement and curing protocol establish a robust theoretical strength baseline, the pre-existing damage state resulting from prior fatigue loading is the dominant factor qualitatively governing the measured UTS, as the material continuity has been fundamentally compromised before the monotonic tensile test commences."
    }
  },
  {
    "doi": null,
    "title": "Infuence of alkali‑treated and raw Zanthoxylum acanthopodium fbers on the mechanical, water resistance, and morphological behavior of polymeric composites for lightweight applications",
    "year": 2023,
    "chemical_composition": {
      "repeat_unit_psmiles": null,
      "monomers": [
        {
          "name": "Epoxy resin (LY556)",
          "smiles": null,
          "ratio_value": 10,
          "ratio_unit": "parts"
        },
        {
          "name": "Hardener (HY951)",
          "smiles": null,
          "ratio_value": 1,
          "ratio_unit": "parts"
        }
      ],
      "additives": [
        {
          "name": "Zanthoxylum acanthopodium fibers (untreated)",
          "type": "reinforcement",
          "amount_value": 20,
          "amount_unit": "wt%"
        }
      ],
      "is_homopolymer": false
    },
    "processing_history": "Hand lay-up fabrication; epoxy and hardener combined at 10:1 ratio; cured at ambient temperature in 250x250x3 mm3 mold. UTS measured by tensile testing using computerized universal testing machine, ASTM D 638-14, loading rate 2 mm/min, specimen dimensions 165 mm x 19 mm, mid-span 57 mm.",
