Repository: hhtrick/HHT-code

# HHT training framework

This directory contains model training, embedding precomputation, inference, article-level baselines and the curated datasets. All commands below assume that the working directory is `train_code/`.

## 3. Datasets and fixed partitions

Each main dataset is a JSON array at `dataset/{property}/{property}.json`. Entries contain source metadata, `chemical_composition`, `processing_history`, `hierarchical_structure`, `properties`, and two generated-analysis objects. Targets are stored as `properties[property]["value"]`; source metadata and target values are not predictive input fields.

| Property | Train | Validation | Test | Total |
|---|---:|---:|---:|---:|

File: train_code/dataset/UTS/UTS.json (part 217 of 292)
[
    "hierarchical_structure": "Void content 3.1526%; Untreated fiber diameter 209±3.7 μm; SEM shows poor bonding with matrix, significant matrix fractures and voids due to insufficient stress transmission and inadequate wetting.",
    "properties": {
      "UTS": {
        "value": [
          43.8
        ],
        "unit": "MPa"
      }
    },
    "analysis_with_hierarchical_structure": {
      "descriptive_text": "The material system comprises an epoxy matrix formed from LY556 resin and HY951 hardener mixed at a 10:1 ratio, reinforced with 20 wt% untreated Zanthoxylum acanthopodium fibers. Fabrication was conducted via hand lay-up followed by ambient temperature curing within a 250x250x3 mm³ mold, and the ultimate tensile strength was measured according to ASTM D 638-14 using a computerized universal testing machine at a loading rate of 2 mm/min. Hierarchical characterization indicates a void content of 3.1526% and an untreated fiber diameter of 209±3.7 μm, while SEM analysis reveals poor interfacial bonding with the matrix, characterized by significant matrix fractures and voids resulting from insufficient stress transmission and inadequate wetting.",
      "reasoning_analysis": "Increasing Factors: The inclusion of Zanthoxylum acanthopodium fibers within the epoxy matrix introduces a reinforcement phase that theoretically enhances load-bearing capacity relative to the neat resin through the rule of mixtures. Furthermore, the crosslinked network established by the reaction between the LY556 resin and HY951 hardener provides intrinsic rigidity and structural integrity to the matrix phase. Decreasing Factors: The hand lay-up processing combined with ambient curing likely facilitated the entrapment of air, resulting in a void content of approximately 3.15% which acts as stress concentrators and reduces the effective cross-sectional area. Critically, the use of untreated fibers leads to poor interfacial adhesion, as evidenced by SEM observations of inadequate wetting and matrix fractures; this prevents efficient stress transfer from the matrix to the fibers, causing the reinforcement to act as defect sites rather than strengthening elements. Additionally, the relatively large fiber diameter may exacerbate stress concentration effects in the absence of strong chemical bonding. Dominant Factor: The poor interfacial bonding coupled with processing-induced voids qualitatively dominates the UTS behavior. Despite the presence of reinforcing fibers, the inability to transmit stress across the fiber-matrix interface due to the untreated surface chemistry and insufficient wetting fundamentally limits the composite's strength, causing failure to initiate at the interface and voids rather than through fiber rupture or matrix yielding."
    },
    "analysis_without_hierarchical_structure": {
      "descriptive_text": "The composite material consists of an epoxy matrix formed by mixing Epoxy resin (LY556) and Hardener (HY951) at a weight ratio of 10:1. This matrix was reinforced with 20 wt% untreated Zanthoxylum acanthopodium fibers. The composite plates were fabricated using a hand lay-up technique and cured at ambient temperature within a 250x250x3 mm³ mold. Ultimate tensile strength was subsequently evaluated via tensile testing on a computerized universal testing machine following ASTM D 638-14 standards, utilizing a loading rate of 2 mm/min on specimens with dimensions of 165 mm x 19 mm and a mid-span of 57 mm.",
      "reasoning_analysis": "Increasing Factors: The incorporation of 20 wt% Zanthoxylum acanthopodium fibers introduces a reinforcing phase capable of bearing significant load, theoretically enhancing the composite's load-bearing capacity compared to the neat epoxy matrix. Additionally, the formation of a crosslinked thermoset network via the reaction between LY556 resin and HY951 hardener provides a rigid structural baseline that supports stress distribution. Decreasing Factors: The use of untreated natural fibers likely results in poor interfacial adhesion due to the incompatibility between the hydrophilic fiber surface and the hydrophobic epoxy matrix, leading to inefficient stress transfer and potential fiber pull-out. Furthermore, the hand lay-up fabrication method may introduce micro-voids or porosity that act as stress concentrators, while ambient temperature curing might result in a lower crosslinking density compared to thermal post-curing, potentially reducing the matrix's intrinsic strength. Dominant Factor: The quality of the interfacial adhesion between the epoxy matrix and the untreated fibers qualitatively dominates the UTS behavior. While the fibers provide inherent reinforcement potential, the lack of surface treatment limits the efficiency of load transfer across the phase boundary; therefore, the final UTS is primarily governed by the extent to which the interface can sustain stress before debonding occurs, rather than the intrinsic strength of the fibers themselves."
    }
  },
  {
    "doi": "10.1002/app.26845",
    "title": "Mechanical and Morphological Properties of Lyocell Blends: Comparison with Lyocell Nanocomposites (I)",
    "year": 2007,
    "chemical_composition": {
      "repeat_unit_psmiles": "[*]OC1C(O)C(O)C(O)C(O)C1O[*]",
      "monomers": [
        {
          "name": "Glucose",
          "smiles": "C1C(C(C(C(O1)O)O)O)O",
          "ratio_value": null,
          "ratio_unit": null
        }
      ],
      "additives": [
        {
          "name": "Poly(vinyl alcohol)",
          "type": "filler",
          "amount_value": 10,
          "amount_unit": "wt%"
        }
      ],
      "is_homopolymer": false
    },
    "processing_history": "Lyocell/PVA blend film prepared by solution blending in NMMO. Polymer concentration 4 wt%. Mixed 2 h at 115°C under N2, cast, solvent removed in water bath, dried at 30°C for 1 day. Film thickness 10-15 μm. UTS measured by tensile testing at room temperature using Instron Model 5564 at crosshead speed 20 mm/min.",
    "hierarchical_structure": "Lyocell matrix with PVA filler. Well dispersed in continuous lyocell phase.",
    "properties": {
      "UTS": {
        "value": [
          60
        ],
        "unit": "MPa"
      }
    },
    "analysis_with_hierarchical_structure": {
      "descriptive_text": "The sample comprises a Lyocell matrix blended with 10 wt% Poly(vinyl alcohol) (PVA) filler, derived from glucose repeating units. This blend film was fabricated via solution blending in N-methylmorpholine N-oxide (NMMO) at a 4 wt% polymer concentration, mixed for 2 hours at 115°C under nitrogen, cast, and coagulated in a water bath to remove solvent before drying at 30°C for 24 hours. The resulting film possesses a thickness of 10–15 μm and exhibits a hierarchical structure where PVA is well dispersed within the continuous Lyocell phase. Mechanical characterization was performed via tensile testing at room temperature using an Instron Model 5564 at a crosshead speed of 20 mm/min.",
      "reasoning_analysis": "Increasing Factors: The presence of glucose-based cellulose chains and poly(vinyl alcohol) facilitates a dense network of inter- and intra-molecular hydrogen bonds, significantly enhancing intermolecular cohesion and resistance to deformation. The NMMO-based processing history promotes the formation of a regenerated cellulose structure with a preserved degree of polymerization, while the well-dispersed hierarchical structure minimizes stress concentrations and allows for effective load transfer between the matrix and the PVA phase. Decreasing Factors: The addition of 10 wt% PVA may interrupt the crystalline packing of the pure Lyocell matrix, creating amorphous regions that are prone to earlier yielding. Furthermore, the coagulation in a water bath and mild drying temperature (30°C) may result in residual moisture retention within the hydrophilic polymer network, which acts as a plasticizer to weaken hydrogen bonding interactions and lower the ultimate tensile strength. Dominant Factor: The mechanical integrity of the continuous Lyocell matrix qualitatively dominates the UTS behavior. Despite the potential plasticizing effects of moisture or crystallinity disruption by the PVA filler, the inherent strength of the regenerated cellulose hydrogen-bonding network established during the NMMO dissolution and coagulation process remains the primary determinant of the material's tensile performance."
    },
    "analysis_without_hierarchical_structure": {
      "descriptive_text": "The sample comprises a Lyocell and poly(vinyl alcohol) blend film based on a glucose monomer backbone. It was fabricated by solution blending in N-methylmorpholine N-oxide with a total polymer concentration of 4 wt%, incorporating 10 wt% poly(vinyl alcohol). The mixture was homogenized for 2 hours at 115 °C under a nitrogen atmosphere, cast, and coagulated in a water bath to remove the solvent before drying at 30 °C for 1 day. The resulting films possess a thickness of 10 to 15 μm, and the ultimate tensile strength was measured by tensile testing at room temperature using an Instron Model 5564 at a crosshead speed of 20 mm/min.",
      "reasoning_analysis": "Increasing Factors: The chemical composition features a cellulose backbone blended with 10 wt% poly(vinyl alcohol), both possessing dense hydroxyl functional groups capable of forming an extensive intermolecular hydrogen bonding network that enhances load transfer and cohesive energy density. The processing history under a nitrogen atmosphere at 115 °C prevents oxidative degradation during mixing, preserving molecular weight, while solution blending in N-methylmorpholine N-oxide ensures homogeneous dispersion of the additive within the matrix. Decreasing Factors: The fabrication method involves solution casting without subsequent mechanical drawing or orientation, resulting in an isotropic film structure that lacks the molecular alignment typically required to maximize ultimate tensile strength in cellulosic materials. Additionally, solvent removal via a water bath followed by low-temperature drying at 30 °C may leave residual moisture within the hydrophilic matrix, acting as a plasticizer that increases free volume and reduces intermolecular friction. Dominant Factor: The extensive intermolecular hydrogen bonding network established between the cellulose and poly(vinyl alcohol) components qualitatively dominates the final ultimate tensile strength behavior, as this strong physical crosslinking provides the primary mechanism for stress distribution and resistance to fracture, outweighing the limitations imposed by the isotropic morphology and potential residual moisture."
    }
  },
  {
    "doi": null,
    "title": "The Effect of Composition on Thermal, Mechanical, and Morphological Properties of Thermotropic Liquid Crystalline Polyester With Alkyl Side-Group and Polycarbonate Blends",
    "year": 1997,
    "chemical_composition": {
      "repeat_unit_psmiles": "[*]OC(=O)Oc1ccc(C(C)(C)c2ccc(O[*])cc2)cc1",
      "monomers": [
        {
          "name": "Bisphenol A",
          "smiles": "CC(C)(c1ccc(O)cc1)c2ccc(O)cc2",
          "ratio_value": null,
          "ratio_unit": null
        }
      ],
      "additives": [
        {
          "name": "TLCP (poly(2-hexyl hydroquinone-co-2-bromoterephthalate))",
          "type": "reinforcement",
          "amount_value": 20,
          "amount_unit": "wt%"
        }
      ],
      "is_homopolymer": false
    },
    "processing_history": "Coprecipitated from chloroform/trifluoroacetic acid (50/50), dried 50C vacuum 2-3 days. Hot pressed 200C. Extruded at 270C capillary rheometer. Draw Ratio (DR) = 10. UTS measured by Instron at 10 mm/min, average of 6 measurements.",
    "hierarchical_structure": "Bigger spherical droplets (0.5-0.8 μm), agglomeration. Poor adhesion. Crystallinity 7%.",
    "properties": {
      "UTS": {
        "value": [
          84
        ],
        "unit": "MPa"
      }
    },
    "analysis_with_hierarchical_structure": {
      "descriptive_text": "The sample comprises a Bisphenol A-based polycarbonate matrix reinforced with 20 wt% thermotropic liquid crystal polymer (TLCP), identified as poly(2-hexyl hydroquinone-co-2-bromoterephthalate). Preparation involved coprecipitation from a chloroform and trifluoroacetic acid solvent system, followed by vacuum drying at 50 °C for 2 to 3 days. The material was subsequently hot pressed at 200 °C and extruded at 270 °C using a capillary rheometer with a draw ratio of 10. Hierarchical characterization indicates a morphology of larger spherical droplets ranging from 0.5 to 0.8 μm with evidence of agglomeration and poor interfacial adhesion, alongside a bulk crystallinity of 7%. Mechanical testing was performed using an Instron apparatus at a crosshead speed of 10 mm/min to determine the ultimate tensile strength.",
      "reasoning_analysis": "Increasing Factors: The high draw ratio of 10 during extrusion induces significant molecular orientation of the polycarbonate matrix chains along the tensile axis, which inherently enhances load-bearing capacity. Additionally, the inclusion of 20 wt% TLCP is intended to provide reinforcement, and the high processing temperature ensures adequate flow for orientation. Decreasing Factors: The observed morphology of spherical droplets rather than fibrils indicates a failure of the TLCP to form an effective reinforcing network, while agglomeration creates stress concentration sites. Crucially, the poor interfacial adhesion prevents stress transfer between the matrix and the dispersed phase, leading to premature debonding. The low crystallinity of 7% provides minimal reinforcement from crystalline domains. Dominant Factor: The defective microstructure, characterized by poor adhesion and spherical agglomerates, qualitatively dominates the mechanical response. These interfacial and morphological defects act as critical failure initiation sites that negate the strengthening benefits of molecular orientation and additive content, limiting the ultimate tensile strength relative to a well-compatible, fibrillated system."
    },
    "analysis_without_hierarchical_structure": {
      "descriptive_text": "The sample consists of a Bisphenol A polycarbonate matrix reinforced with 20 wt% thermotropic liquid crystal polymer (TLCP), specifically poly(2-hexyl hydroquinone-co-2-bromoterephthalate). The composite was prepared via coprecipitation from a 50/50 chloroform/trifluoroacetic acid solvent system, followed by vacuum drying at 50 °C for 2 to 3 days. Subsequent processing involved hot pressing at 200 °C and extrusion at 270 °C using a capillary rheometer with a draw ratio of 10. The ultimate tensile strength was determined using an Instron tester at a crosshead speed of 10 mm/min, representing the average of six measurements.",
      "reasoning_analysis": "Increasing Factors: The addition of 20 wt% TLCP introduces a rigid reinforcing phase capable of forming in-situ fibrils during melt processing, which enhances load transfer. Moreover, the high draw ratio of 10 applied during extrusion induces significant molecular orientation of the polycarbonate chains and TLCP domains along the stress axis, substantially increasing resistance to tensile failure. Decreasing Factors: Incompatibility between the polycarbonate matrix and the TLCP reinforcement may result in poor interfacial adhesion, acting as stress concentration sites that reduce effective strength. Additionally, residual solvent from the coprecipitation step could plasticize the matrix if not fully removed, and thermal exposure at 270 °C poses a risk of polymer degradation, both potentially lowering mechanical performance. Dominant Factor: The substantial molecular orientation achieved through the high draw ratio, synergized with the fibrillar reinforcement of the TLCP phase, qualitatively dominates the mechanical behavior, driving the UTS higher along the draw direction despite potential interfacial or thermal deficits."
    }
  },
  {
    "doi": "10.1002/app.26845",
    "title": "Mechanical and Morphological Properties of Lyocell Blends: Comparison with Lyocell Nanocomposites (I)",
    "year": 2007,
    "chemical_composition": {
      "repeat_unit_psmiles": "[*]OC1C(O)C(O)C(O)C(O)C1O[*]",
      "monomers": [
        {
          "name": "Glucose",
          "smiles": "C1C(C(C(C(O1)O)O)O)O",
          "ratio_value": null,
          "ratio_unit": null
        }
      ],
      "additives": [
        {
          "name": "Poly(vinyl alcohol)",
          "type": "filler",
          "amount_value": 20,
          "amount_unit": "wt%"
        }
      ],
      "is_homopolymer": false
    },
    "processing_history": "Lyocell/PVA blend film prepared by solution blending in NMMO. Polymer concentration 4 wt%. Mixed 2 h at 115°C under N2, cast, solvent removed in water bath, dried at 30°C for 1 day. Film thickness 10-15 μm. UTS measured by tensile testing at room temperature using Instron Model 5564 at crosshead speed 20 mm/min.",
    "hierarchical_structure": "Lyocell matrix with PVA filler. Well dispersed in continuous lyocell phase.",
    "properties": {
      "UTS": {
        "value": [
          62
        ],
        "unit": "MPa"
      }
    },
    "analysis_with_hierarchical_structure": {
      "descriptive_text": "The sample comprises a Lyocell matrix blended with 20 wt% Poly(vinyl alcohol) (PVA) additive, forming a composite system based on glucose repeat units. Fabrication involved solution blending in N-methylmorpholine N-oxide (NMMO) at a 4 wt% polymer concentration, followed by mixing for 2 hours at 115°C under a nitrogen atmosphere. The mixture was cast into a 10–15 μm thick film, coagulated in a water bath to remove the solvent, and dried at 30°C for 24 hours. Hierarchical characterization reveals a continuous Lyocell phase with well-dispersed PVA domains, and the Ultimate Tensile Strength was determined via tensile testing at room temperature using an Instron Model 5564 at a crosshead speed of 20 mm/min.",
      "reasoning_analysis": "Increasing Factors: The continuous Lyocell matrix provides a robust structural backbone characterized by extensive inter- and intra-molecular hydrogen bonding networks inherent to cellulose, which significantly enhances load-bearing capacity. The addition of 20 wt% PVA, which is well-dispersed within the matrix, likely contributes to reinforcement through compatible hydroxyl-group interactions that facilitate stress transfer between the phases. Furthermore, the use of NMMO solvent in the processing history typically preserves the degree of polymerization better than derivatization methods, maintaining chain integrity essential for high strength. Decreasing Factors: The cast film processing history lacks the high-draw ratios associated with fiber spinning, resulting in low molecular orientation which inherently limits the Ultimate Tensile Strength compared to oriented Lyocell fibers. Additionally, the low drying temperature of 30°C may leave residual moisture within the hygroscopic cellulose and PVA phases, acting as a plasticizer that reduces intermolecular friction and strength. The relatively low polymer concentration (4 wt%) during casting could also lead to a less dense final morphology with potential micro-voids upon solvent exchange. Dominant Factor: The mechanical integrity of the continuous Lyocell phase, reinforced by the strong interfacial hydrogen bonding with the well-dispersed PVA filler, qualitatively dominates the UTS behavior. While the lack of orientation and potential residual moisture impose limitations, the intrinsic strength of the regenerated cellulose network and the compatibility of the blend components prevent catastrophic interfacial failure, establishing the matrix-filler interaction as the primary determinant of the material's tensile performance."
    },
    "analysis_without_hierarchical_structure": {
      "descriptive_text": "The sample comprises a Lyocell and Poly(vinyl alcohol) blend film containing 20 wt% PVA additive within a cellulose matrix derived from glucose monomers. It was prepared via solution blending in N-methylmorpholine N-oxide at a polymer concentration of 4 wt%, followed by mixing for 2 hours at 115°C under a nitrogen atmosphere. The solution was cast into a film, coagulated by solvent removal in a water bath, and subsequently dried at 30°C for one day to achieve a final thickness of 10–15 μm. Ultimate tensile strength was evaluated via tensile testing at room temperature using an Instron Model 5564 at a crosshead speed of 20 mm/min.",
      "reasoning_analysis": "Increasing Factors: The inherent rigidity of the glucopyranose rings in the cellulose backbone provides high intrinsic mechanical strength, while the addition of 20 wt% Poly(vinyl alcohol) introduces extensive intermolecular hydrogen bonding opportunities between the hydroxyl groups of both polymers, enhancing interfacial cohesion and stress transfer. Furthermore, the thin film geometry (10–15 μm) reduces the statistical probability of large structural defects that typically initiate failure in bulk samples. Decreasing Factors: The coagulation process involving solvent removal in a water bath can induce rapid phase separation, potentially leading to microporosity or skin-core morphological heterogeneities that act as stress concentrators. Additionally, drying at a relatively low temperature of 30°C may leave residual moisture within the hydrophilic matrix, acting as a plasticizer that reduces intermolecular friction, and the mixing temperature of 115°C poses a risk of slight thermal degradation of the polysaccharide chains. Dominant Factor: The extensive intermolecular hydrogen bonding network established between the compatible cellulose and PVA phases during regeneration qualitatively dominates the mechanical behavior, providing sufficient cohesive energy density to maintain high strength despite the potential morphological defects introduced by the water bath coagulation process."
    }
  },
  {
    "doi": null,
    "title": "Infuence of alkali‑treated and raw Zanthoxylum acanthopodium fbers on the mechanical, water resistance, and morphological behavior of polymeric composites for lightweight applications",
    "year": 2023,
    "chemical_composition": {
      "repeat_unit_psmiles": null,
      "monomers": [
        {
          "name": "Epoxy resin (LY556)",
          "smiles": null,
          "ratio_value": 10,
          "ratio_unit": "parts"
        },
        {
          "name": "Hardener (HY951)",
          "smiles": null,
          "ratio_value": 1,
          "ratio_unit": "parts"
        }
      ],
      "additives": [
        {
          "name": "Zanthoxylum acanthopodium fibers (untreated)",
          "type": "reinforcement",
          "amount_value": 25,
          "amount_unit": "wt%"
        }
      ],
      "is_homopolymer": false
    },
    "processing_history": "Hand lay-up fabrication; epoxy and hardener combined at 10:1 ratio; cured at ambient temperature in 250x250x3 mm3 mold. UTS measured by tensile testing using computerized universal testing machine, ASTM D 638-14, loading rate 2 mm/min, specimen dimensions 165 mm x 19 mm, mid-span 57 mm.",
    "hierarchical_structure": "Void content 3.5885%; Untreated fiber diameter 209±3.7 μm.",
    "properties": {
      "UTS": {
        "value": [
          41.8
        ],
        "unit": "MPa"
      }
    },
    "analysis_with_hierarchical_structure": {
      "descriptive_text": "The composite material comprises an epoxy matrix synthesized from LY556 resin and HY951 hardener combined at a 10:1 ratio, reinforced with 25 wt% untreated Zanthoxylum acanthopodium fibers. The specimen was fabricated using a hand lay-up technique and cured at ambient temperature within a 250x250x3 mm³ mold. Hierarchical structural analysis indicated a void content of 3.5885% and an average fiber diameter of 209±3.7 μm. Ultimate Tensile Strength was evaluated via tensile testing on a computerized universal testing machine following ASTM D 638-14 standards, with a loading rate of 2 mm/min applied to specimens measuring 165 mm x 19 mm with a 57 mm mid-span.",
      "reasoning_analysis": "Increasing Factors: The inclusion of 25 wt% Zanthoxylum acanthopodium fibers provides a reinforcing phase that inherently possesses higher stiffness and strength than the neat epoxy matrix, theoretically enhancing the load-bearing capacity of the composite. The crosslinked thermoset network formed by the epoxy resin and hardener mixture establishes a rigid matrix capable of distributing stress to the reinforcement. Decreasing Factors: The untreated surface chemistry of the natural fibers likely results in poor interfacial adhesion with the hydrophobic epoxy matrix, leading to inefficient stress transfer and early debonding failure. Additionally, the void content of approximately 3.59% acts as stress concentrators that reduce the effective cross-sectional area and facilitate crack initiation, while the hand lay-up processing method may introduce fiber alignment inconsistencies. The ambient temperature curing history may also limit the final crosslinking density of the matrix compared to elevated temperature cures, and the relatively large fiber diameter reduces the specific surface area available for interfacial bonding. Dominant Factor: The qualitative UTS behavior is predominantly governed by the poor interfacial adhesion between the untreated fibers and the matrix compounded by the significant void content. These microstructural defects severely limit the efficiency of load transfer from the matrix to the reinforcing fibers, overriding the intrinsic strength benefits provided by the fiber reinforcement volume fraction."
    },
    "analysis_without_hierarchical_structure": {
      "descriptive_text": "The sample is a fiber-reinforced epoxy composite consisting of an epoxy matrix formed by combining Epoxy resin (LY556) and Hardener (HY951) at a 10:1 parts ratio, reinforced with 25 wt% untreated Zanthoxylum acanthopodium fibers. The composite was fabricated via a hand lay-up technique, wherein the resin and hardener mixture was combined with the fibers and cured at ambient temperature within a 250x250x3 mm³ mold. Following fabrication, the Ultimate Tensile Strength was evaluated using a computerized universal testing machine in accordance with ASTM D 638-14 standards, utilizing specimens with dimensions of 165 mm x 19 mm and a mid-span of 57 mm at a loading rate of 2 mm/min.",
      "reasoning_analysis": "Increasing Factors: The incorporation of 25 wt% Zanthoxylum acanthopodium fibers provides structural reinforcement, allowing the fibers to bear a significant portion of the applied tensile load, thereby inherently increasing the UTS compared to the neat epoxy matrix. Additionally, the formation of a crosslinked thermoset network during the curing of the LY556 epoxy and HY951 hardener establishes a rigid matrix foundation that contributes to overall load-bearing capacity. Decreasing Factors: The use of untreated natural fibers likely results in poor interfacial adhesion between the hydrophilic fibers and the hydrophobic epoxy matrix, leading to inefficient stress transfer and potential fiber pull-out rather than fiber fracture. Furthermore, the hand lay-up fabrication method may introduce voids or air pockets within the composite, and ambient temperature curing may result in a lower crosslinking density compared to thermal curing, both of which act as stress concentrators that reduce the UTS. Dominant Factor: The interfacial adhesion between the untreated fibers and the epoxy matrix qualitatively dominates the final UTS behavior; while the fibers provide reinforcement potential, the lack of surface treatment limits the efficiency of stress transfer from the matrix to the fibers, making the interface quality the critical determinant of whether the composite achieves enhanced strength or fails prematurely due to debonding."
    }
  },
  {
    "doi": "10.1002/app.52839",
    "title": "Cellulose nanocrystals and snail shell-reinforced polyvinyl alcohol bioplastic films: Additive concentration optimization and mechanical properties assessment",
    "year": 2022,
    "chemical_composition": {
      "repeat_unit_psmiles": "C(CO)",
      "monomers": [
        {
          "name": "Vinyl Alcohol",
          "smiles": "OC=C",
          "ratio_value": 5,
          "ratio_unit": "wt%"
        }
      ],
      "additives": [
        {
          "name": "Cellulose nanocrystals",
          "type": "filler",
          "amount_value": 2.5,
          "amount_unit": "wt%"
        },
        {
          "name": "Snail shell nanoparticles",
          "type": "filler",
          "amount_value": 2.5,
          "amount_unit": "wt%"
        },
        {
          "name": "Glycerol",
          "type": "plasticizer",
          "amount_value": 5,
          "amount_unit": "wt%"
        }
      ],
      "is_homopolymer": true
    },
    "processing_history": "Solvent casting. PVA dissolved in distilled water (80 °C, 2 h, 1000 rpm). CNC and SSN dispersed in PVA solution (65 °C, 1 h, 500 rpm). Cast in a plastic mold coated with wax, cured 72 h ambient, characterized after 2 weeks. Experimental Run 2. UTS measured by universal testing machine (Instron 5966-K8883) at 50 mm/min cross-head speed, ambient temperature, average of 5 samples.",
    "hierarchical_structure": "Homogeneous dispersion of SSN and CNC in matrix (SEM). Rod-like CNC (100-200 nm length, 10-20 nm width). Semi-sphere SSN (25.35-63.68 nm).",
    "properties": {
      "UTS": {
        "value": [
          12.3
        ],
        "unit": "MPa"
      }
    },
    "analysis_with_hierarchical_structure": {
      "descriptive_text": "The sample comprises a Polyvinyl Alcohol (PVA) homopolymer matrix reinforced with a hybrid nanofiller system consisting of 2.5 wt% rod-like Cellulose Nanocrystals (CNC) and 2.5 wt% semi-spherical Snail Shell Nanoparticles (SSN), plasticized with 5 wt% glycerol. Fabrication involved solvent casting where PVA was dissolved in distilled water at 80 °C, followed by the dispersion of CNC and SSN at 65 °C under shear mixing, before casting into wax-coated molds and curing for 72 hours under ambient conditions. The resulting film was characterized after a two-week resting period, revealing a homogeneous dispersion of the nanofillers within the matrix, with CNC dimensions ranging from 100–200 nm in length and 10–20 nm in width, and SSN particles exhibiting diameters between 25.35 and 63.68 nm.",
      "reasoning_analysis": "Increasing Factors: The incorporation of rigid Cellulose Nanocrystals and Snail Shell Nanoparticles serves to reinforce the polymer matrix through load transfer mechanisms, with the high aspect ratio of the rod-like CNC specifically facilitating efficient stress distribution along the polymer chains. The observed homogeneous dispersion of these fillers minimizes stress concentration points that typically initiate failure, while the hydroxyl-rich surface chemistry of the CNC promotes strong interfacial hydrogen bonding with the PVA matrix, further enhancing structural integrity and resistance to deformation. Decreasing Factors: The addition of 5 wt% glycerol acts as a plasticizer that disrupts the intermolecular hydrogen bonding network between PVA chains, increasing free volume and segmental chain mobility which inherently reduces the ultimate tensile strength. Additionally, the ambient curing process employed in the processing history may lead to residual moisture retention within the hydrophilic PVA matrix, functioning as a secondary plasticizer that could further depress mechanical performance. Dominant Factor: The dominant factor governing the UTS is the efficiency of the filler-matrix interfacial interaction; despite the softening effect of the glycerol, the high aspect ratio and homogeneous dispersion of the Cellulose Nanocrystals likely provide a reinforcement mechanism that qualitatively defines the composite's strength relative to the neat plasticized polymer, although the absolute UTS remains fundamentally constrained by the reduced cohesive energy density of the plasticized matrix."
    },
    "analysis_without_hierarchical_structure": {
      "descriptive_text": "The sample consists of a polyvinyl alcohol (PVA) homopolymer matrix reinforced with cellulose nanocrystals and snail shell nanoparticles, with glycerol included as a plasticizer. The composite was prepared via solvent casting, involving the dissolution of PVA in distilled water at 80 °C followed by the dispersion of the nanofillers at 65 °C under shear mixing. The mixture was cast into wax-coated plastic molds and cured under ambient conditions for 72 hours, followed by a two-week equilibration period. Mechanical characterization was performed using a universal testing machine at a cross-head speed of 50 mm/min at ambient temperature, with results averaged over five samples.",
      "reasoning_analysis": "Increasing Factors: The ultimate tensile strength is positively influenced by the dense hydrogen bonding network inherent to the polyvinyl alcohol backbone, which provides strong intermolecular cohesion. Furthermore, the incorporation of rigid cellulose nanocrystals and snail shell nanoparticles facilitates stress transfer through the matrix, while the ambient curing process promotes physical crosslinking via crystallization and water evaporation. Decreasing Factors: The addition of glycerol acts as a plasticizer that intercalates between polymer chains, disrupting hydrogen bonds and increasing free volume, which inherently reduces cohesive strength. Additionally, the use of water as a solvent combined with ambient drying may leave residual moisture within the matrix, further plasticizing the system and lowering the tensile strength. Dominant Factor: The reinforcement provided by the hybrid nanofiller network and the semi-crystalline structure formed during the extended curing period qualitatively dominates the mechanical response, sustaining load-bearing capacity despite the softening effect introduced by the plasticizer and potential residual solvent."
    }
  },
  {
    "doi": null,
    "title": "Numerical framework for assessing the reusability of polymer laminates in marine environments under static loading",
    "year": null,
    "chemical_composition": {
      "repeat_unit_psmiles": null,
      "monomers": [
        {
          "name": "Biresin® CR122 epoxy resin",
          "smiles": null,
          "ratio_value": null,
          "ratio_unit": null
        },
        {
          "name": "Biresin® CH122-3 hardener",
          "smiles": null,
          "ratio_value": null,
          "ratio_unit": null
        }
      ],
      "additives": [
        {
          "name": "Glass fibre woven bidirectional fabric 1195P",
          "type": "reinforcement",
          "amount_value": 195,
          "amount_unit": "g/m2"
        }
      ],
      "is_homopolymer": false
    },
    "processing_history": "Fabricated by hand lay-up, vacuum bagged (2.5 kN load for 12 h), post-cured at 60 °C for 8 h. Specimens reused from fatigue failure portions. Seawater immersion for 70 days. All surfaces permeable (Case I). UTS measured by monotonic quasi-static tensile test (Shimadzu Autograph AGS-X, 2 mm/min, ASTM D3039, room temperature).",
    "hierarchical_structure": "Laminate with 12 plies (0.19 mm each), [0°/45°/90°/45°/0°/90°]s stacking sequence, total thickness 2.3 mm.",
    "properties": {
      "UTS": {
        "value": [
          209.4
        ],
        "unit": "MPa"
      }
    },
    "analysis_with_hierarchical_structure": {
      "descriptive_text": "The sample consists of a composite laminate system comprising a Biresin® CR122 epoxy resin matrix cured with a Biresin® CH122-3 hardener and reinforced with Glass fibre woven bidirectional fabric 1195P (195 g/m²). The material was fabricated via hand lay-up and consolidated under vacuum bagging with a 2.5 kN load for 12 hours, followed by a post-cure treatment at 60 °C for 8 hours. The resulting hierarchical structure is a 12-ply laminate with a total thickness of 2.3 mm, featuring a symmetric stacking sequence of [0°/45°/90°/45°/0°/90°]s with individual ply thicknesses of 0.19 mm. Notably, the specimens utilized for characterization were reclaimed from fatigue failure portions and subjected to seawater immersion for 70 days with all surfaces permeable prior to Ultimate Tensile Strength (UTS) measurement via monotonic quasi-static tensile testing at 2 mm/min according to ASTM D3039 at room temperature.",
      "reasoning_analysis": "Increasing Factors: The incorporation of glass fibre woven bidirectional fabric provides high intrinsic tensile strength and stiffness relative to the neat epoxy matrix, while the vacuum bagging process improves fiber wetting and minimizes void content, thereby enhancing stress transfer efficiency. The post-curing thermal treatment increases the crosslink density of the epoxy network, strengthening the matrix and the fiber-matrix interface, and the multi-directional stacking sequence helps distribute loads across various orientations. Decreasing Factors: The specimens were reclaimed from fatigue failure portions, implying the presence of accumulated microstructural damage such as matrix cracking, delamination, and fiber breakage which act as stress concentrators. Additionally, prolonged seawater immersion for 70 days with permeable surfaces induces hygrothermal aging, leading to matrix plasticization and hydrolytic degradation of the fiber-matrix interface, while the hand lay-up method may introduce higher variability in fiber volume fraction compared to automated processes. Dominant Factor: Although the glass reinforcement and vacuum consolidation establish a robust baseline mechanical performance, the severe degradation mechanisms induced by the specific processing history dominate the final UTS behavior. The combination of pre-existing fatigue damage and hygrothermal aging from seawater exposure critically compromises the structural integrity and load-bearing capacity of the laminate, qualitatively reducing the UTS significantly relative to a pristine, unaged composite."
    },
    "analysis_without_hierarchical_structure": {
      "descriptive_text": "The composite sample comprises a Biresin® CR122 epoxy resin matrix cured with Biresin® CH122-3 hardener and reinforced with a 195 g/m² bidirectional woven glass fibre fabric (1195P). Fabrication involved hand lay-up followed by vacuum bagging under a 2.5 kN load for 12 hours and a post-cure treatment at 60 °C for 8 hours. Specimens were sourced from portions previously subjected to fatigue failure and underwent seawater immersion for 70 days with all surfaces maintained as permeable. Ultimate tensile strength was evaluated using monotonic quasi-static tensile testing on a Shimadzu Autograph AGS-X according to ASTM D3039 standards at a crosshead speed of 2 mm/min and room temperature.",
