Repository: hhtrick/HHT-code

# HHT training framework

This directory contains model training, embedding precomputation, inference, article-level baselines and the curated datasets. All commands below assume that the working directory is `train_code/`.

## 3. Datasets and fixed partitions

Each main dataset is a JSON array at `dataset/{property}/{property}.json`. Entries contain source metadata, `chemical_composition`, `processing_history`, `hierarchical_structure`, `properties`, and two generated-analysis objects. Targets are stored as `properties[property]["value"]`; source metadata and target values are not predictive input fields.

| Property | Train | Validation | Test | Total |
|---|---:|---:|---:|---:|

File: train_code/dataset/UTS/UTS.json (part 218 of 292)
[
      "reasoning_analysis": "Increasing Factors: The inclusion of bidirectional woven glass fibre fabric serves as the primary load-bearing component, significantly enhancing the Ultimate Tensile Strength (UTS) compared to the neat epoxy matrix through efficient stress transfer. Additionally, the vacuum bagging process under load promotes consolidation and reduces void content, while the post-cure thermal treatment at 60 °C increases the crosslink density of the epoxy network, both contributing to improved matrix rigidity and interfacial stability. Decreasing Factors: The processing history indicates significant degradation mechanisms; specifically, seawater immersion for 70 days likely induces matrix plasticization and hydrolytic degradation of the fiber-matrix interface, reducing load transfer efficiency. Furthermore, sourcing specimens from fatigue failure portions implies the presence of accumulated microcracks and delamination, which act as stress concentrators and severely diminish the remaining load-bearing capacity. Dominant Factor: While the glass reinforcement establishes a high theoretical strength baseline, the cumulative damage from prior fatigue loading combined with hygrothermal aging from seawater immersion qualitatively dominates the final UTS behavior, as these degradation mechanisms critically compromise the structural integrity and interfacial bonding required to realize the reinforcement's full potential."
    }
  },
  {
    "doi": null,
    "title": "Infuence of alkali‑treated and raw Zanthoxylum acanthopodium fbers on the mechanical, water resistance, and morphological behavior of polymeric composites for lightweight applications",
    "year": 2023,
    "chemical_composition": {
      "repeat_unit_psmiles": null,
      "monomers": [
        {
          "name": "Epoxy resin (LY556)",
          "smiles": null,
          "ratio_value": 10,
          "ratio_unit": "parts"
        },
        {
          "name": "Hardener (HY951)",
          "smiles": null,
          "ratio_value": 1,
          "ratio_unit": "parts"
        }
      ],
      "additives": [
        {
          "name": "Zanthoxylum acanthopodium fibers (alkali-treated)",
          "type": "reinforcement",
          "amount_value": 20,
          "amount_unit": "wt%"
        }
      ],
      "is_homopolymer": false
    },
    "processing_history": "Fibers treated with 5 w/v% NaOH for 60 min, dried at 80°C for 2 h. Hand lay-up fabrication; epoxy and hardener combined at 10:1 ratio; cured at ambient temperature in 250x250x3 mm3 mold. UTS measured by tensile testing using computerized universal testing machine, ASTM D 638-14, loading rate 2 mm/min, specimen dimensions 165 mm x 19 mm, mid-span 57 mm.",
    "hierarchical_structure": "Void content 3.0330%; Alkali-treated fiber diameter 182±2.1 μm; SEM shows fine dispersion of fibers, better bonding, fewer matrix fractures, improved stress transmission.",
    "properties": {
      "UTS": {
        "value": [
          48.2
        ],
        "unit": "MPa"
      }
    },
    "analysis_with_hierarchical_structure": {
      "descriptive_text": "The sample comprises an epoxy matrix system consisting of LY556 resin and HY951 hardener mixed at a 10:1 parts ratio, reinforced with 20 wt% Zanthoxylum acanthopodium fibers. Prior to composite fabrication, the natural fibers underwent alkali treatment using 5 w/v% NaOH for 60 minutes followed by drying at 80°C for 2 hours to modify surface chemistry. The composite was manufactured via a hand lay-up technique and cured at ambient temperature within a 250x250x3 mm³ mold. Structural characterization indicates a void content of 3.0330% and an average alkali-treated fiber diameter of 182±2.1 μm. Scanning electron microscopy reveals fine fiber dispersion with enhanced interfacial bonding, resulting in reduced matrix fractures and improved stress transmission, while mechanical evaluation was conducted via tensile testing according to ASTM D 638-14 standards.",
      "reasoning_analysis": "Increasing Factors: The incorporation of 20 wt% Zanthoxylum acanthopodium fibers provides a significant reinforcement effect, where the fibers bear the majority of the applied tensile load, thereby elevating the UTS relative to the neat epoxy matrix. The alkali treatment removes surface lignin and waxes, increasing surface roughness and chemical compatibility, which is corroborated by SEM observations of better bonding and improved stress transmission between the phases. Additionally, the crosslinked epoxy network formed by the resin and hardener provides a rigid foundation that supports fiber alignment and load distribution. Decreasing Factors: The measured void content of 3.0330% introduces stress concentration points that can initiate micro-cracks and premature failure under tension, inherently limiting the maximum achievable strength. The hand lay-up processing method combined with ambient temperature curing may result in less optimal fiber wetting and lower crosslinking density compared to vacuum-assisted or thermal curing processes, potentially creating weak spots within the matrix. Furthermore, the relatively large fiber diameter of 182 μm reduces the specific interfacial surface area compared to finer reinforcements, which could limit the efficiency of stress transfer if not for the chemical treatment. Dominant Factor: The enhanced interfacial adhesion resulting from the alkali treatment of the fibers is the dominant factor governing the UTS behavior. Despite the presence of voids and processing limitations inherent to hand lay-up, the SEM evidence of reduced matrix fractures and efficient stress transmission indicates that the fiber-matrix interface successfully mobilizes the reinforcement potential, making the composite strength primarily dependent on the efficacy of this interphase rather than the matrix properties or defect concentration alone."
    },
    "analysis_without_hierarchical_structure": {
      "descriptive_text": "The composite sample consists of an epoxy matrix formed by mixing LY556 epoxy resin and HY951 hardener at a 10:1 parts ratio, reinforced with 20 wt% Zanthoxylum acanthopodium fibers. Prior to composite fabrication, the natural fibers underwent alkali treatment using 5 w/v% NaOH for 60 minutes followed by drying at 80°C for 2 hours to modify surface properties. The material was manufactured via a hand lay-up technique where the resin and hardener were combined and cured at ambient temperature within a 250x250x3 mm³ mold. Ultimate tensile strength was evaluated using a computerized universal testing machine in accordance with ASTM D 638-14 standards, applying a loading rate of 2 mm/min to specimens with dimensions of 165 mm x 19 mm and a mid-span of 57 mm.",
      "reasoning_analysis": "Increasing Factors: The addition of Zanthoxylum acanthopodium fibers introduces a reinforcement mechanism where the fibers carry the primary tensile load, inherently driving the UTS higher than the neat epoxy matrix. The alkali treatment removes surface impurities and increases fiber roughness, which enhances interfacial adhesion and mechanical interlocking between the fibers and the epoxy, facilitating efficient stress transfer from the matrix to the reinforcement. Additionally, the crosslinked network formed by the epoxy resin and hardener provides a rigid structural baseline that supports the reinforcement phase. Decreasing Factors: The hand lay-up fabrication process is susceptible to the formation of air voids and uneven fiber dispersion, which create stress concentration points that can initiate premature failure under load. Furthermore, curing at ambient temperature may lead to a lower degree of crosslinking density in the epoxy matrix compared to thermal curing cycles, potentially reducing the matrix's contribution to the overall composite strength. Dominant Factor: The interfacial adhesion quality enhanced by the alkali treatment is the dominant factor influencing the final UTS behavior. While the presence of fibers provides the capacity for strength enhancement, the effectiveness of load transfer dictated by the fiber-matrix interface determines whether the reinforcement positively contributes to the UTS, qualitatively outweighing the limitations introduced by the ambient curing process and manual fabrication method."
    }
  },
  {
    "doi": "10.1002/app.52839",
    "title": "Cellulose nanocrystals and snail shell-reinforced polyvinyl alcohol bioplastic films: Additive concentration optimization and mechanical properties assessment",
    "year": 2022,
    "chemical_composition": {
      "repeat_unit_psmiles": "C(CO)",
      "monomers": [
        {
          "name": "Vinyl Alcohol",
          "smiles": "OC=C",
          "ratio_value": 7.5,
          "ratio_unit": "wt%"
        }
      ],
      "additives": [
        {
          "name": "Cellulose nanocrystals",
          "type": "filler",
          "amount_value": 2.5,
          "amount_unit": "wt%"
        },
        {
          "name": "Snail shell nanoparticles",
          "type": "filler",
          "amount_value": 2.5,
          "amount_unit": "wt%"
        },
        {
          "name": "Glycerol",
          "type": "plasticizer",
          "amount_value": 3.5,
          "amount_unit": "wt%"
        }
      ],
      "is_homopolymer": true
    },
    "processing_history": "Solvent casting. PVA dissolved in distilled water (80 °C, 2 h, 1000 rpm). CNC and SSN dispersed in PVA solution (65 °C, 1 h, 500 rpm). Cast in a plastic mold coated with wax, cured 72 h ambient, characterized after 2 weeks. Experimental Run 4. UTS measured by universal testing machine (Instron 5966-K8883) at 50 mm/min cross-head speed, ambient temperature, average of 5 samples.",
    "hierarchical_structure": "Homogeneous dispersion of SSN and CNC in matrix (SEM). Rod-like CNC (100-200 nm length, 10-20 nm width). Semi-sphere SSN (25.35-63.68 nm).",
    "properties": {
      "UTS": {
        "value": [
          33
        ],
        "unit": "MPa"
      }
    },
    "analysis_with_hierarchical_structure": {
      "descriptive_text": "The sample comprises a polyvinyl alcohol (PVA) homopolymer matrix reinforced with a hybrid filler system consisting of 2.5 wt% cellulose nanocrystals (CNC) and 2.5 wt% snail shell nanoparticles (SSN), plasticized with 3.5 wt% glycerol. Fabrication involved solvent casting where PVA was dissolved in distilled water at 80 °C, followed by the dispersion of CNC and SSN at 65 °C under shear mixing. The mixture was cast into wax-coated plastic molds, cured for 72 hours under ambient conditions, and stored for two weeks prior to characterization. Microstructural evaluation indicates a homogeneous dispersion of the fillers within the matrix, featuring rod-like CNC with lengths of 100–200 nm and widths of 10–20 nm, alongside semi-spherical SSN ranging from 25.35 to 63.68 nm.",
      "reasoning_analysis": "Increasing Factors: The incorporation of rigid cellulose nanocrystals and snail shell nanoparticles introduces reinforcing phases that facilitate stress transfer from the compliant polymer matrix to the stiffer fillers. The high aspect ratio of the rod-like CNC specifically enhances this load-bearing capacity, while the homogeneous dispersion observed via SEM minimizes stress concentration points that typically initiate failure. Furthermore, extensive hydrogen bonding between the hydroxyl groups of the PVA matrix and the surface functionalities of the CNC and SSN strengthens the interfacial adhesion, contributing to higher ultimate tensile strength. Decreasing Factors: The addition of 3.5 wt% glycerol acts as a plasticizer that intercalates between polymer chains, disrupting intermolecular hydrogen bonding within the PVA matrix and increasing free volume. This enhancement in chain segmental mobility reduces the cohesive energy density of the matrix, inherently lowering the resistance to deformation and fracture. Additionally, the ambient curing process may leave residual moisture from the aqueous solvent casting, which could further plasticize the matrix and diminish tensile strength. Dominant Factor: The dominant factor governing the final UTS behavior is the efficiency of the filler-matrix interfacial interaction. While the glycerol fundamentally softens the matrix, the high aspect ratio of the CNC combined with the homogeneous dispersion allows for effective stress transfer that mitigates the strength loss associated with plasticization. Consequently, the reinforcement provided by the well-dispersed nanofillers qualitatively dictates the composite's structural integrity, preventing the UTS from dropping to the levels expected of a purely plasticized PVA film."
    },
    "analysis_without_hierarchical_structure": {
      "descriptive_text": "The sample is formulated as a polyvinyl alcohol homopolymer system containing 7.5 wt% vinyl alcohol monomer units. The composition is further modified with 2.5 wt% cellulose nanocrystals and 2.5 wt% snail shell nanoparticles as fillers, alongside 3.5 wt% glycerol serving as a plasticizer. Fabrication involved solvent casting, where the PVA was dissolved in distilled water at 80 °C for 2 hours under 1000 rpm agitation, followed by dispersion of the nanofillers at 65 °C for 1 hour at 500 rpm. The mixture was cast into a wax-coated plastic mold, cured for 72 hours under ambient conditions, and stored for two weeks prior to characterization. Ultimate tensile strength was determined using an Instron universal testing machine at a cross-head speed of 50 mm/min at ambient temperature, reported as the average of five samples.",
      "reasoning_analysis": "Increasing Factors: The incorporation of rigid cellulose nanocrystals and snail shell nanoparticles serves as a primary reinforcement mechanism, where the high aspect ratio and stiffness of the nanofillers facilitate effective stress transfer from the polymer matrix to the filler phase. Additionally, the high-shear mixing processing history promotes uniform dispersion of these nanoparticles, maximizing the interfacial area for hydrogen bonding interactions with the polyvinyl alcohol backbone, which intrinsically possesses a strong hydrogen bonding network conducive to high strength. Decreasing Factors: The addition of glycerol acts as a plasticizer that intercalates between polymer chains, disrupting the intermolecular hydrogen bonding network and increasing free volume, which typically reduces yield strength and ultimate tensile strength. Furthermore, the ambient curing process without elevated temperature drying may result in residual moisture retention within the hydrophilic matrix, acting as a secondary plasticizer that further depresses mechanical strength. Dominant Factor: Despite the plasticizing effect of glycerol and potential residual moisture, the dominant factor influencing the final UTS is the reinforcement provided by the well-dispersed nanofillers; the specific processing history involving high-shear dispersion in a compatible aqueous solvent ensures strong interfacial adhesion between the hydrophilic fillers and the PVA matrix, allowing the rigid filler network to qualitatively outweigh the matrix softening effects at these specific loading concentrations."
    }
  },
  {
    "doi": null,
    "title": "Numerical framework for assessing the reusability of polymer laminates in marine environments under static loading",
    "year": null,
    "chemical_composition": {
      "repeat_unit_psmiles": null,
      "monomers": [
        {
          "name": "Biresin® CR122 epoxy resin",
          "smiles": null,
          "ratio_value": null,
          "ratio_unit": null
        },
        {
          "name": "Biresin® CH122-3 hardener",
          "smiles": null,
          "ratio_value": null,
          "ratio_unit": null
        }
      ],
      "additives": [
        {
          "name": "Glass fibre woven bidirectional fabric 1195P",
          "type": "reinforcement",
          "amount_value": 195,
          "amount_unit": "g/m2"
        }
      ],
      "is_homopolymer": false
    },
    "processing_history": "Fabricated by hand lay-up, vacuum bagged (2.5 kN load for 12 h), post-cured at 60 °C for 8 h. Specimens reused from fatigue failure portions. Seawater immersion for 300 days. All surfaces permeable (Case I). UTS measured by monotonic quasi-static tensile test (Shimadzu Autograph AGS-X, 2 mm/min, ASTM D3039, room temperature).",
    "hierarchical_structure": "Laminate with 12 plies (0.19 mm each), [0°/45°/90°/45°/0°/90°]s stacking sequence, total thickness 2.3 mm.",
    "properties": {
      "UTS": {
        "value": [
          204.8
        ],
        "unit": "MPa"
      }
    },
    "analysis_with_hierarchical_structure": {
      "descriptive_text": "The sample comprises a glass fiber-reinforced epoxy composite system utilizing Biresin® CR122 resin and CH122-3 hardener, reinforced with glass fibre woven bidirectional fabric 1195P at 195 g/m². The material was constructed as a 12-ply laminate with a total thickness of 2.3 mm and a [0°/45°/90°/45°/0°/90°]s stacking sequence, fabricated via hand lay-up and vacuum bagged under a 2.5 kN load for 12 hours followed by post-curing at 60 °C for 8 hours. Prior to characterization, the specimens were reclaimed from fatigue failure portions and subjected to 300 days of seawater immersion with all surfaces permeable, after which the Ultimate Tensile Strength was determined using monotonic quasi-static tensile testing according to ASTM D3039 at room temperature.",
      "reasoning_analysis": "Increasing Factors: The inclusion of high-modulus glass fiber woven fabric provides substantial reinforcement, significantly elevating the load-bearing capacity compared to the neat epoxy matrix. The vacuum bagging process under load promotes ply consolidation and minimizes void content, thereby enhancing fiber-matrix adhesion and stress transfer efficiency. Furthermore, the post-curing thermal treatment increases the crosslink density of the epoxy network, improving matrix rigidity, while the quasi-isotropic stacking sequence distributes stress across multiple orientations. Decreasing Factors: The prolonged seawater immersion for 300 days facilitates hydrolytic degradation and plasticization of the epoxy matrix, severely weakening the fiber-matrix interface critical for load transfer. Additionally, the reuse of specimens from fatigue failure portions introduces pre-existing microcracks, delamination, and accumulated internal damage that act as stress concentrators. The hand lay-up fabrication method may also contribute to higher inherent void content compared to automated processes, further predisposing the material to premature failure. Dominant Factor: Despite the intrinsic strength provided by the glass fibers and vacuum consolidation, the dominant factor influencing the final UTS is the severe degradation history. The synergistic effect of prolonged seawater exposure and pre-existing fatigue damage critically compromises the structural integrity of the matrix and interphase, qualitatively resulting in a significant reduction in ultimate tensile strength relative to a pristine, unaged laminate."
    },
    "analysis_without_hierarchical_structure": {
      "descriptive_text": "The sample consists of a composite system formulated using Biresin® CR122 epoxy resin and Biresin® CH122-3 hardener, reinforced with a glass fibre woven bidirectional fabric 1195P at an areal weight of 195 g/m2. The material was fabricated via a hand lay-up technique followed by vacuum bagging under a 2.5 kN load for 12 hours and subsequently post-cured at 60 °C for 8 hours. Notably, the specimens utilized for analysis were reclaimed from portions previously subjected to fatigue failure and underwent seawater immersion for 300 days with all surfaces designated as permeable. The Ultimate Tensile Strength was determined through monotonic quasi-static tensile testing using a Shimadzu Autograph AGS-X at a crosshead speed of 2 mm/min in accordance with ASTM D3039 at room temperature.",
      "reasoning_analysis": "Increasing Factors: The incorporation of glass fibre woven bidirectional fabric provides substantial load-bearing capacity compared to the neat epoxy matrix, while the vacuum bagging process minimizes void content to enhance stress transfer between the phases. Furthermore, the post-curing thermal treatment at 60 °C increases the crosslink density of the epoxy network, improving the matrix modulus and interfacial shear strength necessary for effective load distribution. Decreasing Factors: The specimens were reclaimed from fatigue failure portions, implying the presence of accumulated microcracks, delamination, and fiber breakage which act as severe stress concentrators. Additionally, prolonged seawater immersion for 300 days induces hygrothermal aging, leading to matrix plasticization via water absorption and potential hydrolytic degradation of the fiber-matrix interface, significantly compromising structural integrity. Dominant Factor: While the composite architecture and curing protocol establish a high theoretical strength baseline, the severe degradation mechanisms introduced by the prior fatigue loading history and extended seawater exposure qualitatively dominate the final UTS behavior, leading to a substantial reduction in load-bearing capacity relative to a pristine, unaged composite."
    }
  },
  {
    "doi": "10.1002/app.52839",
    "title": "Cellulose nanocrystals and snail shell-reinforced polyvinyl alcohol bioplastic films: Additive concentration optimization and mechanical properties assessment",
    "year": 2022,
    "chemical_composition": {
      "repeat_unit_psmiles": "C(CO)",
      "monomers": [
        {
          "name": "Vinyl Alcohol",
          "smiles": "OC=C",
          "ratio_value": 7.5,
          "ratio_unit": "wt%"
        }
      ],
      "additives": [
        {
          "name": "Cellulose nanocrystals",
          "type": "filler",
          "amount_value": 0,
          "amount_unit": "wt%"
        },
        {
          "name": "Snail shell nanoparticles",
          "type": "filler",
          "amount_value": 2.5,
          "amount_unit": "wt%"
        },
        {
          "name": "Glycerol",
          "type": "plasticizer",
          "amount_value": 5,
          "amount_unit": "wt%"
        }
      ],
      "is_homopolymer": true
    },
    "processing_history": "Solvent casting. PVA dissolved in distilled water (80 °C, 2 h, 1000 rpm). CNC and SSN dispersed in PVA solution (65 °C, 1 h, 500 rpm). Cast in a plastic mold coated with wax, cured 72 h ambient, characterized after 2 weeks. Experimental Run 3. UTS measured by universal testing machine (Instron 5966-K8883) at 50 mm/min cross-head speed, ambient temperature, average of 5 samples.",
    "hierarchical_structure": "Homogeneous dispersion of SSN and CNC in matrix (SEM). Rod-like CNC (100-200 nm length, 10-20 nm width). Semi-sphere SSN (25.35-63.68 nm).",
    "properties": {
      "UTS": {
        "value": [
          16.2
        ],
        "unit": "MPa"
      }
    },
    "analysis_with_hierarchical_structure": {
      "descriptive_text": "The sample comprises a polyvinyl alcohol (PVA) homopolymer matrix reinforced with 2.5 wt% snail shell nanoparticles (SSN) and plasticized with 5 wt% glycerol. Fabricated via solvent casting, the PVA was dissolved in distilled water at 80 °C followed by SSN dispersion at 65 °C under shear mixing. The solution was cast into a wax-coated mold, cured for 72 hours under ambient conditions, and characterized after a two-week aging period. Microstructural analysis indicates a homogeneous dispersion of semi-spherical SSN with diameters ranging from 25.35 to 63.68 nm within the matrix, and mechanical properties were assessed using a universal testing machine at a cross-head speed of 50 mm/min at ambient temperature.",
      "reasoning_analysis": "Increasing Factors: The inclusion of rigid snail shell nanoparticles provides reinforcement through load transfer mechanisms, supported by the confirmed homogeneous dispersion which minimizes stress concentration points. Additionally, the intrinsic hydrogen bonding network of the polyvinyl alcohol backbone contributes significantly to the cohesive strength of the matrix. Decreasing Factors: The presence of 5 wt% glycerol acts as a plasticizer that disrupts intermolecular hydrogen bonding between PVA chains, increasing free volume and chain mobility which typically reduces tensile strength. Furthermore, the aqueous solvent casting process followed by ambient curing may result in residual moisture absorption within the hygroscopic polymer matrix, further plasticizing the system, while the semi-spherical morphology of the nanoparticles offers less efficient stress transfer compared to high-aspect-ratio fillers. Dominant Factor: The plasticizing effect induced by glycerol and potential residual moisture from the processing history qualitatively dominates the UTS behavior. While the nanoparticles provide structural reinforcement, the low filler loading and spherical geometry are insufficient to counteract the reduction in intermolecular cohesive forces caused by the plasticizer, resulting in a tensile strength governed primarily by the enhanced segmental mobility of the polymer chains."
    },
    "analysis_without_hierarchical_structure": {
      "descriptive_text": "The sample consists of a polyvinyl alcohol homopolymer matrix reinforced with 2.5 wt% snail shell nanoparticles and plasticized with 5 wt% glycerol. The composite films were prepared via solvent casting, where the polymer was dissolved in distilled water at 80 °C for 2 hours under stirring at 1000 rpm, followed by the dispersion of the nanoparticles into the solution at 65 °C for 1 hour at 500 rpm. The mixture was cast into a wax-coated plastic mold, cured for 72 hours under ambient conditions, and aged for two weeks prior to characterization. Ultimate tensile strength was evaluated using an Instron universal testing machine at a cross-head speed of 50 mm/min at ambient temperature, with reported values representing the average of five samples.",
      "reasoning_analysis": "Increasing Factors: The incorporation of rigid snail shell nanoparticles facilitates stress transfer from the polymer matrix to the filler, potentially enhancing load-bearing capacity. Additionally, the intrinsic hydrogen bonding network of the polyvinyl alcohol backbone provides high cohesive energy density, while the ambient curing and two-week aging period promote physical aging and crystallization, further contributing to increased strength. Decreasing Factors: The addition of 5 wt% glycerol acts as a plasticizer, disrupting the intermolecular hydrogen bonds between polymer chains and increasing free volume, which typically reduces yield strength and ultimate tensile strength. Furthermore, inadequate dispersion of the nanoparticles could lead to agglomeration, creating stress concentration points that initiate premature failure. Dominant Factor: While the rigid nanoparticles provide reinforcement, the plasticization effect of glycerol is the dominant factor governing the final UTS behavior; the disruption of the critical hydrogen bonding network by the plasticizer fundamentally lowers the intermolecular friction and cohesive strength of the matrix, qualitatively limiting the ultimate tensile strength relative to an unplasticized system despite the filler addition."
    }
  },
  {
    "doi": "10.1002/app.52839",
    "title": "Cellulose nanocrystals and snail shell-reinforced polyvinyl alcohol bioplastic films: Additive concentration optimization and mechanical properties assessment",
    "year": 2022,
    "chemical_composition": {
      "repeat_unit_psmiles": "C(CO)",
      "monomers": [
        {
          "name": "Vinyl Alcohol",
          "smiles": "OC=C",
          "ratio_value": 5,
          "ratio_unit": "wt%"
        }
      ],
      "additives": [
        {
          "name": "Cellulose nanocrystals",
          "type": "filler",
          "amount_value": 2.5,
          "amount_unit": "wt%"
        },
        {
          "name": "Snail shell nanoparticles",
          "type": "filler",
          "amount_value": 2.5,
          "amount_unit": "wt%"
        },
        {
          "name": "Glycerol",
          "type": "plasticizer",
          "amount_value": 2,
          "amount_unit": "wt%"
        }
      ],
      "is_homopolymer": true
    },
    "processing_history": "Solvent casting. PVA dissolved in distilled water (80 °C, 2 h, 1000 rpm). CNC and SSN dispersed in PVA solution (65 °C, 1 h, 500 rpm). Cast in a plastic mold coated with wax, cured 72 h ambient, characterized after 2 weeks. Experimental Run 5. UTS measured by universal testing machine (Instron 5966-K8883) at 50 mm/min cross-head speed, ambient temperature, average of 5 samples.",
    "hierarchical_structure": "Homogeneous dispersion of SSN and CNC in matrix (SEM). Rod-like CNC (100-200 nm length, 10-20 nm width). Semi-sphere SSN (25.35-63.68 nm).",
    "properties": {
      "UTS": {
        "value": [
          14.2
        ],
        "unit": "MPa"
      }
    },
    "analysis_with_hierarchical_structure": {
      "descriptive_text": "The sample comprises a polyvinyl alcohol homopolymer matrix incorporating a hybrid filler system of 2.5 wt% cellulose nanocrystals and 2.5 wt% snail shell nanoparticles, supplemented with 2 wt% glycerol as a plasticizer. Fabricated via solvent casting, the polymer was dissolved in distilled water at 80 °C under high shear, followed by filler dispersion at 65 °C, and subsequently cast into wax-coated molds for ambient curing over 72 hours prior to characterization after two weeks. Structural analysis indicates a homogeneous dispersion of the reinforcements within the matrix, characterized by rod-like cellulose nanocrystals measuring 100–200 nm in length and semi-spherical snail shell nanoparticles ranging from 25.35 to 63.68 nm, with ultimate tensile strength evaluated using a universal testing machine at a cross-head speed of 50 mm/min under ambient conditions.",
      "reasoning_analysis": "Increasing Factors: The incorporation of rigid cellulose nanocrystals and snail shell nanoparticles serves as effective reinforcement phases that bear load and restrict matrix deformation. The high aspect ratio of the rod-like cellulose nanocrystals facilitates efficient stress transfer between the matrix and fillers, while the confirmed homogeneous dispersion minimizes stress concentration points that typically initiate failure. Additionally, the potential for hydrogen bonding between the hydroxyl groups of the polyvinyl alcohol matrix and the surface functionalities of the nanofillers enhances interfacial adhesion, further supporting tensile load capacity. Decreasing Factors: The addition of glycerol acts as a plasticizer that disrupts the intermolecular hydrogen bonding network of the polyvinyl alcohol chains, increasing free volume and chain mobility which generally reduces yield strength and ultimate tensile strength. Furthermore, the aqueous solvent casting process followed by ambient curing may leave residual moisture within the film, which functions similarly to the glycerol to soften the matrix, and the presence of 5 wt% vinyl alcohol monomeric species could introduce structural discontinuities or act as impurities that weaken cohesive strength. Dominant Factor: Despite the softening effects of the plasticizer and processing residues, the dominant factor influencing the UTS is likely the hybrid nanofiller reinforcement mechanism. The specific combination of high aspect ratio cellulose nanocrystals and rigid snail shell nanoparticles, coupled with their homogeneous dispersion within the matrix, creates a percolated network capable of significant load bearing that qualitatively outweighs the matrix softening, defining the composite's strength profile primarily through its reinforcement efficiency rather than its plasticized matrix properties."
    },
    "analysis_without_hierarchical_structure": {
      "descriptive_text": "The sample comprises a poly(vinyl alcohol) homopolymer matrix incorporated with 2.5 wt% cellulose nanocrystals and 2.5 wt% snail shell nanoparticles as fillers, along with 2 wt% glycerol as a plasticizer. Fabrication involved solvent casting where the polymer was dissolved in distilled water at 80 °C for 2 hours under 1000 rpm stirring, followed by dispersion of the fillers at 65 °C for 1 hour at 500 rpm. The mixture was cast into a wax-coated plastic mold, cured for 72 hours under ambient conditions, and characterized after a two-week resting period. Ultimate tensile strength was measured using a universal testing machine at a cross-head speed of 50 mm/min under ambient temperature, averaging results from five samples.",
      "reasoning_analysis": "Increasing Factors: The inclusion of rigid cellulose nanocrystals and snail shell nanoparticles serves as reinforcing agents that enhance load transfer capabilities within the matrix. The high-shear mixing conditions during processing promote adequate dispersion of these nanofillers, facilitating strong interfacial hydrogen bonding between the hydroxyl groups of the poly(vinyl alcohol) and the filler surfaces, which restricts chain slippage and increases strength. Decreasing Factors: The addition of glycerol acts as a plasticizer that intercalates between polymer chains, disrupting intermolecular hydrogen bonding and increasing free volume, which inherently reduces the material's resistance to deformation. Furthermore, the ambient curing and storage conditions may allow for moisture absorption due to the hygroscopic nature of poly(vinyl alcohol), which can further plasticize the matrix and lower strength. Dominant Factor: Despite the plasticizing effect of glycerol and potential moisture uptake, the reinforcing efficiency of the hybrid nanofiller system at a combined 5 wt% loading, supported by the high-shear dispersion protocol, qualitatively dominates the mechanical response by establishing a percolated network that sustains load, thereby mitigating the strength reduction typically associated with plasticization."
    }
  },
  {
    "doi": null,
    "title": "Numerical framework for assessing the reusability of polymer laminates in marine environments under static loading",
    "year": null,
    "chemical_composition": {
      "repeat_unit_psmiles": null,
      "monomers": [
        {
          "name": "Biresin® CR122 epoxy resin",
          "smiles": null,
          "ratio_value": null,
          "ratio_unit": null
        },
        {
          "name": "Biresin® CH122-3 hardener",
          "smiles": null,
          "ratio_value": null,
          "ratio_unit": null
        }
      ],
      "additives": [
        {
          "name": "Glass fibre woven bidirectional fabric 1195P",
          "type": "reinforcement",
          "amount_value": 195,
          "amount_unit": "g/m2"
        },
        {
          "name": "Aguaplast impermeable paint",
          "type": "coating",
          "amount_value": 5,
          "amount_unit": "layers"
        }
      ],
      "is_homopolymer": false
    },
    "processing_history": "Fabricated by hand lay-up, vacuum bagged (2.5 kN load for 12 h), post-cured at 60 °C for 8 h. Specimens reused from fatigue failure portions. Seawater immersion for 70 days. External lateral surfaces permeable (Case III). UTS measured by monotonic quasi-static tensile test (Shimadzu Autograph AGS-X, 2 mm/min, ASTM D3039, room temperature).",
    "hierarchical_structure": "Laminate with 12 plies (0.19 mm each), [0°/45°/90°/45°/0°/90°]s stacking sequence, total thickness 2.3 mm.",
    "properties": {
      "UTS": {
        "value": [
          220.5
        ],
        "unit": "MPa"
      }
    },
    "analysis_with_hierarchical_structure": {
      "descriptive_text": "The sample comprises a composite laminate system consisting of a Biresin® CR122 epoxy resin matrix cured with a Biresin® CH122-3 hardener, reinforced with a glass fibre woven bidirectional fabric (1195P) having an areal weight of 195 g/m² and coated with five layers of Aguaplast impermeable paint. The hierarchical structure is defined by a 12-ply laminate with individual ply thicknesses of 0.19 mm, arranged in a symmetric [0°/45°/90°/45°/0°/90°]s stacking sequence to yield a total thickness of 2.3 mm. Fabrication was achieved via hand lay-up followed by vacuum bagging under a 2.5 kN load for 12 hours and a post-cure treatment at 60 °C for 8 hours. Notably, the specimens were sourced from portions previously subjected to fatigue failure and subsequently underwent seawater immersion for 70 days with permeable external lateral surfaces prior to ultimate tensile strength characterization via monotonic quasi-static tensile testing at room temperature in accordance with ASTM D3039.",
      "reasoning_analysis": "Increasing Factors: The inclusion of high-strength glass fibre woven fabric provides significant reinforcement compared to the neat epoxy matrix, directly enhancing load-bearing capacity. The vacuum bagging process applies compaction pressure which reduces void content and improves fiber wetting, while the post-cure thermal treatment at 60 °C increases the crosslink density of the thermoset network, both contributing to higher intrinsic mechanical strength. Additionally, the symmetric multi-directional stacking sequence distributes stress across multiple orientations, mitigating premature failure in off-axis directions. Decreasing Factors: The most critical detriment arises from the specimen history, as samples were reused from fatigue failure portions, implying pre-existing microstructural damage such as matrix cracking and delamination that act as stress concentrators. Furthermore, prolonged seawater immersion for 70 days with permeable surfaces induces hygrothermal aging, leading to matrix plasticization and hydrolytic degradation of the fiber-matrix interface, while the hand lay-up method may inherently introduce higher void content compared to automated consolidation techniques. Dominant Factor: Although the glass reinforcement and vacuum consolidation establish a robust baseline integrity, the pre-existing damage from fatigue reuse combined with hygrothermal degradation from seawater immersion qualitatively dominates the final UTS behavior. These degradation mechanisms severely compromise the load transfer efficiency between the fibers and the matrix, likely resulting in a substantial reduction in ultimate tensile strength relative to a pristine, unaged laminate."
    },
    "analysis_without_hierarchical_structure": {
      "descriptive_text": "The composite sample comprises a Biresin® CR122 epoxy resin matrix cured with Biresin® CH122-3 hardener, reinforced with a glass fibre woven bidirectional fabric 1195P at an areal weight of 195 g/m². The external lateral surfaces were treated with five layers of Aguaplast impermeable paint. Fabrication involved hand lay-up followed by vacuum bagging under a 2.5 kN load for 12 hours and post-curing at 60 °C for 8 hours. Notably, the specimens were reclaimed from portions previously subjected to fatigue failure and underwent seawater immersion for 70 days with permeable external lateral surfaces prior to characterization. The Ultimate Tensile Strength was determined using a monotonic quasi-static tensile test performed on a Shimadzu Autograph AGS-X at a crosshead speed of 2 mm/min in accordance with ASTM D3039 at room temperature.",
