Repository: hhtrick/HHT-code

# HHT training framework

This directory contains model training, embedding precomputation, inference, article-level baselines and the curated datasets. All commands below assume that the working directory is `train_code/`.

## 3. Datasets and fixed partitions

Each main dataset is a JSON array at `dataset/{property}/{property}.json`. Entries contain source metadata, `chemical_composition`, `processing_history`, `hierarchical_structure`, `properties`, and two generated-analysis objects. Targets are stored as `properties[property]["value"]`; source metadata and target values are not predictive input fields.

| Property | Train | Validation | Test | Total |
|---|---:|---:|---:|---:|

File: train_code/dataset/UTS/UTS.json (part 219 of 292)
[
      "reasoning_analysis": "Increasing Factors: The incorporation of glass fibre woven bidirectional fabric provides a high-modulus reinforcement phase that significantly enhances load-bearing capacity compared to the neat epoxy matrix. Additionally, the vacuum bagging process under load promotes consolidation and reduces void content, while the post-curing thermal treatment increases the crosslink density of the epoxy network, both of which improve stress transfer efficiency between the matrix and fibers. Decreasing Factors: The reuse of specimens from fatigue failure portions introduces pre-existing microcracks and delamination that act as stress concentrators, severely compromising structural integrity. Furthermore, prolonged seawater immersion leads to hygrothermal aging, causing plasticization of the epoxy matrix and degradation of the fiber-matrix interface, while the hand lay-up method may inherently introduce more voids compared to automated processes. Dominant Factor: Although the glass fiber reinforcement and vacuum consolidation establish a high baseline mechanical potential, the cumulative damage induced by prior fatigue loading and the hygrothermal degradation from seawater immersion qualitatively dominate the final UTS behavior, effectively limiting the realized strength relative to a pristine, unaged composite sample."
    }
  },
  {
    "doi": null,
    "title": "Numerical framework for assessing the reusability of polymer laminates in marine environments under static loading",
    "year": null,
    "chemical_composition": {
      "repeat_unit_psmiles": null,
      "monomers": [
        {
          "name": "Biresin® CR122 epoxy resin",
          "smiles": null,
          "ratio_value": null,
          "ratio_unit": null
        },
        {
          "name": "Biresin® CH122-3 hardener",
          "smiles": null,
          "ratio_value": null,
          "ratio_unit": null
        }
      ],
      "additives": [
        {
          "name": "Glass fibre woven bidirectional fabric 1195P",
          "type": "reinforcement",
          "amount_value": 195,
          "amount_unit": "g/m2"
        },
        {
          "name": "Aguaplast impermeable paint",
          "type": "coating",
          "amount_value": 5,
          "amount_unit": "layers"
        }
      ],
      "is_homopolymer": false
    },
    "processing_history": "Fabricated by hand lay-up, vacuum bagged (2.5 kN load for 12 h), post-cured at 60 °C for 8 h. Specimens reused from fatigue failure portions. Seawater immersion for 70 days. Top and bottom surfaces impermeable (Case II). UTS measured by monotonic quasi-static tensile test (Shimadzu Autograph AGS-X, 2 mm/min, ASTM D3039, room temperature).",
    "hierarchical_structure": "Laminate with 12 plies (0.19 mm each), [0°/45°/90°/45°/0°/90°]s stacking sequence, total thickness 2.3 mm.",
    "properties": {
      "UTS": {
        "value": [
          214.7
        ],
        "unit": "MPa"
      }
    },
    "analysis_with_hierarchical_structure": {
      "descriptive_text": "The sample consists of a composite laminate system fabricated using Biresin® CR122 epoxy resin and Biresin® CH122-3 hardener as the matrix phase, reinforced with Glass fibre woven bidirectional fabric 1195P at an areal weight of 195 g/m². The surface was treated with five layers of Aguaplast impermeable paint. Manufacturing involved a hand lay-up technique followed by vacuum bagging under a 2.5 kN load for 12 hours and a post-cure treatment at 60 °C for 8 hours. The resulting hierarchical structure comprises a 12-ply laminate with a symmetric stacking sequence of [0°/45°/90°/45°/0°/90°]s, yielding a total thickness of 2.3 mm with individual ply thicknesses of 0.19 mm. Prior to mechanical characterization, the specimens were subjected to seawater immersion for 70 days and were reused from portions previously experiencing fatigue failure. Ultimate tensile strength was evaluated via monotonic quasi-static tensile testing according to ASTM D3039 standards using a Shimadzu Autograph AGS-X at a crosshead speed of 2 mm/min under room temperature conditions.",
      "reasoning_analysis": "Increasing Factors: The inclusion of glass fiber woven bidirectional fabric serves as the primary load-bearing component, significantly enhancing the Ultimate Tensile Strength (UTS) compared to the neat epoxy matrix through efficient stress transfer. The vacuum bagging process under load promotes laminate consolidation and void reduction, while the post-cure thermal treatment at 60 °C increases the crosslink density of the epoxy network, improving matrix stiffness and interfacial bonding. Additionally, the symmetric stacking sequence ensures balanced mechanical properties and minimizes warping, contributing to stable load distribution during tensile testing. Decreasing Factors: The specimens were reused from fatigue failure portions, implying the presence of accumulated microcracks, delamination, and fiber breakage which severely compromise structural integrity and reduce residual strength. Seawater immersion for 70 days likely induced hygrothermal aging, causing plasticization of the epoxy matrix and hydrolytic degradation of the fiber-matrix interface, which diminishes load transfer efficiency. Furthermore, the hand lay-up processing method may introduce higher void content compared to automated methods, and the presence of off-axis plies (45° and 90°) reduces the effective fiber volume fraction in the primary loading direction relative to a unidirectional laminate. Dominant Factor: While the glass fiber reinforcement and laminate architecture establish the fundamental capacity for high tensile strength, the cumulative damage from prior fatigue loading and hygrothermal aging from seawater immersion qualitatively dominate the final UTS behavior by degrading the matrix-fiber interface and reducing effective load transfer, thereby governing the residual strength of this specific specimen."
    },
    "analysis_without_hierarchical_structure": {
      "descriptive_text": "The material system comprises a Biresin® CR122 epoxy resin matrix cured with Biresin® CH122-3 hardener, reinforced with a bidirectional woven glass fibre fabric (1195P) at an areal weight of 195 g/m². Composite laminates were fabricated via hand lay-up followed by vacuum bagging under a 2.5 kN load for 12 hours and subsequently post-cured at 60 °C for 8 hours. To simulate specific environmental conditions, the top and bottom surfaces were rendered impermeable using five layers of Aguaplast paint, and the specimens underwent seawater immersion for 70 days prior to testing. Notably, the test specimens were harvested from portions previously subjected to fatigue failure. Ultimate tensile strength was evaluated using monotonic quasi-static tensile testing on a Shimadzu Autograph AGS-X at a crosshead speed of 2 mm/min in accordance with ASTM D3039 at room temperature.",
      "reasoning_analysis": "Increasing Factors: The incorporation of bidirectional woven glass fibre fabric provides significant load-bearing capacity through fiber reinforcement, inherently elevating the composite strength compared to the neat epoxy matrix. Furthermore, the vacuum bagging process under load enhances fiber wetting and reduces void content, while the post-curing cycle at 60 °C promotes higher crosslink density within the epoxy network, both contributing to improved matrix integrity and interfacial stress transfer. Decreasing Factors: Conversely, the processing history indicates severe detrimental factors; specifically, sourcing specimens from portions previously subjected to fatigue failure implies the presence of accumulated microcracks, delamination, and fiber breakage, which act as stress concentrators and drastically reduce load-bearing capacity. Additionally, the 70-day seawater immersion likely induced hydrolytic degradation of the epoxy matrix and corrosion at the fiber-matrix interface, while water absorption acts as a plasticizer, weakening the interfacial bonding necessary for effective stress transfer. Dominant Factor: While the intrinsic composite architecture and consolidation processing establish a high theoretical strength baseline, the dominant factor governing the final UTS behavior is the cumulative damage state resulting from the prior fatigue loading and environmental exposure. The structural integrity compromised by fatigue-induced microstructural defects and seawater-mediated interface degradation qualitatively overshadows the strengthening effects of the reinforcement and curing cycle, leading to a significant reduction in ultimate tensile strength relative to a pristine, unaged composite."
    }
  },
  {
    "doi": "10.1002/app.26845",
    "title": "Mechanical and Morphological Properties of Lyocell Blends: Comparison with Lyocell Nanocomposites (I)",
    "year": 2007,
    "chemical_composition": {
      "repeat_unit_psmiles": "[*]OC1C(O)C(O)C(O)C(O)C1O[*]",
      "monomers": [
        {
          "name": "Glucose",
          "smiles": "C1C(C(C(C(O1)O)O)O)O",
          "ratio_value": null,
          "ratio_unit": null
        }
      ],
      "additives": [
        {
          "name": "Poly(vinyl alcohol)",
          "type": "filler",
          "amount_value": 30,
          "amount_unit": "wt%"
        }
      ],
      "is_homopolymer": false
    },
    "processing_history": "Lyocell/PVA blend film prepared by solution blending in NMMO. Polymer concentration 4 wt%. Mixed 2 h at 115°C under N2, cast, solvent removed in water bath, dried at 30°C for 1 day. Film thickness 10-15 μm. UTS measured by tensile testing at room temperature using Instron Model 5564 at crosshead speed 20 mm/min.",
    "hierarchical_structure": "Lyocell matrix with PVA filler. Well dispersed in continuous lyocell phase.",
    "properties": {
      "UTS": {
        "value": [
          74
        ],
        "unit": "MPa"
      }
    },
    "analysis_with_hierarchical_structure": {
      "descriptive_text": "The sample consists of a Lyocell/PVA blend film featuring a cellulose matrix derived from glucose monomers incorporating 30 wt% Poly(vinyl alcohol) additive. The composite was prepared through solution blending in N-methylmorpholine N-oxide (NMMO) at a total polymer concentration of 4 wt%, involving mixing for 2 hours at 115°C under a nitrogen atmosphere prior to casting. Solvent removal was achieved via coagulation in a water bath, followed by drying at 30°C for 24 hours to yield films with a thickness between 10 and 15 μm. Hierarchical analysis confirms a morphology where the Poly(vinyl alcohol) is well dispersed within the continuous Lyocell phase, and the Ultimate Tensile Strength was subsequently evaluated via tensile testing at room temperature using an Instron Model 5564 at a crosshead speed of 20 mm/min.",
      "reasoning_analysis": "Increasing Factors: The rigid glucose backbone of the Lyocell matrix provides high intrinsic chain stiffness, while the addition of 30 wt% Poly(vinyl alcohol) introduces extensive intermolecular hydrogen bonding between the hydroxyl groups of the matrix and additive, significantly enhancing interfacial adhesion and stress transfer efficiency. The processing history involving mixing under a nitrogen atmosphere at 115°C prevents oxidative degradation, preserving molecular weight, and the well-dispersed morphology ensures uniform stress distribution without significant stress concentrators. Decreasing Factors: The solvent removal process via water bath coagulation followed by mild drying at 30°C may result in residual moisture entrapment within the hydrophilic film, which acts as a plasticizer to reduce intermolecular friction and lower the Ultimate Tensile Strength. Additionally, the introduction of a secondary phase inherently creates interfaces that could serve as potential initiation sites for failure if the interfacial strength does not perfectly match the bulk matrix strength. Dominant Factor: The synergistic effect of the compatible hydrogen bonding network between the Lyocell matrix and the PVA additive, facilitated by the NMMO solution blending process, qualitatively dominates the mechanical behavior. This strong interfacial interaction likely maximizes stress transfer efficiency, overriding the potential softening effects of residual moisture to yield a reinforced composite structure relative to the pristine matrix."
    },
    "analysis_without_hierarchical_structure": {
      "descriptive_text": "The sample comprises a Lyocell and poly(vinyl alcohol) (PVA) blend film, utilizing a cellulose backbone derived from glucose monomers blended with 30 wt% PVA additive. Fabrication involved solution blending in N-methylmorpholine N-oxide (NMMO) at a total polymer concentration of 4 wt%, followed by mixing for 2 hours at 115°C under a nitrogen atmosphere. The solution was cast, and the solvent was removed via coagulation in a water bath, after which the films were dried at 30°C for 24 hours to achieve a thickness of 10 to 15 μm. Mechanical characterization was performed by tensile testing at room temperature using an Instron Model 5564 at a crosshead speed of 20 mm/min to determine the ultimate tensile strength.",
      "reasoning_analysis": "Increasing Factors: The chemical composition features a cellulose backbone capable of forming extensive intermolecular hydrogen bonds, which is further reinforced by the addition of 30 wt% poly(vinyl alcohol), a compatible polymer that enhances the network density through additional hydroxyl interactions. The processing history involving mixing at 115°C in NMMO promotes high miscibility and homogeneous dispersion of the PVA within the cellulose matrix, facilitating efficient stress transfer between phases and intrinsically driving the UTS higher. Decreasing Factors: The processing history involves solvent removal in a water bath followed by mild drying at 30°C, which may leave residual moisture within the hydrophilic polymer matrix; this residual water acts as a plasticizer that increases free volume and reduces intermolecular friction, thereby depressing the UTS. Additionally, the solution casting method typically results in lower chain orientation compared to fiber spinning processes, potentially limiting the maximum achievable strength. Dominant Factor: The extensive intermolecular hydrogen bonding network established between the cellulose matrix and the PVA additive during the high-temperature solution blending qualitatively dominates the final UTS behavior, as this strong interfacial adhesion enables effective load transfer across the blend phases, representing the primary structural mechanism for strength enhancement relative to the individual components."
    }
  },
  {
    "doi": null,
    "title": "Infuence of alkali‑treated and raw Zanthoxylum acanthopodium fbers on the mechanical, water resistance, and morphological behavior of polymeric composites for lightweight applications",
    "year": 2023,
    "chemical_composition": {
      "repeat_unit_psmiles": null,
      "monomers": [
        {
          "name": "Epoxy resin (LY556)",
          "smiles": null,
          "ratio_value": 10,
          "ratio_unit": "parts"
        },
        {
          "name": "Hardener (HY951)",
          "smiles": null,
          "ratio_value": 1,
          "ratio_unit": "parts"
        }
      ],
      "additives": [
        {
          "name": "Zanthoxylum acanthopodium fibers (alkali-treated)",
          "type": "reinforcement",
          "amount_value": 25,
          "amount_unit": "wt%"
        }
      ],
      "is_homopolymer": false
    },
    "processing_history": "Fibers treated with 5 w/v% NaOH for 60 min, dried at 80°C for 2 h. Hand lay-up fabrication; epoxy and hardener combined at 10:1 ratio; cured at ambient temperature in 250x250x3 mm3 mold. UTS measured by tensile testing using computerized universal testing machine, ASTM D 638-14, loading rate 2 mm/min, specimen dimensions 165 mm x 19 mm, mid-span 57 mm.",
    "hierarchical_structure": "Void content 3.3476%; Alkali-treated fiber diameter 182±2.1 μm.",
    "properties": {
      "UTS": {
        "value": [
          44.6
        ],
        "unit": "MPa"
      }
    },
    "analysis_with_hierarchical_structure": {
      "descriptive_text": "The material system comprises an epoxy matrix formed from LY556 resin and HY951 hardener mixed at a 10:1 parts ratio, reinforced with 25 wt% Zanthoxylum acanthopodium fibers. Prior to composite fabrication, the natural fibers were subjected to alkali treatment using 5 w/v% NaOH for 60 minutes and dried at 80°C for 2 hours to modify surface chemistry. The composite panels were manufactured via a hand lay-up technique and cured at ambient temperature within a 250x250x3 mm³ mold. Structural analysis indicated an average fiber diameter of 182±2.1 μm and a void content of 3.3476%. Mechanical properties were evaluated through tensile testing following ASTM D 638-14 standards using a computerized universal testing machine at a loading rate of 2 mm/min on specimens with dimensions of 165 mm x 19 mm and a mid-span of 57 mm.",
      "reasoning_analysis": "Increasing Factors: The inclusion of 25 wt% Zanthoxylum acanthopodium fibers provides significant load-bearing capacity, transferring stress from the weaker epoxy matrix to the stiffer natural fibers. The alkali treatment removes surface impurities such as lignin and hemicellulose, increasing surface roughness and improving interfacial adhesion between the fibers and the matrix, which is critical for efficient stress transfer and maximizing composite strength. Additionally, the crosslinked network established by the epoxy resin and hardener mixture provides a rigid continuous phase that supports the fibers. Decreasing Factors: The hand lay-up fabrication method typically introduces processing defects, evidenced by the void content of 3.3476%, which act as stress concentrators and reduce the effective load-bearing cross-sectional area. The ambient temperature curing regime may result in incomplete crosslinking of the epoxy matrix compared to thermal curing, potentially limiting the matrix's intrinsic strength and thermal stability. Furthermore, the relatively large fiber diameter of 182±2.1 μm reduces the specific surface area available for interfacial bonding compared to finer reinforcements, which can hinder optimal stress transfer efficiency. Dominant Factor: While the fiber reinforcement and chemical treatment fundamentally elevate the strength above that of the neat resin, the processing-induced void content and ambient curing limitations qualitatively dominate the final UTS behavior. The presence of voids serves as a critical defect density that initiates premature failure, preventing the composite from fully realizing the theoretical strength potential offered by the fiber reinforcement and interfacial treatment."
    },
    "analysis_without_hierarchical_structure": {
      "descriptive_text": "The composite sample comprises an epoxy matrix synthesized from LY556 epoxy resin and HY951 hardener combined at a 10:1 parts ratio, reinforced with 25 wt% Zanthoxylum acanthopodium fibers. The natural fibers were subjected to alkali treatment with 5 w/v% NaOH for 60 minutes and dried at 80°C for 2 hours prior to integration. Fabrication was achieved through a hand lay-up process within a 250x250x3 mm³ mold followed by ambient temperature curing. The ultimate tensile strength was characterized via tensile testing on a computerized universal testing machine according to ASTM D 638-14, employing a loading rate of 2 mm/min on specimens with dimensions of 165 mm x 19 mm and a mid-span of 57 mm.",
      "reasoning_analysis": "Increasing Factors: The inclusion of 25 wt% Zanthoxylum acanthopodium fibers serves as a primary reinforcement mechanism, where the fibers carry a significant portion of the tensile load, thereby enhancing the composite strength relative to the neat epoxy matrix. Additionally, the alkali treatment processing step removes surface impurities and increases fiber surface roughness, which improves interfacial adhesion and stress transfer efficiency between the hydrophilic fibers and the hydrophobic epoxy network. The crosslinked structure of the cured epoxy resin also provides a rigid baseline contribution to the mechanical integrity. Decreasing Factors: The hand lay-up fabrication technique introduces a high probability of micro-void formation and uneven fiber dispersion, which act as stress concentrators and facilitate premature crack initiation under tensile loading. Furthermore, curing at ambient temperature rather than elevated temperatures may result in suboptimal crosslinking density within the epoxy matrix, potentially limiting the cohesive strength of the polymer network and reducing thermal stability during deformation. Dominant Factor: The interfacial bond strength between the fiber and matrix, governed by the efficacy of the alkali treatment, qualitatively dominates the final UTS behavior. While the fiber reinforcement provides the theoretical capacity for strength enhancement, the actual realization of this potential is contingent upon the interface's ability to transfer stress without debonding; therefore, the success of the surface modification in mitigating incompatibility dictates whether the fibers function as effective load-bearing elements or as defect sites within the composite structure."
    }
  },
  {
    "doi": "10.1002/app.26845",
    "title": "Mechanical and Morphological Properties of Lyocell Blends: Comparison with Lyocell Nanocomposites (I)",
    "year": 2007,
    "chemical_composition": {
      "repeat_unit_psmiles": "[*]OC1C(O)C(O)C(O)C(O)C1O[*]",
      "monomers": [
        {
          "name": "Glucose",
          "smiles": "C1C(C(C(C(O1)O)O)O)O",
          "ratio_value": null,
          "ratio_unit": null
        }
      ],
      "additives": [
        {
          "name": "Poly(vinyl alcohol)",
          "type": "filler",
          "amount_value": 40,
          "amount_unit": "wt%"
        }
      ],
      "is_homopolymer": false
    },
    "processing_history": "Lyocell/PVA blend film prepared by solution blending in NMMO. Polymer concentration 4 wt%. Mixed 2 h at 115°C under N2, cast, solvent removed in water bath, dried at 30°C for 1 day. Film thickness 10-15 μm. UTS measured by tensile testing at room temperature using Instron Model 5564 at crosshead speed 20 mm/min.",
    "hierarchical_structure": "Lyocell matrix with PVA filler. Agglomeration of polymer particles observed.",
    "properties": {
      "UTS": {
        "value": [
          49
        ],
        "unit": "MPa"
      }
    },
    "analysis_with_hierarchical_structure": {
      "descriptive_text": "This material is a Lyocell and poly(vinyl alcohol) (PVA) blend film where the Lyocell matrix is derived from glucose monomers and incorporates PVA as a filler component at 40 wt%. The sample was fabricated via solution blending in N-methylmorpholine N-oxide (NMMO) at a polymer concentration of 4 wt%, followed by mixing for 2 hours at 115°C under a nitrogen atmosphere. After casting, the solvent was removed via coagulation in a water bath, and the resulting films, with thicknesses ranging from 10 to 15 μm, were dried at 30°C for 24 hours. Structural characterization reveals a Lyocell matrix containing PVA filler with observable agglomeration of polymer particles, and the ultimate tensile strength was evaluated using an Instron Model 5564 at a crosshead speed of 20 mm/min under ambient conditions.",
      "reasoning_analysis": "Increasing Factors: The extensive hydrogen bonding network inherent to the glucose-based Lyocell matrix and the poly(vinyl alcohol) additive provides strong intermolecular cohesion, theoretically supporting high load-bearing capacity. Additionally, the regeneration process from NMMO solution can promote the formation of cellulose II crystallites, which contribute to the intrinsic stiffness and strength of the matrix. Decreasing Factors: The observed agglomeration of polymer particles acts as significant stress concentration sites, facilitating crack initiation and propagation under tensile load. Furthermore, defining the PVA as a filler at a high loading of 40 wt% suggests phase separation rather than molecular miscibility; this morphological heterogeneity likely compromises interfacial adhesion, hindering effective stress transfer between the Lyocell matrix and the PVA domains. The mild drying temperature of 30°C may also limit the development of additional crystallinity or inter-chain bonding that higher thermal treatments could induce. Dominant Factor: While the intrinsic strength of the hydrogen-bonded cellulose network provides a robust baseline, the morphological defects introduced by particle agglomeration and the likely poor interfacial compatibility between the matrix and the high-loading PVA filler are the dominant factors. These structural inhomogeneities qualitatively reduce the ultimate tensile strength by promoting premature failure mechanisms relative to a well-dispersed, miscible blend or pure regenerated cellulose film."
    },
    "analysis_without_hierarchical_structure": {
      "descriptive_text": "The sample comprises a Lyocell and poly(vinyl alcohol) (PVA) blend film, utilizing a glucose-based cellulose backbone combined with 40 wt% PVA additive. Preparation involved solution blending in N-methylmorpholine N-oxide (NMMO) at a polymer concentration of 4 wt%, mixed for 2 hours at 115°C under a nitrogen atmosphere. The resulting solution was cast, coagulated via solvent removal in a water bath, and dried at 30°C for 24 hours to yield a film with a thickness of 10-15 μm. Mechanical characterization was performed by tensile testing at room temperature using an Instron Model 5564 at a crosshead speed of 20 mm/min.",
      "reasoning_analysis": "Increasing Factors: The intrinsic rigidity of the glucose-based cellulose backbone provides a high-strength foundation, while the regeneration process during water bath coagulation promotes crystallinity within the cellulose phase, enhancing load-bearing capacity. Furthermore, the presence of hydroxyl groups on both the cellulose and PVA chains facilitates strong intermolecular hydrogen bonding, which improves interfacial adhesion and stress transfer between the phases. Decreasing Factors: The incorporation of 40 wt% PVA introduces a phase with generally lower modulus and strength compared to pure regenerated cellulose, effectively diluting the rigid network and potentially reducing the overall ultimate tensile strength. Additionally, the processing history involving coagulation in a water bath followed by mild drying at 30°C may leave residual moisture within the hydrophilic polymer matrix, acting as a plasticizer that increases free volume and chain mobility, thereby depressing strength. Dominant Factor: The extensive intermolecular hydrogen bonding network between the cellulose and PVA phases is the dominant factor governing the final UTS behavior. This strong specific interaction ensures phase compatibility and efficient stress transfer across the blend interface, preventing premature interfacial failure and allowing the material to maintain structural integrity despite the dilution effect of the additive and potential plasticization from residual moisture."
    }
  },
  {
    "doi": "10.1002/app.26845",
    "title": "Mechanical and Morphological Properties of Lyocell Blends: Comparison with Lyocell Nanocomposites (I)",
    "year": 2007,
    "chemical_composition": {
      "repeat_unit_psmiles": "[*]OC1C(O)C(O)C(O)C(O)C1O[*]",
      "monomers": [
        {
          "name": "Glucose",
          "smiles": "C1C(C(C(C(O1)O)O)O)O",
          "ratio_value": null,
          "ratio_unit": null
        }
      ],
      "additives": [
        {
          "name": "Poly(vinyl alcohol-co-ethylene)",
          "type": "filler",
          "amount_value": 30,
          "amount_unit": "wt%"
        }
      ],
      "is_homopolymer": false
    },
    "processing_history": "Lyocell/EVOH blend film prepared by solution blending in NMMO. Polymer concentration 4 wt%. Mixed 2 h at 115°C under N2, cast, solvent removed in water bath, dried at 30°C for 1 day. Film thickness 10-15 μm. UTS measured by tensile testing at room temperature using Instron Model 5564 at crosshead speed 20 mm/min.",
    "hierarchical_structure": "Lyocell matrix with EVOH filler.",
    "properties": {
      "UTS": {
        "value": [
          50
        ],
        "unit": "MPa"
      }
    },
    "analysis_with_hierarchical_structure": {
      "descriptive_text": "The sample comprises a Lyocell matrix incorporating Poly(vinyl alcohol-co-ethylene) (EVOH) as a filler component at 30 wt%, based on a glucose repeating unit backbone within a non-homopolymer system. Fabrication involved solution blending in N-methylmorpholine N-oxide (NMMO) at 4 wt% polymer concentration, mixed for 2 hours at 115°C under nitrogen, followed by casting and solvent removal via coagulation in a water bath. The resulting 10-15 μm thick film was dried at 30°C for 24 hours, and the Ultimate Tensile Strength was evaluated by tensile testing at room temperature using an Instron Model 5564 at a crosshead speed of 20 mm/min.",
      "reasoning_analysis": "Increasing Factors: The cellulose-based Lyocell matrix possesses a rigid backbone with extensive intermolecular hydrogen bonding, providing high intrinsic stiffness and strength. The addition of 30 wt% EVOH, which also contains hydroxyl groups, may enhance interfacial adhesion through secondary bonding interactions, potentially reinforcing the matrix if well-dispersed. Furthermore, the use of NMMO solvent typically facilitates high crystallinity in regenerated cellulose, which positively correlates with load-bearing capacity. Decreasing Factors: The processing history involves coagulation in a water bath and mild drying at 30°C, which may leave residual moisture within the hygroscopic cellulose and EVOH phases, acting as a plasticizer that reduces intermolecular friction and lowers UTS. Additionally, as a blend system designated with a filler morphology, phase separation between the Lyocell matrix and EVOH domains could introduce stress concentration points that facilitate premature failure under tensile load. Dominant Factor: The intrinsic mechanical integrity of the regenerated Lyocell matrix, governed by its dense hydrogen bonding network and crystallinity achieved through the NMMO process, qualitatively dominates the UTS behavior; however, the final strength is critically modulated by the extent of residual moisture plasticization and the quality of the matrix-filler interface established during the coagulation and drying steps."
    },
    "analysis_without_hierarchical_structure": {
      "descriptive_text": "The sample comprises a blend of cellulose (Lyocell) and Poly(vinyl alcohol-co-ethylene) (EVOH), where the EVOH component constitutes 30 wt% of the formulation. Preparation involved solution blending in N-methylmorpholine N-oxide (NMMO) at a total polymer concentration of 4 wt%, followed by mixing at 115°C under nitrogen for 2 hours. The solution was cast into a film, coagulated in a water bath to remove the solvent, and subsequently dried at 30°C for one day to yield a final thickness of 10–15 μm. Mechanical characterization was performed via tensile testing at room temperature using an Instron Model 5564 at a crosshead speed of 20 mm/min.",
      "reasoning_analysis": "Increasing Factors: The regenerated cellulose matrix provides a robust foundation for tensile strength due to the rigid glucopyranose rings and extensive inter- and intra-molecular hydrogen bonding networks formed during coagulation. The use of NMMO as a solvent facilitates complete dissolution and subsequent regeneration, promoting a dense crystalline structure that resists tensile deformation. Decreasing Factors: The incorporation of 30 wt% Poly(vinyl alcohol-co-ethylene) acts as a secondary phase within the cellulose matrix, which may disrupt the continuity of the load-bearing hydrogen bonding network and act as a stress concentrator if phase separation occurs. Furthermore, the solution casting method typically results in isotropic films with lower chain orientation compared to drawn fibers, inherently limiting the maximum achievable strength, while the mild drying temperature of 30°C may leave residual moisture that plasticizes the matrix. Dominant Factor: The integrity of the regenerated cellulose hydrogen bonding network is the primary determinant; however, the disruption of this continuous network by the significant 30 wt% blend component combined with the lack of mechanical orientation during film casting qualitatively suggests a reduction in UTS relative to pure, oriented Lyocell fibers, making the blend composition and isotropic processing the defining limitations."
    }
  },
  {
    "doi": "10.1002/app.26845",
    "title": "Mechanical and Morphological Properties of Lyocell Blends: Comparison with Lyocell Nanocomposites (I)",
    "year": 2007,
    "chemical_composition": {
      "repeat_unit_psmiles": "[*]OC1C(O)C(O)C(O)C(O)C1O[*]",
      "monomers": [
        {
          "name": "Glucose",
          "smiles": "C1C(C(C(C(O1)O)O)O)O",
          "ratio_value": null,
          "ratio_unit": null
        }
      ],
      "additives": [
        {
          "name": "Poly(vinyl alcohol-co-ethylene)",
          "type": "filler",
          "amount_value": 10,
          "amount_unit": "wt%"
        }
      ],
      "is_homopolymer": false
    },
    "processing_history": "Lyocell/EVOH blend film prepared by solution blending in NMMO. Polymer concentration 4 wt%. Mixed 2 h at 115°C under N2, cast, solvent removed in water bath, dried at 30°C for 1 day. Film thickness 10-15 μm. UTS measured by tensile testing at room temperature using Instron Model 5564 at crosshead speed 20 mm/min.",
    "hierarchical_structure": "Lyocell matrix with EVOH filler.",
    "properties": {
      "UTS": {
        "value": [
          52
        ],
        "unit": "MPa"
      }
    },
    "analysis_with_hierarchical_structure": {
      "descriptive_text": "The sample consists of a Lyocell matrix reinforced with 10 wt% Poly(vinyl alcohol-co-ethylene) (EVOH) filler, derived from glucose monomeric units. This blend film was fabricated via solution blending in N-methylmorpholine N-oxide (NMMO) at a polymer concentration of 4 wt%, followed by mixing for 2 hours at 115°C under a nitrogen atmosphere. The solution was cast and coagulated in a water bath to remove the solvent, then dried at 30°C for 24 hours to produce a film with a thickness ranging from 10 to 15 μm. Ultimate tensile strength was subsequently evaluated using an Instron Model 5564 tensile tester at room temperature with a crosshead speed of 20 mm/min.",
      "reasoning_analysis": "Increasing Factors: The glucose-based Lyocell matrix facilitates an extensive intermolecular hydrogen bonding network, which significantly enhances cohesive energy density and load transfer capability along the polymer chains. Additionally, the use of NMMO as a direct solvent typically promotes high crystallinity and molecular orientation during the coagulation phase in the water bath, further reinforcing the structural integrity against tensile load. The inclusion of EVOH may also contribute to strength if favorable interfacial interactions occur between the hydrophilic domains of the matrix and the filler. Decreasing Factors: The classification of EVOH as a filler within a blend system introduces potential phase boundaries that can act as stress concentration points, potentially initiating premature failure under tension. Furthermore, the mild drying temperature of 30°C may leave residual moisture within the hygroscopic cellulose and EVOH phases, acting as a plasticizer that reduces intermolecular friction and lowers the ultimate tensile strength. The relatively low polymer concentration during casting could also lead to structural inhomogeneities. Dominant Factor: The intrinsic mechanical strength provided by the highly crystalline, hydrogen-bonded regenerated cellulose network formed through the NMMO dissolution and coagulation process is the dominant factor. While the EVOH filler and residual moisture introduce variables that may modulate the performance, the robust supramolecular architecture of the Lyocell matrix fundamentally dictates the upper limit of the tensile strength behavior."
    },
    "analysis_without_hierarchical_structure": {
      "descriptive_text": "The sample comprises a Lyocell-based matrix derived from glucose monomers blended with 10 wt% Poly(vinyl alcohol-co-ethylene) designated as an additive. The blend film was fabricated via solution blending in N-methylmorpholine N-oxide at a polymer concentration of 4 wt%, followed by mixing for 2 hours at 115°C under a nitrogen atmosphere. Subsequent processing involved casting the solution, removing the solvent in a water bath, and drying the resulting 10-15 μm thick film at 30°C for 1 day. Ultimate tensile strength was evaluated at room temperature using an Instron Model 5564 with a crosshead speed of 20 mm/min.",
      "reasoning_analysis": "Increasing Factors: The intrinsic rigidity of the cellulose backbone derived from glucose monomers provides a high-strength structural foundation, reinforced by an extensive inter- and intra-molecular hydrogen bonding network formed during regeneration. Additionally, the hydroxyl groups present in the poly(vinyl alcohol) segments of the additive may form secondary hydrogen bonds with the cellulose matrix, potentially enhancing interfacial stress transfer and contributing to higher strength. Decreasing Factors: The relatively low polymer concentration of 4 wt% during solution blending may result in reduced chain entanglement density compared to higher concentration processes, limiting the efficiency of load distribution across the polymer network. Furthermore, the ethylene segments within the additive introduce hydrophobic domains that could lead to micro-phase separation, acting as stress concentrators, while the water bath coagulation followed by low-temperature drying risks retaining residual moisture that acts as a plasticizer to depress strength. Dominant Factor: The mechanical integrity of the regenerated cellulose hydrogen bonding network qualitatively dominates the UTS behavior as it constitutes the continuous load-bearing phase; however, the ultimate strength is critically modulated by the chain entanglement density established during the low-concentration solution casting process."
    }
  },
  {
    "doi": null,
    "title": "Exploring biofiber properties and their influence on biocomposite tensile properties",
    "year": 2024,
    "chemical_composition": {
      "repeat_unit_psmiles": "[*]OC(=O)C(C)O[*]",
      "monomers": [
        {
          "name": "Lactic acid",
          "smiles": "CC(O)C(=O)O",
          "ratio_value": null,
          "ratio_unit": null
        }
      ],
      "additives": [
        {
          "name": "Raw bamboo",
          "type": "filler",
          "amount_value": 20,
          "amount_unit": "wt%"
        }
      ],
      "is_homopolymer": true
    },
    "processing_history": "PLA pellets and biofibers compounded in torque rheometer at 180 °C, 60 rpm for 5 min. Hot pressed at 180 °C, 5 metric tons for 5 min, slowly cooled. Machined to dog-bone. UTS measured by servo-hydraulic tensile tester at strain rate 1.524 mm/min.",
    "hierarchical_structure": "Biofiber reinforced PLA composite. Raw bamboo fiber reinforcement within PLA matrix.",
    "properties": {
      "UTS": {
        "value": [
          42.8
        ],
        "unit": "MPa"
      }
    },
    "analysis_with_hierarchical_structure": {
