Repository: hhtrick/HHT-code

# HHT training framework

This directory contains model training, embedding precomputation, inference, article-level baselines and the curated datasets. All commands below assume that the working directory is `train_code/`.

## 3. Datasets and fixed partitions

Each main dataset is a JSON array at `dataset/{property}/{property}.json`. Entries contain source metadata, `chemical_composition`, `processing_history`, `hierarchical_structure`, `properties`, and two generated-analysis objects. Targets are stored as `properties[property]["value"]`; source metadata and target values are not predictive input fields.

| Property | Train | Validation | Test | Total |
|---|---:|---:|---:|---:|

File: train_code/dataset/UTS/UTS.json (part 220 of 292)
[
      "descriptive_text": "The sample consists of a biofiber reinforced poly(lactic acid) (PLA) composite comprising a PLA homopolymer matrix derived from lactic acid monomers and 20 wt% raw bamboo filler. Processing involved compounding the PLA pellets and biofibers in a torque rheometer at 180 °C and 60 rpm for 5 minutes, followed by hot pressing at 180 °C under 5 metric tons of pressure for 5 minutes with slow cooling. The consolidated material was machined into dog-bone specimens, and the ultimate tensile strength was evaluated using a servo-hydraulic tensile tester at a strain rate of 1.524 mm/min.",
      "reasoning_analysis": "Increasing Factors: The inclusion of raw bamboo fibers provides rigid cellulosic reinforcement that can theoretically enhance load-bearing capacity within the composite structure. Additionally, the slow cooling regimen employed during hot pressing facilitates crystallization of the PLA matrix, which generally increases stiffness and yield strength contributions toward the ultimate tensile strength. Decreasing Factors: Significant incompatibility exists between the hydrophilic raw bamboo fibers and the hydrophobic PLA matrix, likely leading to poor interfacial adhesion in the absence of coupling agents, which promotes stress concentration and premature debonding under load. Moreover, processing at 180 °C risks thermal degradation of the PLA chains via scission and potential degradation of the natural fibers, reducing the intrinsic strength of the matrix and reinforcement. Dominant Factor: The poor interfacial adhesion between the matrix and filler qualitatively dominates the mechanical response. Despite the reinforcing potential of the bamboo and the crystallinity induced by processing, the inability to effectively transfer stress across the weak interface, compounded by potential thermal degradation during compounding, limits the ultimate tensile strength relative to the theoretical potential of the constituent materials."
    },
    "analysis_without_hierarchical_structure": {
      "descriptive_text": "The sample consists of a polylactic acid (PLA) homopolymer matrix derived from lactic acid monomers, reinforced with 20 wt% raw bamboo fibers acting as a filler. The composite was prepared by compounding PLA pellets and biofibers in a torque rheometer at 180 °C and 60 rpm for 5 minutes. Subsequently, the mixture was hot pressed at 180 °C under a load of 5 metric tons for 5 minutes and slowly cooled to form solid plaques. Specimens were machined into dog-bone shapes, and the ultimate tensile strength was measured using a servo-hydraulic tensile tester at a strain rate of 1.524 mm/min.",
      "reasoning_analysis": "Increasing Factors: The incorporation of 20 wt% raw bamboo fibers introduces rigid cellulosic structures capable of bearing load, theoretically enhancing the composite strength relative to the neat polymer matrix. Furthermore, the processing history specifies slow cooling after hot pressing, which facilitates polymer chain rearrangement and increases the crystallinity of the PLA matrix, thereby improving its intrinsic yield strength and resistance to deformation. Decreasing Factors: The hydrophilic nature of raw bamboo contrasts with the hydrophobic PLA matrix, likely resulting in poor interfacial adhesion without compatibilizers, which creates stress concentration points and facilitates debonding under tension. Additionally, the melt compounding process at 180 °C may reduce the aspect ratio of the fibers through shear degradation and potentially induce thermal degradation of the polymer chains or hemicellulose in the fibers, diminishing their reinforcing efficiency. Dominant Factor: While the increased crystallinity and fiber content provide a structural basis for higher strength, the quality of the interfacial adhesion between the matrix and filler is the dominant factor; weak bonding limits stress transfer efficiency, meaning the ultimate tensile strength will be governed by the onset of interfacial failure rather than the fracture strength of the fibers themselves."
    }
  },
  {
    "doi": null,
    "title": "Exploring biofiber properties and their influence on biocomposite tensile properties",
    "year": 2024,
    "chemical_composition": {
      "repeat_unit_psmiles": "[*]OC(=O)C(C)O[*]",
      "monomers": [
        {
          "name": "Lactic acid",
          "smiles": "CC(O)C(=O)O",
          "ratio_value": null,
          "ratio_unit": null
        }
      ],
      "additives": [
        {
          "name": "Torrefied bamboo",
          "type": "filler",
          "amount_value": 20,
          "amount_unit": "wt%"
        }
      ],
      "is_homopolymer": true
    },
    "processing_history": "PLA pellets and biofibers compounded in torque rheometer at 180 °C, 60 rpm for 5 min. Hot pressed at 180 °C, 5 metric tons for 5 min, slowly cooled. Machined to dog-bone. UTS measured by servo-hydraulic tensile tester at strain rate 1.524 mm/min.",
    "hierarchical_structure": "Biofiber reinforced PLA composite. Torrefied bamboo fiber reinforcement within PLA matrix.",
    "properties": {
      "UTS": {
        "value": [
          37.75
        ],
        "unit": "MPa"
      }
    },
    "analysis_with_hierarchical_structure": {
      "descriptive_text": "This sample consists of a poly(lactic acid) (PLA) homopolymer matrix reinforced with 20 wt% torrefied bamboo fibers. The composite was manufactured by compounding PLA pellets and biofibers in a torque rheometer at 180 °C and 60 rpm for 5 minutes, followed by hot pressing at 180 °C under 5 metric tons of pressure for 5 minutes. The molded plates were subjected to a slow cooling regime before being machined into dog-bone specimens. The resulting hierarchical structure is defined as a biofiber reinforced PLA composite featuring torrefied bamboo fiber reinforcement within the polymer matrix, and the ultimate tensile strength was characterized using a servo-hydraulic tensile tester at a strain rate of 1.524 mm/min.",
      "reasoning_analysis": "Increasing Factors: The incorporation of 20 wt% torrefied bamboo fibers introduces a rigid reinforcement phase capable of bearing load, which can enhance the ultimate tensile strength provided effective stress transfer occurs at the interface. Additionally, the processing history specifies a slow cooling rate after hot pressing, which promotes crystallization within the PLA matrix; increased crystallinity typically strengthens the polymer backbone and improves yield strength. The torrefaction of the bamboo likely reduces fiber hydrophilicity, improving compatibility with the hydrophobic PLA matrix compared to untreated natural fibers. Decreasing Factors: The compounding process at 180 °C involves high shear and thermal exposure, which may induce thermal degradation or chain scission in the PLA matrix, reducing molecular weight and intrinsic strength. Furthermore, the presence of rigid fibers creates stress concentration points, particularly at fiber ends or agglomerates, which can initiate premature failure. If the torrefaction treatment was insufficient to fully compatibilize the interface, weak adhesion would lead to debonding under load, significantly lowering the composite strength relative to the neat matrix. Dominant Factor: The final ultimate tensile strength behavior is dominantly governed by the interfacial adhesion quality between the torrefied bamboo and the PLA matrix. While matrix crystallization from slow cooling provides a stronger baseline, the efficiency of load transfer from the matrix to the fibers determines whether the filler acts as a strengthening reinforcement or a defect site; thus, the success of the torrefaction in mitigating interfacial stress concentration qualitatively outweighs the individual contributions of matrix crystallinity or thermal degradation."
    },
    "analysis_without_hierarchical_structure": {
      "descriptive_text": "The sample consists of a polylactic acid (PLA) homopolymer matrix reinforced with 20 wt% torrefied bamboo filler. The composite was prepared by compounding PLA pellets and biofibers in a torque rheometer at 180 °C and 60 rpm for 5 minutes. Subsequently, the mixture was hot pressed at 180 °C under a load of 5 metric tons for 5 minutes, followed by slow cooling. The resulting plates were machined into dog-bone specimens, and the ultimate tensile strength was measured using a servo-hydraulic tensile tester at a strain rate of 1.524 mm/min.",
      "reasoning_analysis": "Increasing Factors: The incorporation of 20 wt% torrefied bamboo introduces rigid cellulosic fibers that act as a reinforcing phase, capable of bearing applied loads and restricting matrix deformation through stress transfer. Furthermore, the slow cooling protocol after hot pressing promotes the formation of crystalline lamellae within the PLA matrix, where increased crystallinity generally enhances yield strength and stiffness. The torrefaction of the bamboo also likely improves compatibility with the hydrophobic PLA matrix compared to raw fibers, facilitating better wetting and interfacial adhesion. Decreasing Factors: The compounding process involves high shear and elevated temperature, which poses a risk of thermo-mechanical degradation via chain scission, reducing the molecular weight of the PLA matrix and consequently diminishing its intrinsic strength. Additionally, the presence of discrete fibers creates potential stress concentration points at the fiber ends, and without explicit compatibilizers, interfacial debonding may occur prior to matrix yielding, limiting the efficiency of load transfer. Dominant Factor: The dominant factor governing the UTS behavior is the interplay between the reinforcement efficiency of the torrefied bamboo and the crystallinity of the PLA matrix. While thermal degradation during compounding acts to reduce intrinsic matrix strength, the load-bearing contribution of the rigid fibers combined with the enhanced matrix stiffness from slow cooling qualitatively dominates the mechanical response, making interfacial adhesion the critical variable determining the extent of strength improvement."
    }
  },
  {
    "doi": null,
    "title": "Exploring biofiber properties and their influence on biocomposite tensile properties",
    "year": 2024,
    "chemical_composition": {
      "repeat_unit_psmiles": "[*]OC(=O)C(C)O[*]",
      "monomers": [
        {
          "name": "Lactic acid",
          "smiles": "CC(O)C(=O)O",
          "ratio_value": null,
          "ratio_unit": null
        }
      ],
      "additives": [
        {
          "name": "Corn stover chaff",
          "type": "filler",
          "amount_value": 20,
          "amount_unit": "wt%"
        }
      ],
      "is_homopolymer": true
    },
    "processing_history": "PLA pellets and biofibers compounded in torque rheometer at 180 °C, 60 rpm for 5 min. Hot pressed at 180 °C, 5 metric tons for 5 min, slowly cooled. Machined to dog-bone. UTS measured by servo-hydraulic tensile tester at strain rate 1.524 mm/min.",
    "hierarchical_structure": "Biofiber reinforced PLA composite. Corn stover chaff fiber reinforcement within PLA matrix.",
    "properties": {
      "UTS": {
        "value": [
          27.67
        ],
        "unit": "MPa"
      }
    },
    "analysis_with_hierarchical_structure": {
      "descriptive_text": "The sample comprises a poly(lactic acid) homopolymer matrix reinforced with 20 wt% corn stover chaff filler, constituting a biofiber reinforced composite. Processing involved compounding PLA pellets and biofibers in a torque rheometer at 180 °C and 60 rpm for 5 minutes, followed by hot pressing at 180 °C under 5 metric tons for 5 minutes with slow cooling. The consolidated material was machined into dog-bone specimens, and the ultimate tensile strength was evaluated using a servo-hydraulic tensile tester at a strain rate of 1.524 mm/min.",
      "reasoning_analysis": "Increasing Factors: The incorporation of corn stover chaff introduces cellulose-rich biofibers which possess high intrinsic tensile strength, potentially enhancing the composite UTS through load bearing and transfer mechanisms provided the aspect ratio is sufficient. Furthermore, the processing history specifies slow cooling after hot pressing, which promotes crystallization within the PLA matrix; a higher degree of crystallinity typically increases the yield strength and ultimate tensile strength of the semi-crystalline polymer compared to its amorphous counterpart. Decreasing Factors: The inherent chemical mismatch between the hydrophilic corn stover fibers and the hydrophobic PLA matrix likely results in poor interfacial adhesion, creating stress concentration points that facilitate premature failure via debonding. Additionally, thermal processing at 180 °C during compounding risks thermal degradation or hydrolysis of the PLA chains, reducing molecular weight and intrinsic strength, while machining the dog-bone specimens may introduce surface micro-defects that act as crack initiation sites. Dominant Factor: The ultimate tensile strength is qualitatively dominated by the interfacial adhesion efficiency between the corn stover chaff and the PLA matrix; while the crystalline matrix and fiber reinforcement provide strengthening mechanisms, the lack of compatibilization means the interfacial bond strength acts as the critical bottleneck determining whether the load is successfully transferred to the reinforcement or leads to premature interfacial failure."
    },
    "analysis_without_hierarchical_structure": {
      "descriptive_text": "The sample consists of a polylactic acid (PLA) homopolymer matrix reinforced with 20 wt% corn stover chaff filler. The composite was prepared by compounding PLA pellets and biofibers in a torque rheometer at 180 °C and 60 rpm for 5 minutes. Subsequently, the mixture was hot pressed at 180 °C under a load of 5 metric tons for 5 minutes, followed by slow cooling. The resulting material was machined into dog-bone specimens, and the ultimate tensile strength was measured using a servo-hydraulic tensile tester at a strain rate of 1.524 mm/min.",
      "reasoning_analysis": "Increasing Factors: The incorporation of rigid cellulosic corn stover chaff provides potential reinforcement through load transfer mechanisms, while the slow cooling processing history promotes crystallization within the PLA matrix, inherently increasing the matrix yield strength and stiffness. Decreasing Factors: The inherent hydrophilic nature of the corn stover chaff contrasts with the hydrophobic PLA matrix, likely resulting in poor interfacial adhesion that acts as stress concentration sites prone to premature failure. Additionally, the high-shear compounding at elevated temperatures may reduce the aspect ratio of the biofibers and induce thermal degradation of the polymer chains, both of which diminish the ultimate tensile strength. Dominant Factor: The quality of the interfacial adhesion between the filler and the matrix qualitatively dominates the final UTS behavior; without explicit compatibilization in the chemical composition, the stress concentration at the weak interface likely limits the efficiency of the filler reinforcement and overrides the strengthening benefits gained from matrix crystallization."
    }
  },
  {
    "doi": null,
    "title": "Numerical framework for assessing the reusability of polymer laminates in marine environments under static loading",
    "year": null,
    "chemical_composition": {
      "repeat_unit_psmiles": null,
      "monomers": [
        {
          "name": "Biresin® CR122 epoxy resin",
          "smiles": null,
          "ratio_value": null,
          "ratio_unit": null
        },
        {
          "name": "Biresin® CH122-3 hardener",
          "smiles": null,
          "ratio_value": null,
          "ratio_unit": null
        }
      ],
      "additives": [
        {
          "name": "Glass fibre woven bidirectional fabric 1195P",
          "type": "reinforcement",
          "amount_value": 195,
          "amount_unit": "g/m2"
        },
        {
          "name": "Aguaplast impermeable paint",
          "type": "coating",
          "amount_value": 5,
          "amount_unit": "layers"
        }
      ],
      "is_homopolymer": false
    },
    "processing_history": "Fabricated by hand lay-up, vacuum bagged (2.5 kN load for 12 h), post-cured at 60 °C for 8 h. Specimens reused from fatigue failure portions. Seawater immersion for 300 days. Top and bottom surfaces impermeable (Case II). UTS measured by monotonic quasi-static tensile test (Shimadzu Autograph AGS-X, 2 mm/min, ASTM D3039, room temperature).",
    "hierarchical_structure": "Laminate with 12 plies (0.19 mm each), [0°/45°/90°/45°/0°/90°]s stacking sequence, total thickness 2.3 mm.",
    "properties": {
      "UTS": {
        "value": [
          216.0
        ],
        "unit": "MPa"
      }
    },
    "analysis_with_hierarchical_structure": {
      "descriptive_text": "The material system comprises a composite laminate fabricated from Biresin® CR122 epoxy resin cured with Biresin® CH122-3 hardener, reinforced with 1195P glass fibre woven bidirectional fabric at an areal weight of 195 g/m². The laminate structure consists of 12 plies, each 0.19 mm thick, arranged in a symmetric [0°/45°/90°/45°/0°/90°]s stacking sequence to achieve a total thickness of 2.3 mm, with top and bottom surfaces coated with five layers of Aguaplast impermeable paint. Processing involved hand lay-up followed by vacuum bagging under a 2.5 kN load for 12 hours and post-curing at 60 °C for 8 hours. Notably, the specimens utilized for characterization were reclaimed from fatigue failure portions and subjected to seawater immersion for 300 days under impermeable boundary conditions (Case II) prior to ultimate tensile strength measurement via monotonic quasi-static tensile testing according to ASTM D3039 at a crosshead speed of 2 mm/min and room temperature.",
      "reasoning_analysis": "Increasing Factors: The incorporation of high-strength glass fibre woven bidirectional fabric provides the primary load-bearing capacity, significantly elevating the UTS compared to the neat epoxy matrix. The vacuum bagging process under 2.5 kN load minimizes void content and enhances fiber-matrix impregnation, while the post-curing at 60 °C increases the crosslink density of the epoxy network, improving matrix stiffness and strength. Furthermore, the symmetric [0°/45°/90°/45°/0°/90°]s stacking sequence ensures balanced load distribution across multiple orientations, optimizing the laminate's resistance to tensile failure. Decreasing Factors: Conversely, the utilization of specimens reclaimed from fatigue failure portions introduces pre-existing microcracks and delamination damage that act as stress concentrators, severely compromising structural integrity. Prolonged seawater immersion for 300 days induces hygrothermal aging, leading to plasticization of the epoxy matrix and potential hydrolytic degradation of the fiber-matrix interface. Additionally, the inherent crimp in the woven fabric architecture reduces the effective fiber alignment efficiency compared to unidirectional laminates, and hand lay-up processing may introduce variability in fiber volume fraction compared to automated methods. Dominant Factor: The dominant factor governing the final UTS behavior is the cumulative damage state resulting from the prior fatigue loading and extended seawater exposure. While the glass reinforcement and curing protocol establish a high theoretical strength baseline, the pre-existing internal damage and environmental degradation qualitatively dominate the mechanical response, leading to a substantial reduction in ultimate tensile strength relative to a pristine, unaged composite laminate."
    },
    "analysis_without_hierarchical_structure": {
      "descriptive_text": "The sample comprises a composite system consisting of a Biresin® CR122 epoxy resin matrix cured with Biresin® CH122-3 hardener, reinforced with a bidirectional woven glass fibre fabric (1195P) and coated with five layers of Aguaplast impermeable paint. Fabrication was conducted via hand lay-up followed by vacuum bagging under a 2.5 kN load for 12 hours and a post-cure at 60 °C for 8 hours. The specimens were sourced from portions previously subjected to fatigue failure and underwent seawater immersion for 300 days with impermeable top and bottom surfaces designated as Case II. Ultimate tensile strength was measured by monotonic quasi-static tensile test using a Shimadzu Autograph AGS-X at 2 mm/min according to ASTM D3039 at room temperature.",
      "reasoning_analysis": "Increasing Factors: The presence of bidirectional woven glass fibre fabric provides significant reinforcement, acting as the primary load-bearing phase that substantially elevates the ultimate tensile strength above that of the neat epoxy matrix. The vacuum bagging consolidation under load reduces void content to improve structural homogeneity, while the post-cure thermal treatment enhances the crosslink density of the epoxy network, optimizing matrix stiffness and fiber-matrix interfacial strength. Decreasing Factors: The reuse of specimens from fatigue failure portions implies the presence of accumulated internal damage such as matrix microcracking, delamination, and fiber fracture, which severely compromises residual load-bearing capacity. Furthermore, prolonged seawater immersion for 300 days promotes hydrolytic degradation and plasticization of the polymer matrix, potentially weakening the fiber-matrix interface through moisture ingress despite the surface coating. Dominant Factor: While the composite architecture and curing history provide a high intrinsic strength potential, the dominant factor determining the final UTS behavior is the cumulative degradation from prior fatigue damage and environmental aging, which dictates the residual structural integrity and limits the effective stress transfer between the reinforcement and the matrix."
    }
  },
  {
    "doi": "10.1016/j.compstruct.2024.118398",
    "title": "Creep resistance enhancement and modeling of 3D printed Polyetherimide/carbon black composites",
    "year": 2024,
    "chemical_composition": {
      "repeat_unit_psmiles": null,
      "monomers": [
        {
          "name": "Bisphenol A dianhydride",
          "smiles": "O=C1OC(=O)c2ccc(Oc3ccc(C(C)(C)C)cc3Oc4ccc5C(=O)OC(=O)c5c4)cc21",
          "ratio_value": null,
          "ratio_unit": null
        },
        {
          "name": "m-phenylenediamine",
          "smiles": "C1=CC(=CC(=C1)N)N",
          "ratio_value": null,
          "ratio_unit": null
        }
      ],
      "additives": [
        {
          "name": "Carbon Black",
          "type": "filler",
          "amount_value": 5,
          "amount_unit": "wt%"
        }
      ],
      "is_homopolymer": false
    },
    "processing_history": "PEI granules dried at 150 °C for 8 h. Twin-screw extrusion (310-360 °C, 210 rpm) to 1.75 mm filament. UTS measured by filament tensile testing (SHIMADZU AGS-X, 1 kN load cell) at room temperature, 5 mm/min crosshead speed, ASTM D-3822, 200 mm gauge length.",
    "hierarchical_structure": "CB particles (50-500 nm clusters) dispersed in PEI matrix.",
    "properties": {
      "UTS": {
        "value": [
          104.66
        ],
        "unit": "MPa"
      }
    },
    "analysis_with_hierarchical_structure": {
      "descriptive_text": "The sample comprises a polyetherimide matrix derived from Bisphenol A dianhydride and m-phenylenediamine monomers, compounded with 5 wt% Carbon Black filler. Preparation involved drying PEI granules at 150 °C for 8 hours followed by twin-screw extrusion between 310 and 360 °C at 210 rpm to form a 1.75 mm filament. Hierarchical analysis indicates Carbon Black particles exist as 50-500 nm clusters dispersed within the polymer matrix. Mechanical characterization was performed via filament tensile testing adhering to ASTM D-3822 at room temperature using a SHIMADZU AGS-X instrument with a 5 mm/min crosshead speed and 200 mm gauge length.",
      "reasoning_analysis": "Increasing Factors: The polyetherimide matrix possesses a rigid aromatic backbone containing imide rings, which inherently provides high cohesive energy density and resistance to deformation under load. The preprocessing drying step at 150 °C eliminates moisture, preventing hydrolytic degradation and void formation that would act as failure initiation sites. Furthermore, the twin-screw extrusion process induces molecular orientation along the filament axis, aligning polymer chains parallel to the stress direction and significantly enhancing load-bearing capacity. Decreasing Factors: The presence of Carbon Black particles forming 50-500 nm clusters suggests incomplete dispersion, where these agglomerates can act as stress concentrators facilitating premature crack initiation under tension. Additionally, the high processing temperatures up to 360 °C carry a risk of thermal-oxidative degradation or chain scission, which would reduce molecular weight and consequently lower tensile strength. Dominant Factor: The intrinsic high strength of the aromatic polyetherimide backbone combined with the processing-induced molecular orientation along the filament axis qualitatively dominates the mechanical response, establishing a high baseline UTS, although the efficiency of stress transfer is modulated by the dispersion quality of the Carbon Black clusters."
    },
    "analysis_without_hierarchical_structure": {
      "descriptive_text": "The sample consists of a polyetherimide composite derived from Bisphenol A dianhydride and m-phenylenediamine monomers, compounded with 5 wt% Carbon Black filler. Prior to processing, the PEI granules were subjected to thermal drying at 150 °C for 8 hours to ensure moisture removal. The material was subsequently processed via twin-screw extrusion at temperatures ranging from 310 to 360 °C with a screw speed of 210 rpm to produce a 1.75 mm filament. Ultimate tensile strength was evaluated using filament tensile testing on a SHIMADZU AGS-X instrument equipped with a 1 kN load cell, conducted at room temperature with a crosshead speed of 5 mm/min and a 200 mm gauge length in accordance with ASTM D-3822.",
      "reasoning_analysis": "Increasing Factors: The chemical composition featuring aromatic rings from Bisphenol A dianhydride and m-phenylenediamine provides a rigid backbone with strong intermolecular interactions, intrinsically enhancing load-bearing capacity. The processing history includes thorough drying at 150 °C, which prevents hydrolytic degradation during extrusion, thereby preserving molecular weight and maximizing strength. Furthermore, the twin-screw extrusion into a filament induces molecular orientation along the draw direction, significantly aligning polymer chains to resist tensile loads, while the 5 wt% Carbon Black filler can act as a reinforcing agent if well-dispersed. Decreasing Factors: The high extrusion temperatures up to 360 °C pose a risk of thermal degradation or chain scission, which could reduce molecular weight and compromise tensile strength. Additionally, the Carbon Black particles may act as stress concentration points if interfacial adhesion is insufficient or if agglomeration occurs, potentially initiating premature failure under load. Dominant Factor: The inherent rigidity of the aromatic polyetherimide backbone combined with the molecular orientation induced during filament extrusion qualitatively dominates the final UTS behavior, as the alignment of high-strength chains along the stress axis provides the primary mechanism for load transfer, supported by the moisture control that prevents structural weakening."
    }
  },
  {
    "doi": "10.1002/app.26845",
    "title": "Mechanical and Morphological Properties of Lyocell Blends: Comparison with Lyocell Nanocomposites (I)",
    "year": 2007,
    "chemical_composition": {
      "repeat_unit_psmiles": "[*]OC1C(O)C(O)C(O)C(O)C1O[*]",
      "monomers": [
        {
          "name": "Glucose",
          "smiles": "C1C(C(C(C(O1)O)O)O)O",
          "ratio_value": null,
          "ratio_unit": null
        }
      ],
      "additives": [
        {
          "name": "Poly(acrylic acid-co-maleic acid)",
          "type": "filler",
          "amount_value": 10,
          "amount_unit": "wt%"
        }
      ],
      "is_homopolymer": false
    },
    "processing_history": "Lyocell/PAM blend film prepared by solution blending in NMMO. Polymer concentration 4 wt%. Mixed 2 h at 115°C under N2, cast, solvent removed in water bath, dried at 30°C for 1 day. Film thickness 10-15 μm. UTS measured by tensile testing at room temperature using Instron Model 5564 at crosshead speed 20 mm/min.",
    "hierarchical_structure": "Lyocell matrix with PAM filler.",
    "properties": {
      "UTS": {
        "value": [
          60
        ],
        "unit": "MPa"
      }
    },
    "analysis_with_hierarchical_structure": {
      "descriptive_text": "The sample comprises a Lyocell matrix incorporated with Poly(acrylic acid-co-maleic acid) (PAM) functioning as a filler at 10 wt%, derived from glucose monomers. Preparation involved solution blending in N-methylmorpholine N-oxide (NMMO) at 4 wt% polymer concentration, followed by mixing for 2 hours at 115°C under nitrogen, casting, and solvent removal via a water bath coagulation process. The resulting film was dried at 30°C for 24 hours to achieve a thickness of 10-15 μm, exhibiting a hierarchical structure of a Lyocell matrix with dispersed PAM filler, and was subjected to tensile testing at room temperature with a crosshead speed of 20 mm/min.",
      "reasoning_analysis": "Increasing Factors: The cellulose-based Lyocell matrix possesses a rigid backbone capable of forming extensive intermolecular hydrogen bonding networks, which intrinsically supports high load-bearing capacity. Additionally, the carboxylic acid groups within the PAM additive may form supplementary hydrogen bonds with the hydroxyl groups of the cellulose matrix, potentially enhancing interfacial adhesion and stress transfer between the matrix and the filler phase. Decreasing Factors: The incorporation of 10 wt% PAM likely disrupts the regular packing and crystallinity of the cellulose chains, reducing the density of load-bearing crystalline domains. Furthermore, the hygroscopic nature of both components combined with the mild drying temperature (30°C) following water bath coagulation suggests the potential presence of residual moisture, which acts as a plasticizer to increase chain mobility and reduce strength. Stress concentrations may also arise at the interface between the matrix and the polymer filler if phase separation occurs. Dominant Factor: While the intrinsic rigidity of the regenerated cellulose matrix provides the fundamental basis for mechanical strength, the disruption of the crystalline hydrogen-bonding network by the additive and the likely plasticization effect from residual moisture qualitatively dominate the final UTS behavior, limiting it relative to a pure, highly crystalline Lyocell structure."
    },
    "analysis_without_hierarchical_structure": {
      "descriptive_text": "The sample comprises a Lyocell and Poly(acrylic acid-co-maleic acid) (PAM) blend film incorporating 10 wt% PAM additive. Preparation involved solution blending in N-methylmorpholine N-oxide (NMMO) at a 4 wt% polymer concentration, followed by mixing for 2 hours at 115°C under a nitrogen atmosphere. The solution was cast into a film, coagulated in a water bath to remove the solvent, and dried at 30°C for one day, resulting in a film thickness of 10–15 μm. Ultimate tensile strength was characterized via tensile testing at room temperature using an Instron Model 5564 at a crosshead speed of 20 mm/min.",
      "reasoning_analysis": "Increasing Factors: The rigid cellulose backbone derived from the glucose monomer units provides intrinsic high modulus and strength potential. Furthermore, the inclusion of Poly(acrylic acid-co-maleic acid) introduces carboxylic acid groups capable of forming extensive intermolecular hydrogen bonds with the hydroxyl groups of the cellulose matrix, enhancing interfacial adhesion and stress transfer efficiency. The regeneration process via water bath coagulation promotes the formation of a physical network structure typical of Lyocell fibers, contributing to load-bearing capacity. Decreasing Factors: The incorporation of the PAM additive may disrupt the regular packing and crystallinity of the cellulose chains, potentially introducing amorphous regions that are more susceptible to chain slippage under load. Additionally, the processing history involving solvent removal in a water bath followed by mild drying at 30°C may leave residual moisture within the film, which acts as a plasticizer by weakening the hydrogen bond network and reducing the overall cohesive energy density. The low initial polymer concentration of 4 wt% during casting could also lead to a less dense morphology with potential microvoids compared to higher concentration processes. Dominant Factor: The dominant factor influencing the UTS is the efficiency of the intermolecular hydrogen bonding network formed between the cellulose matrix and the PAM additive during coagulation; while residual moisture and crystallinity disruption pose limitations, the enhanced interfacial stress transfer provided by the specific chemical interactions between the blend components qualitatively governs the final tensile strength behavior."
    }
  },
  {
    "doi": "10.1002/app.52839",
    "title": "Cellulose nanocrystals and snail shell-reinforced polyvinyl alcohol bioplastic films: Additive concentration optimization and mechanical properties assessment",
    "year": 2022,
    "chemical_composition": {
      "repeat_unit_psmiles": "C(CO)",
      "monomers": [
        {
          "name": "Vinyl Alcohol",
          "smiles": "OC=C",
          "ratio_value": 5,
          "ratio_unit": "wt%"
        }
      ],
      "additives": [
        {
          "name": "Cellulose nanocrystals",
          "type": "filler",
          "amount_value": 2.5,
          "amount_unit": "wt%"
        },
        {
          "name": "Snail shell nanoparticles",
          "type": "filler",
          "amount_value": 0,
          "amount_unit": "wt%"
        },
        {
          "name": "Glycerol",
          "type": "plasticizer",
          "amount_value": 3.5,
          "amount_unit": "wt%"
        }
      ],
      "is_homopolymer": true
    },
    "processing_history": "Solvent casting. PVA dissolved in distilled water (80 °C, 2 h, 1000 rpm). CNC and SSN dispersed in PVA solution (65 °C, 1 h, 500 rpm). Cast in a plastic mold coated with wax, cured 72 h ambient, characterized after 2 weeks. Experimental Run 1. UTS measured by universal testing machine (Instron 5966-K8883) at 50 mm/min cross-head speed, ambient temperature, average of 5 samples.",
    "hierarchical_structure": "Homogeneous dispersion of SSN and CNC in matrix (SEM). Rod-like CNC (100-200 nm length, 10-20 nm width). Semi-sphere SSN (25.35-63.68 nm).",
    "properties": {
      "UTS": {
        "value": [
          13.9
        ],
        "unit": "MPa"
      }
    },
    "analysis_with_hierarchical_structure": {
      "descriptive_text": "The sample comprises a poly(vinyl alcohol) homopolymer matrix incorporating 2.5 wt% cellulose nanocrystals as a reinforcing filler and 3.5 wt% glycerol as a plasticizer. The material was fabricated via solvent casting, where the polymer was dissolved in distilled water at 80 °C for 2 hours under agitation, followed by the dispersion of cellulose nanocrystals at 65 °C for 1 hour. The resulting solution was cast into a wax-coated plastic mold, cured for 72 hours under ambient conditions, and allowed to rest for two weeks prior to characterization. Scanning electron microscopy indicated a homogeneous dispersion of rod-like cellulose nanocrystals within the matrix, with lengths between 100 and 200 nm and widths between 10 and 20 nm. The ultimate tensile strength was determined using a universal testing machine at a cross-head speed of 50 mm/min under ambient temperature, reported as the average of five samples.",
      "reasoning_analysis": "Increasing Factors: The incorporation of cellulose nanocrystals provides significant reinforcement due to their high aspect ratio and rigid rod-like morphology, which facilitates stress transfer from the polymer matrix to the filler. The homogeneous dispersion observed via SEM minimizes stress concentration points, while the extensive hydrogen bonding capability between the hydroxyl groups of the cellulose nanocrystals and the poly(vinyl alcohol) matrix enhances interfacial adhesion and load-bearing capacity. Additionally, the two-week resting period after processing may allow for physical aging and further crystallization of the PVA matrix, potentially increasing cohesion and strength. Decreasing Factors: The addition of 3.5 wt% glycerol acts as a plasticizer that intercalates between polymer chains, disrupting the intrinsic intermolecular hydrogen bonding network of the poly(vinyl alcohol). This increases free volume and chain mobility, thereby reducing the cohesive energy density and lowering the resistance to plastic deformation under load. Furthermore, any residual moisture from the aqueous solvent casting process that was not fully removed during ambient curing could act as an additional plasticizer, further depressing the ultimate tensile strength. Dominant Factor: While the cellulose nanocrystals offer reinforcement through percolation and interfacial bonding, the plasticization effect induced by glycerol is likely the dominant factor governing the final UTS behavior. The disruption of the dense hydrogen bonding network in neat PVA by the plasticizer fundamentally softens the matrix, qualitatively reducing the ultimate strength relative to unplasticized PVA, although the nanofillers mitigate the extent of this reduction."
    },
    "analysis_without_hierarchical_structure": {
      "descriptive_text": "The sample comprises a polyvinyl alcohol (PVA) homopolymer matrix derived from vinyl alcohol units, reinforced with 2.5 wt% cellulose nanocrystals and plasticized with 3.5 wt% glycerol. Preparation was conducted via solvent casting, where the PVA was dissolved in distilled water at 80 °C for 2 hours under 1000 rpm stirring, followed by the dispersion of cellulose nanocrystals into the solution at 65 °C for 1 hour at 500 rpm. The mixture was cast into a wax-coated plastic mold, cured under ambient conditions for 72 hours, and characterized after a two-week storage period. Ultimate tensile strength was measured using an Instron universal testing machine at a cross-head speed of 50 mm/min at ambient temperature, representing the average of five samples.",
