Repository: hhtrick/HHT-code

# HHT training framework

This directory contains model training, embedding precomputation, inference, article-level baselines and the curated datasets. All commands below assume that the working directory is `train_code/`.

## 3. Datasets and fixed partitions

Each main dataset is a JSON array at `dataset/{property}/{property}.json`. Entries contain source metadata, `chemical_composition`, `processing_history`, `hierarchical_structure`, `properties`, and two generated-analysis objects. Targets are stored as `properties[property]["value"]`; source metadata and target values are not predictive input fields.

| Property | Train | Validation | Test | Total |
|---|---:|---:|---:|---:|

File: train_code/dataset/UTS/UTS.json (part 221 of 292)
[
      "reasoning_analysis": "Increasing Factors: The polyvinyl alcohol backbone features a high density of hydroxyl groups that form extensive intermolecular hydrogen bonds, creating a cohesive network that inherently supports high tensile strength. Additionally, the incorporation of cellulose nanocrystals provides rigid reinforcement; their high aspect ratio and modulus facilitate effective stress transfer from the matrix to the filler, while potential hydrogen bonding between the CNC surface and PVA chains restricts segmental motion, driving the UTS upward. Decreasing Factors: The inclusion of glycerol acts as a plasticizer that intercalates between polymer chains, disrupting the intrinsic hydrogen bonding network and increasing free volume. This enhancement in chain mobility reduces the material's resistance to deformation under load, qualitatively lowering the UTS. Furthermore, the ambient curing process without thermal annealing may limit the degree of crystallinity compared to heat-treated counterparts, potentially capping the maximum strength. Dominant Factor: The disruption of the intermolecular hydrogen bonding network by the glycerol plasticizer is the dominant factor influencing the final UTS behavior. While the cellulose nanocrystals offer reinforcement, the plasticizer fundamentally increases chain mobility and reduces interchain cohesion, which typically exerts a more profound qualitative impact on tensile strength in hydrophilic polymer systems than low-loading nanofillers, leading to a net reduction in strength relative to the unplasticized matrix potential."
    }
  },
  {
    "doi": "10.1016/j.compstruct.2024.118398",
    "title": "Creep resistance enhancement and modeling of 3D printed Polyetherimide/carbon black composites",
    "year": 2024,
    "chemical_composition": {
      "repeat_unit_psmiles": null,
      "monomers": [
        {
          "name": "Bisphenol A dianhydride",
          "smiles": "O=C1OC(=O)c2ccc(Oc3ccc(C(C)(C)C)cc3Oc4ccc5C(=O)OC(=O)c5c4)cc21",
          "ratio_value": null,
          "ratio_unit": null
        },
        {
          "name": "m-phenylenediamine",
          "smiles": "C1=CC(=CC(=C1)N)N",
          "ratio_value": null,
          "ratio_unit": null
        }
      ],
      "additives": [],
      "is_homopolymer": false
    },
    "processing_history": "PEI granules dried at 150 °C for 8 h. Twin-screw extrusion (310-360 °C, 210 rpm) to 1.75 mm filament. UTS measured by filament tensile testing (SHIMADZU AGS-X, 1 kN load cell) at room temperature, 5 mm/min crosshead speed, ASTM D-3822, 200 mm gauge length.",
    "hierarchical_structure": "Amorphous PEI matrix.",
    "properties": {
      "UTS": {
        "value": [
          97.81
        ],
        "unit": "MPa"
      }
    },
    "analysis_with_hierarchical_structure": {
      "descriptive_text": "The sample comprises an amorphous polyetherimide (PEI) matrix derived from the copolymerization of Bisphenol A dianhydride and m-phenylenediamine. Prior to fabrication, the PEI granules underwent drying at 150 °C for 8 hours to eliminate moisture. The material was then processed via twin-screw extrusion at temperatures between 310 and 360 °C with a screw speed of 210 rpm to form a 1.75 mm filament. Mechanical characterization was performed using filament tensile testing in accordance with ASTM D-3822 at room temperature, utilizing a 5 mm/min crosshead speed and a 200 mm gauge length.",
      "reasoning_analysis": "Increasing Factors: The chemical composition featuring rigid aromatic rings and imide linkages from Bisphenol A dianhydride and m-phenylenediamine provides a stiff backbone that inherently resists deformation, driving UTS higher. The processing history includes a thorough drying step which prevents moisture-induced voids and hydrolytic chain scission during melting, preserving molecular integrity. Furthermore, the twin-screw extrusion into a filament likely induces molecular orientation along the flow direction, significantly enhancing tensile strength along the axis of testing. Decreasing Factors: The hierarchical structure is identified as an amorphous matrix, lacking the reinforcing physical crosslinks provided by crystalline domains found in semi-crystalline polymers, which limits the maximum achievable strength. Additionally, the high extrusion temperatures (310-360 °C) pose a risk of thermal degradation or chain scission, which could reduce molecular weight and consequently lower UTS. The absence of reinforcing additives also precludes composite strengthening mechanisms. Dominant Factor: The intrinsic mechanical robustness conferred by the rigid aromatic polyimide backbone serves as the primary determinant of the material's strength; however, the molecular orientation induced by the extrusion processing history is the critical factor that maximizes this intrinsic potential in the direction of loading, qualitatively outweighing the strength limitations imposed by the amorphous structure."
    },
    "analysis_without_hierarchical_structure": {
      "descriptive_text": "The polymer sample is a polyetherimide copolymer derived from Bisphenol A dianhydride and m-phenylenediamine monomers. The PEI granules were dried at 150 °C for 8 hours to remove moisture prior to processing via twin-screw extrusion at 310-360 °C and 210 rpm to form a 1.75 mm filament. Ultimate Tensile Strength was measured by filament tensile testing at room temperature with a 5 mm/min crosshead speed and 200 mm gauge length according to ASTM D-3822 using a SHIMADZU AGS-X instrument with a 1 kN load cell.",
      "reasoning_analysis": "Increasing Factors: The rigid aromatic backbone containing imide rings and ether linkages provides high intrinsic stiffness and strong intermolecular interactions that resist chain slippage. Additionally, the thorough drying process prevents hydrolytic degradation and void formation, while the extrusion into a filament induces molecular orientation along the tensile axis, enhancing load-bearing capacity. Decreasing Factors: The high extrusion temperatures up to 360 °C pose a risk of thermal degradation or chain scission which could reduce molecular weight. Furthermore, the absence of reinforcing fillers limits composite strengthening effects, and the flexible isopropylidene groups introduce compliance compared to fully rigid-rod polymers. Dominant Factor: The inherent rigidity of the aromatic imide backbone combined with the processing-induced molecular orientation along the filament axis qualitatively dominates the final UTS behavior, driving the strength higher relative to non-oriented or flexible-chain thermoplastics."
    }
  },
  {
    "doi": "10.1002/app.52839",
    "title": "Cellulose nanocrystals and snail shell-reinforced polyvinyl alcohol bioplastic films: Additive concentration optimization and mechanical properties assessment",
    "year": 2022,
    "chemical_composition": {
      "repeat_unit_psmiles": "C(CO)",
      "monomers": [
        {
          "name": "Vinyl Alcohol",
          "smiles": "OC=C",
          "ratio_value": 10,
          "ratio_unit": "wt%"
        }
      ],
      "additives": [
        {
          "name": "Cellulose nanocrystals",
          "type": "filler",
          "amount_value": 0,
          "amount_unit": "wt%"
        },
        {
          "name": "Snail shell nanoparticles",
          "type": "filler",
          "amount_value": 2.5,
          "amount_unit": "wt%"
        },
        {
          "name": "Glycerol",
          "type": "plasticizer",
          "amount_value": 3.5,
          "amount_unit": "wt%"
        }
      ],
      "is_homopolymer": true
    },
    "processing_history": "Solvent casting. PVA dissolved in distilled water (80 °C, 2 h, 1000 rpm). CNC and SSN dispersed in PVA solution (65 °C, 1 h, 500 rpm). Cast in a plastic mold coated with wax, cured 72 h ambient, characterized after 2 weeks. Experimental Run 7. UTS measured by universal testing machine (Instron 5966-K8883) at 50 mm/min cross-head speed, ambient temperature, average of 5 samples.",
    "hierarchical_structure": "Homogeneous dispersion of SSN and CNC in matrix (SEM). Rod-like CNC (100-200 nm length, 10-20 nm width). Semi-sphere SSN (25.35-63.68 nm).",
    "properties": {
      "UTS": {
        "value": [
          19.2
        ],
        "unit": "MPa"
      }
    },
    "analysis_with_hierarchical_structure": {
      "descriptive_text": "The sample comprises a Polyvinyl Alcohol (PVA) homopolymer matrix incorporated with 2.5 wt% snail shell nanoparticles (SSN) and 3.5 wt% glycerol as a plasticizer. Fabricated via solvent casting, the PVA was dissolved in distilled water at 80 °C, followed by the dispersion of SSN at 65 °C under shear mixing. The solution was cast into a wax-coated mold, cured for 72 hours under ambient conditions, and aged for two weeks prior to testing. Scanning electron microscopy indicates a homogeneous dispersion of semi-spherical SSN fillers ranging from 25.35 to 63.68 nm within the matrix. The ultimate tensile strength was determined using a universal testing machine at a cross-head speed of 50 mm/min at ambient temperature.",
      "reasoning_analysis": "Increasing Factors: The incorporation of rigid snail shell nanoparticles (SSN) serves as a reinforcing phase that can facilitate stress transfer from the polymer matrix to the filler, potentially enhancing load-bearing capacity. The homogeneous dispersion of these semi-spherical nanoparticles minimizes stress concentration points, allowing for more efficient utilization of the filler's mechanical properties. Additionally, the intrinsic hydrogen bonding network of the PVA backbone provides a high baseline cohesive strength. Decreasing Factors: The addition of 3.5 wt% glycerol acts as a plasticizer that intercalates between polymer chains, disrupting intermolecular hydrogen bonds and increasing free volume, which significantly reduces the material's yield strength and ultimate tensile strength. Furthermore, the ambient curing process and the hygroscopic nature of PVA may lead to residual moisture absorption, which further plasticizes the matrix and lowers interchain friction. Dominant Factor: The disruption of the interchain hydrogen bonding network by the glycerol plasticizer is the dominant factor qualitatively governing the UTS behavior. While the SSN fillers provide reinforcement, the fundamental reduction in matrix cohesion caused by the plasticizer sets a lower ceiling for the ultimate tensile strength compared to unplasticized PVA, making the plasticization effect the primary determinant of the mechanical performance."
    },
    "analysis_without_hierarchical_structure": {
      "descriptive_text": "The sample consists of a poly(vinyl alcohol) homopolymer matrix reinforced with 2.5 wt% snail shell nanoparticles and plasticized with 3.5 wt% glycerol. The material was fabricated via solvent casting, beginning with the dissolution of the polymer in distilled water at 80 °C for 2 hours, followed by the dispersion of the nanoparticles into the solution at 65 °C. The mixture was cast into a wax-coated plastic mold, cured under ambient conditions for 72 hours, and allowed to age for two weeks prior to characterization. Ultimate tensile strength was determined using a universal testing machine at a cross-head speed of 50 mm/min at ambient temperature, reported as the average of five samples.",
      "reasoning_analysis": "Increasing Factors: The inclusion of rigid snail shell nanoparticles serves as a reinforcing filler that can enhance load-bearing capacity through stress transfer mechanisms, provided there is adequate interfacial adhesion with the poly(vinyl alcohol) matrix. Additionally, the intrinsic semi-crystalline nature of poly(vinyl alcohol) and its dense hydrogen bonding network inherently contribute to high tensile strength. Decreasing Factors: The addition of glycerol acts as a plasticizer that intercalates between polymer chains, disrupting intermolecular hydrogen bonds and increasing free volume, which significantly reduces intermolecular friction and tensile strength. Furthermore, the solvent casting process using water combined with ambient curing may leave residual moisture within the hygroscopic poly(vinyl alcohol) matrix, acting as an additional plasticizer that further depresses strength. Dominant Factor: The plasticization effect induced by glycerol is the dominant factor governing the final UTS behavior, as the disruption of the critical hydrogen bonding network within the poly(vinyl alcohol) matrix fundamentally lowers the yield stress and cohesive energy density, an effect that typically outweighs the reinforcement contribution from the low loading of nanoparticles in this specific formulation."
    }
  },
  {
    "doi": null,
    "title": "Exploring biofiber properties and their influence on biocomposite tensile properties",
    "year": 2024,
    "chemical_composition": {
      "repeat_unit_psmiles": "[*]OC(=O)C(C)O[*]",
      "monomers": [
        {
          "name": "Lactic acid",
          "smiles": "CC(O)C(=O)O",
          "ratio_value": null,
          "ratio_unit": null
        }
      ],
      "additives": [
        {
          "name": "Corn stover cob",
          "type": "filler",
          "amount_value": 20,
          "amount_unit": "wt%"
        }
      ],
      "is_homopolymer": true
    },
    "processing_history": "PLA pellets and biofibers compounded in torque rheometer at 180 °C, 60 rpm for 5 min. Hot pressed at 180 °C, 5 metric tons for 5 min, slowly cooled. Machined to dog-bone. UTS measured by servo-hydraulic tensile tester at strain rate 1.524 mm/min.",
    "hierarchical_structure": "Biofiber reinforced PLA composite. Corn stover cob fiber reinforcement within PLA matrix.",
    "properties": {
      "UTS": {
        "value": [
          36.97
        ],
        "unit": "MPa"
      }
    },
    "analysis_with_hierarchical_structure": {
      "descriptive_text": "The sample comprises a poly(lactic acid) (PLA) homopolymer matrix reinforced with 20 wt% corn stover cob biofibers. Processing involved compounding PLA pellets and biofibers in a torque rheometer at 180 °C and 60 rpm for 5 minutes, followed by hot pressing at 180 °C under 5 metric tons of pressure for 5 minutes with subsequent slow cooling. The consolidated composite was machined into dog-bone specimens, and the ultimate tensile strength was characterized using a servo-hydraulic tensile tester at a strain rate of 1.524 mm/min.",
      "reasoning_analysis": "Increasing Factors: The incorporation of rigid corn stover cob biofibers introduces a reinforcement phase capable of bearing load, theoretically enhancing strength via the rule of mixtures. Additionally, the processing history specifies slow cooling after hot pressing, which promotes crystallization within the PLA matrix; increased crystallinity typically reinforces the polymer backbone and raises the yield strength, contributing positively to the UTS. Decreasing Factors: The hydrophilic nature of the cellulosic biofibers contrasts with the hydrophobic PLA matrix, likely resulting in poor interfacial adhesion without explicit compatibilizers, which creates stress concentration sites and facilitates premature debonding. Furthermore, the high-shear compounding process at 60 rpm may reduce the fiber aspect ratio through breakage, diminishing reinforcement efficiency, while the inherent brittleness of PLA and potential surface defects introduced during machining could act as crack initiation points. Dominant Factor: The quality of the interfacial adhesion between the biofiber and the PLA matrix qualitatively dominates the final UTS behavior. While matrix crystallization and fiber rigidity provide strengthening mechanisms, the efficiency of stress transfer from the matrix to the reinforcement is strictly governed by the interface; therefore, the likely weak interfacial bonding in this uncompatibilized system limits the realization of the theoretical reinforcement potential and dictates the failure mode."
    },
    "analysis_without_hierarchical_structure": {
      "descriptive_text": "The sample comprises a poly(lactic acid) homopolymer matrix reinforced with 20 wt% corn stover cob filler. The composite was fabricated by compounding PLA pellets and biofibers in a torque rheometer at 180 °C and 60 rpm for 5 minutes, followed by hot pressing at 180 °C under a load of 5 metric tons for 5 minutes. Subsequent slow cooling was applied before machining the material into dog-bone specimens, and the ultimate tensile strength was characterized using a servo-hydraulic tensile tester at a strain rate of 1.524 mm/min.",
      "reasoning_analysis": "Increasing Factors: The processing history specifies a slow cooling regime following hot pressing, which promotes crystallization within the poly(lactic acid) matrix; increased crystallinity typically enhances the yield strength and ultimate tensile strength of semi-crystalline thermoplastics by restricting chain mobility. Additionally, the incorporation of 20 wt% corn stover cob provides a rigid phase that could theoretically bear load and increase stiffness if stress transfer is efficient. Decreasing Factors: The compounding process at 180 °C involves high shear and thermal exposure, which risks thermal degradation and chain scission of the poly(lactic acid), reducing molecular weight and intrinsic strength. Furthermore, the hydrophilic nature of the corn stover cob filler contrasts with the hydrophobic polymer matrix, and the absence of a specified coupling agent suggests poor interfacial adhesion, leading to void formation and stress concentration points that facilitate premature failure. Dominant Factor: The interfacial adhesion between the filler and the matrix qualitatively dominates the final UTS behavior. While the slow cooling enhances matrix crystallinity, the mechanical integrity of the composite is fundamentally limited by the stress transfer efficiency at the polymer-filler interface; without compatibilization, the filler acts primarily as a defect site rather than a reinforcement, likely negating the benefits of matrix crystallization and thermal consolidation."
    }
  },
  {
    "doi": null,
    "title": "Numerical framework for assessing the reusability of polymer laminates in marine environments under static loading",
    "year": null,
    "chemical_composition": {
      "repeat_unit_psmiles": null,
      "monomers": [
        {
          "name": "Biresin® CR122 epoxy resin",
          "smiles": null,
          "ratio_value": null,
          "ratio_unit": null
        },
        {
          "name": "Biresin® CH122-3 hardener",
          "smiles": null,
          "ratio_value": null,
          "ratio_unit": null
        }
      ],
      "additives": [
        {
          "name": "Glass fibre woven bidirectional fabric 1195P",
          "type": "reinforcement",
          "amount_value": 195,
          "amount_unit": "g/m2"
        },
        {
          "name": "Aguaplast impermeable paint",
          "type": "coating",
          "amount_value": 5,
          "amount_unit": "layers"
        }
      ],
      "is_homopolymer": false
    },
    "processing_history": "Fabricated by hand lay-up, vacuum bagged (2.5 kN load for 12 h), post-cured at 60 °C for 8 h. Specimens reused from fatigue failure portions. Seawater immersion for 300 days. External lateral surfaces permeable (Case III). UTS measured by monotonic quasi-static tensile test (Shimadzu Autograph AGS-X, 2 mm/min, ASTM D3039, room temperature).",
    "hierarchical_structure": "Laminate with 12 plies (0.19 mm each), [0°/45°/90°/45°/0°/90°]s stacking sequence, total thickness 2.3 mm.",
    "properties": {
      "UTS": {
        "value": [
          218.5
        ],
        "unit": "MPa"
      }
    },
    "analysis_with_hierarchical_structure": {
      "descriptive_text": "The sample consists of a composite laminate system fabricated using Biresin® CR122 epoxy resin and Biresin® CH122-3 hardener as the matrix phase, reinforced with Glass fibre woven bidirectional fabric 1195P at an areal weight of 195 g/m². The structural architecture comprises a 12-ply laminate with individual ply thicknesses of 0.19 mm, arranged in a symmetric [0°/45°/90°/45°/0°/90°]s stacking sequence to achieve a total thickness of 2.3 mm, and was protected by five layers of Aguaplast impermeable paint. Manufacturing involved hand lay-up followed by vacuum bagging under a 2.5 kN load for 12 hours and post-curing at 60 °C for 8 hours. Notably, the specimens were sourced from portions previously subjected to fatigue failure and underwent seawater immersion for 300 days with permeable external lateral surfaces prior to characterization. Ultimate tensile strength was evaluated via monotonic quasi-static tensile testing according to ASTM D3039 at a crosshead speed of 2 mm/min using a Shimadzu Autograph AGS-X at room temperature.",
      "reasoning_analysis": "Increasing Factors: The inclusion of glass fiber woven bidirectional fabric significantly enhances load-bearing capacity compared to the neat epoxy matrix, as the high modulus silica fibers carry the majority of the applied tensile stress. The vacuum bagging process under load promotes consolidation and minimizes void content, while the post-curing thermal treatment increases the crosslink density of the epoxy network, both of which improve stress transfer efficiency between the matrix and reinforcement. Additionally, the symmetric stacking sequence provides structural balance that mitigates coupling effects which could otherwise induce premature failure. Decreasing Factors: The most severe detrimental influences stem from the specimen history, specifically the reuse of material from fatigue failure portions, which introduces inherent microcracks, delamination, and fiber breaks that act as critical stress concentrators. Prolonged seawater immersion for 300 days likely causes hydrolytic degradation of the fiber-matrix interface and plasticization of the epoxy matrix due to water ingress through the permeable lateral surfaces, reducing interfacial shear strength. Furthermore, the presence of off-axis plies (45° and 90°) in the stacking sequence reduces the longitudinal load-bearing efficiency compared to a unidirectional 0° laminate. Dominant Factor: While the glass reinforcement and curing protocol establish a high theoretical strength baseline for the composite system, the cumulative damage from prior fatigue loading and the environmental degradation from seawater exposure qualitatively dominate the final UTS behavior. These history-dependent factors introduce critical flaws and interface weakening that limit the realization of the material's intrinsic strength, governing the ultimate failure stress more significantly than the initial constituent properties."
    },
    "analysis_without_hierarchical_structure": {
      "descriptive_text": "The composite sample consists of a Biresin® CR122 epoxy resin matrix cured with Biresin® CH122-3 hardener, reinforced with a bidirectional woven glass fibre fabric (1195P) and coated with five layers of Aguaplast impermeable paint. Fabrication was achieved through a hand lay-up technique followed by vacuum bagging under a 2.5 kN load for 12 hours and a post-cure treatment at 60 °C for 8 hours. The specimens utilized for analysis were reclaimed from portions previously subjected to fatigue failure, subsequently subjected to seawater immersion for 300 days with permeable external lateral surfaces designated as Case III, and finally characterized via monotonic quasi-static tensile testing according to ASTM D3039 standards at room temperature.",
      "reasoning_analysis": "Increasing Factors: The incorporation of bidirectional woven glass fibre fabric provides the primary load-bearing capability, significantly elevating the UTS compared to the neat epoxy matrix. Furthermore, the vacuum bagging process under load minimizes void content and ensures optimal fibre wetting, while the post-curing cycle enhances the crosslink density of the epoxy network, improving matrix stiffness and interfacial adhesion. Decreasing Factors: The specimen history involves reuse from fatigue failure portions, implying the presence of accumulated microstructural damage such as matrix cracking, fibre breakage, and delamination which drastically reduces the effective load-bearing cross-section. Additionally, prolonged seawater immersion for 300 days induces hygrothermal degradation, including matrix plasticization via water absorption and hydrolytic weakening of the fibre-matrix interface, particularly given the permeable lateral surfaces. Dominant Factor: While the glass reinforcement and curing protocol establish a high theoretical strength baseline, the cumulative effect of pre-existing fatigue damage and long-term seawater exposure qualitatively dominates the final UTS behavior. The structural integrity compromised by prior cyclic loading and environmental degradation suppresses the composite's performance, resulting in a residual strength significantly lower than that of a pristine, unaged counterpart."
    }
  },
  {
    "doi": "10.1002/app.26845",
    "title": "Mechanical and Morphological Properties of Lyocell Blends: Comparison with Lyocell Nanocomposites (I)",
    "year": 2007,
    "chemical_composition": {
      "repeat_unit_psmiles": "[*]OC1C(O)C(O)C(O)C(O)C1O[*]",
      "monomers": [
        {
          "name": "Glucose",
          "smiles": "C1C(C(C(C(O1)O)O)O)O",
          "ratio_value": null,
          "ratio_unit": null
        }
      ],
      "additives": [
        {
          "name": "Poly(acrylic acid-co-maleic acid)",
          "type": "filler",
          "amount_value": 20,
          "amount_unit": "wt%"
        }
      ],
      "is_homopolymer": false
    },
    "processing_history": "Lyocell/PAM blend film prepared by solution blending in NMMO. Polymer concentration 4 wt%. Mixed 2 h at 115°C under N2, cast, solvent removed in water bath, dried at 30°C for 1 day. Film thickness 10-15 μm. UTS measured by tensile testing at room temperature using Instron Model 5564 at crosshead speed 20 mm/min.",
    "hierarchical_structure": "Lyocell matrix with PAM filler.",
    "properties": {
      "UTS": {
        "value": [
          63
        ],
        "unit": "MPa"
      }
    },
    "analysis_with_hierarchical_structure": {
      "descriptive_text": "The sample comprises a Lyocell matrix derived from glucose monomers, incorporated with Poly(acrylic acid-co-maleic acid) (PAM) filler at a loading of 20 wt%. This blend film was fabricated via solution blending in N-methylmorpholine N-oxide (NMMO) at a polymer concentration of 4 wt%, followed by mixing for 2 hours at 115°C under a nitrogen atmosphere. The mixture was cast and coagulated in a water bath to remove the solvent, then dried at 30°C for 24 hours to produce films with a thickness ranging from 10 to 15 μm. Ultimate tensile strength was subsequently evaluated at room temperature using an Instron Model 5564 tensile tester at a crosshead speed of 20 mm/min.",
      "reasoning_analysis": "Increasing Factors: The rigid glucopyranose rings within the Lyocell cellulose backbone provide intrinsic high stiffness and strength, while the hydroxyl groups on the matrix can form strong intermolecular hydrogen bonds with the carboxyl groups of the PAM filler, enhancing interfacial adhesion and stress transfer efficiency. Additionally, the solution blending process in NMMO promotes homogeneous dispersion of the filler, which can minimize large defect formation. Decreasing Factors: The incorporation of 20 wt% PAM likely disrupts the crystalline packing and extensive hydrogen-bonding network of the regenerated cellulose matrix, potentially reducing the load-bearing capacity of the continuous phase. Furthermore, the mild drying temperature of 30°C may limit further crystallization development or complete removal of residual moisture, which could act as a plasticizer and lower the cohesive strength of the film. Dominant Factor: The qualitative UTS behavior is dominantly governed by the trade-off between the enhanced interfacial adhesion provided by specific hydrogen bonding interactions and the dilution of the highly crystalline, load-bearing cellulose network; typically, the disruption of the matrix crystallinity and continuity by the amorphous filler phase qualitatively outweighs the interfacial benefits in such blend systems."
    },
    "analysis_without_hierarchical_structure": {
      "descriptive_text": "The sample comprises a Lyocell and poly(acrylic acid-co-maleic acid) blend film. It was fabricated via solution blending in N-methylmorpholine N-oxide (NMMO) with a total polymer concentration of 4 wt%, incorporating 20 wt% of the poly(acrylic acid-co-maleic acid) additive. The solution was mixed for 2 hours at 115°C under a nitrogen atmosphere, cast, and coagulated in a water bath to remove the solvent. The resulting films, possessing a thickness between 10 and 15 μm, were dried at 30°C for 24 hours and subsequently subjected to tensile testing at room temperature using an Instron Model 5564 at a crosshead speed of 20 mm/min to determine the ultimate tensile strength.",
      "reasoning_analysis": "Increasing Factors: The inherent mechanical robustness of the regenerated cellulose (Lyocell) backbone provides a high baseline strength due to extensive intra- and inter-molecular hydrogen bonding. Additionally, the presence of carboxylic acid groups in the poly(acrylic acid-co-maleic acid) additive likely facilitates interfacial hydrogen bonding with the hydroxyl groups of the cellulose matrix, enhancing stress transfer between phases and potentially reinforcing the network. Decreasing Factors: The incorporation of 20 wt% polymeric additive disrupts the regular packing of cellulose chains, reducing the overall crystallinity which is critical for high tensile strength in regenerated cellulose. Furthermore, the processing history involving coagulation in a water bath followed by mild drying at 30°C may leave residual moisture within the film, acting as a plasticizer that increases free volume and reduces intermolecular friction, thereby lowering the UTS. Dominant Factor: The inherent structural rigidity of the cellulose matrix serves as the primary load-bearing component; however, the final UTS behavior is qualitatively dominated by the trade-off between the reinforcing effect of interfacial hydrogen bonding and the detrimental reduction in crystallinity and potential plasticization induced by the additive content and aqueous processing history."
    }
  },
  {
    "doi": "10.1002/app.52839",
    "title": "Cellulose nanocrystals and snail shell-reinforced polyvinyl alcohol bioplastic films: Additive concentration optimization and mechanical properties assessment",
    "year": 2022,
    "chemical_composition": {
      "repeat_unit_psmiles": "C(CO)",
      "monomers": [
        {
          "name": "Vinyl Alcohol",
          "smiles": "OC=C",
          "ratio_value": 10,
          "ratio_unit": "wt%"
        }
      ],
      "additives": [
        {
          "name": "Cellulose nanocrystals",
          "type": "filler",
          "amount_value": 2.5,
          "amount_unit": "wt%"
        },
        {
          "name": "Snail shell nanoparticles",
          "type": "filler",
          "amount_value": 2.5,
          "amount_unit": "wt%"
        },
        {
          "name": "Glycerol",
          "type": "plasticizer",
          "amount_value": 2,
          "amount_unit": "wt%"
        }
      ],
      "is_homopolymer": true
    },
    "processing_history": "Solvent casting. PVA dissolved in distilled water (80 °C, 2 h, 1000 rpm). CNC and SSN dispersed in PVA solution (65 °C, 1 h, 500 rpm). Cast in a plastic mold coated with wax, cured 72 h ambient, characterized after 2 weeks. Experimental Run 9. UTS measured by universal testing machine (Instron 5966-K8883) at 50 mm/min cross-head speed, ambient temperature, average of 5 samples.",
    "hierarchical_structure": "Homogeneous dispersion of SSN and CNC in matrix (SEM). Rod-like CNC (100-200 nm length, 10-20 nm width). Semi-sphere SSN (25.35-63.68 nm).",
    "properties": {
      "UTS": {
        "value": [
          24.1
        ],
        "unit": "MPa"
      }
    },
    "analysis_with_hierarchical_structure": {
      "descriptive_text": "The sample comprises a polyvinyl alcohol (PVA) homopolymer matrix reinforced with a hybrid filler system consisting of 2.5 wt% cellulose nanocrystals (CNC) and 2.5 wt% snail shell nanoparticles (SSN), supplemented with 2 wt% glycerol as a plasticizer. Fabricated via solvent casting, the PVA was dissolved in distilled water at 80 °C followed by the dispersion of CNC and SSN at 65 °C under mechanical stirring. The composite solution was cast into a wax-coated plastic mold, cured for 72 hours under ambient conditions, and stored for two weeks prior to characterization. Microstructural evaluation indicates a homogeneous dispersion of the fillers within the matrix, featuring rod-like CNCs with lengths of 100–200 nm and widths of 10–20 nm, alongside semi-spherical SSNs ranging from 25.35 to 63.68 nm. Ultimate tensile strength was determined using a universal testing machine (Instron 5966-K8883) at a crosshead speed of 50 mm/min at ambient temperature, with values averaged over five samples.",
      "reasoning_analysis": "Increasing Factors: The incorporation of rigid cellulose nanocrystals and snail shell nanoparticles introduces a reinforcing phase that enhances load-bearing capacity through effective stress transfer, particularly due to the high aspect ratio of the rod-like CNCs and the homogeneous dispersion observed via SEM. The intrinsic hydrogen bonding network of the PVA matrix further contributes to cohesive strength, while the ambient curing period may promote physical crystallization within the polymer chains, potentially increasing stiffness and strength. Decreasing Factors: The addition of glycerol acts as a plasticizer that disrupts the intermolecular hydrogen bonding between PVA chains, increasing free volume and chain mobility which inherently reduces the ultimate tensile strength. Additionally, the hygroscopic nature of PVA combined with ambient curing and testing conditions may lead to moisture absorption, which can further plasticize the matrix and lower mechanical performance. Dominant Factor: The reinforcing effect of the well-dispersed hybrid nanofiller network qualitatively dominates the mechanical behavior by providing a structural scaffold that mitigates the softening effect of the plasticizer, although the final UTS represents a balance where the plasticizer prevents brittle failure while the fillers maintain tensile integrity."
    },
    "analysis_without_hierarchical_structure": {
      "descriptive_text": "This polymer composite comprises a polyvinyl alcohol (PVA) homopolymer matrix reinforced with a hybrid filler system of 2.5 wt% cellulose nanocrystals and 2.5 wt% snail shell nanoparticles, supplemented by 2 wt% glycerol as a plasticizer. The material was fabricated via solvent casting, wherein PVA was dissolved in distilled water at 80 °C for 2 hours under 1000 rpm stirring, followed by the dispersion of the nanofillers into the polymer solution at 65 °C for 1 hour at 500 rpm. The mixture was cast into a wax-coated plastic mold and cured under ambient conditions for 72 hours, with mechanical characterization performed after a two-week stabilization period. Ultimate tensile strength was determined using an Instron universal testing machine at a cross-head speed of 50 mm/min under ambient temperature, reported as the average of five samples.",
      "reasoning_analysis": "Increasing Factors: The incorporation of rigid cellulose nanocrystals and snail shell nanoparticles serves as the primary reinforcement mechanism, where the high aspect ratio of the nanocrystals facilitates efficient stress transfer from the polymer matrix to the fillers. Additionally, the hydroxyl-rich surface of the cellulose nanocrystals promotes strong interfacial hydrogen bonding with the PVA backbone, restricting chain slippage and enhancing load-bearing capacity. Decreasing Factors: The addition of glycerol acts as a plasticizer by intercalating between polymer chains, disrupting the intrinsic hydrogen bonding network of the PVA matrix and increasing free volume, which typically reduces yield strength and ultimate tensile strength. Furthermore, the solvent casting process using water followed by ambient curing may result in residual moisture absorption due to the hygroscopic nature of PVA, which further plasticizes the matrix and lowers cohesive strength. Dominant Factor: The reinforcement efficiency of the hybrid nanofiller system qualitatively dominates the final UTS behavior, as the high modulus and aspect ratio of the cellulose nanocrystals and snail shell nanoparticles provide a structural scaffold that sustains load even in the presence of the plasticizer. While the glycerol and potential moisture content reduce the matrix stiffness, the percolation and interfacial adhesion of the 5 wt% total filler loading govern the composite's failure stress, preventing the significant strength loss typically associated with plasticized PVA films."
    }
  },
  {
    "doi": "10.1002/app.26845",
    "title": "Mechanical and Morphological Properties of Lyocell Blends: Comparison with Lyocell Nanocomposites (I)",
    "year": 2007,
    "chemical_composition": {
      "repeat_unit_psmiles": "[*]OC1C(O)C(O)C(O)C(O)C1O[*]",
      "monomers": [
        {
          "name": "Glucose",
          "smiles": "C1C(C(C(C(O1)O)O)O)O",
          "ratio_value": null,
          "ratio_unit": null
        }
      ],
      "additives": [
        {
          "name": "Poly(vinyl alcohol-co-ethylene)",
          "type": "filler",
          "amount_value": 20,
          "amount_unit": "wt%"
        }
      ],
      "is_homopolymer": false
    },
    "processing_history": "Lyocell/EVOH blend film prepared by solution blending in NMMO. Polymer concentration 4 wt%. Mixed 2 h at 115°C under N2, cast, solvent removed in water bath, dried at 30°C for 1 day. Film thickness 10-15 μm. UTS measured by tensile testing at room temperature using Instron Model 5564 at crosshead speed 20 mm/min.",
    "hierarchical_structure": "Lyocell matrix with EVOH filler.",
    "properties": {
      "UTS": {
        "value": [
          70
        ],
        "unit": "MPa"
      }
    },
    "analysis_with_hierarchical_structure": {
      "descriptive_text": "The sample comprises a Lyocell matrix incorporated with Poly(vinyl alcohol-co-ethylene) (EVOH) at 20 wt% acting as a filler phase. This blend film was manufactured through solution blending in N-methylmorpholine N-oxide (NMMO) at a 4 wt% polymer concentration, mixed for 2 hours at 115°C under nitrogen, cast, and coagulated in a water bath to remove the solvent before drying at 30°C for 24 hours. The resulting hierarchical structure consists of a Lyocell matrix with dispersed EVOH filler, yielding a film thickness of 10–15 μm, and the Ultimate Tensile Strength was characterized via tensile testing at room temperature using an Instron Model 5564 at a crosshead speed of 20 mm/min.",
