Repository: hhtrick/HHT-code

# HHT training framework

This directory contains model training, embedding precomputation, inference, article-level baselines and the curated datasets. All commands below assume that the working directory is `train_code/`.

## 3. Datasets and fixed partitions

Each main dataset is a JSON array at `dataset/{property}/{property}.json`. Entries contain source metadata, `chemical_composition`, `processing_history`, `hierarchical_structure`, `properties`, and two generated-analysis objects. Targets are stored as `properties[property]["value"]`; source metadata and target values are not predictive input fields.

| Property | Train | Validation | Test | Total |
|---|---:|---:|---:|---:|

File: train_code/dataset/UTS/UTS.json (part 222 of 292)
[
      "reasoning_analysis": "Increasing Factors: The intrinsic rigidity of the cellulose backbone in the Lyocell matrix, supported by an extensive intermolecular hydrogen bonding network reformed during coagulation, provides a high baseline strength. Additionally, the crystalline nature of the EVOH filler and the potential for hydrogen bonding between the hydroxyl groups of the cellulose matrix and the EVOH phase can enhance interfacial adhesion, facilitating efficient stress transfer between the components. Decreasing Factors: The incorporation of 20 wt% EVOH filler disrupts the continuity and crystalline packing of the regenerated cellulose matrix, potentially creating stress concentration points at phase boundaries. Furthermore, the low-temperature drying process (30°C) may leave residual moisture within the hygroscopic cellulose and EVOH phases, acting as a plasticizer that reduces intermolecular friction and lowers the overall strength. Dominant Factor: The integrity of the hydrogen-bonded Lyocell matrix network qualitatively dominates the UTS behavior; while the EVOH filler offers reinforcement potential, the ultimate strength is primarily governed by the efficiency of the cellulose regeneration process and the extent to which residual moisture or phase separation compromises the load-bearing capacity of the continuous matrix."
    },
    "analysis_without_hierarchical_structure": {
      "descriptive_text": "The sample comprises a Lyocell and Poly(vinyl alcohol-co-ethylene) blend film, utilizing a glucose-based cellulose backbone modified with 20 wt% of the ethylene-vinyl alcohol copolymer. Fabrication involved solution blending in N-methylmorpholine N-oxide at a 4 wt% polymer concentration, followed by mixing for 2 hours at 115°C under a nitrogen atmosphere. The resulting solution was cast into a 10-15 μm thick film, coagulated in a water bath to remove the solvent, and dried at 30°C for 24 hours. Mechanical characterization was performed via tensile testing at room temperature using an Instron Model 5564 with a crosshead speed of 20 mm/min to determine the ultimate tensile strength.",
      "reasoning_analysis": "Increasing Factors: The glucose-derived cellulose backbone possesses a high density of hydroxyl groups capable of forming extensive intermolecular hydrogen bonds, which significantly enhances cohesive energy density and resistance to chain slippage under load. The solution blending process at elevated temperature in NMMO promotes homogeneous dispersion of the additive, potentially maximizing interfacial interactions between the cellulose and the vinyl alcohol segments of the copolymer. Additionally, the thin film geometry minimizes the probability of bulk defects such as voids or inclusions that typically act as failure initiation sites. Decreasing Factors: The incorporation of 20 wt% Poly(vinyl alcohol-co-ethylene) introduces flexible ethylene segments that disrupt the rigid packing and crystallinity of the regenerated cellulose matrix, thereby reducing the overall stiffness and load-bearing capacity. The coagulation in a water bath followed by mild drying at 30°C may leave residual moisture within the hydrophilic matrix, acting as a plasticizer that increases free volume and facilitates segmental mobility, thus lowering the stress required for failure. Furthermore, potential phase separation between the hydrophilic cellulose and the hydrophobic ethylene domains could create stress concentration points leading to premature failure. Dominant Factor: The intrinsic hydrogen bonding network of the cellulose provides the fundamental load-bearing framework; however, the final UTS is qualitatively dominated by the morphological integrity of the blend, specifically the degree of crystallinity retention and interfacial adhesion achieved during the coagulation and drying stages, which dictates whether the additive acts as a reinforcing phase or a defect source within the matrix."
    }
  },
  {
    "doi": "10.1002/app.52839",
    "title": "Cellulose nanocrystals and snail shell-reinforced polyvinyl alcohol bioplastic films: Additive concentration optimization and mechanical properties assessment",
    "year": 2022,
    "chemical_composition": {
      "repeat_unit_psmiles": "C(CO)",
      "monomers": [
        {
          "name": "Vinyl Alcohol",
          "smiles": "OC=C",
          "ratio_value": 5,
          "ratio_unit": "wt%"
        }
      ],
      "additives": [
        {
          "name": "Cellulose nanocrystals",
          "type": "filler",
          "amount_value": 5,
          "amount_unit": "wt%"
        },
        {
          "name": "Snail shell nanoparticles",
          "type": "filler",
          "amount_value": 2.5,
          "amount_unit": "wt%"
        },
        {
          "name": "Glycerol",
          "type": "plasticizer",
          "amount_value": 3.5,
          "amount_unit": "wt%"
        }
      ],
      "is_homopolymer": true
    },
    "processing_history": "Solvent casting. PVA dissolved in distilled water (80 °C, 2 h, 1000 rpm). CNC and SSN dispersed in PVA solution (65 °C, 1 h, 500 rpm). Cast in a plastic mold coated with wax, cured 72 h ambient, characterized after 2 weeks. Experimental Run 6. UTS measured by universal testing machine (Instron 5966-K8883) at 50 mm/min cross-head speed, ambient temperature, average of 5 samples.",
    "hierarchical_structure": "Homogeneous dispersion of SSN and CNC in matrix (SEM). Rod-like CNC (100-200 nm length, 10-20 nm width). Semi-sphere SSN (25.35-63.68 nm).",
    "properties": {
      "UTS": {
        "value": [
          16.4
        ],
        "unit": "MPa"
      }
    },
    "analysis_with_hierarchical_structure": {
      "descriptive_text": "The sample comprises a polyvinyl alcohol homopolymer matrix reinforced with a hybrid filler system consisting of 5 wt% cellulose nanocrystals and 2.5 wt% snail shell nanoparticles, alongside 3.5 wt% glycerol utilized as a plasticizer. Fabrication was achieved via solvent casting, where the polymer was dissolved in distilled water at 80 °C for 2 hours under stirring, followed by filler dispersion at 65 °C for 1 hour. The solution was cast into wax-coated molds, cured ambiently for 72 hours, and allowed to rest for two weeks prior to characterization. Microstructural analysis indicates a homogeneous dispersion of rod-like cellulose nanocrystals (100–200 nm length) and semi-spherical snail shell nanoparticles (25.35–63.68 nm) within the matrix, with ultimate tensile strength evaluated using a universal testing machine at a cross-head speed of 50 mm/min under ambient conditions.",
      "reasoning_analysis": "Increasing Factors: The incorporation of rigid cellulose nanocrystals and snail shell nanoparticles introduces a reinforcing phase that enhances load transfer capabilities within the polymer matrix. Specifically, the high aspect ratio of the rod-like cellulose nanocrystals facilitates the formation of a percolated network, while the homogeneous dispersion confirmed by SEM maximizes the interfacial area for stress transfer. Furthermore, the potential for hydrogen bonding between the hydroxyl groups of the polyvinyl alcohol matrix and the cellulose nanocrystals strengthens the interfacial adhesion, contributing to higher strength. Decreasing Factors: The addition of 3.5 wt% glycerol acts as a plasticizer that intercalates between polymer chains, reducing intermolecular hydrogen bonding and increasing free volume, which inherently lowers the ultimate tensile strength. Additionally, the ambient curing process and subsequent storage may allow for moisture absorption given the hygroscopic nature of polyvinyl alcohol, which could further plasticize the matrix and reduce strength. The presence of any residual solvent from the water casting process might also act as a defect site. Dominant Factor: Despite the softening effect of the glycerol plasticizer, the structural reinforcement provided by the well-dispersed, high-aspect-ratio cellulose nanocrystals likely dominates the mechanical behavior. The formation of a rigid filler network capable of effective stress transfer through strong hydrogen bonding interactions is expected to qualitatively sustain or enhance the ultimate tensile strength relative to the plasticized matrix alone, making the filler reinforcement the primary driver of the UTS behavior."
    },
    "analysis_without_hierarchical_structure": {
      "descriptive_text": "The sample comprises a poly(vinyl alcohol) homopolymer matrix reinforced with cellulosic and biogenic fillers alongside a plasticizing agent. The formulation incorporates 5 wt% cellulose nanocrystals and 2.5 wt% snail shell nanoparticles as rigid fillers, complemented by 3.5 wt% glycerol. Preparation involved solvent casting where the polymer was dissolved in distilled water at 80 °C for 2 hours under 1000 rpm agitation, followed by dispersion of the nanoparticles at 65 °C for 1 hour at 500 rpm. The mixture was cast into a wax-coated plastic mold, cured for 72 hours under ambient conditions, and allowed to stabilize for 2 weeks before mechanical characterization. Ultimate tensile strength was determined using an Instron universal testing machine at a cross-head speed of 50 mm/min at ambient temperature, reported as the average of five samples.",
      "reasoning_analysis": "Increasing Factors: The ultimate tensile strength is positively influenced by the intrinsic hydrogen bonding network of the poly(vinyl alcohol) backbone and the incorporation of rigid nanofillers. Specifically, the cellulose nanocrystals provide high aspect ratio reinforcement capable of effective stress transfer due to hydroxyl compatibility with the matrix, while the snail shell nanoparticles act as rigid particulate fillers that restrict matrix deformation. The high-shear mixing during processing promotes uniform dispersion, maximizing the interfacial area for load bearing. Decreasing Factors: The presence of glycerol acts as a plasticizer that intercalates between polymer chains, disrupting intermolecular hydrogen bonds and increasing free volume, which inherently lowers the yield stress and ultimate strength. Additionally, the use of water as a solvent combined with ambient curing may leave residual moisture within the film, further plasticizing the matrix and reducing cohesive strength. Dominant Factor: The reinforcement mechanism provided by the cellulose nanocrystals and snail shell nanoparticles qualitatively dominates the final UTS behavior. Despite the softening effect of the glycerol, the formation of a percolated rigid filler network within the polymer matrix establishes the primary load-bearing structure, sustaining higher tensile loads than the plasticized matrix alone would support."
    }
  },
  {
    "doi": "10.1002/app.52839",
    "title": "Cellulose nanocrystals and snail shell-reinforced polyvinyl alcohol bioplastic films: Additive concentration optimization and mechanical properties assessment",
    "year": 2022,
    "chemical_composition": {
      "repeat_unit_psmiles": "C(CO)",
      "monomers": [
        {
          "name": "Vinyl Alcohol",
          "smiles": "OC=C",
          "ratio_value": 10,
          "ratio_unit": "wt%"
        }
      ],
      "additives": [
        {
          "name": "Cellulose nanocrystals",
          "type": "filler",
          "amount_value": 5,
          "amount_unit": "wt%"
        },
        {
          "name": "Snail shell nanoparticles",
          "type": "filler",
          "amount_value": 2.5,
          "amount_unit": "wt%"
        },
        {
          "name": "Glycerol",
          "type": "plasticizer",
          "amount_value": 3.5,
          "amount_unit": "wt%"
        }
      ],
      "is_homopolymer": true
    },
    "processing_history": "Solvent casting. PVA dissolved in distilled water (80 °C, 2 h, 1000 rpm). CNC and SSN dispersed in PVA solution (65 °C, 1 h, 500 rpm). Cast in a plastic mold coated with wax, cured 72 h ambient, characterized after 2 weeks. Experimental Run 10. UTS measured by universal testing machine (Instron 5966-K8883) at 50 mm/min cross-head speed, ambient temperature, average of 5 samples.",
    "hierarchical_structure": "Homogeneous dispersion of SSN and CNC in matrix (SEM). Rod-like CNC (100-200 nm length, 10-20 nm width). Semi-sphere SSN (25.35-63.68 nm).",
    "properties": {
      "UTS": {
        "value": [
          9.7
        ],
        "unit": "MPa"
      }
    },
    "analysis_with_hierarchical_structure": {
      "descriptive_text": "The sample comprises a poly(vinyl alcohol) (PVA) homopolymer matrix reinforced with a hybrid filler system consisting of 5 wt% cellulose nanocrystals (CNC) and 2.5 wt% snail shell nanoparticles (SSN), plasticized with 3.5 wt% glycerol. Fabrication involved solvent casting, where PVA was dissolved in distilled water at 80 °C for 2 hours under agitation, followed by the dispersion of CNC and SSN at 65 °C for 1 hour. The mixture was cast into wax-coated plastic molds, cured under ambient conditions for 72 hours, and stored for two weeks prior to characterization. Microstructural evaluation indicates a homogeneous dispersion of the fillers within the matrix, characterized by rod-like CNC measuring 100–200 nm in length and 10–20 nm in width, alongside semi-spherical SSN with diameters ranging from 25.35 to 63.68 nm. Ultimate tensile strength was determined using a universal testing machine at a cross-head speed of 50 mm/min under ambient temperature.",
      "reasoning_analysis": "Increasing Factors: The incorporation of rigid cellulose nanocrystals (CNC) with a high aspect ratio facilitates efficient stress transfer from the polymer matrix to the filler via shear lag mechanisms, significantly reinforcing the material. Additionally, the semi-spherical snail shell nanoparticles (SSN) act as rigid particulate fillers that can hinder crack propagation, while the confirmed homogeneous dispersion minimizes stress concentration points, allowing the hybrid filler network to bear load effectively. The inherent hydrogen bonding capability of the PVA backbone also provides a strong baseline intermolecular cohesion. Decreasing Factors: The addition of 3.5 wt% glycerol acts as a plasticizer that intercalates between polymer chains, disrupting the extensive hydrogen bonding network of the PVA matrix and increasing free volume, which inherently reduces yield strength and ultimate tensile strength. Furthermore, the solvent casting process using water followed by ambient curing may result in residual moisture absorption due to the hygroscopic nature of PVA, which further plasticizes the matrix and weakens intermolecular forces. Dominant Factor: The dominant factor governing the UTS is the reinforcement provided by the homogeneous dispersion of high-aspect-ratio cellulose nanocrystals. While the glycerol and potential residual moisture reduce the matrix stiffness and intermolecular cohesion, the formation of a percolated rigid filler network creates a primary load-bearing scaffold that qualitatively sustains higher stress levels than the plasticized matrix alone could support, making the nanocomposite structure the primary determinant of the final strength behavior."
    },
    "analysis_without_hierarchical_structure": {
      "descriptive_text": "The sample comprises a poly(vinyl alcohol) homopolymer matrix reinforced with a hybrid filler system and plasticized with glycerol. The formulation includes 5 wt% cellulose nanocrystals and 2.5 wt% snail shell nanoparticles as reinforcing fillers, along with 3.5 wt% glycerol as a plasticizer. Processing was conducted via solvent casting, where the poly(vinyl alcohol) was dissolved in distilled water at 80 °C for 2 hours under 1000 rpm stirring, followed by the dispersion of cellulose nanocrystals and snail shell nanoparticles into the solution at 65 °C for 1 hour at 500 rpm. The mixture was cast into a wax-coated plastic mold, cured under ambient conditions for 72 hours, and characterized after a two-week stabilization period. Ultimate tensile strength was measured using a universal testing machine (Instron 5966-K8883) at a cross-head speed of 50 mm/min under ambient temperature.",
      "reasoning_analysis": "Increasing Factors: The incorporation of rigid cellulose nanocrystals and snail shell nanoparticles introduces a reinforcing phase that enhances load-bearing capacity. Specifically, the cellulose nanocrystals likely form a percolating network through hydrogen bonding with the poly(vinyl alcohol) matrix, facilitating efficient stress transfer, while the high-shear mixing during processing promotes uniform dispersion that minimizes defect-induced failure. Decreasing Factors: The presence of glycerol acts as a plasticizer by intercalating between polymer chains, which reduces the density of intermolecular hydrogen bonds and lowers the cohesive energy density of the matrix, thereby decreasing yield strength. Additionally, any potential agglomeration of the nanoparticles could serve as stress concentration points that initiate premature cracking. Dominant Factor: The reinforcement provided by the cellulose nanocrystals qualitatively dominates the final UTS behavior. Despite the softening effect of the glycerol, the high aspect ratio and strong interfacial adhesion of the nanocrystals within the hydrophilic matrix create a structural scaffold that sustains higher tensile loads, defining the mechanical performance primarily through filler reinforcement rather than matrix plasticization."
    }
  },
  {
    "doi": "10.1002/app.26845",
    "title": "Mechanical and Morphological Properties of Lyocell Blends: Comparison with Lyocell Nanocomposites (I)",
    "year": 2007,
    "chemical_composition": {
      "repeat_unit_psmiles": "[*]OC1C(O)C(O)C(O)C(O)C1O[*]",
      "monomers": [
        {
          "name": "Glucose",
          "smiles": "C1C(C(C(C(O1)O)O)O)O",
          "ratio_value": null,
          "ratio_unit": null
        }
      ],
      "additives": [
        {
          "name": "C12PPh-Mica",
          "type": "filler",
          "amount_value": 1,
          "amount_unit": "wt%"
        }
      ],
      "is_homopolymer": false
    },
    "processing_history": "Lyocell/organoclay nanocomposite film prepared by solution intercalation in NMMO. Mixed 2 h at 115°C under N2, cast, solvent removed in water bath, dried at 30°C for 1 day. Film thickness 10-15 μm. UTS measured by tensile testing at room temperature using Instron Model 5564 at crosshead speed 20 mm/min.",
    "hierarchical_structure": "Lyocell matrix with organoclay. Intercalated morphology.",
    "properties": {
      "UTS": {
        "value": [
          41
        ],
        "unit": "MPa"
      }
    },
    "analysis_with_hierarchical_structure": {
      "descriptive_text": "The sample comprises a Lyocell matrix derived from glucose monomers reinforced with 1 wt% C12PPh-Mica organoclay filler. This nanocomposite film was fabricated via solution intercalation using N-methylmorpholine N-oxide (NMMO) as the solvent, involving mixing at 115°C under a nitrogen atmosphere for 2 hours followed by casting and solvent removal in a water bath. The resulting films, with a thickness ranging from 10 to 15 μm, were dried at 30°C for 24 hours and exhibit an intercalated morphology where the organoclay is dispersed within the cellulose matrix. Mechanical characterization was performed via tensile testing at room temperature using an Instron Model 5564 at a crosshead speed of 20 mm/min to determine the ultimate tensile strength.",
      "reasoning_analysis": "Increasing Factors: The rigid glucose-based backbone of the Lyocell matrix establishes a high intrinsic strength foundation through extensive interchain hydrogen bonding. The incorporation of 1 wt% C12PPh-Mica organoclay introduces rigid platelets that facilitate stress transfer from the polymer matrix to the filler, while the intercalated morphology increases the interfacial surface area available for load distribution. Additionally, processing under a nitrogen atmosphere at 115°C mitigates oxidative degradation during the high-temperature mixing phase, preserving chain integrity. Decreasing Factors: The relatively low filler loading of 1 wt% limits the maximum potential reinforcement compared to higher concentration composites. The intercalated morphology, rather than a fully exfoliated state, restricts the effective aspect ratio of the clay platelets, reducing their efficiency in arresting crack propagation. Furthermore, solvent removal via a water bath followed by mild drying at 30°C may result in residual moisture or lower crystallinity within the regenerated cellulose, potentially weakening the hydrogen bonding network critical for tensile strength. Dominant Factor: The intrinsic mechanical integrity of the regenerated cellulose matrix, governed by the density of its hydrogen bonding network and chain orientation achieved during the NMMO processing, qualitatively dominates the final UTS behavior. While the organoclay provides reinforcement, the low loading and intercalated structure suggest that the matrix properties remain the primary determinant of the ultimate tensile strength, with the filler acting as a modifier rather than the primary load-bearing component."
    },
    "analysis_without_hierarchical_structure": {
      "descriptive_text": "The sample comprises a cellulose-based matrix derived from glucose monomers, engineered as a Lyocell/organoclay nanocomposite film incorporating 1 wt% C12PPh-Mica filler. Preparation involved solution intercalation in N-methylmorpholine N-oxide (NMMO), with components mixed for 2 hours at 115°C under a nitrogen atmosphere prior to casting. The solvent was removed via coagulation in a water bath, and the resulting 10-15 μm thick film was dried at 30°C for 24 hours before ultimate tensile strength was measured by tensile testing at room temperature using an Instron Model 5564 at a crosshead speed of 20 mm/min.",
      "reasoning_analysis": "Increasing Factors: The cellulose backbone provides a high density of hydroxyl groups capable of forming extensive inter- and intra-molecular hydrogen bonding networks, which intrinsically enhances cohesive strength and load-bearing capacity. Additionally, the incorporation of rigid C12PPh-Mica platelets via solution intercalation aims to improve stress transfer and hinder crack propagation through the matrix. Decreasing Factors: The regeneration process inherent to Lyocell production typically results in lower crystallinity compared to native cellulose, potentially reducing intrinsic stiffness and strength. Furthermore, the mild drying condition at 30°C following water bath coagulation may leave residual moisture or NMMO solvent within the film, acting as plasticizers that disrupt hydrogen bonding and lower the UTS. Dominant Factor: The intrinsic cohesive strength provided by the regenerated cellulose hydrogen bonding network dominates the final UTS behavior, as the low filler loading of 1 wt% serves primarily as a secondary modifier; however, the extent to which residual solvent or moisture from the coagulation and drying history plasticizes this network is the critical variable determining the realized strength relative to the theoretical maximum."
    }
  },
  {
    "doi": null,
    "title": "Exploring biofiber properties and their influence on biocomposite tensile properties",
    "year": 2024,
    "chemical_composition": {
      "repeat_unit_psmiles": "[*]OC(=O)C(C)O[*]",
      "monomers": [
        {
          "name": "Lactic acid",
          "smiles": "CC(O)C(=O)O",
          "ratio_value": null,
          "ratio_unit": null
        }
      ],
      "additives": [
        {
          "name": "Corn stover husk",
          "type": "filler",
          "amount_value": 20,
          "amount_unit": "wt%"
        }
      ],
      "is_homopolymer": true
    },
    "processing_history": "PLA pellets and biofibers compounded in torque rheometer at 180 °C, 60 rpm for 5 min. Hot pressed at 180 °C, 5 metric tons for 5 min, slowly cooled. Machined to dog-bone. UTS measured by servo-hydraulic tensile tester at strain rate 1.524 mm/min.",
    "hierarchical_structure": "Biofiber reinforced PLA composite. Corn stover husk fiber reinforcement within PLA matrix.",
    "properties": {
      "UTS": {
        "value": [
          33.01
        ],
        "unit": "MPa"
      }
    },
    "analysis_with_hierarchical_structure": {
      "descriptive_text": "The sample comprises a polylactic acid (PLA) homopolymer matrix reinforced with 20 wt% corn stover husk biofibers. Processing involved compounding PLA pellets and biofibers in a torque rheometer at 180 °C and 60 rpm for 5 minutes, followed by hot pressing at 180 °C under 5 metric tons for 5 minutes. The resulting plates were slowly cooled and machined into dog-bone specimens for characterization. The ultimate tensile strength was measured using a servo-hydraulic tensile tester at a strain rate of 1.524 mm/min.",
      "reasoning_analysis": "Increasing Factors: The inclusion of 20 wt% rigid corn stover husk fibers introduces a reinforcement phase capable of bearing load, which generally contributes to higher strength relative to the neat matrix. Additionally, the slow cooling step in the processing history facilitates crystallization of the PLA matrix, and increased crystallinity typically enhances the ultimate tensile strength by restricting chain mobility and increasing modulus. Decreasing Factors: The inherent incompatibility between the hydrophilic corn stover husk and the hydrophobic PLA matrix, exacerbated by the absence of coupling agents, likely creates weak interfacial regions that act as stress concentrators. Furthermore, the thermal history involving compounding at 180 °C may induce thermal degradation of the PLA chains, reducing molecular weight, while high shear forces may shorten the fiber aspect ratio, both of which diminish the composite's load-bearing efficiency. Dominant Factor: The interfacial adhesion between the biofiber reinforcement and the PLA matrix qualitatively dominates the final UTS behavior. While matrix crystallization and fiber reinforcement provide intrinsic strengthening mechanisms, the efficiency of stress transfer across the phase boundary determines whether the composite fails via fiber fracture or interfacial debonding, making the lack of compatibilization the critical limiter on achieving maximum tensile strength."
    },
    "analysis_without_hierarchical_structure": {
      "descriptive_text": "The sample comprises a polylactic acid homopolymer matrix derived from lactic acid monomers reinforced with 20 wt% corn stover husk filler. The composite was fabricated by compounding PLA pellets and biofibers in a torque rheometer at 180 °C and 60 rpm for 5 minutes followed by hot pressing at 180 °C under 5 metric tons for 5 minutes with slow cooling. Dog-bone specimens were machined from the resulting plaques and the ultimate tensile strength was determined using a servo-hydraulic tensile tester at a strain rate of 1.524 mm/min.",
      "reasoning_analysis": "Increasing Factors: The slow cooling protocol employed during hot pressing promotes crystallization within the PLA matrix which enhances intermolecular cohesion and matrix stiffness. Additionally the cellulosic nature of the corn stover husk filler provides high intrinsic strength that can contribute to load bearing if effectively transferred. Decreasing Factors: The inherent hydrophilicity of the corn stover husk contrasts with the hydrophobic PLA matrix likely leading to poor interfacial adhesion in the absence of compatibilizers which creates stress concentration sites. Furthermore processing at 180 °C risks thermal degradation of the PLA chains reducing molecular weight while the rigid filler particles can act as crack initiation points under tension. Dominant Factor: The interfacial incompatibility and stress concentrations introduced by the filler loading qualitatively dominate the UTS behavior as inefficient stress transfer typically limits the composite strength relative to the strengthening effects provided by matrix crystallization."
    }
  },
  {
    "doi": "10.1002/app.52839",
    "title": "Cellulose nanocrystals and snail shell-reinforced polyvinyl alcohol bioplastic films: Additive concentration optimization and mechanical properties assessment",
    "year": 2022,
    "chemical_composition": {
      "repeat_unit_psmiles": "C(CO)",
      "monomers": [
        {
          "name": "Vinyl Alcohol",
          "smiles": "OC=C",
          "ratio_value": 7.5,
          "ratio_unit": "wt%"
        }
      ],
      "additives": [
        {
          "name": "Cellulose nanocrystals",
          "type": "filler",
          "amount_value": 2.5,
          "amount_unit": "wt%"
        },
        {
          "name": "Snail shell nanoparticles",
          "type": "filler",
          "amount_value": 2.5,
          "amount_unit": "wt%"
        },
        {
          "name": "Glycerol",
          "type": "plasticizer",
          "amount_value": 3.5,
          "amount_unit": "wt%"
        }
      ],
      "is_homopolymer": true
    },
    "processing_history": "Solvent casting. PVA dissolved in distilled water (80 °C, 2 h, 1000 rpm). CNC and SSN dispersed in PVA solution (65 °C, 1 h, 500 rpm). Cast in a plastic mold coated with wax, cured 72 h ambient, characterized after 2 weeks. Experimental Run 8. UTS measured by universal testing machine (Instron 5966-K8883) at 50 mm/min cross-head speed, ambient temperature, average of 5 samples.",
    "hierarchical_structure": "Homogeneous dispersion of SSN and CNC in matrix (SEM). Rod-like CNC (100-200 nm length, 10-20 nm width). Semi-sphere SSN (25.35-63.68 nm).",
    "properties": {
      "UTS": {
        "value": [
          31.1
        ],
        "unit": "MPa"
      }
    },
    "analysis_with_hierarchical_structure": {
      "descriptive_text": "The sample comprises a polyvinyl alcohol (PVA) homopolymer matrix reinforced with a hybrid filler system consisting of 2.5 wt% cellulose nanocrystals (CNC) and 2.5 wt% snail shell nanoparticles (SSN), plasticized with 3.5 wt% glycerol. Fabricated via solvent casting, the PVA was dissolved in distilled water at 80 °C followed by the dispersion of CNC and SSN at 65 °C under shear mixing, then cast into wax-coated molds and cured for 72 hours under ambient conditions prior to characterization after two weeks. Microstructural evaluation indicates a homogeneous dispersion of the fillers within the matrix, characterized by rod-like CNC measuring 100–200 nm in length and 10–20 nm in width, alongside semi-spherical SSN ranging from 25.35 to 63.68 nm.",
      "reasoning_analysis": "Increasing Factors: The incorporation of rigid cellulose nanocrystals and snail shell nanoparticles introduces a reinforcement mechanism where stress is transferred from the softer PVA matrix to the stiffer fillers, particularly enhanced by the high aspect ratio of the rod-like CNC and the confirmed homogeneous dispersion which minimizes stress concentrators. Additionally, the intrinsic hydrogen bonding capability of the PVA backbone contributes to cohesive strength, while the two-week aging period may allow for physical aging or secondary crystallization that further densifies the matrix. Decreasing Factors: The addition of 3.5 wt% glycerol acts as a plasticizer that intercalates between polymer chains, disrupting intermolecular hydrogen bonding and increasing free volume, which inherently reduces the yield strength and ultimate tensile strength of the matrix. Furthermore, the solvent casting process, while effective for dispersion, can sometimes introduce micro-voids upon solvent evaporation that act as initiation sites for failure, and the ambient curing conditions may not fully optimize interfacial adhesion compared to thermal pressing. Dominant Factor: The reinforcement provided by the well-dispersed hybrid filler network, specifically the high aspect ratio CNC, qualitatively dominates the final UTS behavior by establishing a percolated load-bearing structure that compensates for the matrix softening induced by the glycerol, resulting in a composite where filler mechanics dictate the strength limits rather than the plasticized matrix properties alone."
    },
    "analysis_without_hierarchical_structure": {
      "descriptive_text": "The sample is a poly(vinyl alcohol) homopolymer-based composite incorporating cellulose nanocrystals and snail shell nanoparticles as fillers, along with glycerol as a plasticizer. The material was prepared via solvent casting, beginning with the dissolution of the polymer in distilled water at 80 °C for 2 hours under stirring at 1000 rpm. Subsequently, the cellulose nanocrystals and snail shell nanoparticles were dispersed into the polymer solution at 65 °C for 1 hour at 500 rpm. The resulting mixture was cast into a wax-coated plastic mold and cured under ambient conditions for 72 hours, followed by a two-week resting period prior to characterization. Ultimate tensile strength was evaluated using a universal testing machine at a cross-head speed of 50 mm/min under ambient temperature, representing the average of five samples.",
      "reasoning_analysis": "Increasing Factors: The incorporation of rigid cellulose nanocrystals and snail shell nanoparticles introduces a reinforcement mechanism where stress is transferred from the compliant polymer matrix to the high-modulus fillers, inherently driving the UTS upward. Additionally, the extended ambient curing period of 72 hours followed by a two-week rest allows for significant physical crosslinking via hydrogen bonding and crystallization within the poly(vinyl alcohol) matrix, further enhancing structural integrity. Decreasing Factors: The inclusion of glycerol acts as a plasticizer that intercalates between polymer chains, disrupting intermolecular hydrogen bonding and increasing free volume, which qualitatively reduces the cohesive energy density and lowers the resistance to tensile failure. Dominant Factor: The dominant factor governing the final UTS behavior is the reinforcement efficiency of the hybrid filler network and the degree of matrix crystallization achieved during the extended curing history, as these structural elements establish the primary load-bearing capacity of the composite system."
    }
  },
  {
    "doi": "10.1002/app.26845",
    "title": "Mechanical and Morphological Properties of Lyocell Blends: Comparison with Lyocell Nanocomposites (I)",
    "year": 2007,
    "chemical_composition": {
      "repeat_unit_psmiles": "[*]OC1C(O)C(O)C(O)C(O)C1O[*]",
      "monomers": [
        {
          "name": "Glucose",
          "smiles": "C1C(C(C(C(O1)O)O)O)O",
          "ratio_value": null,
          "ratio_unit": null
        }
      ],
      "additives": [
        {
          "name": "Poly(acrylic acid-co-maleic acid)",
          "type": "filler",
          "amount_value": 30,
          "amount_unit": "wt%"
        }
      ],
      "is_homopolymer": false
    },
    "processing_history": "Lyocell/PAM blend film prepared by solution blending in NMMO. Polymer concentration 4 wt%. Mixed 2 h at 115°C under N2, cast, solvent removed in water bath, dried at 30°C for 1 day. Film thickness 10-15 μm. UTS measured by tensile testing at room temperature using Instron Model 5564 at crosshead speed 20 mm/min.",
    "hierarchical_structure": "Lyocell matrix with PAM filler.",
    "properties": {
      "UTS": {
        "value": [
          59
        ],
        "unit": "MPa"
      }
    },
    "analysis_with_hierarchical_structure": {
      "descriptive_text": "The sample comprises a Lyocell matrix incorporating Poly(acrylic acid-co-maleic acid) (PAM) as a filler component at a loading of 30 wt%. Based on glucose monomers, the cellulosic material was processed via solution blending in N-methylmorpholine N-oxide (NMMO) at a 4 wt% polymer concentration, followed by mixing at 115°C under nitrogen for 2 hours. The blend was cast into a film with a thickness of 10–15 μm, coagulated in a water bath to remove the solvent, and dried at 30°C for 24 hours. Mechanical characterization was performed via tensile testing at room temperature using an Instron Model 5564 with a crosshead speed of 20 mm/min.",
      "reasoning_analysis": "Increasing Factors: The rigid glucopyranose rings in the cellulose backbone provide inherent chain stiffness, while the Lyocell regeneration process typically fosters a dense hydrogen bonding network and high crystallinity within the matrix, both of which enhance load-bearing capacity. Additionally, the carboxylic acid groups in the PAM filler may form supplementary hydrogen bonds with the hydroxyl groups of the cellulose, potentially improving stress transfer at the interface. Decreasing Factors: The inclusion of 30 wt% PAM disrupts the continuity of the cellulose matrix, likely reducing the overall crystallinity and introducing amorphous regions that are more susceptible to deformation. Furthermore, the solvent removal via a water bath followed by mild drying at 30°C may leave residual moisture within the hydrophilic cellulose structure, acting as a plasticizer that increases chain mobility and reduces strength. Dominant Factor: The ultimate tensile strength is predominantly governed by the integrity of the cellulose hydrogen bonding network relative to the disruption caused by the high filler loading. While the Lyocell processing establishes a strong structural baseline, the substantial 30 wt% concentration of PAM likely acts as the critical variable, where the final UTS depends on whether the interfacial interactions compensate for the loss of matrix continuity and crystallinity."
    },
    "analysis_without_hierarchical_structure": {
      "descriptive_text": "The sample is a blend film composed of a cellulose matrix, characterized by glucose repeat units, incorporated with 30 wt% Poly(acrylic acid-co-maleic acid) additive. The material was prepared by solution blending in N-methylmorpholine N-oxide at a total polymer concentration of 4 wt%, followed by mixing for 2 hours at 115°C under a nitrogen atmosphere. After casting, the solvent was removed via coagulation in a water bath, and the films were dried at 30°C for one day to yield a thickness of 10–15 μm. The ultimate tensile strength was determined by tensile testing at room temperature using an Instron Model 5564 at a crosshead speed of 20 mm/min.",
      "reasoning_analysis": "Increasing Factors: The presence of abundant hydroxyl groups on the cellulose backbone and carboxyl groups on the poly(acrylic acid-co-maleic acid) additive facilitates a dense intermolecular hydrogen bonding network, which enhances interfacial adhesion and stress transfer between phases. Additionally, the high-temperature mixing at 115°C promotes homogeneous dispersion of the additive, minimizing macroscopic defects that could act as stress concentrators. Decreasing Factors: The addition of 30 wt% amorphous poly(acrylic acid-co-maleic acid) disrupts the crystalline packing of the cellulose matrix, reducing the overall crystallinity which is essential for high tensile strength. Furthermore, the coagulation in a water bath followed by low-temperature drying at 30°C may result in residual moisture retention, acting as a plasticizer that increases free volume and weakens the hydrogen bonding network. Dominant Factor: While the intermolecular hydrogen bonding provides significant cohesive energy, the dilution of the load-bearing crystalline cellulose phase by the amorphous additive combined with potential moisture-induced plasticization qualitatively dominates the mechanical response, limiting the ultimate tensile strength relative to a highly crystalline, dry cellulose reference."
    }
  },
  {
    "doi": "10.1016/j.compstruct.2024.118398",
