Repository: hhtrick/HHT-code

# HHT training framework

This directory contains model training, embedding precomputation, inference, article-level baselines and the curated datasets. All commands below assume that the working directory is `train_code/`.

## 3. Datasets and fixed partitions

Each main dataset is a JSON array at `dataset/{property}/{property}.json`. Entries contain source metadata, `chemical_composition`, `processing_history`, `hierarchical_structure`, `properties`, and two generated-analysis objects. Targets are stored as `properties[property]["value"]`; source metadata and target values are not predictive input fields.

| Property | Train | Validation | Test | Total |
|---|---:|---:|---:|---:|

File: train_code/dataset/UTS/UTS.json (part 224 of 292)
[
      "reasoning_analysis": "Increasing Factors: The chemical composition features a rigid aromatic polyetherimide backbone derived from Bisphenol A dianhydride and m-phenylenediamine, which provides high inherent cohesive energy and resistance to chain slippage. The processing history includes thorough drying at 150 °C, eliminating moisture-induced voids or hydrolytic degradation that would compromise structural integrity. Furthermore, the twin-screw extrusion into a filament induces significant molecular orientation along the tensile axis, substantially enhancing load-bearing capacity. Decreasing Factors: The incorporation of 20 wt% Carbon Black filler introduces potential stress concentration points within the matrix; if dispersion is imperfect, agglomerates can act as initiation sites for crack propagation, potentially reducing the ultimate tensile strength relative to the neat polymer. Additionally, the high filler loading reduces the effective cross-sectional area of the load-bearing polymer matrix. Dominant Factor: The intrinsic rigidity of the aromatic polyetherimide backbone combined with the processing-induced molecular orientation from filament extrusion qualitatively dominates the mechanical response, establishing a robust structural framework that typically drives the UTS behavior upward, outweighing the weakening effects of filler-induced stress concentrations provided interfacial adhesion is sufficient."
    }
  },
  {
    "doi": "10.1039/d0qm00649a",
    "title": "Freestanding polypyrrole/carbon nanotube electrodes with high mass loading for robust flexible supercapacitors†",
    "year": 2021,
    "chemical_composition": {
      "repeat_unit_psmiles": "[*]c1cc[nH]c1[*]",
      "monomers": [
        {
          "name": "Pyrrole",
          "smiles": "C1=CC=CN1",
          "ratio_value": null,
          "ratio_unit": null
        }
      ],
      "additives": [
        {
          "name": "Carbon Nanotube",
          "type": "filler",
          "amount_value": 60.8,
          "amount_unit": "wt%"
        },
        {
          "name": "p-toluenesulfonic acid",
          "type": "dopant",
          "amount_value": null,
          "amount_unit": null
        }
      ],
      "is_homopolymer": true
    },
    "processing_history": "Synthesis of CNT@PPy-100 electrode by interfacial polymerization at 4 °C for 12 h using pyrrole, FeCl3, and p-toluenesulfonic acid on a vacuum-filtered CNT film scaffold. Dried at 60 °C for 30 min. UTS measured by tensile testing (stress-strain curve, Fig 3c).",
    "hierarchical_structure": "3D interconnected network architecture with PPy coated on CNT surface. CNT fibers coupled closely, surface smoother than pure CNT film.",
    "properties": {
      "UTS": {
        "value": [
          20.7
        ],
        "unit": "MPa"
      }
    },
    "analysis_with_hierarchical_structure": {
      "descriptive_text": "The sample comprises a polypyrrole homopolymer composite reinforced with 60.8 wt% carbon nanotube filler and doped with p-toluenesulfonic acid. Synthesis was achieved via interfacial polymerization at 4 °C for 12 hours using pyrrole and FeCl3 on a vacuum-filtered carbon nanotube film scaffold, followed by drying at 60 °C for 30 minutes. Hierarchical characterization reveals a three-dimensional interconnected network architecture where polypyrrole coats the carbon nanotube surface, resulting in closely coupled fibers with a surface morphology smoother than that of a pure carbon nanotube film.",
      "reasoning_analysis": "Increasing Factors: The substantial carbon nanotube loading of 60.8 wt% provides a high-strength percolated scaffold that primarily bears mechanical load, significantly enhancing the composite's load-bearing capacity. The three-dimensional interconnected network architecture promotes efficient stress distribution, while the interfacial polymerization technique ensures intimate contact between the polypyrrole matrix and the CNT scaffold, optimizing stress transfer across the interface. Additionally, the low-temperature synthesis condition may facilitate higher structural ordering within the conductive polymer chains, contributing to intrinsic cohesion. Decreasing Factors: The inherent brittleness of the polypyrrole matrix relative to ductile thermoplastics may limit plastic deformation capabilities, predisposing the material to premature brittle failure under tensile stress. The inclusion of p-toluenesulfonic acid dopant molecules could disrupt interchain packing density or introduce weak points at the interface, potentially reducing cohesive strength. Furthermore, any mismatch in mechanical properties between the rigid CNTs and the polymer coating could induce stress concentrations at the interface during deformation. Dominant Factor: The mechanical behavior is qualitatively dominated by the continuous carbon nanotube network due to its exceptionally high weight fraction and superior intrinsic tensile strength compared to the polymer matrix. Consequently, the reinforcement effect of the CNT scaffold overrides the limitations imposed by the brittle polymer coating, dictating the overall ultimate tensile strength performance."
    },
    "analysis_without_hierarchical_structure": {
      "descriptive_text": "The sample comprises a polypyrrole homopolymer matrix integrated with Carbon Nanotubes serving as a filler at 60.8 wt% and doped with p-toluenesulfonic acid. Designated as the CNT@PPy-100 electrode, the material was fabricated via interfacial polymerization at 4 °C for 12 hours utilizing pyrrole and FeCl3 as the oxidant atop a vacuum-filtered Carbon Nanotube film scaffold. Post-synthesis, the composite was dried at 60 °C for 30 minutes, and its mechanical integrity was assessed by measuring the Ultimate Tensile Strength through tensile testing of the stress-strain response.",
      "reasoning_analysis": "Increasing Factors: The incorporation of Carbon Nanotubes at a high loading of 60.8 wt% serves as the primary reinforcement mechanism, leveraging the exceptional intrinsic tensile strength of the nanotubes to bear mechanical load. The interfacial polymerization process on a vacuum-filtered CNT film scaffold likely ensures strong interfacial adhesion between the polypyrrole matrix and the filler, facilitating efficient stress transfer. Additionally, the low-temperature synthesis at 4 °C may promote the formation of polymer chains with fewer structural defects, enhancing the intrinsic strength of the matrix phase. Decreasing Factors: The inherent brittleness of the polypyrrole backbone typically limits ductility and can lead to premature failure under tensile stress. The presence of p-toluenesulfonic acid dopant molecules may disrupt efficient chain packing within the polymer matrix, potentially acting as stress concentrators or reducing interchain cohesive forces. Furthermore, if the drying process at 60 °C for 30 minutes is insufficient to remove all residual solvent or acid, remaining volatiles could plasticize the interface, weakening the composite structure. Dominant Factor: The reinforcement provided by the continuous Carbon Nanotube scaffold qualitatively dominates the final UTS behavior. Given that the CNTs constitute the majority of the mass and form the structural backbone upon which the polymer is grown, their superior intrinsic strength and continuous network architecture outweigh the limitations imposed by the brittle polymer matrix and dopant presence, exerting a net strengthening influence on the composite."
    }
  },
  {
    "doi": "10.1002/app.52839",
    "title": "Cellulose nanocrystals and snail shell-reinforced polyvinyl alcohol bioplastic films: Additive concentration optimization and mechanical properties assessment",
    "year": 2022,
    "chemical_composition": {
      "repeat_unit_psmiles": "C(CO)",
      "monomers": [
        {
          "name": "Vinyl Alcohol",
          "smiles": "OC=C",
          "ratio_value": 7.5,
          "ratio_unit": "wt%"
        }
      ],
      "additives": [
        {
          "name": "Cellulose nanocrystals",
          "type": "filler",
          "amount_value": 0,
          "amount_unit": "wt%"
        },
        {
          "name": "Snail shell nanoparticles",
          "type": "filler",
          "amount_value": 2.5,
          "amount_unit": "wt%"
        },
        {
          "name": "Glycerol",
          "type": "plasticizer",
          "amount_value": 2,
          "amount_unit": "wt%"
        }
      ],
      "is_homopolymer": true
    },
    "processing_history": "Solvent casting. PVA dissolved in distilled water (80 °C, 2 h, 1000 rpm). CNC and SSN dispersed in PVA solution (65 °C, 1 h, 500 rpm). Cast in a plastic mold coated with wax, cured 72 h ambient, characterized after 2 weeks. Experimental Run 13. UTS measured by universal testing machine (Instron 5966-K8883) at 50 mm/min cross-head speed, ambient temperature, average of 5 samples.",
    "hierarchical_structure": "Homogeneous dispersion of SSN and CNC in matrix (SEM). Rod-like CNC (100-200 nm length, 10-20 nm width). Semi-sphere SSN (25.35-63.68 nm).",
    "properties": {
      "UTS": {
        "value": [
          12.6
        ],
        "unit": "MPa"
      }
    },
    "analysis_with_hierarchical_structure": {
      "descriptive_text": "The sample is a poly(vinyl alcohol) based nanocomposite film fabricated via aqueous solvent casting. The formulation incorporates 2.5 wt% snail shell nanoparticles as a reinforcing filler and 2 wt% glycerol as a plasticizer. Processing involved dissolving the polymer in distilled water at 80 °C, followed by filler dispersion at 65 °C under shear mixing. The solution was cast into a wax-coated mold, cured for 72 hours under ambient conditions, and aged for two weeks prior to mechanical characterization. Ultimate tensile strength was measured using a universal testing machine at a cross-head speed of 50 mm/min under ambient temperature. Microstructural analysis revealed a homogeneous dispersion of nanofillers within the matrix, identifying rod-like structures measuring 100-200 nm in length and semi-spherical particles ranging from 25.35 to 63.68 nm in diameter.",
      "reasoning_analysis": "Increasing Factors: The incorporation of rigid snail shell nanoparticles provides a reinforcing effect through load transfer mechanisms, assuming adequate interfacial adhesion with the poly(vinyl alcohol) matrix. Additionally, the homogeneous dispersion of these fillers, as confirmed by structural analysis, minimizes stress concentration points that typically initiate failure. The two-week aging period post-processing may also facilitate physical aging or secondary crystallization within the PVA matrix, further enhancing intermolecular cohesion and strength. Decreasing Factors: The addition of glycerol acts as a plasticizer by disrupting the extensive hydrogen bonding network inherent to poly(vinyl alcohol), thereby increasing chain mobility and reducing the material's resistance to deformation. Furthermore, the aqueous processing history introduces the risk of residual moisture absorption, which functions as an additional plasticizer to lower the ultimate tensile strength. The potential mismatch in stiffness between the rigid inorganic fillers and the soft polymer matrix could also lead to debonding under high stress. Dominant Factor: The integrity of the intermolecular hydrogen bonding network within the poly(vinyl alcohol) matrix qualitatively dominates the final UTS behavior. While the rigid fillers contribute to reinforcement, the plasticizing effect of glycerol and potential residual moisture fundamentally alters the matrix mobility and cohesion, exerting a more significant qualitative influence on the reduction of tensile strength compared to the marginal gain provided by the low-loading nanofillers."
    },
    "analysis_without_hierarchical_structure": {
      "descriptive_text": "The sample comprises a poly(vinyl alcohol) homopolymer matrix reinforced with 2.5 wt% snail shell nanoparticles and plasticized with 2 wt% glycerol. The composite was fabricated via solvent casting, beginning with the dissolution of the polymer in distilled water at 80 °C for 2 hours under 1000 rpm stirring. The nanoparticles and plasticizer were subsequently dispersed into the solution at 65 °C for 1 hour at 500 rpm before casting into a wax-coated plastic mold. The films were cured under ambient conditions for 72 hours and aged for two weeks prior to mechanical characterization. Ultimate tensile strength was determined using an Instron universal testing machine at a cross-head speed of 50 mm/min under ambient temperature, reported as the average of five samples.",
      "reasoning_analysis": "Increasing Factors: The poly(vinyl alcohol) matrix possesses a high density of hydroxyl groups capable of forming extensive intermolecular hydrogen bonds, which establishes a strong cohesive network and intrinsically drives the ultimate tensile strength upward. Additionally, the incorporation of rigid snail shell nanoparticles provides a reinforcing phase that can facilitate load transfer and restrict polymer chain mobility under tension, further contributing to strength enhancement if dispersion is adequate. Decreasing Factors: The inclusion of glycerol acts as a plasticizer that intercalates between polymer chains, increasing free volume and disrupting the critical hydrogen bonding network, which qualitatively reduces the ultimate tensile strength. Furthermore, the solvent casting process using water followed by ambient curing may result in residual moisture retention within the hygroscopic matrix, acting as an additional plasticizing agent that depresses mechanical performance. Dominant Factor: The final ultimate tensile strength behavior is predominantly governed by the integrity of the intermolecular hydrogen bonding network within the PVA matrix. While the rigid nanoparticles offer structural reinforcement, the plasticizing effects of glycerol and potential residual moisture directly compromise the specific interactions responsible for the matrix's intrinsic strength, making the reduction in cohesive energy density the dominant qualitative influence on the final mechanical property."
    }
  },
  {
    "doi": null,
    "title": "Exploring biofiber properties and their influence on biocomposite tensile properties",
    "year": 2024,
    "chemical_composition": {
      "repeat_unit_psmiles": "[*]OC(=O)C(C)O[*]",
      "monomers": [
        {
          "name": "Lactic acid",
          "smiles": "CC(O)C(=O)O",
          "ratio_value": null,
          "ratio_unit": null
        }
      ],
      "additives": [
        {
          "name": "Corn stover stalk",
          "type": "filler",
          "amount_value": 20,
          "amount_unit": "wt%"
        }
      ],
      "is_homopolymer": true
    },
    "processing_history": "PLA pellets and biofibers compounded in torque rheometer at 180 °C, 60 rpm for 5 min. Hot pressed at 180 °C, 5 metric tons for 5 min, slowly cooled. Machined to dog-bone. UTS measured by servo-hydraulic tensile tester at strain rate 1.524 mm/min.",
    "hierarchical_structure": "Biofiber reinforced PLA composite. Corn stover stalk fiber reinforcement within PLA matrix.",
    "properties": {
      "UTS": {
        "value": [
          42.59
        ],
        "unit": "MPa"
      }
    },
    "analysis_with_hierarchical_structure": {
      "descriptive_text": "The sample consists of a polylactic acid (PLA) homopolymer matrix reinforced with 20 wt% corn stover stalk biofibers. The composite was fabricated by compounding PLA pellets and biofibers in a torque rheometer at 180 °C and 60 rpm for 5 minutes, followed by hot pressing at 180 °C under 5 metric tons of pressure for 5 minutes. The molded plates were slowly cooled and machined into dog-bone specimens for mechanical characterization. Ultimate tensile strength was evaluated using a servo-hydraulic tensile tester at a strain rate of 1.524 mm/min, resulting in a biofiber reinforced PLA composite structure where corn stover stalk fibers are dispersed within the PLA matrix.",
      "reasoning_analysis": "Increasing Factors: The incorporation of 20 wt% corn stover stalk fibers introduces rigid cellulosic structures capable of bearing load, theoretically enhancing the composite's strength relative to the neat matrix. Additionally, the slow cooling protocol during hot pressing promotes crystallization within the PLA matrix, which typically increases the yield strength and ultimate tensile strength compared to quenched amorphous structures. Decreasing Factors: The inherent chemical mismatch between the hydrophobic PLA matrix and hydrophilic corn stover fibers likely results in poor interfacial adhesion in the absence of coupling agents, leading to premature debonding. Furthermore, the high processing temperature (180 °C) poses a risk of thermal degradation for the biofibers and hydrolytic degradation of the PLA if residual moisture was present in the stalks, while the fiber ends act as intrinsic stress concentrators within the matrix. Dominant Factor: The quality of the interfacial adhesion between the matrix and filler qualitatively dominates the UTS behavior. While the crystalline matrix and fiber rigidity provide a strengthening baseline, the efficiency of stress transfer across the phase boundary dictates whether the fibers function as effective reinforcements or merely as defect sites that initiate failure."
    },
    "analysis_without_hierarchical_structure": {
      "descriptive_text": "The sample consists of a poly(lactic acid) (PLA) homopolymer matrix reinforced with 20 wt% corn stover stalk filler. The composite was prepared by melt compounding PLA pellets and biofibers in a torque rheometer at 180 °C and 60 rpm for 5 minutes. Subsequently, the mixture was hot pressed at 180 °C under 5 metric tons of pressure for 5 minutes and slowly cooled. The resulting plates were machined into dog-bone specimens, and the ultimate tensile strength was measured using a servo-hydraulic tensile tester at a strain rate of 1.524 mm/min.",
      "reasoning_analysis": "Increasing Factors: The incorporation of 20 wt% corn stover stalk introduces rigid cellulosic fibers capable of bearing load, theoretically enhancing the composite stiffness and strength relative to the neat matrix. Furthermore, the processing history specifies slow cooling after hot pressing, which promotes crystallization within the poly(lactic acid) matrix; increased crystallinity generally correlates with higher yield strength and ultimate tensile strength due to tighter chain packing and restricted segmental motion. Decreasing Factors: The hydrophilic nature of the corn stover stalk contrasts with the hydrophobic PLA matrix, and the absence of a listed coupling agent suggests poor interfacial adhesion, leading to stress concentration and premature debonding under load. Additionally, compounding at 180 °C approaches the thermal degradation threshold of lignocellulosic fibers, potentially reducing the intrinsic strength of the filler itself. Dominant Factor: The interfacial adhesion between the matrix and filler qualitatively dominates the final UTS behavior. While the crystalline matrix and rigid filler provide a theoretical basis for strengthening, the lack of chemical compatibility likely limits stress transfer efficiency, meaning the composite UTS will be governed by the strength of the weak interface rather than the full reinforcing potential of the fibers."
    }
  },
  {
    "doi": null,
    "title": "Exploring biofiber properties and their influence on biocomposite tensile properties",
    "year": 2024,
    "chemical_composition": {
      "repeat_unit_psmiles": "[*]OC(=O)C(C)O[*]",
      "monomers": [
        {
          "name": "Lactic acid",
          "smiles": "CC(O)C(=O)O",
          "ratio_value": null,
          "ratio_unit": null
        }
      ],
      "additives": [
        {
          "name": "Loblolly pine needles",
          "type": "filler",
          "amount_value": 20,
          "amount_unit": "wt%"
        }
      ],
      "is_homopolymer": true
    },
    "processing_history": "PLA pellets and biofibers compounded in torque rheometer at 180 °C, 60 rpm for 5 min. Hot pressed at 180 °C, 5 metric tons for 5 min, slowly cooled. Machined to dog-bone. UTS measured by servo-hydraulic tensile tester at strain rate 1.524 mm/min.",
    "hierarchical_structure": "Biofiber reinforced PLA composite. Loblolly pine needles fiber reinforcement within PLA matrix.",
    "properties": {
      "UTS": {
        "value": [
          33.17
        ],
        "unit": "MPa"
      }
    },
    "analysis_with_hierarchical_structure": {
      "descriptive_text": "The sample consists of a poly(lactic acid) (PLA) homopolymer matrix reinforced with 20 wt% Loblolly pine needles as a biofiber filler. The composite was fabricated by compounding PLA pellets and biofibers in a torque rheometer at 180 °C and 60 rpm for 5 minutes, followed by hot pressing at 180 °C under 5 metric tons of pressure for 5 minutes with subsequent slow cooling. The resulting material was machined into dog-bone specimens, and the ultimate tensile strength was evaluated using a servo-hydraulic tensile tester at a strain rate of 1.524 mm/min.",
      "reasoning_analysis": "Increasing Factors: The incorporation of 20 wt% Loblolly pine needles introduces rigid cellulosic fibers that possess higher intrinsic stiffness and strength than the PLA matrix, allowing for load transfer from the matrix to the reinforcement. Additionally, the processing history specifies slow cooling after hot pressing, which promotes crystallization within the semi-crystalline PLA matrix; higher crystallinity typically enhances yield strength and ultimate tensile strength compared to an amorphous structure. Decreasing Factors: The hydrophilic nature of the pine needle fibers contrasts with the hydrophobic PLA matrix, potentially leading to poor interfacial adhesion in the absence of specified coupling agents, which creates stress concentration points and facilitates premature debonding. Furthermore, processing at 180 °C carries a risk of thermal degradation or hydrolysis of the PLA chains and biofibers, which could reduce molecular weight and fiber integrity, thereby lowering mechanical performance. Dominant Factor: The enhancement in UTS is qualitatively dominated by the formation of a semi-crystalline matrix structure induced by the slow cooling protocol and the load-bearing capacity of the biofibers; however, the final magnitude is critically constrained by the efficiency of stress transfer at the fiber-matrix interface, making interfacial adhesion the governing variable for the realized strength."
    },
    "analysis_without_hierarchical_structure": {
      "descriptive_text": "The sample consists of a poly(lactic acid) homopolymer matrix reinforced with 20 wt% Loblolly pine needles as a natural fiber filler. The composite was fabricated by compounding PLA pellets and biofibers in a torque rheometer at 180 °C and 60 rpm for 5 minutes, followed by hot pressing at 180 °C under 5 metric tons of pressure for 5 minutes. After slow cooling, the material was machined into dog-bone specimens, and the ultimate tensile strength was evaluated using a servo-hydraulic tensile tester at a strain rate of 1.524 mm/min.",
      "reasoning_analysis": "Increasing Factors: The incorporation of 20 wt% Loblolly pine needles introduces rigid cellulosic fibers that act as reinforcement within the poly(lactic acid) matrix, capable of bearing applied loads and driving the UTS higher. Additionally, the processing history specifies slow cooling after hot pressing, which promotes crystallization of the semi-crystalline PLA backbone, thereby contributing to increased matrix stiffness and strength. The high pressure during hot pressing also aids in consolidation, minimizing void content that could act as stress concentrators. Decreasing Factors: The chemical composition lacks a compatibilizer to bridge the hydrophobic PLA matrix and hydrophilic pine needle filler, leading to poor interfacial adhesion that facilitates premature debonding and stress concentration. Furthermore, the thermal processing at 180 °C poses a risk of thermal degradation or hydrolysis for both the polyester backbone and the natural fibers, potentially reducing molecular weight and intrinsic fiber strength, while shear during compounding may reduce the fiber aspect ratio. Dominant Factor: The quality of interfacial adhesion between the matrix and filler is the dominant factor governing the final UTS behavior; while the rigid fibers and crystalline matrix provide a high theoretical strength baseline, the efficiency of stress transfer is critically limited by the hydrophilic-hydrophobic mismatch, dictating whether the composite fails via fiber rupture or interfacial debonding."
    }
  },
  {
    "doi": "10.1016/j.polymertesting.2023.108002",
    "title": "Transparent nylon 6 nanofibers-reinforced epoxy matrix composites with superior mechanical and thermal properties",
    "year": 2023,
    "chemical_composition": {
      "repeat_unit_psmiles": null,
      "monomers": [
        {
          "name": "YD128 Epoxy",
          "smiles": null,
          "ratio_value": 100,
          "ratio_unit": "parts by weight"
        },
        {
          "name": "PACM hardener",
          "smiles": "NC1CCC(CC1)CC2CCC(N)CC2",
          "ratio_value": 28,
          "ratio_unit": "parts by weight"
        }
      ],
      "additives": [],
      "is_homopolymer": false
    },
    "processing_history": "Epoxy formulations were prepared, degassed, coated on a Teflon-coated glass plate with a bar-coater, and cured at 80 °C for 60 min followed by 125 °C for 60 min. UTS measured by tensile testing (Tinius Olsen H1KT) at 5 mm/min, room temperature.",
    "hierarchical_structure": "Amorphous cured epoxy network.",
    "properties": {
      "UTS": {
        "value": [
          71.13
        ],
        "unit": "MPa"
      }
    },
    "analysis_with_hierarchical_structure": {
      "descriptive_text": "The sample comprises an amorphous cured epoxy network synthesized from YD128 Epoxy resin and PACM hardener at a weighting ratio of 100 to 28 parts by weight, respectively. The formulation was degassed and applied onto a Teflon-coated glass plate via bar-coating, followed by a sequential thermal curing regimen consisting of 80 °C for 60 minutes and 125 °C for 60 minutes. Mechanical characterization was performed using tensile testing on a Tinius Olsen H1KT instrument at a crosshead speed of 5 mm/min under ambient room temperature conditions.",
      "reasoning_analysis": "Increasing Factors: The formation of a dense three-dimensional covalent network during the step-wise thermal curing process restricts chain slippage and plastic deformation, thereby inherently increasing the load-bearing capacity. The degassing procedure prior to coating minimizes microvoid formation, reducing stress concentration sites that typically initiate fracture. Additionally, the incorporation of PACM introduces cycloaliphatic rings into the polymer backbone, providing greater segmental rigidity compared to linear aliphatic hardeners. Decreasing Factors: The entirely amorphous structure lacks the reinforcing contribution of crystalline domains, which limits strength enhancement through molecular orientation mechanisms common in semi-crystalline thermoplastics. Furthermore, the cycloaliphatic nature of PACM, while rigid, offers less thermal and mechanical stiffness than fully aromatic hardeners, potentially capping the maximum achievable strength. Dominant Factor: The crosslink density and network integrity established by the specific stoichiometric ratio and the optimized step-curing history qualitatively dominate the UTS behavior. The thermal profile ensures high conversion and stress relief, making the covalent network topology the primary determinant of mechanical performance over the absence of crystallinity or specific hardener flexibility."
    },
    "analysis_without_hierarchical_structure": {
      "descriptive_text": "The sample comprises a thermosetting epoxy network synthesized from YD128 epoxy resin and PACM hardener mixed at a ratio of 100 to 28 parts by weight, respectively. The formulation was degassed to eliminate entrapped air, coated onto a Teflon-coated glass plate using a bar-coater, and subjected to a step-wise curing protocol consisting of 80 °C for 60 minutes followed by 125 °C for 60 minutes. Ultimate tensile strength was evaluated via tensile testing using a Tinius Olsen H1KT instrument at a crosshead speed of 5 mm/min under room temperature conditions.",
      "reasoning_analysis": "Increasing Factors: The formation of a densely crosslinked thermoset network between the YD128 epoxy resin and the PACM hardener provides substantial structural integrity. Specifically, the rigid cycloaliphatic rings within the PACM hardener structure restrict segmental mobility and enhance stiffness, directly contributing to higher load-bearing capacity. Furthermore, the processing history includes degassing and a step-wise curing schedule, which minimizes void formation and ensures high conversion rates, reducing stress concentrators that typically lower UTS. Decreasing Factors: The inherent brittleness associated with highly crosslinked epoxy networks can limit ductility, making the material susceptible to catastrophic failure under tensile stress if micro-cracks initiate. Additionally, casting the film on a glass substrate may induce residual thermal stresses during cooling due to coefficient of thermal expansion mismatches, potentially compromising the measured tensile strength. Dominant Factor: The high crosslink density and rigidity imparted by the PACM hardener chemistry, fully realized through the optimized step-curing process, qualitatively dominate the behavior by establishing a robust network structure that outweighs the potential detrimental effects of residual thermal stress."
    }
  },
  {
    "doi": "10.1177/07316844231167551",
    "title": "Microstructure and mechanical properties of filament and fused deposition modelling printed polylactic-acid and carbon-fiber reinforced polylactic-acid",
    "year": 2024,
    "chemical_composition": {
      "repeat_unit_psmiles": "[*]OC(=O)C(C)O[*]",
      "monomers": [
        {
          "name": "Lactic Acid",
          "smiles": "CC(O)C(=O)O",
          "ratio_value": null,
          "ratio_unit": null
        }
      ],
      "additives": [],
      "is_homopolymer": true
    },
    "processing_history": "Filament procured from Fil tech 4.0s, India. Tensile testing performed using BISS universal testing machine, 25 kN load cell, ASTM D638-14 Type V standard, gauge length 60 mm, displacement rate 0.2 mm/min, ambient conditions (22 °C, 60% humidity).",
    "hierarchical_structure": "Amorphous matrix confirmed by XRD (2θ = 21.72°). Ductile failure mode observed.",
    "properties": {
      "UTS": {
        "value": [
          41.64
        ],
        "unit": "MPa"
      }
    },
    "analysis_with_hierarchical_structure": {
      "descriptive_text": "The investigated sample is a poly(lactic acid) homopolymer filament sourced from Fil tech 4.0s, India. Structural characterization via X-ray diffraction confirms an amorphous matrix, indicated by a broad peak at 2θ = 21.72°. Mechanical evaluation was conducted using a BISS universal testing machine equipped with a 25 kN load cell, adhering to the ASTM D638-14 Type V standard with a gauge length of 60 mm and a displacement rate of 0.2 mm/min under ambient conditions of 22 °C and 60% humidity. During testing, the material exhibited a ductile failure mode.",
      "reasoning_analysis": "Increasing Factors: The filament procurement history implies an extrusion process that likely induced molecular orientation along the longitudinal axis, enhancing load-bearing capacity in the tensile direction through chain alignment. Additionally, the homopolymer composition ensures consistent intermolecular dipole-dipole interactions between ester groups without the stress concentration points often introduced by heterogeneous additives. Decreasing Factors: The confirmed amorphous matrix lacks the reinforcing effect of crystalline lamellae, which typically act as physical crosslinks to distribute stress and increase strength in semi-crystalline variants. Furthermore, testing under 60% humidity introduces moisture that can act as a plasticizer, increasing free volume and chain mobility, or potentially initiate hydrolytic degradation, thereby reducing the cohesive strength. Dominant Factor: The absence of crystallinity is the dominant structural factor limiting the UTS, as the amorphous regions rely solely on entanglements and secondary bonds which are more susceptible to thermal and environmental softening than crystalline domains, a limitation likely exacerbated by the ambient humidity conditions during testing."
    },
    "analysis_without_hierarchical_structure": {
      "descriptive_text": "The sample comprises a polylactic acid homopolymer derived from lactic acid monomers without the inclusion of external additives. The material was sourced as a filament from Fil tech 4.0s, India, and evaluated via tensile testing using a BISS universal testing machine with a 25 kN load cell. The mechanical characterization followed the ASTM D638-14 Type V standard with a 60 mm gauge length and a displacement rate of 0.2 mm/min under ambient conditions of 22 °C and 60% relative humidity.",
      "reasoning_analysis": "Increasing Factors: The chemical structure of polylactic acid features ester linkages and methyl side groups that facilitate dipole-dipole interactions and steric hindrance, respectively, enhancing intrinsic chain stiffness and cohesive energy density. Furthermore, the procurement of the material as a filament suggests a processing history involving extrusion, which induces molecular orientation along the draw direction, typically aligning polymer chains to bear load more effectively and increasing tensile strength. Decreasing Factors: The testing environment specified 60% relative humidity, which is significant for polylactic acid due to its hygroscopic nature; absorbed moisture acts as a plasticizer that increases free volume and reduces intermolecular friction, thereby lowering strength. Additionally, the very slow displacement rate of 0.2 mm/min allows for substantial viscoelastic relaxation and chain disentanglement during loading, which generally results in lower ultimate tensile strength compared to higher strain rates. Dominant Factor: While molecular orientation from filament extrusion provides a structural advantage, the environmental conditioning during testing is the dominant factor; the high ambient humidity likely induces moisture plasticization and potential hydrolytic effects that significantly compromise the intermolecular forces, qualitatively reducing the UTS relative to a dry, controlled environment."
    }
  },
  {
    "doi": "10.1080/00914037.2018.1482461",
    "title": "Electrospun polycaprolactone/gelatin/bioactive glass nanoscaffold for bone tissue engineering",
    "year": 2019,
    "chemical_composition": {
      "repeat_unit_psmiles": "[*]OC(=O)CCCCC[*]",
      "monomers": [
        {
          "name": "epsilon-caprolactone",
          "smiles": "O=C1CCCCCO1",
          "ratio_value": 50,
          "ratio_unit": "wt%"
        },
        {
          "name": "Gelatin",
          "smiles": null,
          "ratio_value": 50,
          "ratio_unit": "wt%"
        }
      ],
      "additives": [
        {
          "name": "Bioactive glass",
          "type": "filler",
          "amount_value": 5,
          "amount_unit": "wt%"
        }
      ],
      "is_homopolymer": false
    },
    "processing_history": "Electrospinning from 10 wt% polymer solution in 1,1,1,3,3,3-hexafluoro-2-propanol. Bioactive glass added at 1/19 ratio to polymers, stirred 350 rpm for 5 h. Electrospun at 1.7 mL/h, 15 cm distance, 7-15 kV, 10 cm/min reciprocating rate. Dried in vacuum oven at 30 °C for 24 h. UTS measured by tensile testing (Zwick/Roell Z050) at 20 mm/min crosshead speed, 50 N load cell.",
    "hierarchical_structure": "Electrospun nanofibers. Mean fiber diameter 160 ± 40 nm. Porosity 84%. Mean pore size 94.9 ± 5 μm.",
    "properties": {
      "UTS": {
        "value": [
          3.2
        ],
        "unit": "MPa"
      }
    },
    "analysis_with_hierarchical_structure": {
      "descriptive_text": "The sample comprises a composite blend of 50 wt% poly(epsilon-caprolactone) and 50 wt% Gelatin reinforced with 5 wt% Bioactive glass filler. Fabricated via electrospinning from a 10 wt% solution in 1,1,1,3,3,3-hexafluoro-2-propanol, the bioactive glass was dispersed at a 1/19 ratio relative to the polymers under stirring at 350 rpm for 5 hours prior to processing. The electrospinning process utilized a flow rate of 1.7 mL/h, a collector distance of 15 cm, an applied voltage of 7-15 kV, and a reciprocating rate of 10 cm/min, followed by vacuum drying at 30 °C for 24 hours. The resulting hierarchical structure consists of electrospun nanofibers with a mean diameter of 160 ± 40 nm, exhibiting a high porosity of 84% and a mean pore size of 94.9 ± 5 μm, with mechanical properties evaluated via tensile testing at a crosshead speed of 20 mm/min.",
      "reasoning_analysis": "Increasing Factors: The electrospinning process induces significant molecular orientation along the fiber axis due to electrostatic stretching, which enhances the intrinsic tensile strength of the individual nanofibers. Additionally, the incorporation of rigid bioactive glass particles offers potential reinforcement through load transfer mechanisms, while the hydrogen bonding capability of the gelatin component contributes to intermolecular cohesion within the matrix. Decreasing Factors: The extremely high porosity (84%) drastically reduces the effective load-bearing cross-sectional area of the bulk mat, leading to a lower macroscopic UTS compared to dense films. Potential phase separation between the hydrophobic PCL and hydrophilic gelatin may create weak interfaces susceptible to debonding, and the rigid bioactive glass filler may act as stress concentrators that initiate cracks if the polymer-filler interfacial adhesion is insufficient. Dominant Factor: The architectural porosity of the electrospun mat is the dominant factor governing the bulk UTS. While molecular orientation and filler reinforcement may enhance the intrinsic strength of the solid phase, the overwhelming volume fraction of voids limits the overall load-bearing capacity, qualitatively resulting in a lower macroscopic UTS relative to non-porous counterparts of the same chemical composition."
    },
    "analysis_without_hierarchical_structure": {
      "descriptive_text": "The sample comprises a composite blend formed from equal weight percentages of polycaprolactone, derived from epsilon-caprolactone, and gelatin. This polymer matrix was reinforced with 5 wt% bioactive glass filler. Preparation involved dissolving the polymers in 1,1,1,3,3,3-hexafluoro-2-propanol to achieve a 10 wt% solution, followed by the incorporation of bioactive glass at a 1/19 ratio relative to the polymers under stirring at 350 rpm for 5 hours. The mixture was fabricated into fibrous mats via electrospinning at a flow rate of 1.7 mL/h with an applied voltage ranging from 7 to 15 kV across a 15 cm distance, utilizing a reciprocating collector rate of 10 cm/min. Post-fabrication, the mats were dried in a vacuum oven at 30 °C for 24 hours, and the ultimate tensile strength was evaluated using tensile testing on a Zwick/Roell Z050 instrument at a crosshead speed of 20 mm/min with a 50 N load cell.",
