Repository: hhtrick/HHT-code

# HHT training framework

This directory contains model training, embedding precomputation, inference, article-level baselines and the curated datasets. All commands below assume that the working directory is `train_code/`.

## 3. Datasets and fixed partitions

Each main dataset is a JSON array at `dataset/{property}/{property}.json`. Entries contain source metadata, `chemical_composition`, `processing_history`, `hierarchical_structure`, `properties`, and two generated-analysis objects. Targets are stored as `properties[property]["value"]`; source metadata and target values are not predictive input fields.

| Property | Train | Validation | Test | Total |
|---|---:|---:|---:|---:|

File: train_code/dataset/UTS/UTS.json (part 227 of 292)
[
      "reasoning_analysis": "Increasing Factors: The inclusion of rigid cellulose nanocrystals and snail shell nanoparticles introduces a reinforcing phase within the polyvinyl alcohol matrix, facilitating stress transfer from the compliant polymer to the stiffer fillers. The high-shear mixing during processing promotes exfoliation and dispersion of the nanocrystals, maximizing the interfacial surface area for hydrogen bonding between the filler hydroxyl groups and the polymer backbone, which restricts chain mobility and enhances load-bearing capacity. Decreasing Factors: The addition of glycerol acts as a plasticizer by intercalating between polymer chains and disrupting the intrinsic intermolecular hydrogen bonding network of the polyvinyl alcohol, thereby increasing free volume and reducing matrix stiffness. Furthermore, the ambient curing and extended storage period may lead to moisture absorption due to the hygroscopic nature of the matrix, which further plasticizes the system and weakens interchain cohesion. Dominant Factor: The reinforcement efficiency of the hybrid filler system qualitatively dominates the final UTS behavior. Despite the matrix softening induced by the plasticizer, the formation of a rigid percolated network by the cellulose nanocrystals and the substantial total filler loading provide a structural scaffold that sustains higher stress levels than the plasticized neat polymer, provided the solvent casting process achieved sufficient dispersion to prevent stress concentration at agglomerates."
    }
  },
  {
    "doi": "10.1002/app.52839",
    "title": "Cellulose nanocrystals and snail shell-reinforced polyvinyl alcohol bioplastic films: Additive concentration optimization and mechanical properties assessment",
    "year": 2022,
    "chemical_composition": {
      "repeat_unit_psmiles": "C(CO)",
      "monomers": [
        {
          "name": "Vinyl Alcohol",
          "smiles": "OC=C",
          "ratio_value": 7.5,
          "ratio_unit": "wt%"
        }
      ],
      "additives": [
        {
          "name": "Cellulose nanocrystals",
          "type": "filler",
          "amount_value": 2.5,
          "amount_unit": "wt%"
        },
        {
          "name": "Snail shell nanoparticles",
          "type": "filler",
          "amount_value": 2.5,
          "amount_unit": "wt%"
        },
        {
          "name": "Glycerol",
          "type": "plasticizer",
          "amount_value": 3.5,
          "amount_unit": "wt%"
        }
      ],
      "is_homopolymer": true
    },
    "processing_history": "Solvent casting. PVA dissolved in distilled water (80 °C, 2 h, 1000 rpm). CNC and SSN dispersed in PVA solution (65 °C, 1 h, 500 rpm). Cast in a plastic mold coated with wax, cured 72 h ambient, characterized after 2 weeks. Experimental Run 17. UTS measured by universal testing machine (Instron 5966-K8883) at 50 mm/min cross-head speed, ambient temperature, average of 5 samples.",
    "hierarchical_structure": "Homogeneous dispersion of SSN and CNC in matrix (SEM). Rod-like CNC (100-200 nm length, 10-20 nm width). Semi-sphere SSN (25.35-63.68 nm).",
    "properties": {
      "UTS": {
        "value": [
          32.1
        ],
        "unit": "MPa"
      }
    },
    "analysis_with_hierarchical_structure": {
      "descriptive_text": "The sample comprises a polyvinyl alcohol matrix reinforced with a hybrid filler system consisting of 2.5 wt% cellulose nanocrystals and 2.5 wt% snail shell nanoparticles, supplemented with 3.5 wt% glycerol as a plasticizer. Fabricated via solvent casting, the polymer was dissolved in distilled water at 80 °C prior to the dispersion of fillers at 65 °C under shear mixing, followed by casting into wax-coated molds and ambient curing for 72 hours. Mechanical characterization was conducted after a two-week aging period using a universal testing machine at a cross-head speed of 50 mm/min. Microstructural evaluation indicates a homogeneous dispersion of the fillers within the polymer matrix, featuring rod-like cellulose nanocrystals with lengths of 100–200 nm and widths of 10–20 nm, alongside semi-spherical snail shell nanoparticles ranging from 25.35 to 63.68 nm.",
      "reasoning_analysis": "Increasing Factors: The incorporation of rigid cellulose nanocrystals and snail shell nanoparticles introduces high-modulus phases that enhance load-bearing capacity through effective stress transfer mechanisms. The high aspect ratio of the rod-like cellulose nanocrystals facilitates the formation of a percolating network, while the homogeneous dispersion observed in the hierarchical structure minimizes stress concentration points and maximizes the interfacial area for hydrogen bonding between the hydroxyl groups of the matrix and the filler surfaces. Decreasing Factors: The addition of glycerol acts as a plasticizer by intercalating between polymer chains, disrupting intermolecular hydrogen bonding within the matrix and increasing free volume, which inherently reduces cohesive strength and yield stress. Additionally, the water-based solvent casting process followed by ambient curing may result in residual moisture absorption due to the hygroscopic nature of the polymer, further plasticizing the matrix and potentially lowering the ultimate tensile strength. Dominant Factor: The dominant factor governing the UTS behavior is the efficiency of the interfacial stress transfer provided by the hybrid filler network; despite the matrix softening induced by glycerol, the high aspect ratio and homogeneous dispersion of the nanocellulose likely establish a rigid scaffold that sustains load, qualitatively driving the UTS higher relative to a purely plasticized neat polymer system, though the absolute value remains modulated by the plasticizer content."
    },
    "analysis_without_hierarchical_structure": {
      "descriptive_text": "The sample comprises a polyvinyl alcohol homopolymer matrix reinforced with cellulose nanocrystals and snail shell nanoparticles, modified with glycerol as a plasticizer. The composite was fabricated via solvent casting, wherein the polymer was dissolved in distilled water at 80 °C for 2 hours under 1000 rpm stirring, followed by the dispersion of cellulose nanocrystals and snail shell nanoparticles into the solution at 65 °C for 1 hour at 500 rpm. The resulting mixture was cast into a wax-coated plastic mold and cured under ambient conditions for 72 hours, with mechanical characterization conducted after a two-week storage period. Ultimate tensile strength was evaluated using a universal testing machine at a cross-head speed of 50 mm/min at ambient temperature, representing the average of five samples.",
      "reasoning_analysis": "Increasing Factors: The polyvinyl alcohol matrix possesses a dense network of intermolecular hydrogen bonds which provides intrinsic high tensile strength. The incorporation of cellulose nanocrystals and snail shell nanoparticles acts as rigid reinforcement phases that facilitate stress transfer from the polymer matrix to the fillers, while potentially hindering crack propagation through mechanisms such as crack pinning or deflection. The solution casting processing history promotes uniform dispersion of these nanofillers, maximizing the interfacial area available for load bearing. Decreasing Factors: The addition of glycerol serves as a plasticizer that intercalates between polymer chains, disrupting the intrinsic hydrogen bonding network of the polyvinyl alcohol and increasing free volume, which inherently reduces the intermolecular forces required to resist tensile failure. Additionally, ambient curing may result in residual moisture or lower crystallinity compared to thermal annealing, potentially weakening the matrix cohesion. Dominant Factor: The reinforcement efficiency provided by the dual nanofiller system within the hydrogen-bonded matrix qualitatively dominates the final UTS behavior. While the plasticizer reduces matrix cohesion, the high aspect ratio of the cellulose nanocrystals and the rigidity of the snail shell nanoparticles create a percolating network that sustains load effectively, making the composite reinforcement mechanism the primary determinant of the ultimate tensile strength relative to a purely plasticized system."
    }
  },
  {
    "doi": "10.1016/j.polymertesting.2023.108002",
    "title": "Transparent nylon 6 nanofibers-reinforced epoxy matrix composites with superior mechanical and thermal properties",
    "year": 2023,
    "chemical_composition": {
      "repeat_unit_psmiles": null,
      "monomers": [
        {
          "name": "JRE-320 Epoxy",
          "smiles": null,
          "ratio_value": 100,
          "ratio_unit": "parts by weight"
        },
        {
          "name": "Jeffamine hardener",
          "smiles": null,
          "ratio_value": 32,
          "ratio_unit": "parts by weight"
        }
      ],
      "additives": [],
      "is_homopolymer": false
    },
    "processing_history": "Epoxy formulations were prepared, degassed, coated on a Teflon-coated glass plate with a bar-coater, and cured at 80 °C for 60 min followed by 125 °C for 60 min. UTS measured by tensile testing (Tinius Olsen H1KT) at 5 mm/min, room temperature.",
    "hierarchical_structure": "Amorphous cured epoxy network.",
    "properties": {
      "UTS": {
        "value": [
          1.25
        ],
        "unit": "MPa"
      }
    },
    "analysis_with_hierarchical_structure": {
      "descriptive_text": "The sample consists of an amorphous cured epoxy network synthesized from JRE-320 Epoxy resin and a Jeffamine hardener at a mixing ratio of 100 to 32 parts by weight, respectively. The epoxy formulations were degassed to remove entrapped air, coated onto a Teflon-coated glass plate using a bar-coater, and subjected to a two-step thermal curing protocol involving 60 minutes at 80 °C followed by 60 minutes at 125 °C. The Ultimate Tensile Strength (UTS) was subsequently characterized via tensile testing using a Tinius Olsen H1KT instrument at a crosshead speed of 5 mm/min under room temperature conditions.",
      "reasoning_analysis": "Increasing Factors: The formation of a covalently crosslinked thermoset network inherently provides high structural integrity compared to linear polymers. The processing history includes a degassing step, which minimizes void formation and reduces stress concentration points that typically initiate failure. Furthermore, the two-step curing cycle (ending at 125 °C) promotes high conversion of epoxy groups and optimizes crosslink density, enhancing load-bearing capacity. Decreasing Factors: The use of Jeffamine, a polyetheramine hardener, introduces flexible aliphatic ether linkages into the network backbone, which increases chain segment mobility compared to rigid aromatic hardeners, potentially lowering the maximum tensile strength. Additionally, the amorphous nature of the cured network lacks the reinforcing effect of crystalline domains. If the bar-coating process resulted in uneven film thickness or residual thermal stresses upon cooling from the cure temperature, these could act as initiation sites for fracture. Dominant Factor: The dominant factor is likely the crosslink density established by the thermal curing history combined with the void reduction from degassing. While the flexible Jeffamine backbone limits the theoretical maximum strength compared to rigid systems, the integrity of the cured network achieved through the optimized two-step thermal profile primarily dictates the UTS, ensuring the material behaves as a cohesive solid rather than failing due to processing defects."
    },
    "analysis_without_hierarchical_structure": {
      "descriptive_text": "The sample comprises a thermoset epoxy network synthesized from JRE-320 Epoxy resin and Jeffamine hardener at a mixing ratio of 100 to 32 parts by weight, respectively. The formulation was degassed to eliminate voids, cast onto a Teflon-coated glass substrate using a bar-coater, and subjected to a sequential curing regimen of 60 minutes at 80 °C followed by 60 minutes at 125 °C. Mechanical characterization was performed via tensile testing on a Tinius Olsen H1KT instrument at a crosshead speed of 5 mm/min under ambient conditions to determine the ultimate tensile strength.",
      "reasoning_analysis": "Increasing Factors: The formation of a three-dimensional covalent network through the reaction between the epoxide groups and the amine hardener fundamentally enables load bearing, while the stepwise thermal curing profile, particularly the post-cure at 125 °C, drives high conversion rates and maximizes crosslink density. Additionally, the degassing step prior to coating minimizes the presence of microvoids that would otherwise act as stress concentrators and initiate premature failure. Decreasing Factors: The chemical architecture of the Jeffamine hardener introduces flexible polyether segments into the network backbone, which increases free volume and chain mobility relative to rigid aromatic hardeners, thereby reducing the intrinsic stiffness and yield strength of the material. Furthermore, potential residual thermal stresses generated during cooling from the cure temperature to room temperature could introduce micro-cracking that compromises tensile integrity. Dominant Factor: The degree of crosslinking achieved through the high-temperature curing stage qualitatively dominates the UTS behavior, as the establishment of a fully vitrified, highly converted network is the prerequisite for structural integrity, outweighing the softening effect introduced by the flexible hardener segments."
    }
  },
  {
    "doi": "10.1002/app.52839",
    "title": "Cellulose nanocrystals and snail shell-reinforced polyvinyl alcohol bioplastic films: Additive concentration optimization and mechanical properties assessment",
    "year": 2022,
    "chemical_composition": {
      "repeat_unit_psmiles": "C(CO)",
      "monomers": [
        {
          "name": "Vinyl Alcohol",
          "smiles": "OC=C",
          "ratio_value": 7.5,
          "ratio_unit": "wt%"
        }
      ],
      "additives": [
        {
          "name": "Cellulose nanocrystals",
          "type": "filler",
          "amount_value": 2.5,
          "amount_unit": "wt%"
        },
        {
          "name": "Snail shell nanoparticles",
          "type": "filler",
          "amount_value": 0,
          "amount_unit": "wt%"
        },
        {
          "name": "Glycerol",
          "type": "plasticizer",
          "amount_value": 5,
          "amount_unit": "wt%"
        }
      ],
      "is_homopolymer": true
    },
    "processing_history": "Solvent casting. PVA dissolved in distilled water (80 °C, 2 h, 1000 rpm). CNC and SSN dispersed in PVA solution (65 °C, 1 h, 500 rpm). Cast in a plastic mold coated with wax, cured 72 h ambient, characterized after 2 weeks. Experimental Run 19. UTS measured by universal testing machine (Instron 5966-K8883) at 50 mm/min cross-head speed, ambient temperature, average of 5 samples.",
    "hierarchical_structure": "Homogeneous dispersion of SSN and CNC in matrix (SEM). Rod-like CNC (100-200 nm length, 10-20 nm width). Semi-sphere SSN (25.35-63.68 nm).",
    "properties": {
      "UTS": {
        "value": [
          15.4
        ],
        "unit": "MPa"
      }
    },
    "analysis_with_hierarchical_structure": {
      "descriptive_text": "The sample comprises a poly(vinyl alcohol) matrix reinforced with 2.5 wt% cellulose nanocrystals and plasticized with 5 wt% glycerol. Fabricated via solvent casting, the polymer was dissolved in distilled water at 80 °C followed by the dispersion of nanofillers at 65 °C under shear mixing. The solution was cast into wax-coated molds and cured under ambient conditions for 72 hours prior to characterization after a two-week aging period. Hierarchical structural analysis reveals a homogeneous dispersion of rod-like cellulose nanocrystals with lengths ranging from 100 to 200 nm within the polymer matrix, alongside semi-spherical nanoparticles observed via SEM.",
      "reasoning_analysis": "Increasing Factors: The incorporation of rod-like cellulose nanocrystals provides rigid reinforcement within the matrix, where the high aspect ratio facilitates stress transfer from the polymer to the filler via shear lag mechanisms. Additionally, the inherent strong intermolecular hydrogen bonding network of the poly(vinyl alcohol) backbone contributes significantly to the cohesive energy density and theoretical strength of the material. Decreasing Factors: The addition of 5 wt% glycerol acts as a plasticizer that disrupts the intermolecular hydrogen bonding between polymer chains, increasing free volume and chain mobility which typically reduces tensile strength. Furthermore, the processing history involving water dissolution and ambient curing may lead to residual moisture absorption due to the hygroscopic nature of poly(vinyl alcohol), which would further plasticize the matrix and lower the UTS. Dominant Factor: While the cellulose nanocrystals offer reinforcement, the combined plasticizing effect of the glycerol and potential residual moisture from the aqueous processing history likely dominates the mechanical response, resulting in a qualitative reduction in UTS compared to a neat, dry poly(vinyl alcohol) film due to the significant decrease in intermolecular friction and load-bearing capacity of the matrix."
    },
    "analysis_without_hierarchical_structure": {
      "descriptive_text": "The sample comprises a poly(vinyl alcohol) homopolymer matrix reinforced with 2.5 wt% cellulose nanocrystals and plasticized with 5 wt% glycerol. The composite films were fabricated via solvent casting, where the poly(vinyl alcohol) was dissolved in distilled water at 80 °C for 2 hours under 1000 rpm stirring, followed by the dispersion of cellulose nanocrystals at 65 °C for 1 hour at 500 rpm. The mixture was cast into a wax-coated plastic mold, cured under ambient conditions for 72 hours, and aged for two weeks prior to characterization. Ultimate tensile strength was measured using an Instron universal testing machine at a cross-head speed of 50 mm/min at ambient temperature, reporting the average of five samples.",
      "reasoning_analysis": "Increasing Factors: The presence of cellulose nanocrystals acts as a rigid reinforcing phase, facilitating stress transfer through hydrogen bonding interactions with the poly(vinyl alcohol) matrix, which intrinsically drives the UTS higher. Additionally, the two-week aging period allows for physical aging and potential secondary crystallization, densifying the polymer network and further contributing to increased strength. Decreasing Factors: The inclusion of 5 wt% glycerol acts as a plasticizer that intercalates between polymer chains, disrupting the extensive intermolecular hydrogen bonding network of poly(vinyl alcohol) and increasing free volume, which significantly reduces interchain friction and lowers the UTS. Furthermore, the ambient curing process may leave residual moisture within the film, which acts as an additional plasticizer, further depressing the tensile strength. Dominant Factor: The plasticization effect induced by the glycerol and potential residual moisture qualitatively dominates the final UTS behavior by fundamentally reducing the cohesive energy density of the matrix, although the cellulose nanocrystals provide critical reinforcement to mitigate the extent of this reduction relative to a purely plasticized system."
    }
  },
  {
    "doi": "10.1016/j.polymertesting.2023.108002",
    "title": "Transparent nylon 6 nanofibers-reinforced epoxy matrix composites with superior mechanical and thermal properties",
    "year": 2023,
    "chemical_composition": {
      "repeat_unit_psmiles": null,
      "monomers": [
        {
          "name": "YD128 Epoxy",
          "smiles": null,
          "ratio_value": 100,
          "ratio_unit": "parts by weight"
        },
        {
          "name": "PACM hardener",
          "smiles": "NC1CCC(CC1)CC2CCC(N)CC2",
          "ratio_value": 28,
          "ratio_unit": "parts by weight"
        },
        {
          "name": "JRE-320 Epoxy",
          "smiles": null,
          "ratio_value": 100,
          "ratio_unit": "parts by weight"
        },
        {
          "name": "Jeffamine hardener",
          "smiles": null,
          "ratio_value": 32,
          "ratio_unit": "parts by weight"
        }
      ],
      "additives": [
        {
          "name": "Nylon 6 nanofibers",
          "type": "filler",
          "amount_value": 5,
          "amount_unit": "wt%"
        }
      ],
      "is_homopolymer": false
    },
    "processing_history": "Electrospun nylon 6 nanofibers (15% w/v in formic acid, 25 kV, dried 60 °C 24 h) mat subjected to vacuum infiltration with epoxy formulation (50 wt% YD system, 50 wt% JR system). Dried at 80 °C for 60 min, cured at 125 °C for 60 min. UTS measured by tensile testing (Tinius Olsen H1KT) at 5 mm/min, room temperature.",
    "hierarchical_structure": "Randomly aligned nylon 6 nanofibers in epoxy matrix blend.",
    "properties": {
      "UTS": {
        "value": [
          64.33
        ],
        "unit": "MPa"
      }
    },
    "analysis_with_hierarchical_structure": {
      "descriptive_text": "The sample comprises a composite system featuring randomly aligned Nylon 6 nanofibers embedded within a blended epoxy matrix. The matrix formulation consists of equal weight parts of two distinct curing systems: YD128 Epoxy cured with PACM hardener and JRE-320 Epoxy cured with Jeffamine hardener. The reinforcement phase was fabricated by electrospinning Nylon 6 from a 15% w/v formic acid solution at 25 kV, followed by drying at 60 °C for 24 hours to produce a nanofiber mat. This mat underwent vacuum infiltration with the epoxy mixture, followed by drying at 80 °C for 60 minutes and thermal curing at 125 °C for 60 minutes. The Ultimate Tensile Strength was evaluated using tensile testing at a crosshead speed of 5 mm/min under ambient conditions.",
      "reasoning_analysis": "Increasing Factors: The incorporation of Nylon 6 nanofibers introduces high-aspect-ratio reinforcement capable of bearing significant load through stress transfer mechanisms, inherently raising the UTS compared to the neat resin. The use of PACM hardener in half of the matrix formulation contributes rigid cycloaliphatic structures that increase crosslink density and matrix stiffness. Additionally, the vacuum infiltration processing history promotes superior wetting of the nanofiber mat by the epoxy resin, minimizing void content and maximizing the effective interfacial area for load transfer. Decreasing Factors: The random alignment of the nanofibers means only a fraction of the fibers are oriented along the stress axis, reducing the reinforcement efficiency compared to unidirectional alignment. The inclusion of Jeffamine hardener introduces flexible polyether segments into the network, which lowers the overall modulus and strength of the matrix relative to a fully rigid PACM-cured system. Furthermore, potential chemical incompatibility between the hydrophilic Nylon 6 surface and the hydrophobic epoxy matrix could lead to interfacial debonding under high stress, acting as a failure initiation site. Dominant Factor: The reinforcement effect provided by the Nylon 6 nanofibers qualitatively dominates the final UTS behavior. Despite the efficiency losses due to random alignment and the ductility introduced by the Jeffamine hardener, the high intrinsic strength of the electrospun nanofibers and the improved interfacial contact achieved through vacuum infiltration establish a composite strength that is fundamentally governed by the fiber-matrix load sharing capability rather than the matrix properties alone."
    },
    "analysis_without_hierarchical_structure": {
      "descriptive_text": "The composite sample comprises a hybrid epoxy matrix reinforced with 5 wt% Nylon 6 nanofibers. The matrix formulation involves a 50 wt% blend of two systems: YD128 Epoxy cured with PACM hardener and JRE-320 Epoxy cured with Jeffamine hardener. Reinforcement was achieved using electrospun Nylon 6 nanofiber mats prepared from a 15% w/v formic acid solution at 25 kV and dried at 60 °C for 24 hours. The nanofiber mats underwent vacuum infiltration with the epoxy formulation, followed by drying at 80 °C for 60 minutes and curing at 125 °C for 60 minutes. Ultimate Tensile Strength was measured via tensile testing using a Tinius Olsen H1KT instrument at a crosshead speed of 5 mm/min under ambient conditions.",
      "reasoning_analysis": "Increasing Factors: The incorporation of Nylon 6 nanofibers provides high-aspect-ratio reinforcement that facilitates load transfer and crack bridging mechanisms, intrinsically driving the UTS higher. Additionally, the presence of PACM hardener promotes a high crosslink density within portions of the matrix, enhancing structural rigidity, while the vacuum infiltration processing history ensures thorough wetting of the nanofiber mat, minimizing void defects that typically act as stress concentrators. Decreasing Factors: The inclusion of Jeffamine hardener introduces flexible polyether segments into the network, which reduces the overall crosslink density and modulus compared to a fully cycloaliphatic amine-cured system, potentially lowering the maximum tensile strength. Furthermore, potential interfacial incompatibility between the semi-crystalline Nylon 6 surface and the epoxy matrix could limit stress transfer efficiency, and residual formic acid from the electrospinning process might introduce micro-voids or plasticization effects. Dominant Factor: The reinforcement efficiency of the Nylon 6 nanofibers, governed by the quality of interfacial adhesion achieved through vacuum infiltration, qualitatively dominates the UTS behavior. While the Jeffamine component softens the matrix, the high strength of the nanofibers and the rigid PACM-cured domains likely sustain the load, making the fiber-matrix interface the critical determinant of the final tensile strength."
    }
  },
  {
    "doi": "10.1016/j.polymertesting.2023.108002",
    "title": "Transparent nylon 6 nanofibers-reinforced epoxy matrix composites with superior mechanical and thermal properties",
    "year": 2023,
    "chemical_composition": {
      "repeat_unit_psmiles": null,
      "monomers": [
        {
          "name": "YD128 Epoxy",
          "smiles": null,
          "ratio_value": 100,
          "ratio_unit": "parts by weight"
        },
        {
          "name": "PACM hardener",
          "smiles": "NC1CCC(CC1)CC2CCC(N)CC2",
          "ratio_value": 28,
          "ratio_unit": "parts by weight"
        },
        {
          "name": "JRE-320 Epoxy",
          "smiles": null,
          "ratio_value": 100,
          "ratio_unit": "parts by weight"
        },
        {
          "name": "Jeffamine hardener",
          "smiles": null,
          "ratio_value": 32,
          "ratio_unit": "parts by weight"
        }
      ],
      "additives": [],
      "is_homopolymer": false
    },
    "processing_history": "Epoxy formulations (50 wt% YD system, 50 wt% JR system) were prepared, degassed, coated on a Teflon-coated glass plate with a bar-coater, and cured at 80 °C for 60 min followed by 125 °C for 60 min. UTS measured by tensile testing (Tinius Olsen H1KT) at 5 mm/min, room temperature.",
    "hierarchical_structure": "Amorphous cured epoxy network blend.",
    "properties": {
      "UTS": {
        "value": [
          49.83
        ],
        "unit": "MPa"
      }
    },
    "analysis_with_hierarchical_structure": {
      "descriptive_text": "The sample consists of an amorphous cured epoxy network blend formulated from two distinct epoxy-amine systems mixed in equal weight proportions. The first system comprises YD128 Epoxy resin reacted with PACM hardener, while the second system utilizes JRE-320 Epoxy resin cross-linked with Jeffamine hardener. The combined formulation was degassed to remove entrapped air, coated onto a Teflon-coated glass plate using a bar-coater to ensure uniform film thickness, and subsequently subjected to a step-wise thermal curing cycle involving 60 minutes at 80 °C followed by 60 minutes at 125 °C. The Ultimate Tensile Strength of the resulting cross-linked film was characterized via tensile testing using a Tinius Olsen H1KT instrument at a crosshead speed of 5 mm/min under ambient room temperature conditions.",
      "reasoning_analysis": "Increasing Factors: The incorporation of PACM, a rigid cycloaliphatic amine hardener, significantly increases cross-link density and restricts segmental mobility within the YD128 epoxy network, thereby enhancing load-bearing capacity and intrinsic strength. Furthermore, the step-wise thermal curing protocol up to 125 °C promotes high conversion of epoxide groups, maximizing the network integrity, while the degassing step eliminates micro-voids that would otherwise act as stress concentrators initiating premature failure. Decreasing Factors: The inclusion of Jeffamine hardener in the JRE-320 system introduces flexible polyether segments into the network architecture, which increases free volume and chain mobility relative to a fully rigid system, qualitatively reducing the maximum tensile stress the material can sustain before yield or fracture. Additionally, the blending of two distinct epoxy-amine systems may introduce nanoscale heterogeneity or variations in local cross-link density that could serve as weak points under tensile load. Dominant Factor: The high cross-link density and structural rigidity imparted by the PACM-hardened YD128 component, combined with the defect-minimizing processing history, qualitatively dominate the UTS behavior by establishing a robust covalent network backbone. While the Jeffamine component enhances toughness, the overall Ultimate Tensile Strength is primarily governed by the rigid network fraction and the completeness of the cure achieved through the elevated temperature processing."
    },
    "analysis_without_hierarchical_structure": {
      "descriptive_text": "The sample comprises a hybrid epoxy network formed from a blend of two distinct curing systems. The formulation includes YD128 Epoxy resin reacted with PACM hardener and JRE-320 Epoxy resin reacted with Jeffamine hardener, mixed in a ratio of 50 wt% for each system. The mixture was degassed to eliminate voids, coated onto a Teflon-coated glass plate using a bar-coater, and subjected to a two-stage curing protocol at 80 °C for 60 minutes followed by 125 °C for 60 minutes. Ultimate Tensile Strength was evaluated via tensile testing using a Tinius Olsen H1KT instrument at a crosshead speed of 5 mm/min under room temperature conditions.",
      "reasoning_analysis": "Increasing Factors: The presence of the PACM hardener, characterized by a rigid bis(4-aminocyclohexyl)methane structure, introduces significant backbone stiffness and restricts segmental mobility within the network, which inherently supports higher stress transfer capabilities. Furthermore, the processing history includes a high-temperature post-cure at 125 °C, which promotes high conversion of epoxy groups and maximizes crosslink density, thereby enhancing the load-bearing capacity of the matrix. The degassing step prior to coating also removes entrapped air voids that would otherwise act as stress concentrators and initiation sites for failure. Decreasing Factors: The incorporation of the Jeffamine hardener introduces flexible polyether segments into the network architecture, which increases free volume and chain mobility compared to a purely rigid system, thereby reducing the overall modulus and yield strength. Additionally, blending two distinct epoxy systems may introduce microstructural heterogeneity or phase separation that could compromise the continuity of the stress-bearing network relative to a single homogeneous system. Dominant Factor: The high-temperature curing cycle ensuring maximal crosslink density within the rigid PACM-containing domains is the dominant factor establishing the baseline Ultimate Tensile Strength; however, the intrinsic flexibility of the Jeffamine component qualitatively limits the maximum achievable strength compared to a fully rigid epoxy formulation, prioritizing toughness over peak tensile load."
    }
  },
  {
    "doi": "10.1002/app.52839",
    "title": "Cellulose nanocrystals and snail shell-reinforced polyvinyl alcohol bioplastic films: Additive concentration optimization and mechanical properties assessment",
    "year": 2022,
    "chemical_composition": {
      "repeat_unit_psmiles": "C(CO)",
      "monomers": [
        {
          "name": "Vinyl Alcohol",
          "smiles": "OC=C",
          "ratio_value": 7.5,
          "ratio_unit": "wt%"
        }
      ],
      "additives": [
        {
          "name": "Cellulose nanocrystals",
          "type": "filler",
          "amount_value": 0,
          "amount_unit": "wt%"
        },
        {
          "name": "Snail shell nanoparticles",
          "type": "filler",
          "amount_value": 5,
          "amount_unit": "wt%"
        },
        {
          "name": "Glycerol",
          "type": "plasticizer",
          "amount_value": 3.5,
          "amount_unit": "wt%"
        }
      ],
      "is_homopolymer": true
    },
    "processing_history": "Solvent casting. PVA dissolved in distilled water (80 °C, 2 h, 1000 rpm). CNC and SSN dispersed in PVA solution (65 °C, 1 h, 500 rpm). Cast in a plastic mold coated with wax, cured 72 h ambient, characterized after 2 weeks. Experimental Run 16. UTS measured by universal testing machine (Instron 5966-K8883) at 50 mm/min cross-head speed, ambient temperature, average of 5 samples.",
    "hierarchical_structure": "Homogeneous dispersion of SSN and CNC in matrix (SEM). Rod-like CNC (100-200 nm length, 10-20 nm width). Semi-sphere SSN (25.35-63.68 nm).",
    "properties": {
      "UTS": {
        "value": [
          17.6
        ],
        "unit": "MPa"
      }
    },
    "analysis_with_hierarchical_structure": {
      "descriptive_text": "The sample is a Poly(vinyl alcohol) based homopolymer composite containing 5 wt% snail shell nanoparticles (SSN) as a reinforcing filler and 3.5 wt% glycerol as a plasticizer. Although the processing history indicates a dispersion step for cellulose nanocrystals, the final composition reflects a 0 wt% loading, resulting in a microstructure characterized by the homogeneous dispersion of semi-spherical SSN fillers ranging from 25.35 to 63.68 nm within the matrix. The material was fabricated via solvent casting, involving dissolution in distilled water at 80 °C, filler dispersion at 65 °C, and casting into wax-coated molds followed by a 72-hour ambient cure and two-week storage prior to mechanical testing. Ultimate tensile strength was evaluated using a universal testing machine at a cross-head speed of 50 mm/min under ambient conditions.",
      "reasoning_analysis": "Increasing Factors: The incorporation of rigid snail shell nanoparticles provides a reinforcing effect through load transfer mechanisms, particularly given the homogeneous dispersion which minimizes stress concentrations and prevents premature failure at agglomerates. Additionally, the extended curing period of 72 hours followed by two weeks of storage allows for significant physical crosslinking and crystallization within the Poly(vinyl alcohol) matrix, intrinsically enhancing the material's load-bearing capacity. Decreasing Factors: The presence of 3.5 wt% glycerol acts as a plasticizer that disrupts the extensive intermolecular hydrogen bonding network characteristic of Poly(vinyl alcohol), thereby increasing free volume and chain mobility which generally reduces ultimate tensile strength. Furthermore, the semi-spherical geometry of the SSN fillers offers a lower aspect ratio compared to rod-like fillers, limiting the efficiency of stress transfer relative to high-aspect-ratio reinforcements. Dominant Factor: The homogeneous dispersion of the rigid SSN fillers qualitatively dominates the final UTS behavior by enabling effective stress transfer across the matrix-filler interface; while the plasticizer reduces the intrinsic matrix strength, the successful mitigation of filler agglomeration through processing ensures that the composite retains structural integrity and maximizes the reinforcement potential of the inorganic phase."
    },
    "analysis_without_hierarchical_structure": {
      "descriptive_text": "The sample comprises a poly(vinyl alcohol) homopolymer matrix reinforced with 5 wt% snail shell nanoparticles and plasticized with 3.5 wt% glycerol. The composite was fabricated via solvent casting, beginning with the dissolution of the polymer in distilled water at 80 °C for 2 hours under 1000 rpm stirring. The nanoparticles were subsequently dispersed into the solution at 65 °C for 1 hour at 500 rpm before casting into a wax-coated plastic mold. The films were cured under ambient conditions for 72 hours and aged for two weeks prior to mechanical characterization. Ultimate tensile strength was measured using an Instron universal testing machine at a cross-head speed of 50 mm/min under ambient temperature, reported as the average of five samples.",
      "reasoning_analysis": "Increasing Factors: The incorporation of 5 wt% snail shell nanoparticles introduces rigid inorganic fillers into the polymer matrix, which can enhance Ultimate Tensile Strength through load transfer mechanisms provided there is adequate interfacial adhesion. Additionally, the processing history involving a 72-hour ambient cure followed by a two-week aging period promotes physical crosslinking and crystallization within the poly(vinyl alcohol) matrix, further contributing to increased structural integrity and strength. Decreasing Factors: The addition of 3.5 wt% glycerol acts as a plasticizer that disrupts the extensive intermolecular hydrogen bonding network inherent to poly(vinyl alcohol), increasing free volume and chain mobility which qualitatively reduces tensile strength. Furthermore, the solvent casting method using water may leave residual moisture due to the hygroscopic nature of the polymer, and any agglomeration of the nanoparticles could act as stress concentration points, both potentially diminishing the UTS. Dominant Factor: While the rigid nanoparticles and crystallization efforts provide reinforcing mechanisms, the plasticization effect of glycerol is the dominant factor governing the final mechanical behavior; by fundamentally altering the cohesive energy density of the matrix through hydrogen bond disruption, it qualitatively limits the maximum achievable UTS relative to a non-plasticized counterpart, defining the material as a modified system where matrix softening outweighs filler reinforcement in determining the ultimate strength ceiling."
    }
  },
  {
    "doi": "10.1177/07316844231167551",
    "title": "Microstructure and mechanical properties of filament and fused deposition modelling printed polylactic-acid and carbon-fiber reinforced polylactic-acid",
    "year": 2024,
    "chemical_composition": {
      "repeat_unit_psmiles": "[*]OC(=O)C(C)O[*]",
      "monomers": [
        {
          "name": "Lactic Acid",
          "smiles": "CC(O)C(=O)O",
          "ratio_value": null,
          "ratio_unit": null
        }
      ],
      "additives": [],
      "is_homopolymer": true
    },
    "processing_history": "FDM printed using Auto Abode Duper XL 400. Nozzle diameter 0.60 mm, Nozzle temp 215 °C, Bed temp 70 °C, Speed 20 mm/s, Layer thickness 0.10 mm, 100% infill, Raster orientation 90°. Tensile testing: BISS machine, ASTM D638-14 Type V, 0.2 mm/min, ambient conditions (22 °C, 60% humidity).",
