Repository: hhtrick/HHT-code

# HHT training framework

This directory contains model training, embedding precomputation, inference, article-level baselines and the curated datasets. All commands below assume that the working directory is `train_code/`.

## 3. Datasets and fixed partitions

Each main dataset is a JSON array at `dataset/{property}/{property}.json`. Entries contain source metadata, `chemical_composition`, `processing_history`, `hierarchical_structure`, `properties`, and two generated-analysis objects. Targets are stored as `properties[property]["value"]`; source metadata and target values are not predictive input fields.

| Property | Train | Validation | Test | Total |
|---|---:|---:|---:|---:|

File: train_code/dataset/UTS/UTS.json (part 229 of 292)
[
      "reasoning_analysis": "Increasing Factors: The poly(vinyl alcohol) matrix possesses a dense network of intermolecular hydrogen bonds, providing a high intrinsic baseline for tensile strength. The incorporation of rigid snail shell nanoparticles (SSN) acts as a reinforcing phase; their homogeneous dispersion and nanoscale dimensions facilitate effective stress transfer from the polymer matrix to the filler, while minimizing stress concentration points that could initiate failure. Additionally, the slow ambient curing process may promote crystallinity development within the PVA matrix, further enhancing cohesive strength. Decreasing Factors: The addition of 3.5 wt% glycerol acts as a plasticizer, intercalating between polymer chains to increase free volume and disrupt the intermolecular hydrogen bonding network, which inherently reduces yield strength and ultimate tensile strength. Furthermore, the aqueous processing history and ambient curing conditions introduce the risk of residual moisture absorption, as PVA is hygroscopic; absorbed water molecules would function as secondary plasticizers, additionally depressing the UTS. Dominant Factor: The intrinsic cohesive energy density of the PVA matrix, sustained by its hydrogen bonding network and augmented by the homogeneous dispersion of rigid SSN fillers, qualitatively dominates the final UTS behavior. While the plasticizing effect of glycerol and potential moisture significantly modulates the mechanical response by increasing chain mobility, the structural integrity provided by the matrix-filler interface remains the primary determinant of the material's load-bearing capacity."
    },
    "analysis_without_hierarchical_structure": {
      "descriptive_text": "The sample comprises a polyvinyl alcohol homopolymer matrix reinforced with 2.5 wt% snail shell nanoparticles and plasticized with 3.5 wt% glycerol. Preparation involved solvent casting where the polymer was dissolved in distilled water at 80 °C for 2 hours under stirring, followed by dispersion of the nanoparticles at 65 °C. The solution was cast into a wax-coated plastic mold, cured under ambient conditions for 72 hours, and allowed to rest for two weeks prior to mechanical characterization. Ultimate tensile strength was determined using a universal testing machine at a cross-head speed of 50 mm/min under ambient temperature, averaging the results of five samples.",
      "reasoning_analysis": "Increasing Factors: The incorporation of rigid snail shell nanoparticles facilitates stress transfer across the polymer-filler interface and may induce crack pinning mechanisms, theoretically enhancing the load-bearing capacity of the composite. Additionally, the inherent semi-crystalline nature of polyvinyl alcohol contributes to strength through interchain hydrogen bonding. Decreasing Factors: The addition of glycerol acts as a plasticizer that disrupts the hydrogen bonding network between polymer chains, increasing free volume and chain mobility which significantly reduces tensile strength. Furthermore, the water-based solvent casting and ambient curing process may leave residual moisture within the hygroscopic matrix, acting as an additional plasticizing agent that further depresses strength. Dominant Factor: The plasticization effect induced by glycerol and potential residual moisture qualitatively dominates the mechanical behavior by substantially lowering the intermolecular forces required for failure, outweighing the reinforcement benefits provided by the low-loading nanoparticle filler."
    }
  },
  {
    "doi": "10.1002/app.52839",
    "title": "Cellulose nanocrystals and snail shell-reinforced polyvinyl alcohol bioplastic films: Additive concentration optimization and mechanical properties assessment",
    "year": 2022,
    "chemical_composition": {
      "repeat_unit_psmiles": "C(CO)",
      "monomers": [
        {
          "name": "Vinyl Alcohol",
          "smiles": "OC=C",
          "ratio_value": 7.5,
          "ratio_unit": "wt%"
        }
      ],
      "additives": [
        {
          "name": "Cellulose nanocrystals",
          "type": "filler",
          "amount_value": 5,
          "amount_unit": "wt%"
        },
        {
          "name": "Snail shell nanoparticles",
          "type": "filler",
          "amount_value": 0,
          "amount_unit": "wt%"
        },
        {
          "name": "Glycerol",
          "type": "plasticizer",
          "amount_value": 3.5,
          "amount_unit": "wt%"
        }
      ],
      "is_homopolymer": true
    },
    "processing_history": "Solvent casting. PVA dissolved in distilled water (80 °C, 2 h, 1000 rpm). CNC and SSN dispersed in PVA solution (65 °C, 1 h, 500 rpm). Cast in a plastic mold coated with wax, cured 72 h ambient, characterized after 2 weeks. Experimental Run 20. UTS measured by universal testing machine (Instron 5966-K8883) at 50 mm/min cross-head speed, ambient temperature, average of 5 samples.",
    "hierarchical_structure": "Homogeneous dispersion of SSN and CNC in matrix (SEM). Rod-like CNC (100-200 nm length, 10-20 nm width). Semi-sphere SSN (25.35-63.68 nm).",
    "properties": {
      "UTS": {
        "value": [
          9.6
        ],
        "unit": "MPa"
      }
    },
    "analysis_with_hierarchical_structure": {
      "descriptive_text": "The sample comprises a poly(vinyl alcohol) (PVA) matrix reinforced with 5 wt% cellulose nanocrystals (CNC) and plasticized with 3.5 wt% glycerol. Prepared via solvent casting, the PVA was dissolved in distilled water to form a 7.5 wt% solution at 80 °C followed by filler dispersion at 65 °C under shear mixing, then cast into wax-coated molds and cured for 72 hours under ambient conditions before mechanical characterization after two weeks. Structural analysis indicated a homogeneous dispersion of rod-like CNC within the matrix with lengths of 100–200 nm, and ultimate tensile strength was evaluated using a universal testing machine at a cross-head speed of 50 mm/min under ambient temperature.",
      "reasoning_analysis": "Increasing Factors: The incorporation of 5 wt% cellulose nanocrystals (CNC) provides significant reinforcement due to their high aspect ratio and ability to form a percolating network through hydrogen bonding with the PVA matrix. Additionally, the solvent casting process followed by a 72-hour ambient cure promotes polymer crystallization and strong interfacial adhesion between the hydrophilic CNC and the PVA chains, further enhancing load transfer capabilities. Decreasing Factors: The addition of 3.5 wt% glycerol acts as a plasticizer, which increases free volume and disrupts the intermolecular hydrogen bonding network of the PVA matrix, inherently reducing stiffness and ultimate tensile strength. Furthermore, the ambient curing and storage conditions may allow for moisture absorption by the hygroscopic PVA, which can additionally plasticize the matrix and lower mechanical performance. Dominant Factor: The reinforcing effect of the well-dispersed, high-aspect ratio CNC fillers combined with the crystallinity developed during the extended curing process qualitatively dominates the softening effect of the relatively low concentration of glycerol, suggesting the composite retains high tensile strength characteristic of the reinforced matrix."
    },
    "analysis_without_hierarchical_structure": {
      "descriptive_text": "The sample comprises a poly(vinyl alcohol) homopolymer matrix reinforced with 5 wt% cellulose nanocrystals and plasticized with 3.5 wt% glycerol. The composite was prepared via solvent casting, wherein the polymer was dissolved in distilled water at 80 °C for 2 hours under stirring at 1000 rpm. Subsequently, the cellulose nanocrystals were dispersed into the polymer solution at 65 °C for 1 hour at 500 rpm. The resulting mixture was cast into a wax-coated plastic mold and cured under ambient conditions for 72 hours, with mechanical characterization performed after a two-week storage period. Ultimate tensile strength was determined using a universal testing machine at a cross-head speed of 50 mm/min at ambient temperature, representing the average of five samples.",
      "reasoning_analysis": "Increasing Factors: The intrinsic hydrogen bonding network of the poly(vinyl alcohol) backbone provides strong intermolecular cohesion, which is further enhanced by the incorporation of rigid cellulose nanocrystals that facilitate stress transfer through favorable filler-matrix interactions. Additionally, the two-week storage period following ambient curing allows for physical aging and potential secondary crystallization of the polymer matrix, which typically increases structural density and tensile strength. Decreasing Factors: The inclusion of 3.5 wt% glycerol acts as a plasticizer that intercalates between polymer chains, disrupting the hydrogen bonding network and increasing free volume, which significantly reduces interchain friction and yield strength. Furthermore, the solvent casting process using water carries a risk of residual moisture retention despite ambient curing, which could act as an additional plasticizer and further depress the tensile strength. Dominant Factor: The plasticizing effect of glycerol is the dominant factor qualitatively defining the mechanical regime by increasing chain mobility and reducing intermolecular cohesion, which limits the maximum achievable UTS relative to a non-plasticized composite, despite the reinforcing contribution of the cellulose nanocrystals and the potential strengthening from physical aging."
    }
  },
  {
    "doi": "10.1177/07316844231167551",
    "title": "Microstructure and mechanical properties of filament and fused deposition modelling printed polylactic-acid and carbon-fiber reinforced polylactic-acid",
    "year": 2024,
    "chemical_composition": {
      "repeat_unit_psmiles": "[*]OC(=O)C(C)O[*]",
      "monomers": [
        {
          "name": "Lactic Acid",
          "smiles": "CC(O)C(=O)O",
          "ratio_value": null,
          "ratio_unit": null
        }
      ],
      "additives": [],
      "is_homopolymer": true
    },
    "processing_history": "FDM printed using Auto Abode Duper XL 400. Nozzle diameter 0.60 mm, Nozzle temp 215 °C, Bed temp 70 °C, Speed 20 mm/s, Layer thickness 0.10 mm, 100% infill, Raster orientation ±45°. Tensile testing: BISS machine, ASTM D638-14 Type V, 0.2 mm/min, ambient conditions (22 °C, 60% humidity).",
    "hierarchical_structure": "Amorphous matrix (XRD 2θ = 15.54°). Bead structure with inter-bead voids. Crack initiation at center followed by bead pull-out.",
    "properties": {
      "UTS": {
        "value": [
          52.9
        ],
        "unit": "MPa"
      }
    },
    "analysis_with_hierarchical_structure": {
      "descriptive_text": "The sample comprises a poly(lactic acid) homopolymer derived from lactic acid monomers, fabricated via fused deposition modeling using an Auto Abode Duper XL 400 system. Processing parameters included a 0.60 mm nozzle diameter at 215 °C, a bed temperature of 70 °C, and a print speed of 20 mm/s with a 0.10 mm layer thickness, utilizing 100% infill and a ±45° raster orientation. Structural analysis indicates an amorphous matrix characterized by an XRD peak at 2θ = 15.54°, featuring a bead morphology with inter-bead voids. Mechanical testing was performed on a BISS machine following ASTM D638-14 Type V standards at 0.2 mm/min under ambient conditions, revealing failure initiated by cracking at the center followed by bead pull-out.",
      "reasoning_analysis": "Increasing Factors: The utilization of 100% infill density maximizes the cross-sectional area bearing the load, while the ±45° raster orientation optimizes stress distribution across the print path relative to the tensile axis. Additionally, the nozzle temperature of 215 °C facilitates polymer chain diffusion across layer interfaces, potentially improving inter-bead cohesion and intrinsic bond strength. Decreasing Factors: The presence of inter-bead voids inherent to the FDM process acts as stress concentrators that promote premature crack initiation, significantly reducing effective load-bearing capacity. The amorphous nature of the matrix lacks the strengthening contribution of crystalline domains typically found in annealed PLA, and the observed bead pull-out failure mode indicates that inter-layer adhesion is weaker than the bulk polymer strength. Furthermore, testing under ambient humidity may introduce moisture-induced plasticization or hydrolytic effects in the polyester backbone. Dominant Factor: The processing-induced microstructural defects, specifically the inter-bead voids and limited inter-layer diffusion resulting in bead pull-out, qualitatively dominate the UTS behavior. These discontinuities severely compromise stress transfer efficiency between printed roads, overriding the intrinsic strength potential of the poly(lactic acid) homopolymer and the benefits of high infill density."
    },
    "analysis_without_hierarchical_structure": {
      "descriptive_text": "The sample consists of a poly(lactic acid) homopolymer fabricated via fused deposition modeling using an Auto Abode Duper XL 400 printer. The processing parameters included a nozzle diameter of 0.60 mm operated at 215 °C, a heated bed maintained at 70 °C, and a print speed of 20 mm/s with a layer thickness of 0.10 mm. The specimens were printed with 100% infill density and a ±45° raster orientation. Mechanical characterization was performed using a BISS machine following ASTM D638-14 Type V standards at a crosshead speed of 0.2 mm/min under ambient conditions of 22 °C and 60% relative humidity.",
      "reasoning_analysis": "Increasing Factors: The intrinsic chemical composition of the poly(lactic acid) homopolymer provides a rigid backbone capable of significant intermolecular hydrogen bonding, establishing a high baseline strength. The processing history contributes positively through the use of 100% infill density, which minimizes macroscopic voids, and a thin layer thickness of 0.10 mm combined with a slow print speed of 20 mm/s, both of which enhance inter-layer thermal diffusion and bonding strength. Additionally, the heated bed at 70 °C exceeds the glass transition temperature of PLA, reducing residual thermal stresses and promoting better adhesion between deposited roads. Decreasing Factors: The fused deposition modeling process inherently introduces anisotropy, where inter-layer interfaces act as stress concentrators weaker than the bulk polymer. The ±45° raster orientation misaligns the printed beads relative to the tensile load axis, forcing failure to occur through bead-to-bead cohesion rather than along the continuous polymer chains. Furthermore, testing under 60% humidity poses a risk where absorbed moisture could act as a plasticizer or indicate prior hydrolytic degradation during extrusion, potentially reducing molecular weight and strength. Dominant Factor: While the high infill and optimized thermal parameters maximize the potential strength of the printed form, the processing-induced geometric anisotropy, specifically the ±45° raster orientation combined with the layer-by-layer fabrication method, qualitatively dominates the final UTS behavior by dictating a failure mechanism governed by inter-bead bonding strength rather than the intrinsic tensile strength of the bulk poly(lactic acid) material."
    }
  },
  {
    "doi": "10.1002/app.26426",
    "title": "Evaluation of the Reinforcing Effect of Ground Wood Pulp in the Preparation of Polypropylene-Based Composites Coupled with Maleic Anhydride Grafted Polypropylene",
    "year": 2007,
    "chemical_composition": {
      "repeat_unit_psmiles": "[*]CC(C)C[*]",
      "monomers": [
        {
          "name": "Propylene",
          "smiles": "CC=C",
          "ratio_value": null,
          "ratio_unit": null
        }
      ],
      "additives": [
        {
          "name": "Ground Wood Pulp",
          "type": "reinforcement",
          "amount_value": 20,
          "amount_unit": "wt%"
        }
      ],
      "is_homopolymer": true
    },
    "processing_history": "PP and GWP dried at 80°C for 48 h. Composite prepared in Brabender plastograph internal mixer at 180°C, 80 rpm, 8 min. Pelletized. Pellets dehumidified at 80°C for 24 h. Injection molded (Meteor-40) at 168-186°C. Tensile tested (Instron 1122) according to ASTM D 638, conditioned at 23°C, 50% humidity, 24 h.",
    "hierarchical_structure": "GWP fiber length 208 μm, diameter 31 μm after processing. Voids observed at interface between matrix and reinforcement.",
    "properties": {
      "UTS": {
        "value": [
          28.7
        ],
        "unit": "MPa"
      }
    },
    "analysis_with_hierarchical_structure": {
      "descriptive_text": "The material is a polypropylene homopolymer composite reinforced with 20 wt% Ground Wood Pulp. Preparation involved drying both components at 80°C for 48 hours, followed by compounding in a Brabender plastograph internal mixer at 180°C and 80 rpm for 8 minutes. The resulting mixture was pelletized, dehumidified at 80°C for 24 hours, and injection molded using a Meteor-40 machine at temperatures between 168 and 186°C. Structural analysis indicates the processed wood pulp fibers possess an average length of 208 μm and a diameter of 31 μm, with observable voids at the matrix-reinforcement interface. Mechanical characterization was performed via tensile testing on an Instron 1122 according to ASTM D 638, following conditioning at 23°C and 50% humidity for 24 hours.",
      "reasoning_analysis": "Increasing Factors: The incorporation of 20 wt% Ground Wood Pulp introduces a rigid cellulosic reinforcement phase that drives the UTS higher by sharing the applied load within the composite structure. The thorough drying history minimizes moisture-induced plasticization or vaporization defects, while the injection molding process likely induces fiber orientation along the tensile axis, further contributing to increased strength in the testing direction. Decreasing Factors: The observed voids at the matrix-reinforcement interface act as stress concentrators that drive the UTS down by facilitating crack initiation and propagation. The lack of chemical compatibility between the hydrophobic matrix and hydrophilic filler results in poor interfacial adhesion, limiting stress transfer efficiency. Additionally, the fiber aspect ratio may be insufficient to exceed the critical length for optimal load bearing, and high-shear processing conditions could potentially degrade the polymer matrix molecular weight. Dominant Factor: While the rigid filler content provides a baseline mechanism for strength enhancement, the dominant factor governing the final UTS is the poor interfacial quality characterized by void formation. This interfacial weakness qualitatively overrides the reinforcement benefit by preventing effective stress transfer, leading to a failure mode dictated by interface debonding rather than fiber rupture."
    },
    "analysis_without_hierarchical_structure": {
      "descriptive_text": "The sample comprises a polypropylene homopolymer matrix reinforced with 20 wt% Ground Wood Pulp. Both components were dried at 80°C for 48 hours before compounding in a Brabender plastograph internal mixer at 180°C and 80 rpm for 8 minutes. The resulting composite was pelletized, dehumidified at 80°C for 24 hours, and injection molded using a Meteor-40 machine at temperatures between 168 and 186°C. Tensile properties were evaluated using an Instron 1122 according to ASTM D 638, following conditioning at 23°C and 50% relative humidity for 24 hours.",
      "reasoning_analysis": "Increasing Factors: The addition of 20 wt% Ground Wood Pulp introduces rigid cellulosic fibers capable of bearing load, which can enhance the Ultimate Tensile Strength through reinforcement mechanisms provided stress transfer is efficient. The extensive drying protocol prior to mixing and molding mitigates void formation caused by moisture vaporization, preserving the structural continuity of the matrix. Furthermore, the injection molding process induces molecular orientation in the polypropylene chains and aligns the fibers along the flow direction, typically increasing strength along the axis of tension. Decreasing Factors: The chemical incompatibility between the hydrophobic polypropylene matrix and hydrophilic wood fibers often leads to poor interfacial adhesion in the absence of coupling agents, creating stress concentration points that promote premature failure. The high-shear mixing conditions may reduce the fiber aspect ratio through breakage, diminishing reinforcement efficiency, while thermal exposure at 180°C risks thermo-oxidative degradation of the polymer backbone. Additionally, conditioning at 50% humidity allows moisture absorption by the wood pulp, which can plasticize the fibers and weaken the interfacial bond. Dominant Factor: The interfacial adhesion quality between the matrix and the reinforcement qualitatively dominates the final UTS behavior. While the processing history effectively minimizes voids and the fiber content offers theoretical reinforcement potential, the inherent lack of chemical compatibility without specified compatibilizers limits stress transfer efficiency. Consequently, the UTS is likely constrained by interfacial debonding mechanisms rather than fully realizing the theoretical strength contribution of the rigid wood pulp filler."
    }
  },
  {
    "doi": "10.1016/j.polymertesting.2023.108002",
    "title": "Transparent nylon 6 nanofibers-reinforced epoxy matrix composites with superior mechanical and thermal properties",
    "year": 2023,
    "chemical_composition": {
      "repeat_unit_psmiles": null,
      "monomers": [
        {
          "name": "JRE-320 Epoxy",
          "smiles": null,
          "ratio_value": 100,
          "ratio_unit": "parts by weight"
        },
        {
          "name": "Jeffamine hardener",
          "smiles": null,
          "ratio_value": 32,
          "ratio_unit": "parts by weight"
        }
      ],
      "additives": [
        {
          "name": "Nylon 6 nanofibers",
          "type": "filler",
          "amount_value": 5,
          "amount_unit": "wt%"
        }
      ],
      "is_homopolymer": false
    },
    "processing_history": "Electrospun nylon 6 nanofibers (15% w/v in formic acid, 25 kV, dried 60 °C 24 h) mat subjected to vacuum infiltration with epoxy formulation. Dried at 80 °C for 60 min, cured at 125 °C for 60 min. UTS measured by tensile testing (Tinius Olsen H1KT) at 5 mm/min, room temperature.",
    "hierarchical_structure": "Randomly aligned nylon 6 nanofibers in epoxy matrix.",
    "properties": {
      "UTS": {
        "value": [
          7.21
        ],
        "unit": "MPa"
      }
    },
    "analysis_with_hierarchical_structure": {
      "descriptive_text": "The sample comprises a thermoset composite consisting of a JRE-320 epoxy resin matrix cured with Jeffamine hardener at a mixing ratio of 100 to 32 parts by weight, respectively. This matrix is reinforced with 5 wt% Nylon 6 nanofibers, which were fabricated via electrospinning from a 15% w/v formic acid solution at 25 kV and dried at 60 °C for 24 hours prior to use. The manufacturing process involved vacuum infiltration of the epoxy formulation into the nanofiber mat, followed by drying at 80 °C for 60 minutes and thermal curing at 125 °C for 60 minutes. The resulting hierarchical structure features randomly aligned Nylon 6 nanofibers embedded within the cured epoxy matrix, and the Ultimate Tensile Strength was evaluated using tensile testing on a Tinius Olsen H1KT at a crosshead speed of 5 mm/min at room temperature.",
      "reasoning_analysis": "Increasing Factors: The thermal curing process at 125 °C establishes a dense covalent crosslinked network within the epoxy matrix, significantly enhancing structural rigidity and load-bearing capacity. The incorporation of Nylon 6 nanofibers introduces high-aspect-ratio reinforcements with intrinsic high tensile strength, while the vacuum infiltration processing history promotes thorough wetting and impregnation, minimizing void defects that typically act as stress concentrators. Decreasing Factors: The random alignment of the nanofibers within the matrix reduces the orientation efficiency factor, meaning a significant portion of the fibers are not oriented along the loading axis to effectively bear tensile stress. Additionally, the relatively low filler loading of 5 wt% may be insufficient to form a continuous percolating network for load transfer, and potential interfacial incompatibility between the hydrophobic epoxy and hydrophilic Nylon could lead to debonding under stress. Residual formic acid from the electrospinning process, if not fully removed, could also act as a plasticizer within the matrix. Dominant Factor: The mechanical integrity of the continuous cured epoxy network qualitatively dominates the final UTS behavior due to the low volume fraction of the filler; however, the reinforcement efficiency is ultimately limited by the random fiber orientation and interfacial adhesion quality, which prevent the composite from achieving the theoretical maximum strength potential of the aligned nanofibers."
    },
    "analysis_without_hierarchical_structure": {
      "descriptive_text": "The composite sample consists of a thermoset matrix synthesized from JRE-320 epoxy and Jeffamine hardener at 100 and 32 parts by weight, respectively, reinforced with 5 wt% Nylon 6 nanofibers. The reinforcement phase was prepared by electrospinning a 15% w/v Nylon 6 solution in formic acid at 25 kV and drying the resulting mat at 60 °C for 24 hours. This nanofiber mat was subsequently subjected to vacuum infiltration with the epoxy formulation, followed by drying at 80 °C for 60 minutes and curing at 125 °C for 60 minutes to establish the crosslinked network. The Ultimate Tensile Strength was characterized via tensile testing using a Tinius Olsen H1KT instrument at a crosshead speed of 5 mm/min under room temperature conditions.",
      "reasoning_analysis": "Increasing Factors: The curing process generates a densely crosslinked thermoset network between the epoxy and amine hardener, which fundamentally restricts polymer chain slippage and enhances load-bearing capacity. Additionally, the incorporation of high-aspect-ratio Nylon 6 nanofibers provides reinforcement through stress transfer mechanisms, while the vacuum infiltration processing history minimizes void formation, reducing stress concentration sites that typically initiate failure. Decreasing Factors: The use of Jeffamine, a polyetheramine hardener, introduces flexible ether linkages into the polymer backbone, increasing segmental mobility and free volume relative to rigid aromatic hardeners, which inherently lowers the modulus and strength potential. Furthermore, the random orientation of the electrospun nanofiber mat reduces the efficiency of load transfer in the uniaxial testing direction compared to aligned fibers, and potential interfacial incompatibility between the epoxy matrix and Nylon 6 filler could lead to premature debonding. Dominant Factor: While the nanofiber reinforcement and void reduction via vacuum infiltration provide significant strengthening mechanisms, the intrinsic flexibility of the polyether segments within the Jeffamine hardener qualitatively dominates the final UTS behavior by establishing a lower baseline modulus and strength for the matrix phase compared to rigid thermoset systems, thereby limiting the maximum stress the composite can sustain before failure."
    }
  },
  {
    "doi": "10.1177/07316844231167551",
    "title": "Microstructure and mechanical properties of filament and fused deposition modelling printed polylactic-acid and carbon-fiber reinforced polylactic-acid",
    "year": 2024,
    "chemical_composition": {
      "repeat_unit_psmiles": "[*]OC(=O)C(C)O[*]",
      "monomers": [
        {
          "name": "Lactic Acid",
          "smiles": "CC(O)C(=O)O",
          "ratio_value": null,
          "ratio_unit": null
        }
      ],
      "additives": [
        {
          "name": "Carbon Fiber",
          "type": "filler",
          "amount_value": 10,
          "amount_unit": "wt%"
        }
      ],
      "is_homopolymer": false
    },
    "processing_history": "FDM printed using Auto Abode Duper XL 400. Nozzle diameter 0.60 mm, Nozzle temp 215 °C, Bed temp 70 °C, Speed 20 mm/s, Layer thickness 0.10 mm, 100% infill, Raster orientation 0°. Tensile testing: BISS machine, ASTM D638-14 Type V, 0.2 mm/min, ambient conditions (22 °C, 60% humidity).",
    "hierarchical_structure": "Amorphous matrix (XRD 2θ = 15.58°). Short carbon fibers (avg length 83.25 microns) with misalignment. Bead pull-out observed.",
    "properties": {
      "UTS": {
        "value": [
          49.63
        ],
        "unit": "MPa"
      }
    },
    "analysis_with_hierarchical_structure": {
      "descriptive_text": "The sample comprises a poly(lactic acid) matrix reinforced with 10 wt% carbon fiber filler. Fabrication was achieved via fused deposition modeling using an Auto Abode Duper XL 400 with a 0.60 mm nozzle at 215 °C and a bed temperature of 70 °C, employing a 0.10 mm layer thickness, 100% infill, and 0° raster orientation at 20 mm/s. Structural analysis indicates an amorphous matrix phase characterized by an XRD peak at 2θ = 15.58°, embedded with short carbon fibers averaging 83.25 microns in length that display misalignment. Tensile properties were evaluated using a BISS machine under ASTM D638-14 Type V standards at 0.2 mm/min in ambient conditions, where failure analysis revealed evidence of bead pull-out.",
      "reasoning_analysis": "Increasing Factors: The incorporation of 10 wt% carbon fibers introduces a high-modulus reinforcement phase capable of bearing significant load, while the 0° raster orientation aligns the printed roads parallel to the tensile axis, optimizing the continuity of the load path. Additionally, the 100% infill density minimizes macroscopic voids, ensuring a consolidated bulk geometry. Decreasing Factors: The amorphous nature of the poly(lactic acid) matrix lacks the strengthening contributions of crystalline domains, and the short fiber length (83.25 microns) combined with observed misalignment likely prevents effective stress transfer, promoting fiber pull-out over fracture. Furthermore, the fused deposition modeling process inherently creates inter-layer boundaries, evidenced by the observed bead pull-out, which act as stress concentrators, while the 60% humidity during testing may plasticize the polyester backbone or induce hydrolytic degradation. Dominant Factor: The processing-induced interfacial weaknesses dominate the mechanical response; specifically, the observed bead pull-out indicates that failure is governed by inter-layer adhesion limits and poor fiber-matrix coupling rather than the intrinsic strength of the carbon fibers or the polymer backbone, qualitatively suppressing the ultimate tensile strength relative to theoretically aligned, continuously molded composites."
    },
    "analysis_without_hierarchical_structure": {
      "descriptive_text": "The sample comprises a lactic acid-based polymer matrix reinforced with 10 wt% carbon fiber filler. Specimens were fabricated via fused deposition modeling (FDM) using an Auto Abode Duper XL 400 system equipped with a 0.60 mm nozzle. The printing process was conducted at a nozzle temperature of 215 °C and a bed temperature of 70 °C, with a print speed of 20 mm/s and a layer thickness of 0.10 mm, utilizing 100% infill density and a 0° raster orientation. Subsequent mechanical evaluation involved tensile testing on a BISS machine following ASTM D638-14 Type V protocols at a crosshead speed of 0.2 mm/min under ambient conditions of 22 °C and 60% humidity.",
      "reasoning_analysis": "Increasing Factors: The incorporation of 10 wt% carbon fiber provides significant reinforcement through load transfer mechanisms, while the 100% infill density minimizes macro-voids to maximize the effective load-bearing cross-sectional area. Furthermore, the 0° raster orientation aligns the printed filaments parallel to the tensile load direction, optimizing the strength contribution of both the polymer chains and the embedded fibers along the stress axis, and the relatively slow print speed of 20 mm/s promotes improved inter-layer diffusion and bonding. Decreasing Factors: The fused deposition modeling process inherently introduces inter-layer interfaces that act as potential stress concentration sites compared to bulk molded materials, limiting the ultimate cohesion of the sample. Additionally, the testing environment specified at 60% humidity poses a risk for moisture absorption by the polyester matrix, which can induce plasticization or hydrolytic degradation of the polymer chains, thereby reducing the intrinsic strength of the matrix phase. Dominant Factor: The synergistic effect of the carbon fiber reinforcement and the 0° raster orientation serves as the dominant factor determining the UTS, as aligning the high-strength composite filaments with the applied load maximizes the load-bearing capacity of the printed path, qualitatively elevating the strength relative to unreinforced matrix material despite the inherent limitations imposed by the additive manufacturing process and environmental humidity."
    }
  },
  {
    "doi": "10.1002/app.52839",
    "title": "Cellulose nanocrystals and snail shell-reinforced polyvinyl alcohol bioplastic films: Additive concentration optimization and mechanical properties assessment",
    "year": 2022,
    "chemical_composition": {
      "repeat_unit_psmiles": "C(CO)",
      "monomers": [
        {
          "name": "Vinyl Alcohol",
          "smiles": "OC=C",
          "ratio_value": 7.5,
          "ratio_unit": "wt%"
        }
      ],
      "additives": [
        {
          "name": "Cellulose nanocrystals",
          "type": "filler",
          "amount_value": 2.5,
          "amount_unit": "wt%"
        },
        {
          "name": "Snail shell nanoparticles",
          "type": "filler",
          "amount_value": 2.5,
          "amount_unit": "wt%"
        },
        {
          "name": "Glycerol",
          "type": "plasticizer",
          "amount_value": 3.5,
          "amount_unit": "wt%"
        }
      ],
      "is_homopolymer": true
    },
    "processing_history": "Solvent casting. PVA dissolved in distilled water (80 °C, 2 h, 1000 rpm). CNC and SSN dispersed in PVA solution (65 °C, 1 h, 500 rpm). Cast in a plastic mold coated with wax, cured 72 h ambient, characterized after 2 weeks. Experimental Run 22. UTS measured by universal testing machine (Instron 5966-K8883) at 50 mm/min cross-head speed, ambient temperature, average of 5 samples.",
    "hierarchical_structure": "Homogeneous dispersion of SSN and CNC in matrix (SEM). Rod-like CNC (100-200 nm length, 10-20 nm width). Semi-sphere SSN (25.35-63.68 nm).",
    "properties": {
      "UTS": {
        "value": [
          32.5
        ],
        "unit": "MPa"
      }
    },
    "analysis_with_hierarchical_structure": {
      "descriptive_text": "The sample comprises a poly(vinyl alcohol) (PVA) homopolymer matrix reinforced with a hybrid filler system consisting of 2.5 wt% cellulose nanocrystals (CNC) and 2.5 wt% snail shell nanoparticles (SSN), supplemented by 3.5 wt% glycerol as a plasticizer. Fabrication involved solvent casting, where PVA was dissolved in distilled water at 80 °C for 2 hours under 1000 rpm shear, followed by filler dispersion at 65 °C for 1 hour at 500 rpm. The solution was cast into wax-coated plastic molds, cured for 72 hours under ambient conditions, and characterized after a two-week resting period using a universal testing machine at a cross-head speed of 50 mm/min, representing the average of five samples. Microstructural analysis indicates a homogeneous dispersion of the fillers within the matrix, characterized by rod-like CNCs measuring 100–200 nm in length and 10–20 nm in width, alongside semi-spherical SSNs ranging from 25.35 to 63.68 nm in diameter.",
      "reasoning_analysis": "Increasing Factors: The incorporation of rigid nanofillers, specifically the high-aspect-ratio rod-like cellulose nanocrystals and semi-spherical snail shell nanoparticles, introduces significant reinforcement through load transfer mechanisms. The homogeneous dispersion confirmed by SEM suggests efficient stress distribution throughout the matrix, while the hydroxyl-rich surface of the CNCs likely promotes strong hydrogen bonding with the PVA backbone, restricting chain mobility and enhancing stiffness. Decreasing Factors: The addition of 3.5 wt% glycerol acts as a plasticizer by intercalating between polymer chains, disrupting the intrinsic hydrogen bonding network of the PVA matrix and increasing free volume, which inherently reduces yield strength and ultimate tensile strength. Additionally, the ambient curing process and the hygroscopic nature of PVA may lead to residual moisture absorption, further plasticizing the matrix and potentially weakening interfacial adhesion. Dominant Factor: The final UTS behavior is qualitatively dominated by the competition between the plasticization effect of glycerol and the reinforcement efficiency of the nanofillers; however, given the high aspect ratio of the CNCs and their confirmed homogeneous dispersion, the filler-matrix interfacial interactions likely serve as the primary determinant in sustaining mechanical integrity against the softening influence of the plasticizer."
    },
    "analysis_without_hierarchical_structure": {
      "descriptive_text": "The sample comprises a polyvinyl alcohol homopolymer matrix incorporated with cellulose nanocrystals and snail shell nanoparticles as fillers, along with glycerol as a plasticizing agent. The composite was fabricated via solvent casting, wherein the polymer was dissolved in distilled water at 80 °C for 2 hours under stirring at 1000 rpm, followed by the dispersion of the fillers into the solution at 65 °C for 1 hour at 500 rpm. The resulting mixture was cast into a wax-coated plastic mold, cured under ambient conditions for 72 hours, and allowed to rest for two weeks prior to mechanical characterization. Ultimate tensile strength was evaluated using a universal testing machine at a cross-head speed of 50 mm/min under ambient temperature, reported as the average of five samples.",
