Repository: hhtrick/HHT-code

# HHT training framework

This directory contains model training, embedding precomputation, inference, article-level baselines and the curated datasets. All commands below assume that the working directory is `train_code/`.

## 3. Datasets and fixed partitions

Each main dataset is a JSON array at `dataset/{property}/{property}.json`. Entries contain source metadata, `chemical_composition`, `processing_history`, `hierarchical_structure`, `properties`, and two generated-analysis objects. Targets are stored as `properties[property]["value"]`; source metadata and target values are not predictive input fields.

| Property | Train | Validation | Test | Total |
|---|---:|---:|---:|---:|

File: train_code/dataset/UTS/UTS.json (part 231 of 292)
[
      "reasoning_analysis": "Increasing Factors: The incorporation of rigid cellulose nanocrystals with a high aspect ratio (rod-like morphology) and snail shell nanoparticles provides significant reinforcement through efficient stress transfer mechanisms, particularly given the confirmed homogeneous dispersion within the matrix which minimizes stress concentration points. Additionally, potential hydrogen bonding interactions between the hydroxyl groups of the PVA matrix and the surface functionalities of the CNC and SSN fillers can restrict chain mobility at the interface, further contributing to increased tensile strength. Decreasing Factors: The addition of 5 wt% glycerol acts as a plasticizer that increases free volume and disrupts the intermolecular hydrogen bonding network of the PVA chains, thereby enhancing segmental mobility and reducing the yield stress and ultimate tensile strength. Furthermore, the ambient curing process and subsequent storage may allow for moisture absorption due to the hygroscopic nature of PVA and glycerol, which can act as an additional plasticizing agent to depress mechanical strength. Dominant Factor: While the plasticizing effect of glycerol inherently lowers the baseline strength of the PVA matrix, the homogeneous dispersion and high aspect ratio of the cellulose nanocrystals serve as the dominant factor governing the final UTS behavior, as the nanofiller reinforcement mechanism is specifically designed to counteract the plasticization and define the structural integrity of the composite film."
    },
    "analysis_without_hierarchical_structure": {
      "descriptive_text": "The sample comprises a polyvinyl alcohol homopolymer matrix reinforced with 5 wt% cellulose nanocrystals and 2.5 wt% snail shell nanoparticles, alongside 5 wt% glycerol serving as a plasticizer. The composite was fabricated via solvent casting, where the polyvinyl alcohol was dissolved in distilled water at 80 °C for 2 hours under 1000 rpm stirring, followed by the dispersion of the nanofillers at 65 °C for 1 hour at 500 rpm. The solution was cast into a wax-coated plastic mold, cured under ambient conditions for 72 hours, and aged for two weeks prior to mechanical characterization. Ultimate tensile strength was measured using an Instron universal testing machine at a cross-head speed of 50 mm/min under ambient temperature, reported as the average of five samples.",
      "reasoning_analysis": "Increasing Factors: The incorporation of rigid cellulose nanocrystals and snail shell nanoparticles provides significant reinforcement through load transfer mechanisms and the formation of a percolating network within the matrix. Additionally, the strong hydrogen bonding potential between the hydroxyl groups of the polyvinyl alcohol and the surface of the cellulose nanocrystals enhances interfacial adhesion, while the two-week aging period allows for physical aging and increased crystallinity, further stiffening the matrix. Decreasing Factors: The addition of 5 wt% glycerol acts as a plasticizer that intercalates between polymer chains, disrupting the intrinsic hydrogen bonding network of the polyvinyl alcohol and increasing free volume, which inherently reduces intermolecular friction and yield strength. Furthermore, any potential agglomeration of the nanoparticles during solvent casting could create stress concentration points that initiate premature failure. Dominant Factor: The hybrid reinforcement effect from the cellulose nanocrystals and snail shell nanoparticles qualitatively dominates the final UTS behavior; despite the plasticizing effect of glycerol, the high aspect ratio and rigidity of the nanofillers establish a load-bearing skeleton that sustains mechanical integrity, mitigating the strength reduction typically associated with plasticized polyvinyl alcohol systems."
    }
  },
  {
    "doi": "10.1039/c9nr08091k",
    "title": "Rediscovery of nylon upgraded by interactive biorenewable nano-fillers†",
    "year": 2020,
    "chemical_composition": {
      "repeat_unit_psmiles": "[*]NCCCCCCNC(=O)CCCC(=O)[*]",
      "monomers": [
        {
          "name": "Hexamethylenediamine",
          "smiles": "NCCCCCCN",
          "ratio_value": null,
          "ratio_unit": null
        },
        {
          "name": "Adipoyl chloride",
          "smiles": "ClC(=O)CCCC(=O)Cl",
          "ratio_value": null,
          "ratio_unit": null
        }
      ],
      "additives": [],
      "is_homopolymer": false
    },
    "processing_history": "Interfacial polymerization of hexamethylenediamine and adipoyl chloride, solution casting in formic acid, slow evaporation (5 days with inverted glass funnel), vacuum dried at 80 °C overnight. UTS measured by tensile testing at 25 °C, 50% RH, ASTM D638 Type 1, Instron 5943.",
    "hierarchical_structure": "Continuous surface without a porous structure.",
    "properties": {
      "UTS": {
        "value": [
          61
        ],
        "unit": "MPa"
      }
    },
    "analysis_with_hierarchical_structure": {
      "descriptive_text": "The sample comprises a polyamide synthesized via interfacial polymerization of hexamethylenediamine and adipoyl chloride, processed through solution casting in formic acid followed by slow evaporation over five days under an inverted glass funnel and subsequent vacuum drying at 80 °C. The resulting material exhibits a continuous surface morphology without porous structures, and its mechanical properties were evaluated via tensile testing at 25 °C and 50% relative humidity in accordance with ASTM D638 Type 1 standards.",
      "reasoning_analysis": "Increasing Factors: The polyamide backbone features regular amide linkages capable of forming extensive intermolecular hydrogen bonding networks, which significantly enhance cohesive energy density and load transfer between chains. Furthermore, the processing history involving slow solvent evaporation over five days facilitates chain relaxation and crystallization, while the vacuum drying step minimizes residual solvent content, both contributing to higher stiffness and strength. The hierarchical structure characterized by a continuous, non-porous surface eliminates stress concentrators that typically initiate premature failure. Decreasing Factors: The chemical composition renders the polymer inherently hygroscopic, and the tensile testing conducted at 50% relative humidity allows for moisture absorption which acts as a plasticizer, reducing intermolecular friction and lowering the ultimate tensile strength. Additionally, interfacial polymerization may yield lower molecular weights compared to melt processes, potentially limiting chain entanglement density, and any incomplete removal of formic acid could further plasticize the matrix. Dominant Factor: The intrinsic mechanical integrity provided by the dense hydrogen bonding network and the defect-free morphology achieved through controlled slow evaporation and drying qualitatively dominates the behavior, establishing a robust structural baseline, although the environmental humidity during testing imposes a significant mitigating effect on the maximum achievable strength."
    },
    "analysis_without_hierarchical_structure": {
      "descriptive_text": "The sample consists of poly(hexamethylene adipamide), synthesized via the interfacial polymerization of hexamethylenediamine and adipoyl chloride. Following synthesis, the polymer was solution-cast using formic acid as the solvent, subjected to slow evaporation over a period of five days under an inverted glass funnel, and subsequently vacuum dried at 80 °C overnight to remove residual solvent. The ultimate tensile strength was determined through tensile testing conducted at 25 °C and 50% relative humidity in accordance with ASTM D638 Type 1 standards using an Instron 5943 universal testing machine.",
      "reasoning_analysis": "Increasing Factors: The chemical composition comprises repeating amide linkages formed from hexamethylenediamine and adipoyl chloride, creating a polyamide structure capable of extensive intermolecular hydrogen bonding which significantly enhances cohesive energy density and load transfer between chains. Furthermore, the processing history involving slow evaporation over five days allows for substantial chain relaxation and organization, promoting a high degree of crystallinity that inherently increases stiffness and strength, while the subsequent vacuum drying at 80 °C ensures the removal of formic acid solvent that would otherwise act as a plasticizer. Decreasing Factors: The tensile testing conditions specify 50% relative humidity, and given the hygroscopic nature of polyamides, water molecules will absorb into the matrix and disrupt the intermolecular hydrogen bonding network, acting as a plasticizer that increases free volume and chain mobility thereby reducing the ultimate tensile strength. Additionally, solution casting methods can sometimes introduce micro-voids or defects during solvent evaporation that act as stress concentrators, potentially lowering the failure strength compared to melt-processed counterparts. Dominant Factor: The semi-crystalline morphology established by the strong inherent hydrogen bonding of the polyamide backbone and reinforced by the prolonged slow evaporation processing step qualitatively dominates the final UTS behavior, providing the primary structural integrity, although the measured value will be notably moderated by the plasticizing effect of moisture absorption during the testing phase."
    }
  },
  {
    "doi": "10.1002/app.52839",
    "title": "Cellulose nanocrystals and snail shell-reinforced polyvinyl alcohol bioplastic films: Additive concentration optimization and mechanical properties assessment",
    "year": 2022,
    "chemical_composition": {
      "repeat_unit_psmiles": "C(CO)",
      "monomers": [
        {
          "name": "Vinyl Alcohol",
          "smiles": "OC=C",
          "ratio_value": 5,
          "ratio_unit": "wt%"
        }
      ],
      "additives": [
        {
          "name": "Cellulose nanocrystals",
          "type": "filler",
          "amount_value": 2.5,
          "amount_unit": "wt%"
        },
        {
          "name": "Snail shell nanoparticles",
          "type": "filler",
          "amount_value": 5,
          "amount_unit": "wt%"
        },
        {
          "name": "Glycerol",
          "type": "plasticizer",
          "amount_value": 3.5,
          "amount_unit": "wt%"
        }
      ],
      "is_homopolymer": true
    },
    "processing_history": "Solvent casting. PVA dissolved in distilled water (80 °C, 2 h, 1000 rpm). CNC and SSN dispersed in PVA solution (65 °C, 1 h, 500 rpm). Cast in a plastic mold coated with wax, cured 72 h ambient, characterized after 2 weeks. Experimental Run 25. UTS measured by universal testing machine (Instron 5966-K8883) at 50 mm/min cross-head speed, ambient temperature, average of 5 samples.",
    "hierarchical_structure": "Homogeneous dispersion of SSN and CNC in matrix (SEM). Rod-like CNC (100-200 nm length, 10-20 nm width). Semi-sphere SSN (25.35-63.68 nm).",
    "properties": {
      "UTS": {
        "value": [
          22
        ],
        "unit": "MPa"
      }
    },
    "analysis_with_hierarchical_structure": {
      "descriptive_text": "The sample comprises a poly(vinyl alcohol) (PVA) homopolymer matrix incorporated with 2.5 wt% cellulose nanocrystals (CNC) and 5 wt% snail shell nanoparticles (SSN) as hybrid fillers, along with 3.5 wt% glycerol as a plasticizer. Fabrication involved solvent casting where PVA was dissolved in distilled water at 80 °C followed by filler dispersion at 65 °C under shear mixing, after which the solution was cast into wax-coated molds and cured ambiently for 72 hours prior to characterization two weeks later. Structural analysis indicates a homogeneous dispersion of rod-like CNC (100–200 nm length) and semi-spherical SSN (25.35–63.68 nm) within the polymer matrix, with ultimate tensile strength measured via universal testing at ambient temperature.",
      "reasoning_analysis": "Increasing Factors: The incorporation of rigid cellulose nanocrystals and snail shell nanoparticles enhances UTS through effective stress transfer mechanisms, particularly due to the high aspect ratio of the rod-like CNC which restricts polymer chain mobility and reinforces the matrix. Additionally, the confirmed homogeneous dispersion of these fillers minimizes stress concentration points that typically arise from agglomeration, while the inherent hydrogen bonding network of the PVA backbone provides a strong baseline cohesive strength. Decreasing Factors: The addition of glycerol acts as a plasticizer that intercalates between polymer chains, disrupting intermolecular hydrogen bonding and increasing free volume, which facilitates chain slippage and reduces the ultimate tensile strength. Furthermore, the aqueous processing history and the hygroscopic nature of PVA may lead to residual moisture absorption during ambient curing, which can further plasticize the matrix and lower mechanical performance. Dominant Factor: The reinforcement provided by the well-dispersed hybrid nanofiller system, specifically the high aspect ratio cellulose nanocrystals, qualitatively dominates the UTS behavior by establishing a rigid percolating network that sustains load, although this strengthening effect is modulated by the softening influence of the glycerol plasticizer."
    },
    "analysis_without_hierarchical_structure": {
      "descriptive_text": "The sample comprises a poly(vinyl alcohol) homopolymer matrix formulated with 2.5 wt% cellulose nanocrystals and 5 wt% snail shell nanoparticles as reinforcing fillers, alongside 3.5 wt% glycerol serving as a plasticizer. Preparation involved solvent casting, where the PVA was dissolved in distilled water at 80 °C for 2 hours under 1000 rpm agitation, followed by the dispersion of cellulose nanocrystals and snail shell nanoparticles into the solution at 65 °C for 1 hour at 500 rpm. The mixture was cast into a wax-coated plastic mold, cured under ambient conditions for 72 hours, and allowed to rest for two weeks prior to characterization. Ultimate tensile strength was determined using an Instron universal testing machine at a cross-head speed of 50 mm/min under ambient temperature, with reported values representing the average of five samples.",
      "reasoning_analysis": "Increasing Factors: The poly(vinyl alcohol) backbone possesses a dense hydrogen bonding network that intrinsically supports high tensile strength, while the incorporation of rigid cellulose nanocrystals and snail shell nanoparticles provides reinforcement through load transfer mechanisms and the formation of a percolated filler network. Furthermore, the two-week resting period post-curing likely facilitates physical aging and secondary crystallization within the PVA matrix, which typically enhances structural integrity and resistance to deformation. Decreasing Factors: The addition of glycerol acts as a plasticizer by intercalating between polymer chains, disrupting intermolecular hydrogen bonds, and increasing free volume, which inherently reduces the material's yield stress and ultimate tensile strength. Additionally, inadequate dispersion of the nanoparticles during the mixing process could introduce stress concentration points that initiate premature failure under load. Dominant Factor: While the plasticizing effect of glycerol fundamentally lowers the matrix stiffness, the dominant factor governing the final UTS is likely the reinforcing efficiency of the nanofillers combined with the physical aging during storage; the high aspect ratio of the cellulose nanocrystals and the rigid nature of the snail shell nanoparticles, if well-bonded to the hydrophilic PVA matrix, qualitatively compensate for the plasticizer-induced softening to maintain robust tensile performance."
    }
  },
  {
    "doi": "10.1177/07316844231167551",
    "title": "Microstructure and mechanical properties of filament and fused deposition modelling printed polylactic-acid and carbon-fiber reinforced polylactic-acid",
    "year": 2024,
    "chemical_composition": {
      "repeat_unit_psmiles": "[*]OC(=O)C(C)O[*]",
      "monomers": [
        {
          "name": "Lactic Acid",
          "smiles": "CC(O)C(=O)O",
          "ratio_value": null,
          "ratio_unit": null
        }
      ],
      "additives": [
        {
          "name": "Carbon Fiber",
          "type": "filler",
          "amount_value": 10,
          "amount_unit": "wt%"
        }
      ],
      "is_homopolymer": false
    },
    "processing_history": "FDM printed using Auto Abode Duper XL 400. Nozzle diameter 0.60 mm, Nozzle temp 215 °C, Bed temp 70 °C, Speed 20 mm/s, Layer thickness 0.10 mm, 100% infill, Raster orientation ±45°. Tensile testing: BISS machine, ASTM D638-14 Type V, 0.2 mm/min, ambient conditions (22 °C, 60% humidity).",
    "hierarchical_structure": "Amorphous matrix (XRD 2θ = 15.58°). Short carbon fibers with misalignment. Inter-bead delamination at core edge.",
    "properties": {
      "UTS": {
        "value": [
          26.38
        ],
        "unit": "MPa"
      }
    },
    "analysis_with_hierarchical_structure": {
      "descriptive_text": "The sample comprises a poly(lactic acid) matrix derived from lactic acid monomers, reinforced with 10 wt% carbon fiber filler. Fabrication was achieved via fused deposition modeling using an Auto Abode Duper XL 400 system with a 0.60 mm nozzle at 215 °C and a bed temperature of 70 °C, employing a 100% infill density, 0.10 mm layer thickness, and a ±45° raster orientation. Structural analysis indicates an amorphous matrix phase characterized by an XRD peak at 2θ = 15.58°, containing short carbon fibers with observed misalignment. Mechanical characterization was performed using a BISS machine under ASTM D638-14 Type V standards at a crosshead speed of 0.2 mm/min in ambient conditions, where inter-bead delamination was identified at the core edge of the specimen.",
      "reasoning_analysis": "Increasing Factors: The inclusion of 10 wt% carbon fibers introduces a high-modulus reinforcement phase that enhances load-bearing capacity through stress transfer mechanisms, theoretically elevating the UTS compared to the neat polymer matrix. Additionally, the 100% infill density minimizes macroscopic voids within the printed roads, ensuring a consistent cross-sectional area for load distribution. Decreasing Factors: The amorphous nature of the matrix lacks the strengthening contribution of crystalline lamellae, limiting the intrinsic strength of the polymer phase. The short carbon fibers exhibit misalignment, which reduces reinforcement efficiency along the loading axis, while the FDM processing history induced inter-bead delamination at the core edge, creating critical stress concentrators and weak interfacial bonding between layers. Furthermore, testing under 60% humidity may promote moisture absorption in the hygroscopic matrix, potentially plasticizing the polymer or inducing hydrolytic degradation during extrusion. Dominant Factor: Despite the reinforcement potential of the carbon fibers, the processing-induced inter-bead delamination and fiber misalignment qualitatively dominate the mechanical response. These structural defects act as primary failure initiation sites, significantly compromising the continuity of the load path and limiting the ultimate tensile strength relative to the theoretical composite performance."
    },
    "analysis_without_hierarchical_structure": {
      "descriptive_text": "The material system comprises a poly(lactic acid) matrix reinforced with 10 wt% carbon fiber filler. Specimens were fabricated via fused deposition modeling using an Auto Abode Duper XL 400 printer equipped with a 0.60 mm nozzle diameter. The processing parameters included a nozzle temperature of 215 °C, a bed temperature of 70 °C, and a print speed of 20 mm/s, with a layer thickness of 0.10 mm, 100% infill density, and a ±45° raster orientation. Mechanical characterization was conducted using a BISS machine according to ASTM D638-14 Type V standards at a crosshead speed of 0.2 mm/min under ambient conditions of 22 °C and 60% humidity.",
      "reasoning_analysis": "Increasing Factors: The inclusion of 10 wt% carbon fiber filler provides high-strength reinforcement within the polymer matrix, theoretically increasing load-bearing capacity and stiffness compared to the unreinforced polymer. The 100% infill density ensures a solid internal structure, minimizing macro-voids that could act as stress concentrators. Decreasing Factors: The fused deposition modeling process introduces structural anisotropy, specifically the ±45° raster orientation which misaligns the reinforcement fibers and polymer beads relative to the tensile load axis, favoring shear failure over axial tension. Interlayer bonding between printed roads is typically weaker than bulk cohesion, creating preferential failure planes, and the 60% humidity during testing may promote moisture absorption in the matrix, potentially plasticizing the polymer or weakening the fiber-matrix interface. Dominant Factor: The processing-induced anisotropy defined by the ±45° raster orientation and interlayer adhesion limits qualitatively dominates the ultimate tensile strength behavior; despite the intrinsic strength of the carbon fibers, the geometric misalignment and reliance on inter-bead bonding restrict the macroscopic strength to levels governed by the print architecture rather than the intrinsic composite material properties."
    }
  },
  {
    "doi": "10.1039/c9nr08091k",
    "title": "Rediscovery of nylon upgraded by interactive biorenewable nano-fillers†",
    "year": 2020,
    "chemical_composition": {
      "repeat_unit_psmiles": "[*]NCCCCCCNC(=O)CCCC(=O)[*]",
      "monomers": [
        {
          "name": "Hexamethylenediamine",
          "smiles": "NCCCCCCN",
          "ratio_value": null,
          "ratio_unit": null
        },
        {
          "name": "Adipoyl chloride",
          "smiles": "ClC(=O)CCCC(=O)Cl",
          "ratio_value": null,
          "ratio_unit": null
        }
      ],
      "additives": [
        {
          "name": "Cellulose nanocrystals",
          "type": "filler",
          "amount_value": 0.4,
          "amount_unit": "wt%"
        }
      ],
      "is_homopolymer": false
    },
    "processing_history": "In situ interfacial polymerization with CNC dispersed in aqueous phase, followed by solution casting in formic acid, slow evaporation (5 days), vacuum dried at 80 °C overnight. UTS measured by tensile testing at 25 °C, 50% RH, ASTM D638 Type 1, Instron 5943.",
    "hierarchical_structure": "Crystallinity 29-38%, α-triclinic crystal structure, better dispersion of CNC filler.",
    "properties": {
      "UTS": {
        "value": [
          100
        ],
        "unit": "MPa"
      }
    },
    "analysis_with_hierarchical_structure": {
      "descriptive_text": "The sample comprises a polyamide 6,6 matrix synthesized from hexamethylenediamine and adipoyl chloride, reinforced with 0.4 wt% cellulose nanocrystals serving as a filler. Fabrication involved in situ interfacial polymerization with the cellulose nanocrystals dispersed in the aqueous phase, followed by solution casting in formic acid and slow solvent evaporation over five days, concluding with vacuum drying at 80 °C overnight. Hierarchical characterization indicates an α-triclinic crystal structure with a crystallinity range of 29-38% and confirms a homogeneous dispersion of the filler within the polymer matrix. The ultimate tensile strength was determined via tensile testing at 25 °C and 50% relative humidity in accordance with ASTM D638 Type 1 standards.",
      "reasoning_analysis": "Increasing Factors: The polyamide 6,6 backbone facilitates extensive interchain hydrogen bonding, which significantly enhances cohesive energy density and load-bearing capacity. The presence of cellulose nanocrystals, known for their high modulus and aspect ratio, provides reinforcement through stress transfer mechanisms, particularly given the processing history notes better dispersion of the CNC filler which minimizes stress concentrations. Furthermore, the slow evaporation process during solution casting likely promoted enhanced chain packing and crystallization, evidenced by the 29-38% crystallinity and α-triclinic structure, thereby increasing stiffness and strength. Decreasing Factors: The testing condition of 50% relative humidity is a critical decreasing factor, as polyamides are hygroscopic and absorbed water molecules disrupt interchain hydrogen bonds, acting as a plasticizer that reduces yield strength and UTS. Additionally, the relatively low filler loading of 0.4 wt% may be insufficient to establish a percolated rigid network, limiting the maximum potential reinforcement compared to higher loading composites. Dominant Factor: The intrinsic strength derived from the semi-crystalline polyamide matrix and the effective stress transfer enabled by the well-dispersed cellulose nanocrystals qualitatively dominate the mechanical behavior, establishing a reinforced composite profile; however, the hygroscopic plasticization effect induced by the 50% RH testing environment serves as a significant mitigating factor that caps the realized ultimate tensile strength relative to dry conditions."
    },
    "analysis_without_hierarchical_structure": {
      "descriptive_text": "The polymer sample comprises a polyamide matrix synthesized via the reaction of hexamethylenediamine and adipoyl chloride, reinforced with 0.4 wt% cellulose nanocrystals as a nanofiller. The composite was fabricated using in situ interfacial polymerization with the cellulose nanocrystals dispersed in the aqueous phase, followed by solution casting in formic acid. The resulting films underwent a slow evaporation process over five days and were subsequently vacuum dried at 80 °C overnight to ensure solvent removal. Ultimate tensile strength was evaluated through tensile testing at 25 °C and 50% relative humidity following ASTM D638 Type 1 standards on an Instron 5943 system.",
      "reasoning_analysis": "Increasing Factors: The polyamide backbone formed from hexamethylenediamine and adipoyl chloride facilitates extensive intermolecular hydrogen bonding, which significantly enhances cohesive energy density and load-bearing capacity. The incorporation of cellulose nanocrystals provides rigid reinforcement capable of stress transfer, while the slow evaporation process over five days promotes high degrees of crystallinity and chain alignment, further stiffening the matrix. Decreasing Factors: The tensile testing conducted at 50% relative humidity introduces moisture absorption into the hygroscopic polyamide matrix, acting as a plasticizer that disrupts hydrogen bonding and increases free volume, thereby reducing yield strength and UTS. Additionally, the low filler loading of 0.4 wt% may limit the percolation threshold required for maximal reinforcement efficiency. Dominant Factor: The high degree of crystallinity and structural integrity established by the prolonged slow evaporation processing history dominates the final UTS behavior, as the organized semi-crystalline morphology and hydrogen bonding network provide the primary resistance to fracture, despite the moderate plasticizing effect of the testing humidity."
    }
  },
  {
    "doi": "10.1177/07316844231167551",
    "title": "Microstructure and mechanical properties of filament and fused deposition modelling printed polylactic-acid and carbon-fiber reinforced polylactic-acid",
    "year": 2024,
    "chemical_composition": {
      "repeat_unit_psmiles": "[*]OC(=O)C(C)O[*]",
      "monomers": [
        {
          "name": "Lactic Acid",
          "smiles": "CC(O)C(=O)O",
          "ratio_value": null,
          "ratio_unit": null
        }
      ],
      "additives": [
        {
          "name": "Carbon Fiber",
          "type": "filler",
          "amount_value": 10,
          "amount_unit": "wt%"
        }
      ],
      "is_homopolymer": false
    },
    "processing_history": "FDM printed using Auto Abode Duper XL 400. Nozzle diameter 0.60 mm, Nozzle temp 215 °C, Bed temp 70 °C, Speed 20 mm/s, Layer thickness 0.10 mm, 100% infill, Raster orientation 90°. Tensile testing: BISS machine, ASTM D638-14 Type V, 0.2 mm/min, ambient conditions (22 °C, 60% humidity).",
    "hierarchical_structure": "Amorphous matrix (XRD 2θ = 15.58°). Short carbon fibers with misalignment. Matrix cracking and fiber matrix debonding.",
    "properties": {
      "UTS": {
        "value": [
          26.22
        ],
        "unit": "MPa"
      }
    },
    "analysis_with_hierarchical_structure": {
      "descriptive_text": "The sample comprises a poly(lactic acid) matrix derived from lactic acid monomers, reinforced with 10 wt% carbon fiber filler. Fabrication was achieved via fused deposition modeling using an Auto Abode Duper XL 400 system with a 0.60 mm nozzle at 215 °C, a bed temperature of 70 °C, and a deposition speed of 20 mm/s, utilizing a 0.10 mm layer thickness, 100% infill, and a 90° raster orientation. Structural analysis indicates an amorphous matrix characterized by an XRD peak at 2θ = 15.58°, with microstructural observations noting short carbon fibers exhibiting misalignment alongside evidence of matrix cracking and fiber-matrix debonding. Mechanical characterization was performed on a BISS machine following ASTM D638-14 Type V specifications at a crosshead speed of 0.2 mm/min under ambient conditions of 22 °C and 60% humidity.",
      "reasoning_analysis": "Increasing Factors: The incorporation of 10 wt% carbon fibers introduces a high-modulus reinforcement phase capable of bearing load, theoretically increasing the composite strength relative to the neat polymer matrix. Additionally, the 100% infill density specified in the processing history minimizes large macroscopic voids within the bulk structure. Decreasing Factors: The FDM processing history introduces significant anisotropy, particularly the 90° raster orientation which aligns deposition roads perpendicular to the tensile loading axis, severely limiting load-bearing capacity along the test direction. Furthermore, the hierarchical structure reveals short fibers with misalignment, reducing reinforcement efficiency, while observed matrix cracking and fiber-matrix debonding indicate poor interfacial adhesion that facilitates premature failure. The amorphous nature of the matrix lacks the strengthening contribution of crystalline domains. Dominant Factor: The poor interfacial adhesion evidenced by debonding and the unfavorable raster orientation relative to the loading axis dominate the mechanical response. These factors prevent effective stress transfer to the carbon fibers, causing the UTS to be governed by the weak inter-layer bonding and matrix failure rather than the intrinsic strength of the reinforcement."
    },
    "analysis_without_hierarchical_structure": {
      "descriptive_text": "The sample consists of a poly(lactic acid) matrix derived from lactic acid monomers reinforced with 10 wt% carbon fiber filler. Specimens were fabricated via fused deposition modeling using an Auto Abode Duper XL 400 printer equipped with a 0.60 mm nozzle. The processing parameters included a nozzle temperature of 215 °C, a bed temperature of 70 °C, and a print speed of 20 mm/s to achieve a layer thickness of 0.10 mm with 100% infill density and a 90° raster orientation. Mechanical characterization was conducted using a BISS machine in accordance with ASTM D638-14 Type V standards at a crosshead speed of 0.2 mm/min under ambient conditions of 22 °C and 60% relative humidity.",
      "reasoning_analysis": "Increasing Factors: The incorporation of 10 wt% carbon fiber acts as a high-modulus reinforcement within the poly(lactic acid) matrix, facilitating stress transfer from the polymer chains to the rigid filler phase which intrinsically enhances load-bearing capacity. Furthermore, the use of 100% infill density ensures maximum material continuity across the specimen cross-section minimizing macro-voids that would otherwise act as stress concentrators. Decreasing Factors: The fused deposition modeling process introduces inherent anisotropy particularly exacerbated by the 90° raster orientation which aligns the deposited filaments perpendicular to the loading axis forcing failure to occur through weak interlayer bonds rather than along the strong polymer backbones or fiber lengths. Additionally testing under 60% humidity exposes the hygroscopic ester linkages in the poly(lactic acid) matrix to moisture absorption which can plasticize the polymer and promote hydrolytic degradation thereby reducing cohesive strength. Dominant Factor: The processing-induced anisotropy resulting from the 90° raster orientation qualitatively dominates the final UTS behavior. While the carbon fiber reinforcement provides a strengthening baseline the mechanical integrity is ultimately limited by the weak interlayer adhesion characteristic of FDM parts loaded transverse to the print direction making the interfacial bonding strength between layers the critical determinant of failure rather than the bulk composite strength."
    }
  },
  {
    "doi": "10.1007/s42114-022-00605-0",
    "title": "Top‑down digital light processing 3D printing of composite structures using carbon fiber modified UV curable resin",
    "year": 2023,
    "chemical_composition": {
      "repeat_unit_psmiles": null,
      "monomers": [
        {
          "name": "Acrylate ester monomer",
          "smiles": null,
          "ratio_value": null,
          "ratio_unit": null
        }
      ],
      "additives": [
        {
          "name": "Carbon fiber",
          "type": "filler",
          "amount_value": 5.0,
          "amount_unit": "wt%"
        }
      ],
      "is_homopolymer": false
    },
    "processing_history": "Top-down DLP 3D printing, layer resolution 0.05 mm, raft cure 20 s, support 12 s, normal layer 3 s, settling 4 s. UTS measured by tensile testing, ASTM D638-14 Type V dog bone.",
    "hierarchical_structure": "Dense and uniform cured photopolymer, carbon fibers evenly distributed, omnidirectional orientation, 3D interconnected network.",
    "properties": {
      "UTS": {
        "value": [
          34.61
        ],
        "unit": "MPa"
      }
    },
    "analysis_with_hierarchical_structure": {
      "descriptive_text": "The sample comprises an acrylate ester-based photopolymer system reinforced with 5.0 wt% carbon fiber filler. It was fabricated via top-down digital light processing (DLP) 3D printing with a layer resolution of 0.05 mm, employing cure times of 20 s for the raft, 12 s for supports, and 3 s for normal layers with a 4 s settling interval. The resulting hierarchical structure features a dense and uniform cured matrix with evenly distributed carbon fibers exhibiting omnidirectional orientation within a three-dimensional interconnected network. Mechanical properties were evaluated through tensile testing using ASTM D638-14 Type V dog bone specimens.",
      "reasoning_analysis": "Increasing Factors: The incorporation of 5.0 wt% carbon fibers provides significant reinforcement through load transfer mechanisms, substantially enhancing the load-bearing capacity of the acrylate matrix. The omnidirectional orientation of the fibers within the 3D interconnected network mitigates anisotropic weaknesses, promoting uniform stress distribution, while the dense and uniform structural description suggests minimal void content that would otherwise act as stress concentrators. Decreasing Factors: The layer-by-layer nature of the DLP processing history inherently introduces interlayer interfaces that may serve as initiation sites for crack propagation under tensile load, potentially limiting UTS compared to bulk molded counterparts. Additionally, the relatively short normal layer cure time of 3 s may result in a lower degree of conversion within the photopolymer network, reducing crosslink density and intrinsic matrix strength. Dominant Factor: The composite reinforcement mechanism provided by the carbon fibers qualitatively dominates the UTS behavior by establishing the primary load-bearing framework; however, the ultimate magnitude is constrained by the interlayer bonding quality established during the specific DLP processing history, making the processing-induced structural integrity the critical determinant for failure initiation."
    },
    "analysis_without_hierarchical_structure": {
      "descriptive_text": "The sample comprises an acrylate ester-based polymer matrix composite reinforced with 5.0 wt% carbon fiber. Fabrication was achieved through top-down Digital Light Processing (DLP) 3D printing, employing a layer resolution of 0.05 mm with differentiated cure cycles including 20 s for the raft, 12 s for supports, and 3 s for normal layers interspersed with 4 s settling intervals. Mechanical characterization was performed via tensile testing in accordance with ASTM D638-14 using Type V specimens to determine the Ultimate Tensile Strength.",
      "reasoning_analysis": "Increasing Factors: The incorporation of 5.0 wt% carbon fiber into the acrylate ester matrix introduces a high-modulus reinforcement phase that facilitates stress transfer from the polymer network to the fibers, inherently driving the UTS higher compared to the neat resin. Additionally, the photopolymerization process creates a crosslinked network structure, and the fine layer resolution of 0.05 mm promotes improved interlayer contact area, which supports load bearing capacity. Decreasing Factors: The layer-by-layer nature of the DLP processing history introduces structural anisotropy, where interlayer bonding interfaces often exhibit weaker cohesion than the bulk material, creating potential planes for delamination under tensile load. Furthermore, the relatively short normal layer cure time of 3 s may result in incomplete monomer conversion or reduced interlayer diffusion, potentially compromising the integrity of the polymer network and acting as stress concentration points around the fiber-matrix interface. Dominant Factor: The processing-induced microstructural anisotropy qualitatively dominates the final UTS behavior, as the mechanical integrity of the additively manufactured part is primarily limited by the strength of the interlayer bonds rather than the intrinsic strength of the carbon fiber reinforced matrix, especially given the low filler loading and rapid cure cycles."
    }
  },
  {
    "doi": "10.1002/app.26426",
    "title": "Evaluation of the Reinforcing Effect of Ground Wood Pulp in the Preparation of Polypropylene-Based Composites Coupled with Maleic Anhydride Grafted Polypropylene",
    "year": 2007,
    "chemical_composition": {
      "repeat_unit_psmiles": "[*]CC(C)C[*]",
      "monomers": [
        {
          "name": "Propylene",
          "smiles": "CC=C",
          "ratio_value": null,
          "ratio_unit": null
        }
      ],
      "additives": [
        {
          "name": "Ground Wood Pulp",
          "type": "reinforcement",
          "amount_value": 40,
          "amount_unit": "wt%"
        }
      ],
      "is_homopolymer": true
    },
    "processing_history": "PP and GWP dried at 80°C for 48 h. Composite prepared in Brabender plastograph internal mixer at 180°C, 80 rpm, 8 min. Pelletized. Pellets dehumidified at 80°C for 24 h. Injection molded (Meteor-40) at 168-186°C. Tensile tested (Instron 1122) according to ASTM D 638, conditioned at 23°C, 50% humidity, 24 h.",
    "hierarchical_structure": "GWP fiber length 197 μm, diameter 31 μm after processing. Voids observed at interface between matrix and reinforcement.",
    "properties": {
      "UTS": {
        "value": [
          25.9
