Repository: hhtrick/HHT-code

# HHT training framework

This directory contains model training, embedding precomputation, inference, article-level baselines and the curated datasets. All commands below assume that the working directory is `train_code/`.

## 3. Datasets and fixed partitions

Each main dataset is a JSON array at `dataset/{property}/{property}.json`. Entries contain source metadata, `chemical_composition`, `processing_history`, `hierarchical_structure`, `properties`, and two generated-analysis objects. Targets are stored as `properties[property]["value"]`; source metadata and target values are not predictive input fields.

| Property | Train | Validation | Test | Total |
|---|---:|---:|---:|---:|

File: train_code/dataset/UTS/UTS.json (part 235 of 292)
[
      "reasoning_analysis": "Increasing Factors: The high equivalent ratio of acrylamide introduces a dense network of hydrogen bonds between amide groups, significantly enhancing intermolecular cohesion and load transfer capabilities. Additionally, the thermal curing at 160 °C facilitates covalent crosslinking between the diamine and epoxy groups, as well as esterification involving boric acid, creating a robust three-dimensional network that resists deformation. The hot-pressing reprocessing step may also heal microstructural defects or voids formed during initial casting, thereby improving structural integrity. Decreasing Factors: The incorporation of flexible aliphatic segments from 1,6-hexanediamine and ethylene glycol diglycidyl ether reduces the overall chain stiffness compared to aromatic systems, potentially limiting the maximum stress the material can sustain. Furthermore, the presence of boric acid suggests the formation of dynamic covalent bonds which can undergo exchange reactions under stress, leading to viscoelastic relaxation that lowers the ultimate tensile strength relative to permanent covalent networks. Residual moisture from the water-based synthesis could also act as a plasticizer or create stress-concentrating voids. Dominant Factor: The dense hydrogen bonding network provided by the majority acrylamide component combined with the covalent crosslinks established during high-temperature curing qualitatively dominates the mechanical behavior, providing sufficient structural integrity to sustain tensile load despite the flexibility introduced by the aliphatic spacers and dynamic bonds."
    }
  },
  {
    "doi": "10.1080/00222340701386569",
    "title": "Compatibilization of Natural Rubber/EPDM Blends by Anhydride‐ and Mercapto‐functionalized Copolymers",
    "year": 2007,
    "chemical_composition": {
      "repeat_unit_psmiles": null,
      "monomers": [
        {
          "name": "Isoprene",
          "smiles": "C=C(C)C=C",
          "ratio_value": null,
          "ratio_unit": null
        },
        {
          "name": "Ethylene",
          "smiles": "C=C",
          "ratio_value": null,
          "ratio_unit": null
        },
        {
          "name": "Propylene",
          "smiles": "C=C(C)",
          "ratio_value": null,
          "ratio_unit": null
        },
        {
          "name": "Ethylidene Norbornene",
          "smiles": "CC1C2CC(C2)C=C1",
          "ratio_value": null,
          "ratio_unit": null
        }
      ],
      "additives": [
        {
          "name": "Zinc oxide",
          "type": "activator",
          "amount_value": 5.0,
          "amount_unit": "phr"
        },
        {
          "name": "Stearic acid",
          "type": "activator",
          "amount_value": 2.0,
          "amount_unit": "phr"
        },
        {
          "name": "Irganox 245",
          "type": "stabilizer",
          "amount_value": 1.0,
          "amount_unit": "phr"
        },
        {
          "name": "Sulfur",
          "type": "crosslinker",
          "amount_value": 2.0,
          "amount_unit": "phr"
        },
        {
          "name": "CBS",
          "type": "accelerator",
          "amount_value": 1.0,
          "amount_unit": "phr"
        },
        {
          "name": "EVASH",
          "type": "compatibilizer",
          "amount_value": 2.5,
          "amount_unit": "phr"
        }
      ],
      "is_homopolymer": false
    },
    "processing_history": "NR/EPDM (70:30 wt%) blends prepared in two-roll mill at 80 °C, 20 rpm. NR masticated 2 min, EPDM and EVASH (2.5 phr) added, homogenized 4 min. Additives (ZnO 5 phr, Stearic acid 2 phr, Irganox 1 phr, Sulfur 2 phr, CBS 1 phr) added. Vulcanized at 160 °C, 6.5 MPa to t90 (3.0 min). UTS measured by Instron 4204 at 100 mm/min, ASTM D638 Type 5, unaged.",
    "hierarchical_structure": "NR matrix with EPDM dispersed phase. Gel content 90%.",
    "properties": {
      "UTS": {
        "value": [
          12.5
        ],
        "unit": "MPa"
      }
    },
    "analysis_with_hierarchical_structure": {
      "descriptive_text": "This material system comprises a Natural Rubber (NR) and Ethylene Propylene Diene Monomer (EPDM) blend with a weight ratio of 70:30, incorporating Isoprene, Ethylene, Propylene, and Ethylidene Norbornene monomeric units. The formulation includes Zinc oxide (5 phr) and Stearic acid (2 phr) as activators, Irganox 245 (1 phr) as a stabilizer, Sulfur (2 phr) as a crosslinker, CBS (1 phr) as an accelerator, and EVASH (2.5 phr) as a compatibilizer. Processing involved masticating NR on a two-roll mill at 80 °C and 20 rpm for 2 minutes, followed by the addition of EPDM and EVASH for 4 minutes to ensure homogenization before incorporating the remaining additives. The compound was subsequently vulcanized at 160 °C under 6.5 MPa pressure to t90 (3.0 minutes), resulting in a hierarchical structure characterized by an NR matrix with a dispersed EPDM phase and a gel content of 90%. Ultimate tensile strength was evaluated using an Instron 4204 at a crosshead speed of 100 mm/min according to ASTM D638 Type 5 specifications on unaged specimens.",
      "reasoning_analysis": "Increasing Factors: The continuous Natural Rubber (NR) matrix possesses the intrinsic ability to undergo strain-induced crystallization during deformation, which significantly reinforces the material and drives UTS upward. The sulfur vulcanization system, activated by Zinc oxide and Stearic acid and accelerated by CBS, establishes a robust crosslinked network evidenced by the 90% gel content, preventing chain slippage and enhancing load-bearing capacity. Furthermore, the inclusion of EVASH as a compatibilizer improves interfacial adhesion between the NR matrix and EPDM dispersed phase, facilitating efficient stress transfer across phase boundaries. Decreasing Factors: The incorporation of 30 wt% EPDM, which lacks strain-crystallizing capability, dilutes the high-strength NR matrix and inherently lowers the composite UTS compared to pure NR. Despite the compatibilizer, thermodynamic immiscibility between NR and EPDM may lead to phase separation where interfaces act as stress concentrators, initiating premature failure. Additionally, while necessary for network formation, the high crosslink density implied by the 90% gel content may restrict chain mobility excessively, potentially reducing toughness and ultimate elongation which can correlate with lower UTS in elastomeric systems if the network becomes too rigid. Dominant Factor: The strain-crystallizing nature of the continuous NR matrix qualitatively dominates the UTS behavior. While the EPDM dispersed phase acts as a diluent, the mechanical integrity provided by the strain-induced crystallization of the majority phase, supported by the optimized vulcanization network (t90 cure) and improved interfacial adhesion from the compatibilizer, ensures that the material retains significant tensile strength relative to non-crystallizing rubber blends."
    },
    "analysis_without_hierarchical_structure": {
      "descriptive_text": "The sample comprises a binary blend of 70 wt% Natural Rubber (NR) and 30 wt% Ethylene Propylene Diene Monomer (EPDM), compatibilized with 2.5 phr EVASH. The formulation incorporates a sulfur vulcanization system consisting of 2.0 phr sulfur, 1.0 phr CBS accelerator, 5.0 phr zinc oxide, and 2.0 phr stearic acid, alongside 1.0 phr Irganox 245 stabilizer. Material preparation involved mixing on a two-roll mill at 80 °C and 20 rpm, where the NR was masticated for 2 minutes prior to the addition of EPDM and EVASH for 4 minutes of homogenization, followed by the incorporation of additives. The compounded blend was vulcanized at 160 °C under 6.5 MPa pressure to its t90 cure time of 3.0 minutes, and the Ultimate Tensile Strength was evaluated using an Instron 4204 at a crosshead speed of 100 mm/min according to ASTM D638 Type 5 standards on unaged specimens.",
      "reasoning_analysis": "Increasing Factors: The high proportion of Natural Rubber in the matrix facilitates strain-induced crystallization during tensile deformation, which significantly reinforces the material and drives UTS upward. Furthermore, the sulfur-based vulcanization system creates a robust crosslinked network that prevents chain slippage, while the EVASH compatibilizer enhances interfacial adhesion between the NR and EPDM phases, improving stress transfer efficiency. Decreasing Factors: The inclusion of 30 wt% EPDM, which does not exhibit strain-induced crystallization, dilutes the reinforcing crystalline phase of the NR matrix and introduces phase boundaries that may act as stress concentrators. Additionally, potential disparities in cure kinetics between the unsaturated NR and saturated EPDM backbones could result in uneven crosslink density distribution, creating mechanical weak points. Dominant Factor: The strain-induced crystallization capability of the continuous Natural Rubber phase is the primary driver for high tensile strength; however, the final UTS is dominantly determined by the morphological stability and interfacial integrity achieved through compatibilization, as phase separation defects would otherwise negate the benefits of the crystallizing matrix."
    }
  },
  {
    "doi": "10.1002/macp.202400365",
    "title": "Thermal Conductivity Hydroxylated Boron Nitride/Polyurethane/Polyvinyl Alcohol Composite Nanofiber Film Prepared by Electrospinning",
    "year": 2024,
    "chemical_composition": {
      "repeat_unit_psmiles": null,
      "monomers": [
        {
          "name": "Polyvinyl alcohol",
          "smiles": "C=CO",
          "ratio_value": 7,
          "ratio_unit": "mass parts"
        },
        {
          "name": "Water-based polyurethane",
          "smiles": null,
          "ratio_value": 3,
          "ratio_unit": "mass parts"
        }
      ],
      "additives": [
        {
          "name": "Hydroxylated boron nitride nanosheets",
          "type": "filler",
          "amount_value": 12.5,
          "amount_unit": "wt%"
        }
      ],
      "is_homopolymer": false
    },
    "processing_history": "Electrospinning: PVA swollen in water, heated to 85 °C, OH-BNNS added, WPU added (PVA:WPU 7:3), stirred, sonicated. Electrospinning at 24 kV, 0.1 mL/h, 28 cm distance, 40 rpm drum, 28 ± 3 °C, 40 ± 5% humidity. UTS measured by CTM2050 universal testing machine at room temperature, tensile rate 2 mm/min.",
    "hierarchical_structure": "Nanofiber membrane, OH-BNNS encapsulated within fibers, hydrogen bonding between OH-BNNS, PVA, and WPU.",
    "properties": {
      "UTS": {
        "value": [
          2.74
        ],
        "unit": "MPa"
      }
    },
    "analysis_with_hierarchical_structure": {
      "descriptive_text": "The sample comprises a composite nanofiber membrane fabricated via electrospinning from an aqueous blend of polyvinyl alcohol (PVA) and water-based polyurethane (WPU) in a 7:3 mass ratio, reinforced with 12.5 wt% hydroxylated boron nitride nanosheets (OH-BNNS). The precursor solution was prepared by swelling PVA in water at 85 °C, followed by the addition of OH-BNNS and WPU, stirring, and sonication to ensure dispersion. Electrospinning parameters included an applied voltage of 24 kV, a flow rate of 0.1 mL/h, and a collector distance of 28 cm under ambient conditions of 28 ± 3 °C and 40 ± 5% humidity, yielding a hierarchical structure where OH-BNNS are encapsulated within the fibers. The mechanical integrity is supported by hydrogen bonding interactions between the OH-BNNS, PVA, and WPU, and the ultimate tensile strength was characterized using a CTM2050 universal testing machine at a tensile rate of 2 mm/min.",
      "reasoning_analysis": "Increasing Factors: The incorporation of rigid hydroxylated boron nitride nanosheets serves as a high-modulus reinforcing phase that enhances load-bearing capacity. The extensive hydrogen bonding network between the hydroxylated filler surface and the polymer matrices (PVA and WPU) facilitates efficient stress transfer, while the electrospinning process induces molecular orientation along the fiber axis, further strengthening the material. Decreasing Factors: The nanofiber membrane morphology inherently possesses inter-fiber porosity, which reduces the effective load-bearing cross-sectional area compared to dense films. Additionally, the hygroscopic nature of PVA combined with processing at 40% humidity may introduce residual moisture that acts as a plasticizer, lowering intermolecular friction, and high filler loading risks agglomeration that could serve as stress concentration points. Dominant Factor: The synergistic reinforcement provided by the well-dispersed OH-BNNS and the robust interfacial hydrogen bonding network qualitatively dominates the mechanical response, likely enhancing the UTS relative to the neat polymer blend despite the limitations imposed by the porous membrane structure and potential moisture content."
    },
    "analysis_without_hierarchical_structure": {
      "descriptive_text": "The sample comprises a composite nanofiber system consisting of a polyvinyl alcohol (PVA) and water-based polyurethane (WPU) blend at a mass ratio of 7:3, reinforced with 12.5 wt% hydroxylated boron nitride nanosheets. The precursor solution was prepared by swelling PVA in water and heating to 85 °C, followed by the incorporation of the nanosheets and WPU, with subsequent stirring and sonication to facilitate dispersion. Nanofibers were fabricated via electrospinning using an applied voltage of 24 kV, a flow rate of 0.1 mL/h, and a tip-to-collector distance of 28 cm onto a drum rotating at 40 rpm under environmental conditions of 28 ± 3 °C and 40 ± 5% relative humidity. The ultimate tensile strength was evaluated using a CTM2050 universal testing machine at room temperature with a crosshead speed of 2 mm/min.",
      "reasoning_analysis": "Increasing Factors: The incorporation of 12.5 wt% hydroxylated boron nitride nanosheets acts as a rigid reinforcing phase, where the high aspect ratio and specific surface area facilitate efficient stress transfer from the polymer matrix to the filler. The hydroxyl functionalization on the nanosheets promotes strong interfacial adhesion through hydrogen bonding with the polyvinyl alcohol and polyurethane chains, minimizing interfacial slippage. Furthermore, the electrospinning process induces molecular orientation along the fiber axis, and the sonication step ensures uniform filler dispersion, both of which contribute to higher load-bearing capacity. Decreasing Factors: The inclusion of water-based polyurethane, while improving toughness, introduces soft segments that generally lower the overall modulus and tensile strength compared to a pure crystalline polyvinyl alcohol matrix. Additionally, the processing and testing environment involves significant relative humidity (40 ± 5%), and since polyvinyl alcohol is hygroscopic, absorbed moisture can act as a plasticizer that increases free volume and reduces intermolecular hydrogen bonding density. The relatively low drum rotation speed (40 rpm) may also limit the degree of fiber alignment, potentially reducing anisotropic strength gains. Dominant Factor: The reinforcement mechanism provided by the high loading of compatible hydroxylated boron nitride nanosheets combined with the molecular orientation induced by electrospinning qualitatively dominates the final UTS behavior. Despite the plasticizing effect of humidity and the softer polyurethane phase, the strong interfacial interactions and rigid filler network establish a percolated structure that significantly enhances the composite's resistance to tensile failure relative to the unreinforced blend."
    }
  },
  {
    "doi": "10.1080/00222340701386569",
    "title": "Compatibilization of Natural Rubber/EPDM Blends by Anhydride‐ and Mercapto‐functionalized Copolymers",
    "year": 2007,
    "chemical_composition": {
      "repeat_unit_psmiles": null,
      "monomers": [
        {
          "name": "Isoprene",
          "smiles": "C=C(C)C=C",
          "ratio_value": null,
          "ratio_unit": null
        },
        {
          "name": "Ethylene",
          "smiles": "C=C",
          "ratio_value": null,
          "ratio_unit": null
        },
        {
          "name": "Propylene",
          "smiles": "C=C(C)",
          "ratio_value": null,
          "ratio_unit": null
        },
        {
          "name": "Ethylidene Norbornene",
          "smiles": "CC1C2CC(C2)C=C1",
          "ratio_value": null,
          "ratio_unit": null
        }
      ],
      "additives": [
        {
          "name": "Zinc oxide",
          "type": "activator",
          "amount_value": 5.0,
          "amount_unit": "phr"
        },
        {
          "name": "Stearic acid",
          "type": "activator",
          "amount_value": 2.0,
          "amount_unit": "phr"
        },
        {
          "name": "Irganox 245",
          "type": "stabilizer",
          "amount_value": 1.0,
          "amount_unit": "phr"
        },
        {
          "name": "Sulfur",
          "type": "crosslinker",
          "amount_value": 2.0,
          "amount_unit": "phr"
        },
        {
          "name": "CBS",
          "type": "accelerator",
          "amount_value": 1.0,
          "amount_unit": "phr"
        },
        {
          "name": "EPDM-g-MA",
          "type": "compatibilizer",
          "amount_value": 2.5,
          "amount_unit": "phr"
        }
      ],
      "is_homopolymer": false
    },
    "processing_history": "NR/EPDM (70:30 wt%) blends prepared in two-roll mill at 80 °C, 20 rpm. NR masticated 2 min, EPDM and EPDM-g-MA (2.5 phr) added, homogenized 4 min. Additives (ZnO 5 phr, Stearic acid 2 phr, Irganox 1 phr, Sulfur 2 phr, CBS 1 phr) added. Vulcanized at 160 °C, 6.5 MPa to t90 (6.1 min). UTS measured by Instron 4204 at 100 mm/min, ASTM D638 Type 5, unaged.",
    "hierarchical_structure": "NR matrix with EPDM dispersed phase. Gel content 75%.",
    "properties": {
      "UTS": {
        "value": [
          11.7
        ],
        "unit": "MPa"
      }
    },
    "analysis_with_hierarchical_structure": {
      "descriptive_text": "The sample consists of a binary blend comprising Natural Rubber (NR) and Ethylene-Propylene-Diene Monomer (EPDM) in a 70:30 weight ratio, utilizing Isoprene, Ethylene, Propylene, and Ethylidene Norbornene as the constituent monomeric units. To enhance interfacial adhesion and stability, the formulation incorporates 2.5 phr of EPDM-g-MA as a compatibilizer, alongside a standard vulcanization package consisting of 5.0 phr Zinc oxide, 2.0 phr Stearic acid, 2.0 phr Sulfur, 1.0 phr CBS accelerator, and 1.0 phr Irganox 245 stabilizer. Processing was conducted via a two-roll mill at 80 °C and 20 rpm, involving initial mastication of the NR phase followed by the incorporation of EPDM and additives, culminating in compression molding and vulcanization at 160 °C under 6.5 MPa pressure to reach t90. The resulting hierarchical structure features an NR continuous matrix with a dispersed EPDM phase and exhibits a gel content of 75%, indicating substantial network formation, with Ultimate Tensile Strength characterized according to ASTM D638 Type 5 standards.",
      "reasoning_analysis": "Increasing Factors: The sulfur vulcanization system (Sulfur, CBS, ZnO, Stearic acid) establishes a covalent network, evidenced by the 75% gel content, which prevents chain slippage and significantly enhances load-bearing capacity. The inclusion of EPDM-g-MA compatibilizer improves interfacial adhesion between the NR matrix and EPDM dispersed phase, facilitating efficient stress transfer. Furthermore, the continuous NR matrix retains the ability to undergo strain-induced crystallization during tensile testing, providing substantial reinforcement. Decreasing Factors: The incorporation of EPDM, which does not strain-crystallize, introduces a dispersed phase that can act as stress concentrators, inherently lowering the UTS compared to a pure NR vulcanizate. The initial mastication of the NR phase reduces the molecular weight prior to crosslinking, potentially limiting the ultimate network integrity. Additionally, despite compatibilization, some degree of phase separation remains in immiscible blends, creating potential weak points for crack initiation. Dominant Factor: The dominant factor governing the UTS is the crosslink density within the continuous NR matrix. While the EPDM dispersion imposes a ceiling on strength relative to pure NR, the formation of a robust sulfur-crosslinked network combined with the strain-crystallizing capability of the NR majority phase provides the primary structural integrity required to sustain tensile load, outweighing the weakening effects of the dispersed phase and mastication."
    },
    "analysis_without_hierarchical_structure": {
      "descriptive_text": "The sample comprises a binary blend of Natural Rubber (derived from isoprene monomers) and Ethylene Propylene Diene Monomer (EPDM) rubber (derived from ethylene, propylene, and ethylidene norbornene monomers) in a 70:30 weight ratio. To mitigate phase separation, 2.5 phr of maleic anhydride-grafted EPDM (EPDM-g-MA) was added as a compatibilizer. Compounding was executed on a two-roll mill at 80 °C and 20 rpm, initiating with a 2-minute mastication of the NR followed by the addition of EPDM and compatibilizer for 4 minutes of homogenization. The formulation included a standard sulfur vulcanization package consisting of 2.0 phr sulfur, 1.0 phr CBS accelerator, 5.0 phr zinc oxide, and 2.0 phr stearic acid, along with 1.0 phr Irganox 245 stabilizer. The blended compound was vulcanized at 160 °C under 6.5 MPa pressure to its optimal cure time (t90) of 6.1 minutes, and the Ultimate Tensile Strength was evaluated using an Instron 4204 universal testing machine at a crosshead speed of 100 mm/min in accordance with ASTM D638 Type 5 specifications on unaged specimens.",
      "reasoning_analysis": "Increasing Factors: The incorporation of a sulfur vulcanization system, comprising sulfur, CBS accelerator, zinc oxide, and stearic acid, establishes a covalent crosslink network that significantly enhances load-bearing capacity and prevents irreversible chain slippage. Furthermore, the addition of EPDM-g-MA as a compatibilizer improves interfacial adhesion between the immiscible NR and EPDM phases, facilitating efficient stress transfer across the blend morphology. Decreasing Factors: The inherent immiscibility between the Natural Rubber and EPDM phases promotes phase separation, which can act as stress concentration sites and initiate premature failure. Additionally, the inclusion of 30 wt% EPDM dilutes the Natural Rubber matrix, reducing the overall extent of strain-induced crystallization, which is the primary reinforcement mechanism responsible for tensile strength in pure NR vulcanizates. Dominant Factor: The density of the sulfur crosslink network formed within the Natural Rubber phase during vulcanization is the dominant factor, as it enables the strain-induced crystallization mechanism necessary for Ultimate Tensile Strength, although this potential is qualitatively capped by the phase morphology and interfacial strength governed by the compatibilizer."
    }
  },
  {
    "doi": "10.1002/macp.202400365",
    "title": "Thermal Conductivity Hydroxylated Boron Nitride/Polyurethane/Polyvinyl Alcohol Composite Nanofiber Film Prepared by Electrospinning",
    "year": 2024,
    "chemical_composition": {
      "repeat_unit_psmiles": null,
      "monomers": [
        {
          "name": "Polyvinyl alcohol",
          "smiles": "C=CO",
          "ratio_value": 7,
          "ratio_unit": "mass parts"
        },
        {
          "name": "Water-based polyurethane",
          "smiles": null,
          "ratio_value": 3,
          "ratio_unit": "mass parts"
        }
      ],
      "additives": [
        {
          "name": "Hydroxylated boron nitride nanosheets",
          "type": "filler",
          "amount_value": 10,
          "amount_unit": "wt%"
        }
      ],
      "is_homopolymer": false
    },
    "processing_history": "Electrospinning: PVA swollen in water, heated to 85 °C, OH-BNNS added, WPU added (PVA:WPU 7:3), stirred, sonicated. Electrospinning at 24 kV, 0.1 mL/h, 28 cm distance, 40 rpm drum, 28 ± 3 °C, 40 ± 5% humidity. UTS measured by CTM2050 universal testing machine at room temperature, tensile rate 2 mm/min.",
    "hierarchical_structure": "Nanofiber membrane, OH-BNNS encapsulated within fibers, hydrogen bonding between OH-BNNS, PVA, and WPU.",
    "properties": {
      "UTS": {
        "value": [
          5.87
        ],
        "unit": "MPa"
      }
    },
    "analysis_with_hierarchical_structure": {
      "descriptive_text": "The sample comprises a composite nanofiber membrane formed from a polyvinyl alcohol (PVA) and water-based polyurethane (WPU) blend in a 7:3 mass ratio, reinforced with 10 wt% hydroxylated boron nitride nanosheets (OH-BNNS). Preparation involved swelling PVA in water at 85 °C, followed by the incorporation of OH-BNNS and WPU via stirring and sonication, before electrospinning at 24 kV and 0.1 mL/h onto a rotating drum collector under controlled ambient humidity and temperature. The resulting hierarchical structure features OH-BNNS encapsulated within the fibers, stabilized by a hydrogen bonding network between the filler and polymer matrix, with mechanical properties evaluated using a universal testing machine at a tensile rate of 2 mm/min.",
      "reasoning_analysis": "Increasing Factors: The incorporation of rigid hydroxylated boron nitride nanosheets acts as a reinforcing filler, where the high aspect ratio and intrinsic stiffness of the nanosheets facilitate load bearing. Furthermore, the extensive hydrogen bonding network between the OH-BNNS, PVA, and WPU enhances interfacial adhesion, promoting efficient stress transfer from the soft matrix to the rigid filler. The majority composition of PVA also contributes to higher strength potential due to its ability to form crystalline domains compared to the more elastomeric WPU. Decreasing Factors: The electrospun nanofiber membrane morphology inherently contains significant porosity and void spaces between fibers, which reduces the effective load-bearing cross-sectional area compared to a dense bulk film. Additionally, the inclusion of water-based polyurethane, while improving toughness, generally possesses lower modulus and yield strength than pure PVA, potentially lowering the overall composite strength. Agglomeration of nanosheets at 10 wt% loading could also introduce stress concentration points if dispersion was imperfect despite sonication. Dominant Factor: The synergistic hydrogen bonding network serves as the dominant factor governing the UTS, as it enables effective stress transfer to the rigid nanosheets which compensates for the lower strength of the WPU component and the inherent porosity of the electrospun architecture; this interfacial strength determines whether the nanosheets function as reinforcing agents or stress concentrators."
    },
    "analysis_without_hierarchical_structure": {
      "descriptive_text": "The sample comprises a composite nanofibrous membrane fabricated from a polyvinyl alcohol (PVA) and water-based polyurethane (WPU) blend reinforced with hydroxylated boron nitride nanosheets (OH-BNNS). The polymer matrix was formulated with a PVA to WPU mass ratio of 7:3, incorporating 10 wt% OH-BNNS filler. Preparation involved swelling PVA in water and heating to 85 °C, followed by the sequential addition of OH-BNNS and WPU, with mixture homogenization achieved through stirring and sonication. The resulting solution was processed via electrospinning at 24 kV with a flow rate of 0.1 mL/h and a tip-to-collector distance of 28 cm onto a rotating drum at 40 rpm, under ambient conditions of 28 ± 3 °C and 40 ± 5% humidity. Mechanical characterization was performed using a CTM2050 universal testing machine at room temperature with a crosshead speed of 2 mm/min to determine the ultimate tensile strength.",
      "reasoning_analysis": "Increasing Factors: The incorporation of hydroxylated boron nitride nanosheets (OH-BNNS) acts as a high-aspect-ratio reinforcing filler, where the hydroxyl functional groups facilitate strong hydrogen bonding with the PVA and WPU matrix, enabling efficient stress transfer from the polymer chains to the rigid nanosheets. Additionally, the electrospinning process induces molecular chain orientation along the fiber axis due to the high voltage drawing force, which typically enhances tensile strength in the direction of alignment. The sonication step during processing further promotes uniform filler dispersion, minimizing agglomeration-induced stress concentrations. Decreasing Factors: The introduction of water-based polyurethane (WPU), while improving toughness, introduces soft segments that generally lower the overall stiffness and ultimate tensile strength compared to a pure crystalline PVA matrix. Furthermore, the inherent porosity of the electrospun non-woven mat structure results in voids between fibers that reduce the effective load-bearing cross-sectional area compared to dense films, and the ambient humidity during processing may induce surface defects or incomplete solvent evaporation within the fibers. Dominant Factor: The strong interfacial adhesion provided by the hydroxyl groups on the BNNS filler interacting with the polymer matrix qualitatively dominates the mechanical behavior; this robust interface maximizes the reinforcement efficiency of the nanosheets, effectively compensating for the strength reduction caused by the WPU soft segments and the structural porosity inherent to the electrospun morphology."
    }
  },
  {
    "doi": "10.1002/app.52839",
    "title": "Cellulose nanocrystals and snail shell-reinforced polyvinyl alcohol bioplastic films: Additive concentration optimization and mechanical properties assessment",
    "year": 2022,
    "chemical_composition": {
      "repeat_unit_psmiles": "C(CO)",
      "monomers": [
        {
          "name": "Vinyl Alcohol",
          "smiles": "OC=C",
          "ratio_value": 7.82,
          "ratio_unit": "wt%"
        }
      ],
      "additives": [
        {
          "name": "Cellulose nanocrystals",
          "type": "filler",
          "amount_value": 1.079,
          "amount_unit": "wt%"
        },
        {
          "name": "Snail shell nanoparticles",
          "type": "filler",
          "amount_value": 1.241,
          "amount_unit": "wt%"
        },
        {
          "name": "Glycerol",
          "type": "plasticizer",
          "amount_value": 2.657,
          "amount_unit": "wt%"
        }
      ],
      "is_homopolymer": true
    },
    "processing_history": "Solvent casting. PVA dissolved in distilled water (80 °C, 2 h, 1000 rpm). CNC and SSN dispersed in PVA solution (65 °C, 1 h, 500 rpm). Cast in a plastic mold coated with wax, cured 72 h ambient, characterized after 2 weeks. Optimized Validation Sample. UTS measured by universal testing machine (Instron 5966-K8883) at 50 mm/min cross-head speed, ambient temperature, average of 3 samples.",
    "hierarchical_structure": "Homogeneous dispersion of SSN and CNC in matrix (SEM). Rod-like CNC (100-200 nm length, 10-20 nm width). Semi-sphere SSN (25.35-63.68 nm).",
    "properties": {
      "UTS": {
        "value": [
          27.2
        ],
        "unit": "MPa"
      }
    },
    "analysis_with_hierarchical_structure": {
      "descriptive_text": "The sample comprises a poly(vinyl alcohol) homopolymer matrix incorporating 1.079 wt% cellulose nanocrystals and 1.241 wt% snail shell nanoparticles as rigid fillers, along with 2.657 wt% glycerol serving as a plasticizer. Fabricated via solvent casting, the PVA was dissolved in distilled water at 80 °C followed by filler dispersion at 65 °C under shear mixing, then cast into wax-coated molds and cured for 72 hours under ambient conditions prior to characterization after a two-week resting period. Structural analysis indicates a homogeneous dispersion of rod-like cellulose nanocrystals and semi-spherical snail shell nanoparticles within the matrix, with mechanical properties evaluated using a universal testing machine at a cross-head speed of 50 mm/min.",
      "reasoning_analysis": "Increasing Factors: The inclusion of rigid cellulose nanocrystals and snail shell nanoparticles introduces high-modulus phases capable of bearing significant load, thereby enhancing the ultimate tensile strength through effective stress transfer from the matrix to the fillers. The high aspect ratio of the rod-like cellulose nanocrystals specifically facilitates superior reinforcement efficiency, while the confirmed homogeneous dispersion minimizes stress concentration points and maximizes the interfacial area for load distribution. Additionally, the intrinsic hydrogen bonding network of the poly(vinyl alcohol) backbone provides a strong baseline cohesion for the matrix. Decreasing Factors: The addition of glycerol acts as a plasticizer that intercalates between polymer chains, reducing intermolecular hydrogen bonding density and increasing free volume, which inherently lowers the yield strength and ultimate tensile strength of the matrix. Furthermore, the water-based solvent casting process combined with ambient curing may result in residual moisture absorption due to the hygroscopic nature of PVA, which can further plasticize the matrix and depress mechanical strength. Dominant Factor: The homogeneous dispersion of the high-aspect ratio cellulose nanocrystals qualitatively dominates the final UTS behavior by enabling efficient stress transfer mechanisms that counteract the matrix softening induced by the plasticizer; this reinforcement efficiency is the critical determinant in establishing the composite's strength profile relative to the unreinforced plasticized matrix."
    },
    "analysis_without_hierarchical_structure": {
      "descriptive_text": "The sample consists of a poly(vinyl alcohol) homopolymer matrix incorporated with 1.079 wt% cellulose nanocrystals and 1.241 wt% snail shell nanoparticles as fillers, alongside 2.657 wt% glycerol as a plasticizer. The composite was fabricated via solvent casting, wherein the poly(vinyl alcohol) was dissolved in distilled water at 80 °C for 2 hours under 1000 rpm stirring, followed by dispersion of the cellulose nanocrystals and snail shell nanoparticles into the polymer solution at 65 °C for 1 hour at 500 rpm. The mixture was cast into a wax-coated plastic mold, cured under ambient conditions for 72 hours, and stored for two weeks prior to characterization. Ultimate tensile strength was evaluated using a universal testing machine at a cross-head speed of 50 mm/min at ambient temperature for this optimized validation sample.",
      "reasoning_analysis": "Increasing Factors: The inclusion of rigid cellulose nanocrystals and snail shell nanoparticles introduces a reinforcement mechanism where stress is transferred from the compliant polymer matrix to the high-modulus fillers via shear lag, significantly enhancing load-bearing capacity. The hydroxyl-rich surfaces of the fillers facilitate strong interfacial hydrogen bonding with the poly(vinyl alcohol) backbone, while the high-shear mixing protocol ensures uniform dispersion, maximizing the effective interfacial area for stress transfer. Decreasing Factors: The presence of glycerol acts as a plasticizer that intercalates between polymer chains, disrupting the intrinsic interchain hydrogen bonding network of the poly(vinyl alcohol) matrix and increasing free volume, which reduces the cohesive energy density required for high strength. Additionally, the aqueous solvent casting process combined with ambient curing may lead to residual moisture absorption due to the hygroscopic nature of the polymer, further plasticizing the matrix and potentially lowering the yield point. Dominant Factor: The reinforcement efficiency of the nanofillers qualitatively dominates the final UTS behavior; despite the softening influence of the plasticizer and potential residual moisture, the formation of a rigid percolating network by the cellulose nanocrystals and snail shell nanoparticles, supported by robust interfacial adhesion and optimized processing dispersion, establishes the primary structural framework that dictates the composite's resistance to tensile failure."
    }
  },
  {
    "doi": "10.1080/00222340701386569",
    "title": "Compatibilization of Natural Rubber/EPDM Blends by Anhydride‐ and Mercapto‐functionalized Copolymers",
    "year": 2007,
    "chemical_composition": {
      "repeat_unit_psmiles": null,
      "monomers": [
        {
          "name": "Isoprene",
          "smiles": "C=C(C)C=C",
          "ratio_value": null,
          "ratio_unit": null
        },
        {
          "name": "Ethylene",
          "smiles": "C=C",
          "ratio_value": null,
          "ratio_unit": null
        },
        {
          "name": "Propylene",
          "smiles": "C=C(C)",
          "ratio_value": null,
          "ratio_unit": null
        },
        {
          "name": "Ethylidene Norbornene",
          "smiles": "CC1C2CC(C2)C=C1",
          "ratio_value": null,
          "ratio_unit": null
        }
      ],
      "additives": [
        {
          "name": "Zinc oxide",
          "type": "activator",
          "amount_value": 5.0,
          "amount_unit": "phr"
        },
        {
          "name": "Stearic acid",
          "type": "activator",
          "amount_value": 2.0,
          "amount_unit": "phr"
        },
        {
          "name": "Irganox 245",
          "type": "stabilizer",
          "amount_value": 1.0,
          "amount_unit": "phr"
        },
        {
          "name": "Sulfur",
          "type": "crosslinker",
          "amount_value": 2.0,
          "amount_unit": "phr"
        },
        {
          "name": "CBS",
          "type": "accelerator",
          "amount_value": 1.0,
          "amount_unit": "phr"
        },
        {
          "name": "EPDMSH",
          "type": "compatibilizer",
          "amount_value": 2.5,
          "amount_unit": "phr"
        }
      ],
      "is_homopolymer": false
    },
    "processing_history": "NR/EPDM (70:30 wt%) blends prepared in two-roll mill at 80 °C, 20 rpm. NR masticated 2 min, EPDM and EPDMSH (2.5 phr) added, homogenized 4 min. Additives (ZnO 5 phr, Stearic acid 2 phr, Irganox 1 phr, Sulfur 2 phr, CBS 1 phr) added. Vulcanized at 160 °C, 6.5 MPa to t90 (4.0 min). UTS measured by Instron 4204 at 100 mm/min, ASTM D638 Type 5, unaged.",
    "hierarchical_structure": "NR matrix with EPDM dispersed phase. Gel content 94%.",
    "properties": {
      "UTS": {
        "value": [
          11.0
        ],
        "unit": "MPa"
      }
    },
    "analysis_with_hierarchical_structure": {
      "descriptive_text": "The sample comprises a binary blend of 70 wt% Natural Rubber (NR) and 30 wt% Ethylene Propylene Diene Monomer (EPDM), derived from Isoprene, Ethylene, Propylene, and Ethylidene Norbornene monomers. The formulation incorporates 5.0 phr Zinc oxide and 2.0 phr Stearic acid as activators, 2.0 phr Sulfur and 1.0 phr CBS as the vulcanization system, 1.0 phr Irganox 245 as a stabilizer, and 2.5 phr EPDMSH as a compatibilizer. Processing was conducted via a two-roll mill at 80 °C and 20 rpm, followed by vulcanization at 160 °C under 6.5 MPa pressure to t90. The resulting hierarchical structure features an NR matrix with a dispersed EPDM phase and a gel content of 94%, with Ultimate Tensile Strength characterized using an Instron 4204 at 100 mm/min according to ASTM D638 Type 5 standards on unaged specimens.",
