Repository: hhtrick/HHT-code

# HHT training framework

This directory contains model training, embedding precomputation, inference, article-level baselines and the curated datasets. All commands below assume that the working directory is `train_code/`.

## 3. Datasets and fixed partitions

Each main dataset is a JSON array at `dataset/{property}/{property}.json`. Entries contain source metadata, `chemical_composition`, `processing_history`, `hierarchical_structure`, `properties`, and two generated-analysis objects. Targets are stored as `properties[property]["value"]`; source metadata and target values are not predictive input fields.

| Property | Train | Validation | Test | Total |
|---|---:|---:|---:|---:|

File: train_code/dataset/UTS/UTS.json (part 237 of 292)
[
    "processing_history": "In situ modification. DCP dissolved in acetone sprayed over LLDPE. Melted at 130 °C, added VTES, DBTDL, and sepiolite. Raised to 170 °C for 20 min, 60 rpm. Crosslinked in water bath at 90 °C for 7 h. Heat pressed at 150 °C into sheets at 200 bars. UTS measured by tensile testing machine (Model: BSS-500 kg, SANS), ASTM D412-1998a, room temperature.",
    "hierarchical_structure": "Sepiolite fibers completely coated with polymer (SEM). Orthorhombic unit cell.",
    "properties": {
      "UTS": {
        "value": [
          14.1
        ],
        "unit": "MPa"
      }
    },
    "analysis_with_hierarchical_structure": {
      "descriptive_text": "The sample comprises a linear low-density polyethylene (LLDPE) matrix modified through in situ silane crosslinking and reinforced with sepiolite filler. The chemical formulation incorporates ethylene monomers alongside additives including vinyl triethoxy silane as a crosslinker, dicumyl peroxide as an initiator, dibutyl tin dilaurate as a catalyst, and sepiolite fibers. Processing commenced with spraying dicumyl peroxide dissolved in acetone over the LLDPE, followed by melting at 130 °C to incorporate the silane, catalyst, and filler. The mixture was reacted at 170 °C for 20 minutes at 60 rpm, subsequently crosslinked in a water bath at 90 °C for 7 hours, and finally heat pressed at 150 °C under 200 bars to form sheets. Hierarchical characterization indicates an orthorhombic unit cell structure with scanning electron microscopy confirming complete polymer coating of the sepiolite fibers, and ultimate tensile strength was measured via tensile testing machine according to ASTM D412-1998a.",
      "reasoning_analysis": "Increasing Factors: The formation of a silane-induced crosslinked network restricts chain slippage under tensile stress, significantly enhancing load-bearing capacity. The presence of sepiolite fibers acts as a reinforcing phase, where the complete polymer coating observed in the hierarchical structure suggests strong interfacial adhesion effective for stress transfer. Additionally, the heat pressing at 200 bars promotes density and reduces voids, while the retained orthorhombic crystallinity contributes to the intrinsic stiffness and strength of the polyethylene backbone. Decreasing Factors: The base LLDPE matrix contains short-chain branching which inherently reduces crystallinity and strength compared to linear high-density polyethylene. The high-temperature processing at 170 °C in the presence of dicumyl peroxide introduces the risk of competitive chain scission reactions, potentially lowering molecular weight and compromising mechanical integrity. Furthermore, the low filler loading of 1 phr limits the maximum reinforcement potential achievable by the composite structure. Dominant Factor: The establishment of the covalent crosslinked network via the silane moisture cure mechanism qualitatively dominates the mechanical behavior. Despite the risks of thermal degradation during processing, the restriction of chain mobility provided by crosslinking combined with the effective interfacial adhesion of the coated sepiolite fibers drives the UTS higher relative to the uncrosslinked precursor."
    },
    "analysis_without_hierarchical_structure": {
      "descriptive_text": "The sample comprises a modified Linear Low-Density Polyethylene (LLDPE) composite based on an ethylene backbone. The formulation incorporates 1 phr Sepiolite as a reinforcing filler, 3 phr Vinyl triethoxy silane as a crosslinker, 0.3 phr Dicumyl peroxide as an initiator, and 0.05 phr Dibutyl tin dilaurate as a catalyst. Preparation involved an in situ modification where Dicumyl peroxide dissolved in acetone was sprayed over the LLDPE, followed by melting at 130 °C. Subsequently, the silane, catalyst, and sepiolite were added, and the mixture was processed at 170 °C for 20 minutes at 60 rpm. The material underwent moisture crosslinking in a water bath at 90 °C for 7 hours, followed by heat pressing at 150 °C under 200 bars to form sheets, with Ultimate Tensile Strength evaluated via tensile testing according to ASTM D412-1998a at room temperature.",
      "reasoning_analysis": "Increasing Factors: The incorporation of Vinyl triethoxy silane followed by moisture crosslinking in a water bath creates a covalent network structure that significantly restricts polymer chain slippage under tensile load, thereby enhancing strength. Additionally, the inclusion of Sepiolite filler provides reinforcement through load transfer mechanisms and restricts segmental mobility within the matrix, while the high-pressure heat pressing process ensures optimal consolidation and crystallinity development. Decreasing Factors: The use of Dicumyl peroxide as an initiator introduces free radicals that, while necessary for grafting, can concurrently induce beta-scission of the polyethylene backbone, potentially reducing molecular weight and intrinsic toughness. Furthermore, inadequate dispersion of the Sepiolite filler could lead to agglomeration, acting as stress concentration points that initiate premature failure. Dominant Factor: The formation of the silane-induced crosslinked network represents the dominant structural modification, as the transition from a thermoplastic to a crosslinked network fundamentally alters the failure mechanism from plastic flow to network stretching, qualitatively driving the UTS higher despite the competing risk of peroxide-induced chain scission."
    }
  },
  {
    "doi": "10.1007/s40964-024-00880-x",
    "title": "Process parameter optimization in polymer powder bed fusion of fnal part properties in polyphenylene sulfde through design of experiments",
    "year": 2024,
    "chemical_composition": {
      "repeat_unit_psmiles": "[*]Sc1ccc(cc1)[*]",
      "monomers": [
        {
          "name": "p-Phenylene sulfide",
          "smiles": "Sc1ccc(*)cc1",
          "ratio_value": null,
          "ratio_unit": null
        }
      ],
      "additives": [],
      "is_homopolymer": true
    },
    "processing_history": "PBF-LB/P processing using DTM Sinterstation 2500 +. Layer height: 0.102 mm. Bed temperature: 240 °C. Laser Power: 18 W, Hatch Spacing: 0.2286 mm, Beam Velocity: 2000 mm/s. UTS measured by tensile testing (ASTM D638 Type V) on Instron 5960 at 5 mm/min.",
    "hierarchical_structure": "Semi-crystalline. Crystallinity: 26.13 %. Density: 1.347 g/cm3.",
    "properties": {
      "UTS": {
        "value": [
          76.56
        ],
        "unit": "MPa"
      }
    },
    "analysis_with_hierarchical_structure": {
      "descriptive_text": "This sample comprises a poly(phenylene sulfide) homopolymer characterized by a semi-crystalline morphology with a crystallinity degree of 26.13% and a density of 1.347 g/cm³. It was fabricated using Powder Bed Fusion - Laser Beam (PBF-LB/P) processing on a DTM Sinterstation 2500 + system, utilizing a bed temperature of 240 °C, a laser power of 18 W, a hatch spacing of 0.2286 mm, and a beam velocity of 2000 mm/s with a layer height of 0.102 mm. The ultimate tensile strength was subsequently evaluated through tensile testing according to ASTM D638 Type V standards using an Instron 5960 machine at a crosshead speed of 5 mm/min.",
      "reasoning_analysis": "Increasing Factors: The rigid aromatic backbone of the poly(phenylene sulfide) homopolymer provides high intrinsic chain stiffness, while the semi-crystalline structure with 26.13% crystallinity acts as physical crosslinks that enhance load-bearing capacity and resistance to deformation. Additionally, the high bed temperature of 240 °C during PBF-LB/P processing promotes polymer chain diffusion across layer interfaces, potentially improving inter-layer bonding strength relative to lower temperature processes. Decreasing Factors: The additive manufacturing process inherently introduces microstructural defects such as porosity and anisotropy, which act as stress concentrators and reduce the effective load-bearing area. The absence of reinforcing additives limits composite strengthening mechanisms, and the high beam velocity relative to laser power may result in insufficient energy density for complete particle fusion, creating weak boundaries between sintered layers. Dominant Factor: The processing history dominates the final UTS behavior; despite the favorable intrinsic chemistry and moderate crystallinity, the mechanical integrity of PBF-LB/P parts is primarily governed by the quality of inter-layer fusion and the minimization of process-induced voids, which typically constrain the UTS below that of bulk molded counterparts."
    },
    "analysis_without_hierarchical_structure": {
      "descriptive_text": "The sample comprises a poly(p-phenylene sulfide) homopolymer devoid of additives. Fabrication was achieved via powder bed fusion using a laser beam (PBF-LB/P) on a DTM Sinterstation 2500 + system, employing a layer height of 0.102 mm and a bed temperature of 240 °C. Laser processing parameters were set to 18 W power, 0.2286 mm hatch spacing, and 2000 mm/s beam velocity. Mechanical evaluation was conducted via tensile testing adhering to ASTM D638 Type V standards on an Instron 5960 apparatus at a crosshead speed of 5 mm/min.",
      "reasoning_analysis": "Increasing Factors: The poly(p-phenylene sulfide) backbone features rigid aromatic rings and sulfide linkages that provide high intrinsic chain stiffness and intermolecular cohesion, fundamentally supporting high tensile strength. Furthermore, the processing history specifies a bed temperature of 240 °C, which is sufficiently high to promote polymer chain diffusion across layer interfaces during the PBF-LB/P process, enhancing inter-layer bonding strength. Decreasing Factors: The absence of reinforcing additives, such as glass or carbon fibers, means the UTS relies solely on the neat polymer matrix, which is inherently lower than composite variants. Additionally, the PBF-LB/P processing history inherently introduces microstructural defects such as inter-particle porosity and anisotropic layering, which act as stress concentrators and potential failure initiation sites, reducing the effective load-bearing cross-section. Dominant Factor: While the rigid chemical structure provides a strong baseline, the processing-induced microstructural integrity is the dominant factor; specifically, the degree of inter-layer fusion and porosity control achieved during the laser sintering process will qualitatively dictate the final UTS more significantly than the intrinsic monomer properties, often resulting in lower strength compared to fully dense molded equivalents despite the high-performance chemistry."
    }
  },
  {
    "doi": null,
    "title": "UV ageing of epoxy resin-based glass fiber-reinforced polymer composites incorporating with various curing agents",
    "year": null,
    "chemical_composition": {
      "repeat_unit_psmiles": null,
      "monomers": [
        {
          "name": "Bisphenol A diglycidyl ether (E51)",
          "smiles": "CC(C)(c1ccc(OCC2CO2)cc1)c2ccc(OCC3CO3)cc2",
          "ratio_value": 2,
          "ratio_unit": "mass part"
        },
        {
          "name": "Phenolic amine curing agent (PAA)",
          "smiles": null,
          "ratio_value": 1,
          "ratio_unit": "mass part"
        }
      ],
      "additives": [],
      "is_homopolymer": false
    },
    "processing_history": "E51 and phenolic amine curing agent (PAA) mixed with a mass ratio of 2:1. Cured in silicon molds at room temperature (22±2 °C) for 24 h. UTS measured by tensile testing on a universal testing machine at a displacement rate of 2 mm/min (Unaged).",
    "hierarchical_structure": "Dense cross-linked structure with more rigid segments (benzene and carbon rings).",
    "properties": {
      "UTS": {
        "value": [
          31.6
        ],
        "unit": "MPa"
      }
    },
    "analysis_with_hierarchical_structure": {
      "descriptive_text": "The sample comprises a thermosetting epoxy network synthesized from Bisphenol A diglycidyl ether (E51) and a phenolic amine curing agent (PAA) mixed at a mass ratio of 2:1. The mixture was cast into silicon molds and cured at room temperature (22±2 °C) for 24 hours, resulting in a dense cross-linked structure characterized by rigid segments containing benzene and carbon rings. Mechanical characterization was performed via tensile testing on a universal testing machine at a displacement rate of 2 mm/min using unaged specimens to determine the ultimate tensile strength.",
      "reasoning_analysis": "Increasing Factors: The formation of a dense cross-linked network significantly restricts polymer chain mobility and prevents viscous flow, thereby enhancing load-bearing capacity. Additionally, the incorporation of rigid aromatic benzene and carbon rings within the backbone provides high intrinsic stiffness and strength to the matrix. Decreasing Factors: The room temperature curing process (22±2 °C) may result in incomplete conversion of epoxide groups compared to elevated temperature curing, potentially limiting the maximum cross-link density and introducing weak boundary layers. Furthermore, the absence of toughening additives or fillers renders the highly cross-linked aromatic network susceptible to brittle fracture, which can lower the observed UTS if micro-cracks initiate prematurely. Dominant Factor: The structural integrity provided by the dense cross-linked network and the rigidity of the aromatic segments qualitatively dominate the mechanical response, serving as the primary determinant of the UTS magnitude, although the ambient curing history likely imposes a ceiling on the achievable strength relative to thermally post-cured systems."
    },
    "analysis_without_hierarchical_structure": {
      "descriptive_text": "The polymer sample comprises a crosslinked epoxy network synthesized from Bisphenol A diglycidyl ether (E51) and a phenolic amine curing agent (PAA) mixed at a mass ratio of 2:1. The mixture was cast into silicon molds and cured at room temperature (22±2 °C) for 24 hours. Mechanical characterization was performed on unaged specimens using a universal testing machine to determine the Ultimate Tensile Strength at a displacement rate of 2 mm/min.",
      "reasoning_analysis": "Increasing Factors: The incorporation of Bisphenol A structures introduces rigid aromatic rings into the polymer backbone, enhancing chain stiffness and intrinsic load-bearing capacity. Furthermore, the reaction between the epoxide groups and the amine curing agent generates a three-dimensional covalent network, which prevents chain slippage and viscous flow under tensile stress, thereby significantly increasing the Ultimate Tensile Strength relative to linear precursors. Decreasing Factors: The curing process conducted at room temperature (22±2 °C) may result in incomplete conversion of functional groups due to vitrification, leading to a lower final crosslink density and the potential presence of unreacted species that act as internal plasticizers. Additionally, the absence of reinforcing fillers or toughening additives in the chemical composition limits extrinsic strengthening mechanisms that could otherwise mitigate stress concentration. Dominant Factor: The formation of the covalently crosslinked thermoset architecture is the dominant factor governing the UTS behavior. While the room temperature processing history may limit the maximum achievable network density, the intrinsic rigidity provided by the aromatic epoxy backbone and the establishment of the network structure fundamentally define the material's tensile resistance compared to the uncured mixture."
    }
  },
  {
    "doi": null,
    "title": "UV ageing of epoxy resin-based glass fiber-reinforced polymer composites incorporating with various curing agents",
    "year": null,
    "chemical_composition": {
      "repeat_unit_psmiles": null,
      "monomers": [
        {
          "name": "Bisphenol A diglycidyl ether (E51)",
          "smiles": "CC(C)(c1ccc(OCC2CO2)cc1)c2ccc(OCC3CO3)cc2",
          "ratio_value": 2,
          "ratio_unit": "mass part"
        },
        {
          "name": "Alicyclic amine curing agent (AA)",
          "smiles": null,
          "ratio_value": 1,
          "ratio_unit": "mass part"
        }
      ],
      "additives": [],
      "is_homopolymer": false
    },
    "processing_history": "E51 and alicyclic amine curing agent (AA) mixed with a mass ratio of 2:1. Cured in silicon molds at room temperature (22±2 °C) for 24 h. UTS measured by tensile testing on a universal testing machine at a displacement rate of 2 mm/min (Unaged).",
    "hierarchical_structure": "Dense cross-linked structure with more rigid segments (benzene and carbon rings).",
    "properties": {
      "UTS": {
        "value": [
          37.82
        ],
        "unit": "MPa"
      }
    },
    "analysis_with_hierarchical_structure": {
      "descriptive_text": "The material system comprises a thermosetting epoxy network synthesized from Bisphenol A diglycidyl ether (E51) and an alicyclic amine curing agent (AA) blended at a mass ratio of 2:1. The mixture was cast into silicon molds and subjected to room temperature curing at 22±2 °C for 24 hours, resulting in a dense cross-linked structure incorporating rigid benzene and carbon ring segments. Mechanical characterization was performed on unaged specimens using tensile testing on a universal testing machine at a displacement rate of 2 mm/min to determine the ultimate tensile strength.",
      "reasoning_analysis": "Increasing Factors: The incorporation of rigid aromatic benzene rings from the Bisphenol A backbone and alicyclic carbon rings from the curing agent significantly restricts segmental mobility, thereby enhancing the intrinsic stiffness and load-bearing capacity of the network. Furthermore, the formation of a dense cross-linked structure prevents polymer chain slippage under stress, facilitating efficient stress transfer throughout the matrix and generally driving the ultimate tensile strength higher compared to linear analogues. Decreasing Factors: The processing history specifies curing at room temperature (22±2 °C) for only 24 hours, which may result in incomplete conversion of epoxy groups compared to elevated temperature post-curing, potentially leading to a lower cross-linking density and reduced mechanical performance. Additionally, the absence of toughening additives combined with a highly rigid, dense cross-linked network may increase brittleness and flaw sensitivity, causing premature failure under tensile load before maximum theoretical strength is reached. Dominant Factor: The intrinsic rigidity provided by the aromatic and alicyclic segments within the dense cross-linked network is the dominant factor establishing the baseline mechanical integrity; however, the room temperature processing history likely limits the maximum achievable ultimate tensile strength by restricting the final degree of conversion and network perfection relative to thermally cured systems."
    },
    "analysis_without_hierarchical_structure": {
      "descriptive_text": "The sample comprises a thermoset epoxy system synthesized from Bisphenol A diglycidyl ether (E51) and an alicyclic amine curing agent (AA). The precursors were blended at a mass ratio of 2:1 and cast into silicon molds, followed by curing at room temperature (22±2 °C) for 24 hours. The ultimate tensile strength of the unaged specimens was characterized using a universal testing machine at a displacement rate of 2 mm/min.",
      "reasoning_analysis": "Increasing Factors: The formation of a three-dimensional covalent network through the reaction between epoxide groups and amine hydrogens restricts polymer chain slippage and enhances load distribution throughout the matrix. Additionally, the rigid aromatic rings within the Bisphenol A backbone contribute intrinsic stiffness and resistance to deformation, positively influencing the tensile strength. Decreasing Factors: The room temperature curing protocol may lead to incomplete conversion of reactive groups compared to elevated temperature processes, resulting in a lower crosslink density and reduced mechanical integrity. Furthermore, the absence of explicit degassing steps in the processing history could introduce micro-voids that act as stress concentrators, facilitating premature failure during tensile loading. Dominant Factor: The formation of the covalently crosslinked thermoset network is the dominant factor governing the mechanical behavior. While ambient curing conditions may limit the maximum achievable conversion, the fundamental transition to a rigid network structure provides the primary load-bearing capability, establishing a baseline tensile strength significantly governed by the network architecture rather than the uncured precursor properties."
    }
  },
  {
    "doi": null,
    "title": "Powder bed fusion of poly(phenylene sulfide) at bed temperatures significantly below melting",
    "year": null,
    "chemical_composition": {
      "repeat_unit_psmiles": "[*]Sc1ccc([*])cc1",
      "monomers": [
        {
          "name": "p-Phenylene sulfide",
          "smiles": null,
          "ratio_value": null,
          "ratio_unit": null
        }
      ],
      "additives": [],
      "is_homopolymer": true
    },
    "processing_history": "Powder bed fusion (PBF) fabricated on DTM Sinterstation 2500+. Bed temperature 230 °C, Laser power 30 W, Scan speed 3000 mm/s, Hatch spacing 0.152 mm, Layer height 0.102 mm. Print orientation 0° (XYZ). UTS measured by tensile testing using Instron 5500R, ASTM D638 Type I, crosshead speed 2 in./min.",
    "hierarchical_structure": "Density 1.31 g/cm3 (98% of bulk). Percent crystallinity 51.8% (First Heat). Near-complete fusion, no observable layer lines.",
    "properties": {
      "UTS": {
        "value": [
          61.8
        ],
        "unit": "MPa"
      }
    },
    "analysis_with_hierarchical_structure": {
      "descriptive_text": "The sample comprises a poly(p-phenylene sulfide) homopolymer fabricated via powder bed fusion on a DTM Sinterstation 2500+ system. Processing parameters included a bed temperature of 230 °C, laser power of 30 W, scan speed of 3000 mm/s, hatch spacing of 0.152 mm, and layer height of 0.102 mm, with a print orientation of 0° along the XYZ axis. The resulting hierarchical structure exhibits a density of 1.31 g/cm³, representing 98% of the bulk density, and a percent crystallinity of 51.8% measured during the first heat, with microstructural analysis indicating near-complete fusion and no observable layer lines. Mechanical characterization was conducted via tensile testing using an Instron 5500R according to ASTM D638 Type I standards at a crosshead speed of 2 in./min to evaluate the ultimate tensile strength.",
      "reasoning_analysis": "Increasing Factors: The rigid aromatic backbone of the poly(p-phenylene sulfide) repeat units provides intrinsic high strength and stiffness. The high percent crystallinity of 51.8% reinforces the amorphous matrix through crystalline lamellae acting as physical crosslinks, while the 98% relative density minimizes void-induced stress concentrations. Furthermore, the 0° print orientation aligns the tensile load with the strongest plane of the printed layers, and the reported near-complete fusion ensures effective stress transfer across particle boundaries. Decreasing Factors: The remaining 2% porosity inherent to the powder bed fusion process may serve as initiation sites for crack propagation under load. The rapid thermal cycling and high scan speed associated with laser sintering can induce residual thermal stresses or result in non-equilibrium crystalline morphologies that might compromise mechanical integrity compared to slowly cooled bulk specimens. Dominant Factor: The successful achievement of near-complete fusion coupled with high crystallinity qualitatively dominates the UTS behavior. While additive manufacturing typically suffers from weak interlayer bonding, the high bed temperature and processing parameters appear to have facilitated sufficient chain diffusion to mitigate this defect, allowing the intrinsic strength of the highly crystalline polymer matrix to govern the ultimate tensile strength."
    },
    "analysis_without_hierarchical_structure": {
      "descriptive_text": "The sample consists of a poly(p-phenylene sulfide) homopolymer fabricated using powder bed fusion technology on a DTM Sinterstation 2500+ system. The processing parameters included a bed temperature of 230 °C, a laser power of 30 W, a scan speed of 3000 mm/s, a hatch spacing of 0.152 mm, and a layer height of 0.102 mm, with a print orientation of 0° along the XYZ axes. Following fabrication, the ultimate tensile strength was evaluated via tensile testing using an Instron 5500R universal testing machine in accordance with ASTM D638 Type I standards at a crosshead speed of 2 in./min.",
      "reasoning_analysis": "Increasing Factors: The intrinsic chemical composition features a rigid aromatic backbone with sulfur linkages, characteristic of poly(p-phenylene sulfide), which restricts chain mobility and provides high inherent stiffness and load-bearing capacity. Additionally, the processing history specifies a high bed temperature of 230 °C, which facilitates polymer chain diffusion between powder particles and promotes the development of semi-crystalline domains during cooling, thereby enhancing inter-particle bonding and mechanical integrity. Decreasing Factors: The powder bed fusion manufacturing method inherently introduces micro-voids and porosity between sintered particles, which act as stress concentrators and reduce the effective load-bearing cross-section compared to fully dense molded counterparts. Furthermore, the absence of reinforcing additives means the material relies solely on the neat polymer matrix strength, and the high scan speed of 3000 mm/s may limit the energy density delivered to the powder bed, potentially leading to incomplete fusion defects. Dominant Factor: The thermal history defined by the bed temperature and laser parameters qualitatively dominates the final UTS behavior, as the degree of inter-particle fusion and crystallinity achieved during the powder bed fusion process determines whether the intrinsic rigidity of the PPS backbone is effectively translated into bulk mechanical strength or compromised by processing-induced porosity and weak interfaces."
    }
  },
  {
    "doi": "10.1002/app.34633",
    "title": "Synthesis and Characterization of Linear Low-Density Polyethylene/Sepiolite Nanocomposites",
    "year": 2011,
    "chemical_composition": {
      "repeat_unit_psmiles": "[*]CC[*]",
      "monomers": [
        {
          "name": "Ethylene",
          "smiles": "C=C",
          "ratio_value": null,
          "ratio_unit": null
        }
      ],
      "additives": [
        {
          "name": "Modified Sepiolite",
          "type": "filler",
          "amount_value": 2,
          "amount_unit": "phr"
        },
        {
          "name": "Dicumyl peroxide",
          "type": "initiator",
          "amount_value": 0.3,
          "amount_unit": "phr"
        }
      ],
      "is_homopolymer": false
    },
    "processing_history": "Ex situ modification. Sepiolite dispersed in isopropanol, VTES added, stirred 2 h at 60 °C, dried. LLDPE and modified sepiolite (MS) mixed with DCP in Thermo Haake Polylab Rheomix at 170 °C for 20 min, 60 rpm. Heat pressed at 150 °C into sheets at 200 bars. UTS measured by tensile testing machine (Model: BSS-500 kg, SANS), ASTM D412-1998a, room temperature.",
    "hierarchical_structure": "Sepiolite fibers embedded in polymer matrix (SEM). Orthorhombic unit cell.",
    "properties": {
      "UTS": {
        "value": [
          14.5
        ],
        "unit": "MPa"
      }
    },
    "analysis_with_hierarchical_structure": {
      "descriptive_text": "The sample comprises a linear low-density polyethylene (LLDPE) matrix composite containing 2 phr of ex situ modified sepiolite and 0.3 phr dicumyl peroxide. The sepiolite was functionalized using vinyltriethoxysilane in isopropanol at 60 °C prior to drying. This filler and the initiator were melt-mixed with the LLDPE in a Thermo Haake Polylab Rheomix at 170 °C for 20 minutes at 60 rpm, then heat pressed at 150 °C under 200 bars to form sheets. Microstructural analysis reveals sepiolite fibers embedded within the polymer matrix, which retains an orthorhombic unit cell structure. Mechanical characterization was performed via tensile testing at room temperature following ASTM D412-1998a.",
      "reasoning_analysis": "Increasing Factors: The inclusion of rigid sepiolite fibers provides a reinforcing effect through stress transfer mechanisms, particularly enhanced by the ex situ VTES modification which improves interfacial adhesion between the filler and the LLDPE matrix. Additionally, the dicumyl peroxide initiator likely induces crosslinking within the polymer matrix during melt mixing, restricting chain slippage and increasing the load-bearing capacity. The retention of the orthorhombic unit cell suggests maintained crystallinity, which further supports higher strength. Decreasing Factors: Potential agglomeration of the sepiolite fibers during the melt-mixing process could create stress concentration sites that initiate premature failure. Furthermore, the high-shear mixing at 170 °C for 20 minutes carries a risk of thermo-mechanical degradation or chain scission, which would reduce molecular weight and intrinsic strength. Excessive crosslinking could also embrittle the material, potentially lowering the ultimate tensile strength if ductility is compromised too severely. Dominant Factor: The synergistic combination of improved interfacial adhesion from the silane modification and the matrix strengthening via peroxide-induced crosslinking qualitatively dominates the behavior. Provided the rheomixing achieves sufficient dispersion, the reinforcement efficiency of the modified fibers and the restricted chain mobility from crosslinking are expected to drive the UTS higher relative to the neat polymer, outweighing the potential detracting effects of minor agglomeration or degradation."
    },
    "analysis_without_hierarchical_structure": {
      "descriptive_text": "The composite material comprises a linear low-density polyethylene (LLDPE) matrix incorporated with 2 phr of modified sepiolite filler and 0.3 phr of dicumyl peroxide initiator. Prior to compounding, the sepiolite underwent ex situ surface modification by dispersion in isopropanol with vinyltriethoxysilane (VTES), followed by stirring at 60 °C for 2 hours and drying. The modified sepiolite, LLDPE, and dicumyl peroxide were subsequently melt-mixed in a Thermo Haake Polylab Rheomix at 170 °C for 20 minutes at 60 rpm, then heat pressed at 150 °C under 200 bars to fabricate sheets. Ultimate tensile strength was determined using a tensile testing machine in accordance with ASTM D412-1998a at room temperature.",
      "reasoning_analysis": "Increasing Factors: The incorporation of 2 phr modified sepiolite acts as a reinforcing phase where the high aspect ratio of the sepiolite fibers facilitates stress transfer from the LLDPE matrix to the filler, particularly enhanced by the VTES silane coupling agent which strengthens the interfacial adhesion. Additionally, the dicumyl peroxide initiator likely promotes free-radical crosslinking during the 170 °C melt mixing, forming a three-dimensional network that restricts polymer chain slippage and increases resistance to deformation. Decreasing Factors: The thermal and shear history during melt mixing in the presence of peroxide poses a risk of chain scission or beta-scission reactions, which could reduce the average molecular weight and inherently lower the tensile strength. Furthermore, the presence of filler particles and crosslink points may interfere with the crystallization kinetics of the LLDPE matrix, potentially reducing the overall crystallinity which is critical for the strength of semi-crystalline polyolefins. Dominant Factor: The synergistic effect of improved interfacial adhesion from the silane-modified filler and the formation of a crosslinked network dominates the mechanical response. The low filler loading minimizes stress concentration points associated with agglomeration, allowing the reinforcement mechanisms and restricted chain mobility to qualitatively outweigh the potential negative impacts of crystallinity reduction or minor chain degradation."
    }
  },
  {
    "doi": null,
    "title": "Powder bed fusion of poly(phenylene sulfide) at bed temperatures significantly below melting",
    "year": null,
    "chemical_composition": {
      "repeat_unit_psmiles": "[*]Sc1ccc([*])cc1",
      "monomers": [
        {
          "name": "p-Phenylene sulfide",
          "smiles": null,
          "ratio_value": null,
          "ratio_unit": null
        }
      ],
      "additives": [],
      "is_homopolymer": true
    },
    "processing_history": "Powder bed fusion (PBF) fabricated on DTM Sinterstation 2500+. Bed temperature 230 °C, Laser power 30 W, Scan speed 3000 mm/s, Hatch spacing 0.152 mm, Layer height 0.102 mm. Print orientation 10° tilt in XZ plane. UTS measured by tensile testing using Instron 5500R, ASTM D638 Type I, crosshead speed 2 in./min.",
    "hierarchical_structure": "Density reduced compared to 2.5D parts (comparable to 3D parts density 1.19 g/cm3).",
    "properties": {
      "UTS": {
        "value": [
          51.3
        ],
        "unit": "MPa"
      }
    },
    "analysis_with_hierarchical_structure": {
      "descriptive_text": "The sample consists of a poly(p-phenylene sulfide) (PPS) homopolymer fabricated via powder bed fusion (PBF) using a DTM Sinterstation 2500+ system. The processing parameters included a bed temperature of 230 °C, laser power of 30 W, scan speed of 3000 mm/s, hatch spacing of 0.152 mm, and a layer height of 0.102 mm, with the print orientation set at a 10° tilt in the XZ plane. The resulting hierarchical structure exhibits a reduced density compared to 2.5D parts, comparable to a 3D parts density of 1.19 g/cm³, indicating potential porosity inherent to the additive manufacturing process. Mechanical characterization was performed via tensile testing using an Instron 5500R according to ASTM D638 Type I standards at a crosshead speed of 2 in./min to determine the ultimate tensile strength.",
      "reasoning_analysis": "Increasing Factors: The chemical composition of poly(p-phenylene sulfide) features rigid aromatic rings linked by sulfide groups, providing high intrinsic chain stiffness and strong intermolecular interactions that fundamentally support high tensile strength. Additionally, the processing history utilizes a high bed temperature of 230 °C during powder bed fusion, which facilitates polymer chain diffusion across particle boundaries and promotes inter-layer healing, potentially enhancing cohesion between sintered layers. Decreasing Factors: The hierarchical structure indicates a reduced density comparable to 3D printed parts at 1.19 g/cm³, implying the presence of internal voids and porosity inherent to the powder bed fusion process, which act as stress concentrators and significantly compromise load-bearing capacity. Furthermore, the 10° tilt print orientation introduces anisotropy, where the tensile load may not align perfectly with the primary deposition layers, potentially exploiting weaker inter-layer bonding strengths compared to intra-layer strength. The rapid thermal cycling associated with laser scanning may also limit overall crystallinity development compared to slow-cooled bulk samples, reducing the reinforcing effect of crystalline domains. Dominant Factor: While the intrinsic rigidity of the PPS backbone provides a strong theoretical baseline, the structural defects arising from the additive manufacturing process, specifically the reduced density indicating porosity and inter-layer bonding limitations, qualitatively dominate the final UTS behavior. These processing-induced discontinuities typically serve as the primary failure initiation sites, causing the observed UTS to be lower than that of fully dense, compression-molded equivalents."
    },
    "analysis_without_hierarchical_structure": {
      "descriptive_text": "The sample comprises a poly(p-phenylene sulfide) homopolymer fabricated via powder bed fusion on a DTM Sinterstation 2500+ system. Processing conditions included a bed temperature of 230 °C, laser power of 30 W, scan speed of 3000 mm/s, hatch spacing of 0.152 mm, and layer height of 0.102 mm, with a print orientation tilted 10° in the XZ plane. Ultimate tensile strength was evaluated using an Instron 5500R tensile tester following ASTM D638 Type I specifications at a crosshead speed of 2 in./min.",
      "reasoning_analysis": "Increasing Factors: The rigid aromatic backbone of the poly(p-phenylene sulfide) homopolymer provides high intrinsic chain stiffness and strength, while the elevated bed temperature of 230 °C facilitates crystallization upon cooling which typically reinforces the mechanical integrity of semi-crystalline thermoplastics. Decreasing Factors: The powder bed fusion process inherently introduces microstructural porosity and potential incomplete coalescence between powder particles acting as stress concentrators that reduce load-bearing capacity, and the layer-by-layer fabrication creates anisotropic interlayer boundaries with reduced chain entanglement compared to the bulk where the 10° tilt orientation subjects these weaker interfaces to tensile stress during testing. Dominant Factor: While the chemical composition establishes a high theoretical strength baseline, the processing-induced microstructural defects, specifically interlayer bonding quality and residual porosity inherent to the powder bed fusion technique, qualitatively dominate the final UTS behavior by limiting the realized strength below the intrinsic material potential."
    }
  },
  {
    "doi": "10.1002/tqem.21948",
    "title": "Waste high impact polystyrene (HIPS) microfiltration membranes for water treatment: A thorough experimental study",
    "year": 2023,
    "chemical_composition": {
      "repeat_unit_psmiles": "[*]C(Cc1ccccc1)C(*)",
      "monomers": [
        {
          "name": "Styrene",
          "smiles": "C=CC1=CC=CC=C1",
          "ratio_value": null,
          "ratio_unit": null
        }
      ],
      "additives": [],
      "is_homopolymer": false
    },
    "processing_history": "Membrane fabricated by non-solvent-induced phase inversion method. Waste HIPS dissolved in DMF. Polymer solution concentration: 25 wt%. Cast by knife on glass slide (200 µm wet thickness). Immersed in distilled water coagulation bath at 25°C. Samples dried before measurement. UTS measured by H5kS universal tensile testing machine at room temperature, crosshead speed 2 mm/min.",
    "hierarchical_structure": "Microfiltration membrane. Size and number of macro voids decrease with increasing polymer concentration.",
    "properties": {
      "UTS": {
        "value": [
          0.92
        ],
        "unit": "MPa"
      }
    },
    "analysis_with_hierarchical_structure": {
