Repository: hhtrick/HHT-code

# HHT training framework

This directory contains model training, embedding precomputation, inference, article-level baselines and the curated datasets. All commands below assume that the working directory is `train_code/`.

## 3. Datasets and fixed partitions

Each main dataset is a JSON array at `dataset/{property}/{property}.json`. Entries contain source metadata, `chemical_composition`, `processing_history`, `hierarchical_structure`, `properties`, and two generated-analysis objects. Targets are stored as `properties[property]["value"]`; source metadata and target values are not predictive input fields.

| Property | Train | Validation | Test | Total |
|---|---:|---:|---:|---:|

File: train_code/dataset/UTS/UTS.json (part 238 of 292)
[
      "descriptive_text": "The sample comprises a microfiltration membrane fabricated from waste High Impact Polystyrene (HIPS) via a non-solvent-induced phase inversion technique. The polymer was dissolved in dimethylformamide to form a 25 wt% solution, cast onto a glass substrate with a wet thickness of 200 µm, and immersed in a distilled water coagulation bath at 25°C to induce solidification. After drying, the resulting hierarchical structure exhibits membrane morphology characterized by macro voids, where void size and number are inversely related to polymer concentration, and the mechanical properties were assessed using a universal tensile testing machine at room temperature with a crosshead speed of 2 mm/min.",
      "reasoning_analysis": "Increasing Factors: The utilization of High Impact Polystyrene introduces a multiphase morphology where rubbery domains within the styrenic matrix can facilitate energy dissipation and craze termination, potentially enhancing toughness and load-bearing capacity relative to brittle homopolymers. Additionally, the relatively high polymer solution concentration of 25 wt% promotes the formation of a denser polymer network with greater chain entanglement density compared to dilute casting solutions, while the drying step mitigates solvent-induced plasticization that would weaken intermolecular interactions. Decreasing Factors: The inherent porosity and presence of macro voids generated by the phase inversion process act as critical stress concentrators, significantly reducing the effective cross-sectional area available to resist tensile loads and facilitating premature crack initiation. Furthermore, the use of waste polymer material may introduce unidentified contaminants or thermally degraded chain segments from prior processing cycles, which compromise the intrinsic molecular integrity and continuity of the matrix. Dominant Factor: The geometric discontinuities associated with the macro voids and porous membrane structure qualitatively dominate the UTS behavior. Despite the intrinsic strength of the HIPS matrix and the densification from high concentration casting, the voids serve as primary failure initiation sites, likely resulting in a macroscopic UTS substantially lower than that of a comparable dense, non-porous polystyrene film."
    },
    "analysis_without_hierarchical_structure": {
      "descriptive_text": "The sample is a styrene-based heterogeneous polymer membrane fabricated from waste High Impact Polystyrene (HIPS). It was prepared by dissolving the waste polymer in dimethylformamide (DMF) to a concentration of 25 wt%, followed by casting via knife on a glass slide with a wet thickness of 200 µm. The film underwent non-solvent-induced phase inversion by immersion in a distilled water coagulation bath at 25°C, then dried before the Ultimate Tensile Strength was measured using an H5kS universal tensile testing machine at room temperature with a crosshead speed of 2 mm/min.",
      "reasoning_analysis": "Increasing Factors: The rigid polystyrene backbone, characterized by bulky phenyl groups, provides intrinsic structural integrity and resistance to chain slippage under load. Additionally, the drying step prior to measurement ensures the removal of residual DMF solvent, preventing plasticization that would otherwise lower the material's strength. Decreasing Factors: The non-solvent-induced phase inversion process inherently creates a porous morphology, introducing voids that act as stress concentrators and reduce the effective load-bearing cross-sectional area. Furthermore, the heterogeneous nature of HIPS includes a rubbery polybutadiene phase which is softer than the polystyrene matrix, and the use of waste material suggests potential molecular weight degradation due to prior processing or environmental exposure. Dominant Factor: The porous morphology resulting from the phase inversion processing is the dominant factor, as the presence of microstructural voids fundamentally compromises stress transfer capabilities and mechanical continuity, outweighing the intrinsic strength contributions of the polymer backbone."
    }
  },
  {
    "doi": "10.1002/tqem.21948",
    "title": "Waste high impact polystyrene (HIPS) microfiltration membranes for water treatment: A thorough experimental study",
    "year": 2023,
    "chemical_composition": {
      "repeat_unit_psmiles": "[*]C(Cc1ccccc1)C(*)",
      "monomers": [
        {
          "name": "Styrene",
          "smiles": "C=CC1=CC=CC=C1",
          "ratio_value": null,
          "ratio_unit": null
        }
      ],
      "additives": [],
      "is_homopolymer": false
    },
    "processing_history": "Membrane fabricated by non-solvent-induced phase inversion method. Waste HIPS dissolved in DMF. Polymer solution concentration: 20 wt%. Cast by knife on glass slide (200 µm wet thickness). Immersed in distilled water coagulation bath at 25°C. Samples dried before measurement. UTS measured by H5kS universal tensile testing machine at room temperature, crosshead speed 2 mm/min.",
    "hierarchical_structure": "Microfiltration membrane. Size and number of macro voids decrease with increasing polymer concentration.",
    "properties": {
      "UTS": {
        "value": [
          0.73
        ],
        "unit": "MPa"
      }
    },
    "analysis_with_hierarchical_structure": {
      "descriptive_text": "The sample is a microfiltration membrane fabricated from waste High-Impact Polystyrene (HIPS) using a non-solvent-induced phase inversion technique. The polymer material was dissolved in dimethylformamide (DMF) to form a 20 wt% solution, cast onto a glass slide with a wet thickness of 200 µm, and immersed in a distilled water coagulation bath at 25°C to induce solidification. After drying, the resulting hierarchical structure exhibits macro voids characteristic of phase-inverted membranes, where void morphology is inversely related to polymer concentration. The Ultimate Tensile Strength was determined using an H5kS universal tensile testing machine at room temperature with a crosshead speed of 2 mm/min.",
      "reasoning_analysis": "Increasing Factors: The polystyrene matrix inherent to HIPS provides a rigid, glassy backbone at room temperature, contributing intrinsic stiffness and strength to the material. Additionally, the use of a relatively high polymer solution concentration (20 wt%) during phase inversion typically results in a denser membrane structure with reduced macro void size and number compared to lower concentrations, thereby preserving more load-bearing material cross-section. Decreasing Factors: The hierarchical structure defined as a microfiltration membrane inherently contains significant porosity and macro voids, which act as stress concentration sites and drastically reduce the effective cross-sectional area available to bear load. Furthermore, the rubber phase dispersed within the HIPS matrix, while improving toughness, generally exhibits a lower modulus and yield strength than the pure polystyrene matrix, potentially lowering the overall UTS. The use of waste HIPS also introduces the possibility of prior thermal or oxidative degradation, leading to chain scission and reduced molecular weight, which weakens chain entanglement and mechanical integrity. Dominant Factor: The porous hierarchical structure resulting from the non-solvent-induced phase inversion process is the dominant factor governing the UTS. The presence of macro voids and micropores fundamentally compromises the mechanical continuity of the film, causing a qualitative reduction in tensile strength that overwhelmingly outweighs the intrinsic strength of the polymer matrix or the effects of the rubber phase modification."
    },
    "analysis_without_hierarchical_structure": {
      "descriptive_text": "The sample comprises a styrene-based polymer system derived from waste High Impact Polystyrene (HIPS), aligning with the indicated non-homopolymer classification. Membranes were fabricated via a non-solvent-induced phase inversion method, where the waste HIPS was dissolved in dimethylformamide (DMF) to form a 20 wt% polymer solution. This solution was cast by knife on a glass slide to a wet thickness of 200 µm and immediately immersed in a distilled water coagulation bath at 25°C. After coagulation, the samples were dried before measurement, and the Ultimate Tensile Strength was determined using an H5kS universal tensile testing machine at room temperature with a crosshead speed of 2 mm/min.",
      "reasoning_analysis": "Increasing Factors: The rigid polystyrene backbone provides inherent structural integrity and high modulus characteristics relative to flexible aliphatic polymers. Additionally, the processing history includes a drying step prior to measurement, which ensures the removal of residual DMF solvent and water, thereby preventing plasticization effects that would otherwise lower intermolecular friction and reduce strength. Decreasing Factors: The non-solvent-induced phase inversion method inherently generates a porous membrane morphology, where voids act as stress concentrators and reduce the effective load-bearing cross-sectional area, significantly diminishing UTS compared to bulk solids. Furthermore, the utilization of waste HIPS implies potential prior thermal or oxidative degradation leading to chain scission and reduced molecular weight, while the polybutadiene rubber phase typical of HIPS is mechanically softer than the polystyrene matrix, lowering the overall yield resistance. Dominant Factor: The porous architecture resulting from the phase inversion processing is the dominant factor. While the chemical composition provides a strong baseline, the geometric discontinuity introduced by the membrane pores fundamentally limits stress transfer across the sample, qualitatively overriding the intrinsic strength contributions of the polymer backbone."
    }
  },
  {
    "doi": "10.1007/s40964-024-00880-x",
    "title": "Process parameter optimization in polymer powder bed fusion of fnal part properties in polyphenylene sulfde through design of experiments",
    "year": 2024,
    "chemical_composition": {
      "repeat_unit_psmiles": "[*]Sc1ccc(cc1)[*]",
      "monomers": [
        {
          "name": "p-Phenylene sulfide",
          "smiles": "Sc1ccc(*)cc1",
          "ratio_value": null,
          "ratio_unit": null
        }
      ],
      "additives": [],
      "is_homopolymer": true
    },
    "processing_history": "PBF-LB/P processing using DTM Sinterstation 2500 +. Layer height: 0.102 mm. Bed temperature: 240 °C. Laser Power: 18 W, Hatch Spacing: 0.1524 mm, Beam Velocity: 3000 mm/s. UTS measured by tensile testing (ASTM D638 Type V) on Instron 5960 at 5 mm/min.",
    "hierarchical_structure": "Semi-crystalline. Crystallinity: 43.65 %. Density: 1.344 g/cm3.",
    "properties": {
      "UTS": {
        "value": [
          72.57
        ],
        "unit": "MPa"
      }
    },
    "analysis_with_hierarchical_structure": {
      "descriptive_text": "This sample comprises a poly(p-phenylene sulfide) homopolymer exhibiting a semi-crystalline morphology with a crystallinity degree of 43.65% and a density of 1.344 g/cm³. The material was fabricated via powder bed fusion-laser beam/polymer (PBF-LB/P) processing using a DTM Sinterstation 2500 + system, employing a layer height of 0.102 mm, a bed temperature of 240 °C, a laser power of 18 W, a hatch spacing of 0.1524 mm, and a beam velocity of 3000 mm/s. Ultimate tensile strength was subsequently characterized through tensile testing conforming to ASTM D638 Type V standards on an Instron 5960 universal testing machine at a crosshead speed of 5 mm/min.",
      "reasoning_analysis": "Increasing Factors: The rigid aromatic backbone of the poly(p-phenylene sulfide) repeat units provides inherent high stiffness and strength, while the significant degree of crystallinity (43.65%) acts as physical crosslinks that effectively transfer load across the polymer matrix. Additionally, the high density (1.344 g/cm³) suggests efficient chain packing with minimal void volume, and the absence of plasticizing additives preserves the intrinsic mechanical integrity of the homopolymer. Decreasing Factors: The PBF-LB/P additive manufacturing process introduces potential anisotropy and inter-layer bonding weaknesses compared to traditional compression or injection molding, as the mechanical properties rely heavily on the diffusion of polymer chains across sintered particle boundaries. Furthermore, thermal gradients induced by the laser scanning and rapid cooling cycles may generate residual internal stresses that could serve as initiation sites for failure under tensile load. Dominant Factor: The elevated bed temperature (240 °C) utilized during the processing history is the dominant factor, as it facilitates sufficient chain mobility to promote the observed high crystallinity and enhance inter-layer diffusion, thereby maximizing the load-bearing capacity of the crystalline regions despite the inherent limitations of the powder bed fusion technique."
    },
    "analysis_without_hierarchical_structure": {
      "descriptive_text": "The sample comprises a poly(p-phenylene sulfide) homopolymer fabricated via powder bed fusion using a laser beam (PBF-LB/P) on a DTM Sinterstation 2500 + system. The processing parameters were set with a layer height of 0.102 mm, a bed temperature of 240 °C, a laser power of 18 W, a hatch spacing of 0.1524 mm, and a beam velocity of 3000 mm/s. Subsequent mechanical characterization involved tensile testing performed on an Instron 5960 machine at a crosshead speed of 5 mm/min in accordance with ASTM D638 Type V standards to determine the ultimate tensile strength.",
      "reasoning_analysis": "Increasing Factors: The chemical composition consists of a poly(p-phenylene sulfide) homopolymer, characterized by a rigid backbone containing aromatic rings and sulfur linkages that restrict chain mobility and promote high crystallinity, intrinsically supporting high load-bearing capacity. Furthermore, the processing history specifies a bed temperature of 240 °C, which is sufficiently high to minimize thermal gradients and promote polymer chain diffusion across layer boundaries during the PBF-LB/P process, thereby enhancing inter-layer cohesion. Decreasing Factors: The additive manufacturing nature of the PBF-LB/P processing history inherently introduces potential microstructural defects such as inter-layer porosity and anisotropic weakness compared to isotropic molding methods. Additionally, the high beam velocity of 3000 mm/s combined with a laser power of 18 W may result in marginal energy density, potentially leading to incomplete fusion between powder particles. The absence of reinforcing additives in the chemical composition also means the material lacks composite strengthening mechanisms that could otherwise mitigate processing-induced defects. Dominant Factor: The processing history, specifically the thermal profile defined by the bed temperature and laser energy density, qualitatively dominates the final UTS behavior. While the intrinsic rigidity of the poly(p-phenylene sulfide) backbone establishes a high theoretical strength baseline, the realized UTS is primarily governed by the degree of inter-layer fusion and crystallinity achieved during the PBF-LB/P fabrication, as failure in additively manufactured semi-crystalline polymers typically initiates at processing-induced interfaces rather than within the bulk polymer chains."
    }
  },
  {
    "doi": "10.1007/s40964-024-00880-x",
    "title": "Process parameter optimization in polymer powder bed fusion of fnal part properties in polyphenylene sulfde through design of experiments",
    "year": 2024,
    "chemical_composition": {
      "repeat_unit_psmiles": "[*]Sc1ccc(cc1)[*]",
      "monomers": [
        {
          "name": "p-Phenylene sulfide",
          "smiles": "Sc1ccc(*)cc1",
          "ratio_value": null,
          "ratio_unit": null
        }
      ],
      "additives": [],
      "is_homopolymer": true
    },
    "processing_history": "PBF-LB/P processing using DTM Sinterstation 2500 +. Layer height: 0.102 mm. Bed temperature: 240 °C. Laser Power: 18 W, Hatch Spacing: 0.2286 mm, Beam Velocity: 3000 mm/s. UTS measured by tensile testing (ASTM D638 Type V) on Instron 5960 at 5 mm/min.",
    "hierarchical_structure": "Semi-crystalline. Crystallinity: 44.02 %. Density: 1.343 g/cm3.",
    "properties": {
      "UTS": {
        "value": [
          73.59
        ],
        "unit": "MPa"
      }
    },
    "analysis_with_hierarchical_structure": {
      "descriptive_text": "The sample comprises a poly(p-phenylene sulfide) homopolymer exhibiting a semi-crystalline hierarchical structure with a crystallinity degree of 44.02% and a density of 1.343 g/cm³. Fabrication was achieved via Powder Bed Fusion with Laser Beam (PBF-LB/P) processing on a DTM Sinterstation 2500 + system, employing a layer height of 0.102 mm, a bed temperature of 240 °C, a laser power of 18 W, a hatch spacing of 0.2286 mm, and a beam velocity of 3000 mm/s. Ultimate tensile strength was subsequently characterized using tensile testing according to ASTM D638 Type V standards on an Instron 5960 apparatus at a crosshead speed of 5 mm/min.",
      "reasoning_analysis": "Increasing Factors: The rigid aromatic backbone of the poly(p-phenylene sulfide) repeat units provides intrinsic high stiffness and strength, while the significant degree of crystallinity (44.02%) acts as physical crosslinks to enhance load transfer and resistance to deformation. Additionally, the elevated bed temperature (240 °C) during processing likely facilitated substantial crystallization and improved polymer chain diffusion across layer boundaries. Decreasing Factors: The additive manufacturing nature of the PBF-LB/P processing history introduces potential defects such as inter-layer voids and incomplete fusion, which act as stress concentrators. The high beam velocity (3000 mm/s) relative to the laser power may limit the energy density available for complete melting and inter-layer healing, potentially reducing cohesive strength, while the anisotropic nature of layered manufacturing often results in lower UTS when loaded perpendicular to the build direction. Dominant Factor: The processing history associated with Powder Bed Fusion is the dominant factor. While the chemical structure and high crystallinity provide a robust baseline for mechanical performance, the limitations imposed by inter-layer bonding quality and process-induced porosity inherent to the laser sintering technique qualitatively constrain the ultimate tensile strength below that of fully dense, isotropically processed bulk PPS."
    },
    "analysis_without_hierarchical_structure": {
      "descriptive_text": "The sample consists of a poly(p-phenylene sulfide) homopolymer without any additional additives or fillers. Specimens were fabricated using powder bed fusion with laser beam processing (PBF-LB/P) on a DTM Sinterstation 2500 + system, utilizing a layer height of 0.102 mm and a bed temperature of 240 °C. The laser processing parameters included a power of 18 W, a hatch spacing of 0.2286 mm, and a beam velocity of 3000 mm/s. Following fabrication, the ultimate tensile strength was determined via tensile testing according to ASTM D638 Type V standards using an Instron 5960 universal testing machine at a crosshead speed of 5 mm/min.",
      "reasoning_analysis": "Increasing Factors: The rigid aromatic backbone of the poly(p-phenylene sulfide) chain provides inherent structural integrity and high theoretical strength. The elevated bed temperature of 240 °C facilitates polymer chain diffusion across layer boundaries and promotes crystallization, which generally enhances mechanical performance. Decreasing Factors: The PBF-LB/P processing history introduces potential microstructural defects such as inter-layer voids and incomplete powder fusion, which act as stress concentrators and reduce the effective load-bearing area. The specific combination of high beam velocity and relatively low laser power may result in insufficient energy density, leading to weak inter-layer bonding. Additionally, the anisotropic nature of additively manufactured parts typically yields lower UTS values when loaded perpendicular to the build layers compared to isotropic bulk materials. Dominant Factor: While the intrinsic rigidity of the PPS backbone sets a high potential ceiling for strength, the processing-induced microstructural discontinuities, specifically the inter-layer bonding quality and porosity inherent to the PBF-LB/P method with the specified energy parameters, qualitatively dominate the final UTS behavior, likely limiting it below the theoretical maximum of the bulk polymer."
    }
  },
  {
    "doi": "10.1002/tqem.21948",
    "title": "Waste high impact polystyrene (HIPS) microfiltration membranes for water treatment: A thorough experimental study",
    "year": 2023,
    "chemical_composition": {
      "repeat_unit_psmiles": "[*]C(Cc1ccccc1)C(*)",
      "monomers": [
        {
          "name": "Styrene",
          "smiles": "C=CC1=CC=CC=C1",
          "ratio_value": null,
          "ratio_unit": null
        }
      ],
      "additives": [],
      "is_homopolymer": false
    },
    "processing_history": "Membrane fabricated by non-solvent-induced phase inversion method. Waste HIPS dissolved in DMF. Polymer solution concentration: 35 wt%. Cast by knife on glass slide (200 µm wet thickness). Immersed in distilled water coagulation bath at 25°C. Samples dried before measurement. UTS measured by H5kS universal tensile testing machine at room temperature, crosshead speed 2 mm/min.",
    "hierarchical_structure": "Microfiltration membrane. Size and number of macro voids decrease with increasing polymer concentration.",
    "properties": {
      "UTS": {
        "value": [
          1.81
        ],
        "unit": "MPa"
      }
    },
    "analysis_with_hierarchical_structure": {
      "descriptive_text": "The sample comprises a microfiltration membrane fabricated from waste High Impact Polystyrene (HIPS) utilizing a non-solvent-induced phase inversion method. The polymer was dissolved in dimethylformamide at a concentration of 35 wt% and cast onto a glass slide with a wet thickness of 200 µm prior to immersion in a distilled water coagulation bath at 25°C. After drying, the resulting hierarchical structure features macro voids, where the morphology is dependent on the polymer concentration during casting. The Ultimate Tensile Strength was evaluated using a universal tensile testing machine at room temperature with a crosshead speed of 2 mm/min.",
      "reasoning_analysis": "Increasing Factors: The relatively high polymer solution concentration of 35 wt% during casting serves to minimize the size and number of macro voids compared to lower concentrations, thereby preserving a more continuous load-bearing polymer matrix. Additionally, the entanglement network of the polystyrene backbone provides intrinsic cohesive strength to the solid phases of the membrane. Decreasing Factors: The inherent porous morphology characterized by macro voids acts as significant stress concentrators and drastically reduces the effective cross-sectional area available to resist tensile load. Furthermore, the use of waste HIPS suggests potential prior thermal or mechanical degradation leading to reduced molecular weight, and the dispersed rubbery phase within the HIPS matrix, while beneficial for toughness, typically possesses lower yield strength than the rigid polystyrene continuum. Dominant Factor: The structural porosity induced by the non-solvent-induced phase inversion processing is the dominant factor governing the UTS. While the chemical composition establishes the baseline material strength, the presence of macro voids fundamentally compromises the structural integrity, making the morphological defects the primary limiter of tensile performance relative to a dense film of the same polymer."
    },
    "analysis_without_hierarchical_structure": {
      "descriptive_text": "The polymer sample comprises a styrene-based matrix derived from waste High Impact Polystyrene (HIPS). Membranes were fabricated utilizing a non-solvent-induced phase inversion method, where the waste HIPS was dissolved in dimethylformamide to form a 35 wt% polymer solution. This solution was cast by knife onto a glass slide with a wet thickness of 200 µm and immediately immersed in a distilled water coagulation bath maintained at 25°C. After coagulation, the samples were dried before mechanical characterization, with the Ultimate Tensile Strength determined using a universal tensile testing machine at room temperature and a crosshead speed of 2 mm/min.",
      "reasoning_analysis": "Increasing Factors: The high polymer solution concentration of 35 wt% promotes the formation of a denser network structure with thicker pore walls compared to dilute casting solutions, thereby enhancing the load-bearing capacity of the membrane matrix. Additionally, the aromatic phenyl groups on the styrene backbone provide inherent chain stiffness and cohesive energy density that contribute to the baseline mechanical strength of the polymer phase. Decreasing Factors: The non-solvent-induced phase inversion process inherently generates a porous morphology with internal voids, which significantly reduces the effective load-bearing cross-sectional area and introduces stress concentration points that facilitate crack initiation. Furthermore, the use of waste HIPS implies potential prior thermal or oxidative degradation leading to reduced molecular weight and entanglement density, while the dispersed rubber phase within the HIPS matrix possesses lower modulus and strength than the rigid polystyrene continuum. Dominant Factor: The morphological architecture resulting from the phase inversion processing dominates the mechanical response; specifically, the presence of micro-voids and the porous network structure drastically limits the Ultimate Tensile Strength relative to a non-porous bulk film, overriding the intrinsic strength contributions of the styrene backbone or the concentration effects."
    }
  },
  {
    "doi": "10.1002/pc.26381",
    "title": "Manifestation of the silicate filler additives and electron beam irradiation on properties of SBR/devulcanized waste tire rubber composites for floor tiles applications",
    "year": 2022,
    "chemical_composition": {
      "repeat_unit_psmiles": null,
      "monomers": [
        {
          "name": "Styrene",
          "smiles": "C=CC1=CC=CC=C1",
          "ratio_value": 23.5,
          "ratio_unit": "wt%"
        },
        {
          "name": "1,3-Butadiene",
          "smiles": "C=CC=C",
          "ratio_value": 76.5,
          "ratio_unit": "wt%"
        }
      ],
      "additives": [
        {
          "name": "Zinc oxide",
          "type": "activator",
          "amount_value": 5,
          "amount_unit": "phr"
        },
        {
          "name": "Stearic acid",
          "type": "activator",
          "amount_value": 2,
          "amount_unit": "phr"
        },
        {
          "name": "TMQ",
          "type": "stabilizer",
          "amount_value": 1,
          "amount_unit": "phr"
        },
        {
          "name": "Devulcanized waste tire rubber",
          "type": "polymer blend component",
          "amount_value": 50,
          "amount_unit": "wt%"
        }
      ],
      "is_homopolymer": false
    },
    "processing_history": "SBR/DWR (50/50 wt%) blend mixed on rubber roll mill. Hot-pressed at 160 °C under 10 MPa for 5 min. Unirradiated. Tensile properties measured by Universal mechanical testing machine (HDB6004B-s), ASTM D 412-16, crosshead speed 500 mm/min, 25 °C.",
    "hierarchical_structure": "Amorphous rubber matrix. Interfacial adhesion between fillers and matrix (none for blank). Cross-link density calculated from mechanical data.",
    "properties": {
      "UTS": {
        "value": [
          0.4746
        ],
        "unit": "MPa"
      }
    },
    "analysis_with_hierarchical_structure": {
      "descriptive_text": "The sample comprises a Styrene-Butadiene Rubber (SBR) copolymer matrix containing 23.5 wt% styrene and 76.5 wt% 1,3-butadiene, blended with 50 wt% devulcanized waste tire rubber. The formulation includes zinc oxide (5 phr) and stearic acid (2 phr) as activators, along with TMQ (1 phr) as a stabilizer. Processing involved mixing the SBR and waste rubber blend on a rubber roll mill, followed by hot-pressing at 160 °C under 10 MPa for 5 minutes without irradiation. The resulting material possesses an amorphous rubber matrix structure with cross-link density derived from mechanical data, and tensile properties were evaluated using a universal mechanical testing machine according to ASTM D 412-16 at a crosshead speed of 500 mm/min and 25 °C.",
      "reasoning_analysis": "Increasing Factors: The presence of zinc oxide and stearic acid activators, combined with the hot-pressing thermal history at 160 °C, facilitates the formation or recombination of cross-link networks, particularly interacting with the devulcanized waste rubber surfaces, which restricts chain slippage and enhances load bearing capacity. Additionally, the styrene content (23.5 wt%) introduces phenyl groups that provide greater backbone rigidity compared to pure polybutadiene, contributing modestly to strength. Decreasing Factors: The high loading of devulcanized waste tire rubber (50 wt%) introduces significant structural heterogeneity and potential stress concentration points within the amorphous matrix, especially given the lack of specific compatibilizers to ensure strong interfacial adhesion. Furthermore, the amorphous nature of the SBR matrix prevents strain-induced crystallization during tensile deformation, a mechanism typically responsible for high ultimate strength in elastomers like natural rubber, and the absence of reinforcing fillers such as carbon black further limits reinforcement. Dominant Factor: The dominant factor governing the UTS is the heterogeneous morphology of the 50/50 SBR/DWR blend coupled with the amorphous, non-crystallizing nature of the matrix; without reinforcing fillers or strong interfacial adhesion between the virgin matrix and waste rubber particles, the material behaves as a weak gum stock where failure initiates readily at the blend interfaces."
    },
    "analysis_without_hierarchical_structure": {
      "descriptive_text": "This material system comprises a Styrene-Butadiene Rubber (SBR) copolymer matrix containing 23.5 wt% Styrene and 76.5 wt% 1,3-Butadiene, compounded with 5 phr Zinc oxide and 2 phr Stearic acid activators alongside 1 phr TMQ stabilizer. This matrix was blended with 50 wt% Devulcanized waste tire rubber to create a 50/50 wt% SBR/DWR composite, which was mixed on a rubber roll mill and hot-pressed at 160 °C under 10 MPa for 5 minutes without irradiation. Tensile properties were subsequently characterized using a Universal mechanical testing machine in accordance with ASTM D 412-16 standards at a crosshead speed of 500 mm/min and 25 °C.",
      "reasoning_analysis": "Increasing Factors: The inclusion of Styrene monomers introduces bulky phenyl side groups that increase backbone stiffness and intermolecular friction compared to pure polybutadiene, inherently supporting higher stress transfer before failure. Additionally, the thermal processing history at 160 °C in the presence of Zinc oxide and Stearic acid activators promotes the formation of a crosslinked network, which restricts chain slippage and enhances the load-bearing capacity of the elastomeric matrix. The residual fillers within the Devulcanized waste tire rubber may also provide secondary reinforcement effects. Decreasing Factors: The high loading of 50 wt% Devulcanized waste tire rubber introduces significant morphological heterogeneity, where poor interfacial adhesion between the virgin SBR and recycled rubber particles can act as stress concentration sites initiating premature fracture. Furthermore, the devulcanization process may have reduced the molecular weight of the recycled component, and the inherent elasticity of the butadiene-rich matrix limits the maximum achievable strength compared to rigid thermoplastic systems. Dominant Factor: The phase morphology and interfacial integrity dictated by the 50 wt% Devulcanized waste tire rubber blend content qualitatively dominate the final UTS behavior. While the crosslinked network provides baseline cohesion, the discontinuity introduced by the high concentration of recycled rubber particles likely disrupts the continuity of the virgin matrix, making the quality of phase dispersion and interfacial bonding the critical limiting factors for tensile strength relative to a pristine SBR vulcanizate."
    }
  },
  {
    "doi": "10.1002/tqem.21948",
    "title": "Waste high impact polystyrene (HIPS) microfiltration membranes for water treatment: A thorough experimental study",
    "year": 2023,
    "chemical_composition": {
      "repeat_unit_psmiles": "[*]C(Cc1ccccc1)C(*)",
      "monomers": [
        {
          "name": "Styrene",
          "smiles": "C=CC1=CC=CC=C1",
          "ratio_value": null,
          "ratio_unit": null
        }
      ],
      "additives": [],
      "is_homopolymer": false
    },
    "processing_history": "Membrane fabricated by non-solvent-induced phase inversion method. Waste HIPS dissolved in DMF. Polymer solution concentration: 30 wt%. Cast by knife on glass slide (200 µm wet thickness). Immersed in distilled water coagulation bath at 25°C. Samples dried before measurement. UTS measured by H5kS universal tensile testing machine at room temperature, crosshead speed 2 mm/min.",
    "hierarchical_structure": "Microfiltration membrane. Size and number of macro voids decrease with increasing polymer concentration.",
    "properties": {
      "UTS": {
        "value": [
          1.65
        ],
        "unit": "MPa"
      }
    },
    "analysis_with_hierarchical_structure": {
      "descriptive_text": "The sample is a microfiltration membrane fabricated from Waste High Impact Polystyrene (HIPS) dissolved in dimethylformamide (DMF) at a concentration of 30 wt%. The membrane was prepared via a non-solvent-induced phase inversion method, wherein the polymer solution was cast with a wet thickness of 200 µm on a glass slide and subsequently immersed in a distilled water coagulation bath at 25°C before drying. The resulting hierarchical structure exhibits porous characteristics typical of phase-inverted membranes, where the size and number of macro voids are inversely related to polymer concentration. Ultimate tensile strength was evaluated using a universal tensile testing machine at room temperature with a crosshead speed of 2 mm/min.",
      "reasoning_analysis": "Increasing Factors: The use of a relatively high polymer solution concentration (30 wt%) during casting mitigates the formation of large macro voids compared to lower concentrations, resulting in a structurally denser membrane skin that supports higher load bearing. Additionally, the post-fabrication drying step removes residual DMF solvent, preventing plasticization of the polystyrene matrix, while testing at room temperature ensures the material remains in a rigid glassy state below its glass transition temperature. Decreasing Factors: The inherent porous architecture required for microfiltration, characterized by the presence of macro voids, significantly reduces the effective load-bearing cross-sectional area and introduces stress concentration points that facilitate premature failure. Furthermore, the use of Waste HIPS introduces a rubbery polybutadiene phase which typically exhibits lower yield strength than pure polystyrene, and potential molecular degradation from prior waste processing may further compromise chain integrity. Dominant Factor: The structural porosity associated with the phase-inverted microfiltration membrane morphology is the dominant factor limiting the UTS. While the glassy matrix provides intrinsic stiffness, the discontinuities caused by macro voids and the reduced effective density inherent to the membrane structure qualitatively overshadow the contributions of material composition or processing concentration, leading to a UTS significantly lower than that of a non-porous bulk polymer film."
    },
    "analysis_without_hierarchical_structure": {
      "descriptive_text": "The sample comprises a membrane fabricated from waste High Impact Polystyrene, characterized by a styrene-based backbone. The material was processed via a non-solvent-induced phase inversion method, where the waste polymer was dissolved in dimethylformamide to form a 30 wt% solution. This solution was cast onto a glass slide with a wet thickness of 200 µm and immersed in a distilled water coagulation bath at 25°C. After drying, the Ultimate Tensile Strength was measured using an H5kS universal tensile testing machine at room temperature with a crosshead speed of 2 mm/min.",
      "reasoning_analysis": "Increasing Factors: The polystyrene matrix remains in a glassy state at room temperature, well below its glass transition temperature, which provides inherent stiffness and resistance to deformation. Additionally, the explicit drying step prior to measurement ensures the removal of residual dimethylformamide solvent, preventing plasticization effects that would otherwise lower the strength. Decreasing Factors: The non-solvent-induced phase inversion method inherently generates a porous membrane morphology, introducing voids that act as stress concentrators and reduce the effective load-bearing cross-sectional area. Furthermore, the use of waste High Impact Polystyrene implies potential prior thermal or oxidative degradation leading to reduced molecular weight and chain entanglement density, while the polybutadiene rubber domains typical of this material possess lower yield strength than the rigid polystyrene matrix. Dominant Factor: The porous morphology resulting from the phase inversion processing is the dominant factor, as the structural integrity of a membrane is fundamentally limited by void volume and pore geometry, typically causing a significant qualitative reduction in Ultimate Tensile Strength compared to a dense bulk polymer sample regardless of the intrinsic strength of the glassy polymer chains."
    }
  },
  {
    "doi": null,
    "title": "Nanocapsules for self-healing materials",
    "year": 2007,
    "chemical_composition": {
      "repeat_unit_psmiles": null,
      "monomers": [
        {
          "name": "Bisphenol A diglycidyl ether (DGEBA)",
          "smiles": "C1C(O1)CCOC2=CC=C(C(C)(C)C)C=C2OCC3COC3",
          "ratio_value": 100,
          "ratio_unit": "pph"
        },
        {
          "name": "Diethylenetriamine (DETA)",
          "smiles": "NCCNCCN",
          "ratio_value": 12,
          "ratio_unit": "pph"
        }
      ],
      "additives": [],
      "is_homopolymer": false
    },
    "processing_history": "EPON 828 resin mixed with 12 pph DETA curing agent. Molded into specimen shape (Fig. 2b). Cured 24 h at room temperature followed by 24 h at 35 °C. UTS measured by tensile testing loaded to failure at 1 mm/min.",
    "hierarchical_structure": "Neat epoxy matrix (Virgin material).",
    "properties": {
      "UTS": {
        "value": [
          37.9
        ],
        "unit": "MPa"
      }
    },
    "analysis_with_hierarchical_structure": {
