Repository: hhtrick/HHT-code

# HHT training framework

This directory contains model training, embedding precomputation, inference, article-level baselines and the curated datasets. All commands below assume that the working directory is `train_code/`.

## 3. Datasets and fixed partitions

Each main dataset is a JSON array at `dataset/{property}/{property}.json`. Entries contain source metadata, `chemical_composition`, `processing_history`, `hierarchical_structure`, `properties`, and two generated-analysis objects. Targets are stored as `properties[property]["value"]`; source metadata and target values are not predictive input fields.

| Property | Train | Validation | Test | Total |
|---|---:|---:|---:|---:|

File: train_code/dataset/UTS/UTS.json (part 239 of 292)
[
      "descriptive_text": "The sample comprises a neat epoxy matrix synthesized from Bisphenol A diglycidyl ether (DGEBA, EPON 828 resin) and Diethylenetriamine (DETA) curing agent. The formulation consists of 100 parts per hundred (pph) of the epoxy resin mixed with 12 pph of the amine hardener. Specimens were molded into shape and subjected to a curing cycle of 24 hours at room temperature followed by 24 hours at 35 °C to establish the crosslinked network. The ultimate tensile strength of this virgin material was determined via tensile testing loaded to failure at a crosshead speed of 1 mm/min.",
      "reasoning_analysis": "Increasing Factors: The presence of rigid aromatic bisphenol A structures within the DGEBA backbone provides intrinsic chain stiffness, which enhances the load-bearing capacity of the polymer network. Furthermore, the reaction with the multifunctional DETA amine creates a three-dimensional covalent crosslinked structure that prevents chain slippage and significantly improves mechanical integrity compared to linear thermoplastic counterparts. Decreasing Factors: The relatively mild curing history, limited to room temperature and 35 °C, may result in incomplete conversion of epoxy groups and a lower final crosslink density compared to high-temperature post-cured systems, potentially limiting the cohesive strength. Additionally, the absence of reinforcing fillers or toughening additives in the neat matrix means there are no mechanisms to arrest crack propagation or distribute stress concentrations, which can reduce the ultimate tensile strength. Dominant Factor: The formation of the three-dimensional covalent network is the dominant factor establishing the material's structural integrity; however, the specific mild curing cycle likely dictates the final crosslink density and conversion degree, thereby qualitatively setting the upper limit of the UTS for this specific virgin epoxy system."
    },
    "analysis_without_hierarchical_structure": {
      "descriptive_text": "The sample comprises an epoxy thermoset network synthesized from Bisphenol A diglycidyl ether (DGEBA), specifically EPON 828 resin, and Diethylenetriamine (DETA) as the curing agent. The formulation was prepared using a ratio of 100 parts per hundred (pph) of the DGEBA resin mixed with 12 pph of the DETA hardener. This mixture was molded into a specimen shape and subjected to a curing cycle consisting of 24 hours at room temperature followed by an additional 24 hours at 35 °C. The Ultimate Tensile Strength was evaluated using tensile testing loaded to failure at a crosshead speed of 1 mm/min.",
      "reasoning_analysis": "Increasing Factors: The chemical composition relies on the DGEBA monomer, which contains rigid Bisphenol A aromatic structures that restrict chain mobility and enhance stiffness, thereby contributing to higher load-bearing capacity. Additionally, the reaction with the multifunctional DETA amine creates a highly crosslinked three-dimensional network that prevents plastic flow and distributes applied stress throughout the matrix, significantly increasing the UTS relative to uncured or linear systems. The stoichiometric balance of 12 pph DETA to 100 pph DGEBA aims to maximize crosslink density, further supporting strength development. Decreasing Factors: The processing history reveals a low-temperature curing schedule (room temperature followed by 35 °C), which may be insufficient to drive the epoxy-amine reaction to full conversion. Incomplete curing results in a lower effective crosslink density and the presence of unreacted species that act as network defects, potentially reducing the material's ability to withstand high tensile loads. Furthermore, the lack of elevated temperature post-curing may result in a lower glass transition temperature, allowing for increased segmental mobility under load which can lead to premature failure. Dominant Factor: While the aromatic backbone provides intrinsic rigidity, the dominant factor influencing the UTS is the network connectivity determined by the processing history. The mild thermal treatment likely limits the degree of conversion and crosslink density, meaning the final strength is constrained by the incomplete network formation rather than the theoretical maximum strength of the fully cured chemical composition."
    }
  },
  {
    "doi": "10.1016/j.polymertesting.2019.106295",
    "title": "A biobased aliphatic polyester derived from 10-hydroxydecanoic acid: Molecular weight dependence of physical properties",
    "year": 2019,
    "chemical_composition": {
      "repeat_unit_psmiles": "[*]C(=O)CCCCCCCCCO[*]",
      "monomers": [
        {
          "name": "10-hydroxydecanoic acid",
          "smiles": "OCCCCCCCCC(=O)O",
          "ratio_value": null,
          "ratio_unit": null
        }
      ],
      "additives": [
        {
          "name": "Tin 2-ethylhexanoate",
          "type": "catalyst",
          "amount_value": 0.2,
          "amount_unit": "wt%"
        }
      ],
      "is_homopolymer": true
    },
    "processing_history": "Melt polycondensation at 210 °C for 6 h with 0.2 wt% Sn(Oct)2 catalyst under 600-1000 Pa pressure. Films press-molded at Tm+20 °C for 10 min, cooled to room temperature. UTS measured by Instron 5565 at 10 mm/min, room temperature, 50% relative humidity.",
    "hierarchical_structure": "Semi-crystalline with orthogonal crystal system. Spherulitic morphology with average diameter ~50 μm. Enthalpy of fusion 107.2 J/g.",
    "properties": {
      "UTS": {
        "value": [
          19.5
        ],
        "unit": "MPa"
      }
    },
    "analysis_with_hierarchical_structure": {
      "descriptive_text": "The sample is a homopolymer synthesized from 10-hydroxydecanoic acid via melt polycondensation at 210 °C for 6 hours under reduced pressure (600-1000 Pa), utilizing 0.2 wt% tin 2-ethylhexanoate as a catalyst. The resulting material was press-molded at a temperature 20 °C above its melting point for 10 minutes and cooled to room temperature to form films. Structural analysis indicates a semi-crystalline morphology with an orthogonal crystal system, characterized by spherulitic domains with an average diameter of approximately 50 μm and an enthalpy of fusion of 107.2 J/g. Mechanical characterization was performed using an Instron 5565 universal testing machine at a crosshead speed of 10 mm/min under ambient conditions (room temperature and 50% relative humidity).",
      "reasoning_analysis": "Increasing Factors: The semi-crystalline nature of the polymer, evidenced by the significant enthalpy of fusion (107.2 J/g), provides physical crosslinking points that restrict chain slippage and enhance load-bearing capacity. The orthogonal crystal system suggests efficient chain packing within the crystalline lamellae, further contributing to structural integrity. Decreasing Factors: The chemical structure contains a long aliphatic methylene sequence which imparts high chain flexibility and lower intermolecular cohesive energy density compared to aromatic polymers, inherently limiting the maximum strength. Additionally, the large spherulitic morphology (50 μm) creates extensive inter-spherulitic boundaries that can act as weak points for crack initiation and propagation. The testing environment at 50% relative humidity may also introduce moisture into the amorphous regions, acting as a plasticizer that reduces yield strength. Dominant Factor: The high degree of crystallinity establishes a reinforced baseline relative to an amorphous state; however, the large spherulite size and flexible aliphatic backbone are likely the dominant factors constraining the ultimate tensile strength to moderate levels by facilitating boundary failure and reducing chain stiffness."
    },
    "analysis_without_hierarchical_structure": {
      "descriptive_text": "The sample consists of a poly(10-hydroxydecanoic acid) homopolymer synthesized via melt polycondensation at 210 °C for 6 hours utilizing 0.2 wt% Tin 2-ethylhexanoate as a catalyst under reduced pressure of 600-1000 Pa. The resulting material was fabricated into films through press-molding at a temperature 20 °C above the melting point for 10 minutes, followed by cooling to room temperature. Ultimate tensile strength was subsequently characterized using an Instron 5565 universal testing machine at a crosshead speed of 10 mm/min under ambient conditions of room temperature and 50% relative humidity.",
      "reasoning_analysis": "Increasing Factors: The melt polycondensation under reduced pressure facilitates the removal of byproducts, promoting high molecular weight formation which enhances chain entanglement and load transfer capability. Additionally, the long methylene sequence within the 10-hydroxydecanoic acid repeat unit enables efficient chain packing and crystallization during the cooling phase after press-molding, creating crystalline domains that act as physical crosslinks to reinforce the material. The polar ester linkages also contribute intermolecular dipole-dipole interactions that strengthen the amorphous regions. Decreasing Factors: The extensive aliphatic spacer imparts significant backbone flexibility, which inherently lowers the modulus and yield stress compared to rigid aromatic polyesters. Furthermore, testing at 50% relative humidity introduces the risk of moisture absorption within the hydrophilic ester-rich amorphous phase, acting as a plasticizer that reduces intermolecular friction. The absence of mechanical orientation during the press-molding process also limits the alignment of polymer chains along the stress axis, reducing the maximum achievable strength. Dominant Factor: The semi-crystalline morphology established during the cooling history is the dominant factor governing the UTS. While backbone flexibility and moisture absorption tend to soften the material, the reinforcing effect of the crystalline lamellae formed from the long methylene sequences provides the primary structural integrity required to resist tensile failure, dictating the overall mechanical performance."
    }
  },
  {
    "doi": "10.1016/j.polymertesting.2019.106295",
    "title": "A biobased aliphatic polyester derived from 10-hydroxydecanoic acid: Molecular weight dependence of physical properties",
    "year": 2019,
    "chemical_composition": {
      "repeat_unit_psmiles": "[*]C(=O)CCCCCCCCCO[*]",
      "monomers": [
        {
          "name": "10-hydroxydecanoic acid",
          "smiles": "OCCCCCCCCC(=O)O",
          "ratio_value": null,
          "ratio_unit": null
        }
      ],
      "additives": [
        {
          "name": "Tin 2-ethylhexanoate",
          "type": "catalyst",
          "amount_value": 0.5,
          "amount_unit": "wt%"
        }
      ],
      "is_homopolymer": true
    },
    "processing_history": "Melt polycondensation at 210 °C for 8 h with 0.5 wt% Sn(Oct)2 catalyst under 800-1000 Pa pressure. Films press-molded at Tm+20 °C for 10 min, cooled to room temperature. UTS measured by Instron 5565 at 10 mm/min, room temperature, 50% relative humidity.",
    "hierarchical_structure": "Semi-crystalline with orthogonal crystal system. Spherulitic morphology with average diameter ~50 μm. Enthalpy of fusion 78.7 J/g.",
    "properties": {
      "UTS": {
        "value": [
          17.5
        ],
        "unit": "MPa"
      }
    },
    "analysis_with_hierarchical_structure": {
      "descriptive_text": "The sample comprises a poly(10-hydroxydecanoic acid) homopolymer synthesized via melt polycondensation at 210 °C for 8 hours under reduced pressure (800-1000 Pa) utilizing 0.5 wt% tin 2-ethylhexanoate as a catalyst. Following synthesis, the material was press-molded at a temperature 20 °C above its melting point for 10 minutes and cooled to room temperature to produce films. Structural analysis indicates a semi-crystalline morphology with an orthogonal crystal system, characterized by spherulitic domains averaging approximately 50 μm in diameter and an enthalpy of fusion of 78.7 J/g. Mechanical evaluation was conducted using an Instron 5565 universal testing machine at a crosshead speed of 10 mm/min under ambient conditions of room temperature and 50% relative humidity.",
      "reasoning_analysis": "Increasing Factors: The semi-crystalline nature of the polymer, evidenced by the significant enthalpy of fusion (78.7 J/g), provides substantial reinforcement through load-bearing crystalline lamellae that restrict chain slippage. Additionally, the vacuum-assisted melt polycondensation processing history likely facilitated high molecular weight formation, increasing chain entanglement density which enhances stress transfer across the polymer matrix. Decreasing Factors: The chemical composition features a long aliphatic sequence within the repeat unit, resulting in a flexible backbone with low interchain friction compared to rigid aromatic systems, which intrinsically limits the maximum tensile strength. Furthermore, the relatively large spherulitic morphology (~50 μm) creates extensive interspherulitic boundaries that act as stress concentrators and preferential sites for crack initiation during tensile loading. Dominant Factor: While the high crystallinity offers significant reinforcement against the flexible aliphatic backbone, the large spherulite size generated during the cooling phase of the processing history is the dominant microstructural factor limiting the UTS, as failure is likely initiated at the weak interspherulitic boundaries rather than within the crystalline domains themselves."
    },
    "analysis_without_hierarchical_structure": {
      "descriptive_text": "The sample consists of a poly(10-hydroxydecanoic acid) homopolymer synthesized via melt polycondensation at 210 °C for 8 hours using 0.5 wt% Tin 2-ethylhexanoate as a catalyst under reduced pressure of 800-1000 Pa. The resulting material was processed into films by press-molding at a temperature 20 °C above its melting point for 10 minutes, followed by cooling to room temperature. Ultimate tensile strength was subsequently evaluated using an Instron 5565 universal testing machine at a crosshead speed of 10 mm/min under ambient conditions of 50% relative humidity.",
      "reasoning_analysis": "Increasing Factors: The vacuum-assisted melt polycondensation promotes high molecular weight formation by removing byproducts, thereby increasing chain entanglement density which is critical for stress transfer and UTS. Furthermore, the cooling process from the melt state likely induces semi-crystallinity in the long aliphatic chains, where crystalline lamellae act as physical crosslinks to reinforce the amorphous matrix. Decreasing Factors: The chemical structure features a long ten-carbon aliphatic spacer between ester groups, which introduces significant chain flexibility and free volume compared to rigid aromatic polyesters, intrinsically lowering the theoretical strength limit. Additionally, the residual Tin 2-ethylhexanoate catalyst and the testing environment at 50% relative humidity may introduce minor plasticization effects or act as impurities that disrupt perfect packing. Dominant Factor: The morphological development driven by the processing history, specifically the molecular weight achieved under vacuum and the degree of crystallinity formed during cooling, qualitatively dominates the UTS behavior by establishing the physical network density, outweighing the intrinsic softness of the aliphatic backbone."
    }
  },
  {
    "doi": "10.1016/j.polymertesting.2019.106295",
    "title": "A biobased aliphatic polyester derived from 10-hydroxydecanoic acid: Molecular weight dependence of physical properties",
    "year": 2019,
    "chemical_composition": {
      "repeat_unit_psmiles": "[*]C(=O)CCCCCCCCCO[*]",
      "monomers": [
        {
          "name": "10-hydroxydecanoic acid",
          "smiles": "OCCCCCCCCC(=O)O",
          "ratio_value": null,
          "ratio_unit": null
        }
      ],
      "additives": [
        {
          "name": "Tin 2-ethylhexanoate",
          "type": "catalyst",
          "amount_value": 0.5,
          "amount_unit": "wt%"
        }
      ],
      "is_homopolymer": true
    },
    "processing_history": "Melt polycondensation at 210 °C for 10 h with 0.5 wt% Sn(Oct)2 catalyst under 800-1000 Pa pressure. Films press-molded at Tm+20 °C for 10 min, cooled to room temperature. UTS measured by Instron 5565 at 10 mm/min, room temperature, 50% relative humidity.",
    "hierarchical_structure": "Semi-crystalline with orthogonal crystal system. Spherulitic morphology with average diameter ~50 μm. Enthalpy of fusion 96.4 J/g.",
    "properties": {
      "UTS": {
        "value": [
          18.1
        ],
        "unit": "MPa"
      }
    },
    "analysis_with_hierarchical_structure": {
      "descriptive_text": "The sample is a homopolymer synthesized from 10-hydroxydecanoic acid via melt polycondensation at 210 °C for 10 hours under reduced pressure (800-1000 Pa), utilizing 0.5 wt% tin 2-ethylhexanoate as a catalyst. The resulting material was fabricated into films by press-molding at a temperature 20 °C above its melting point for 10 minutes, followed by cooling to room temperature. Structural analysis indicates a semi-crystalline morphology with an orthogonal crystal system, characterized by spherulitic structures averaging approximately 50 μm in diameter and an enthalpy of fusion of 96.4 J/g. Ultimate tensile strength was evaluated using an Instron 5565 at a crosshead speed of 10 mm/min under ambient conditions of room temperature and 50% relative humidity.",
      "reasoning_analysis": "Increasing Factors: The semi-crystalline nature of the polymer, evidenced by the substantial enthalpy of fusion and orthogonal crystal system, significantly enhances UTS by providing rigid crystalline domains that act as physical crosslinks and reinforce the amorphous matrix against deformation. Additionally, the melt polycondensation process likely generated sufficient molecular weight to ensure adequate chain entanglements, which are critical for stress transfer and preventing premature brittle failure. Decreasing Factors: The long aliphatic sequence in the repeat unit reduces the density of polar ester groups, lowering the cohesive energy density and intermolecular forces compared to shorter-chain polyesters, thereby intrinsically limiting the maximum achievable strength. Furthermore, the relatively large spherulitic diameter may introduce weak inter-spherulitic boundaries that act as stress concentrators, and the testing environment at 50% relative humidity could induce moisture absorption, leading to plasticization of the amorphous regions and a reduction in UTS. Dominant Factor: The semi-crystalline morphology is the dominant factor governing the final UTS behavior; while the flexible aliphatic backbone inherently limits stiffness, the high degree of crystallinity achieved through the thermal processing history provides the necessary structural integrity to sustain tensile load, overriding the weakening effects of moisture and spherulite boundaries to define the material's solid-state mechanical performance."
    },
    "analysis_without_hierarchical_structure": {
      "descriptive_text": "The sample is a homopolymer derived from 10-hydroxydecanoic acid monomers. It was synthesized via melt polycondensation at 210 °C for 10 hours using 0.5 wt% Tin 2-ethylhexanoate as a catalyst under a pressure of 800-1000 Pa. The resulting polymer was processed into films by press-molding at a temperature 20 °C above its melting point for 10 minutes, followed by cooling to room temperature. The Ultimate Tensile Strength was measured using an Instron 5565 universal testing machine at a crosshead speed of 10 mm/min under ambient conditions of room temperature and 50% relative humidity.",
      "reasoning_analysis": "Increasing Factors: The melt polycondensation conducted under reduced pressure facilitates the removal of condensation byproducts, promoting high molecular weight formation which increases chain entanglement density and fundamentally enhances load-bearing capacity. Furthermore, the press-molding above the melting point followed by cooling allows for the development of a semi-crystalline morphology, where crystalline lamellae act as physical crosslinks reinforcing the material against tensile deformation. Decreasing Factors: The chemical composition features a long aliphatic methylene sequence within the backbone, which imparts significant chain flexibility and free volume compared to rigid aromatic systems, inherently limiting the maximum achievable strength. Additionally, the testing condition of 50% relative humidity introduces moisture that can absorb into the amorphous regions of the polyester, acting as a plasticizer that reduces intermolecular forces and lowers the UTS, while residual catalyst may introduce minor impurity sites. Dominant Factor: The semi-crystalline morphology established during the cooling phase of the processing history qualitatively dominates the final UTS behavior; while high molecular weight is a prerequisite for integrity, the density of crystalline domains formed upon cooling from the melt provides the primary resistance against chain slip and failure in this flexible aliphatic polyester system."
    }
  },
  {
    "doi": "10.1002/macp.202200451",
    "title": "Structure–Property Relationships in Epoxyurethane Polymers Based on Erythritol Dicarbonate",
    "year": 2023,
    "chemical_composition": {
      "repeat_unit_psmiles": null,
      "monomers": [
        {
          "name": "Erythritol Dicarbonate",
          "smiles": null,
          "ratio_value": 1,
          "ratio_unit": "mol"
        },
        {
          "name": "Diethylenetriamine",
          "smiles": "NCCNCCN",
          "ratio_value": 2,
          "ratio_unit": "mol"
        },
        {
          "name": "Diglycidyl ether of bisphenol-A",
          "smiles": "CC(C)(c1ccc(OCC2OC2)cc1)c2ccc(OCC3OC3)cc2",
          "ratio_value": null,
          "ratio_unit": null
        }
      ],
      "additives": [],
      "is_homopolymer": false
    },
    "processing_history": "o-PHUs prepared by reacting EDC with DETA at 100 °C for 3 h, excess amine removed. o-PHUs mixed with DGEBA at 75 °C for 5 min, cured at 80 °C/2 h, 100 °C/2 h, 120 °C/2 h. UTS measured by tensile testing at 298 K, 10 mm/min, CMT 6103 universal testing machine, dog-bone samples.",
    "hierarchical_structure": "Cross-linked network. Cross-linking density 1293.06 mol m-3. Nanophase separated morphology with two Tg (5 °C and 125 °C).",
    "properties": {
      "UTS": {
        "value": [
          34.5
        ],
        "unit": "MPa"
      }
    },
    "analysis_with_hierarchical_structure": {
      "descriptive_text": "The sample is a cross-linked network synthesized from Erythritol Dicarbonate (EDC) and Diethylenetriamine (DETA) to form organic polyhydroxyurethanes (o-PHUs), which were subsequently mixed with Diglycidyl ether of bisphenol-A (DGEBA). The o-PHUs were prepared by reacting EDC with DETA at 100 °C for 3 hours with excess amine removal, followed by mixing with DGEBA at 75 °C for 5 minutes and curing via a stepwise protocol at 80 °C, 100 °C, and 120 °C for 2 hours each. The resulting material exhibits a nanophase separated morphology with two distinct glass transition temperatures at 5 °C and 125 °C and a cross-linking density of 1293.06 mol m-3. The Ultimate Tensile Strength was characterized by tensile testing on dog-bone samples at 298 K with a crosshead speed of 10 mm/min using a CMT 6103 universal testing machine.",
      "reasoning_analysis": "Increasing Factors: The high cross-linking density of 1293.06 mol m-3 significantly restricts chain mobility and prevents plastic flow, thereby enhancing load-bearing capacity. Additionally, the nanophase separated morphology includes a hard phase with a glass transition temperature of 125 °C, which remains in a glassy state at the testing temperature of 298 K, providing rigid structural reinforcement. The chemical structure incorporating urethane linkages from the EDC-DETA reaction introduces strong hydrogen bonding interactions that act as physical cross-links, further contributing to strength. The stepwise curing process ensures high conversion of functional groups, minimizing network defects. Decreasing Factors: The presence of a soft phase with a glass transition temperature of 5 °C means this portion of the material is in a rubbery state at room temperature, which inherently possesses lower modulus and strength compared to the glassy phase, potentially reducing the overall composite strength. Furthermore, interfaces between the nanophases could act as stress concentration sites if interfacial adhesion is imperfect, initiating premature failure. Dominant Factor: The dominant factor governing the UTS is the combination of the high covalent cross-linking density and the presence of the high-Tg glassy phase at room temperature. While the rubbery phase contributes to toughness, the rigid network formed by the DGEBA and cured o-PHUs, locked in place by the high cross-link density and physical hydrogen bonding, dictates the ultimate stress limit before failure."
    },
    "analysis_without_hierarchical_structure": {
      "descriptive_text": "The polymer system was synthesized via a multi-step process involving the initial reaction of Erythritol Dicarbonate (EDC) with Diethylenetriamine (DETA) at 100 °C for 3 hours to form intermediate o-PHUs, followed by the removal of excess amine. These intermediates were subsequently mixed with Diglycidyl ether of bisphenol-A (DGEBA) at 75 °C for 5 minutes and subjected to a stepwise curing regimen consisting of 2 hours at 80 °C, 2 hours at 100 °C, and 2 hours at 120 °C. The resulting dog-bone samples were characterized for Ultimate Tensile Strength (UTS) using a CMT 6103 universal testing machine at 298 K with a crosshead speed of 10 mm/min.",
      "reasoning_analysis": "Increasing Factors: The incorporation of Diglycidyl ether of bisphenol-A (DGEBA) introduces rigid aromatic bisphenol-A structures into the network, significantly enhancing backbone stiffness and load-bearing capacity. Furthermore, the stepwise curing history promotes high crosslinking density through the reaction between amine functionalities and epoxy groups, while the urethane linkages derived from Erythritol Dicarbonate and Diethylenetriamine provide strong intermolecular hydrogen bonding that reinforces the matrix. Decreasing Factors: The aliphatic nature of the Erythritol Dicarbonate and Diethylenetriamine segments introduces flexible spacers within the polymer network, which may reduce the overall modulus and tensile strength compared to a fully aromatic epoxy system. Additionally, the removal of excess amine prior to mixing with DGEBA could potentially lead to stoichiometric imbalances in the epoxy-amine curing reaction, resulting in incomplete crosslinking or dangling chain ends that act as defects. Dominant Factor: The formation of a densely crosslinked hybrid network dominated by the rigid aromatic components of DGEBA and the high crosslinking density achieved through the multi-stage thermal curing process qualitatively dominates the mechanical behavior, driving the UTS towards higher values despite the presence of flexible aliphatic segments."
    }
  },
  {
    "doi": "10.1002/pc.26381",
    "title": "Manifestation of the silicate filler additives and electron beam irradiation on properties of SBR/devulcanized waste tire rubber composites for floor tiles applications",
    "year": 2022,
    "chemical_composition": {
      "repeat_unit_psmiles": null,
      "monomers": [
        {
          "name": "Styrene",
          "smiles": "C=CC1=CC=CC=C1",
          "ratio_value": 23.5,
          "ratio_unit": "wt%"
        },
        {
          "name": "1,3-Butadiene",
          "smiles": "C=CC=C",
          "ratio_value": 76.5,
          "ratio_unit": "wt%"
        }
      ],
      "additives": [
        {
          "name": "Zinc oxide",
          "type": "activator",
          "amount_value": 5,
          "amount_unit": "phr"
        },
        {
          "name": "Stearic acid",
          "type": "activator",
          "amount_value": 2,
          "amount_unit": "phr"
        },
        {
          "name": "TMQ",
          "type": "stabilizer",
          "amount_value": 1,
          "amount_unit": "phr"
        },
        {
          "name": "Devulcanized waste tire rubber",
          "type": "polymer blend component",
          "amount_value": 50,
          "amount_unit": "wt%"
        }
      ],
      "is_homopolymer": false
    },
    "processing_history": "SBR/DWR (50/50 wt%) blend mixed on rubber roll mill. Hot-pressed at 160 °C under 10 MPa for 5 min. Electron beam irradiated at 100 kGy, ambient conditions. Tensile properties measured by Universal mechanical testing machine (HDB6004B-s), ASTM D 412-16, crosshead speed 500 mm/min, 25 °C.",
    "hierarchical_structure": "Amorphous rubber matrix. Increased cross-link density due to irradiation. Interfacial adhesion between fillers and matrix (none for blank).",
    "properties": {
      "UTS": {
        "value": [
          2.7383
        ],
        "unit": "MPa"
      }
    },
    "analysis_with_hierarchical_structure": {
      "descriptive_text": "This material system comprises a Styrene-Butadiene Rubber (SBR) copolymer matrix containing 23.5 wt% styrene and 76.5 wt% 1,3-butadiene, blended with 50 wt% devulcanized waste tire rubber. The formulation incorporates zinc oxide (5 phr) and stearic acid (2 phr) as activators, along with TMQ (1 phr) as a stabilizer. Processing involved mixing the SBR and waste rubber on a rubber roll mill, followed by hot-pressing at 160 °C under 10 MPa for 5 minutes, and subsequent electron beam irradiation at 100 kGy under ambient conditions. The resulting hierarchical structure is defined by an amorphous rubber matrix with increased cross-link density induced by the irradiation treatment, and tensile properties were characterized using a universal mechanical testing machine at a crosshead speed of 500 mm/min.",
      "reasoning_analysis": "Increasing Factors: The electron beam irradiation at 100 kGy generates a dense cross-linked network within the amorphous matrix, which significantly restricts polymer chain slippage and enhances load transfer capability. The presence of styrene monomers introduces rigid phenyl groups that increase backbone stiffness relative to pure polybutadiene, and the devulcanized waste tire rubber particles can act as reinforcing fillers within the SBR continuum if interfacial compatibility is maintained. Decreasing Factors: The inherent elastomeric nature of the SBR matrix at room temperature results in a low modulus baseline compared to glassy thermoplastics, limiting the absolute ultimate tensile strength. Additionally, the high loading of devulcanized waste tire rubber (50 wt%) introduces significant heterogeneity and potential stress concentration points at the blend interfaces, while the absence of high-aspect-ratio reinforcing fillers such as carbon black further caps the reinforcement potential. Dominant Factor: The radiation-induced cross-link density is the dominant factor qualitatively governing the UTS behavior. While the elastomeric composition and blend heterogeneity impose a ceiling on strength, the formation of a covalent network via electron beam irradiation fundamentally transforms the material from a viscous blend to a structured thermoset-like network, providing the primary mechanism for tensile integrity and strength retention under load."
    },
    "analysis_without_hierarchical_structure": {
      "descriptive_text": "The sample comprises a Styrene-Butadiene Rubber (SBR) copolymer matrix containing 23.5 wt% Styrene and 76.5 wt% 1,3-Butadiene, compounded with 5 phr Zinc oxide and 2 phr Stearic acid as activators and 1 phr TMQ stabilizer. This matrix was blended with 50 wt% Devulcanized waste tire rubber to form a 50/50 wt% composite, mixed on a rubber roll mill, and hot-pressed at 160 °C under 10 MPa for 5 minutes. The material was subsequently subjected to electron beam irradiation at 100 kGy under ambient conditions, and tensile properties were measured according to ASTM D 412-16 at a crosshead speed of 500 mm/min and 25 °C.",
      "reasoning_analysis": "Increasing Factors: The electron beam irradiation at 100 kGy induces significant crosslinking within the SBR matrix and potentially rebonds the devulcanized waste tire rubber, creating a denser three-dimensional network that restricts chain slippage and enhances load-bearing capacity. Additionally, the presence of Zinc oxide and Stearic acid activators facilitates efficient network formation, while the Styrene content in the copolymer provides inherent rigidity compared to pure polybutadiene. Decreasing Factors: The incorporation of 50 wt% Devulcanized waste tire rubber introduces a heterogeneous phase with likely poor interfacial adhesion to the virgin SBR matrix, acting as stress concentrators that promote premature failure. Furthermore, irradiation under ambient conditions may lead to oxidative chain scission competing with crosslinking, potentially degrading the polymer backbone and reducing molecular weight. Dominant Factor: While the radiation-induced crosslinking provides substantial matrix reinforcement, the high loading of devulcanized waste tire rubber creates significant morphological discontinuities; therefore, the interfacial adhesion quality between the virgin matrix and the waste rubber particles qualitatively dominates the final UTS behavior, serving as the primary limiting factor for stress transfer efficiency."
    }
  },
  {
    "doi": "10.1002/macp.202200451",
    "title": "Structure–Property Relationships in Epoxyurethane Polymers Based on Erythritol Dicarbonate",
    "year": 2023,
    "chemical_composition": {
      "repeat_unit_psmiles": null,
      "monomers": [
        {
          "name": "Erythritol Dicarbonate",
          "smiles": null,
          "ratio_value": 1,
          "ratio_unit": "mol"
        },
        {
          "name": "Triethylenetetramine",
          "smiles": "NCCNCCNCCN",
          "ratio_value": 2,
          "ratio_unit": "mol"
        },
        {
          "name": "Diglycidyl ether of bisphenol-A",
          "smiles": "CC(C)(c1ccc(OCC2OC2)cc1)c2ccc(OCC3OC3)cc2",
          "ratio_value": null,
          "ratio_unit": null
        }
      ],
      "additives": [],
      "is_homopolymer": false
    },
    "processing_history": "o-PHUs prepared by reacting EDC with TETA at 120 °C for 3 h, excess amine removed. o-PHUs mixed with DGEBA at 75 °C for 5 min, cured at 80 °C/2 h, 100 °C/2 h, 120 °C/2 h. UTS measured by tensile testing at 298 K, 10 mm/min, CMT 6103 universal testing machine, dog-bone samples.",
    "hierarchical_structure": "Cross-linked network. Cross-linking density 820.96 mol m-3. Nanophase separated morphology with two Tg (5 °C and 125 °C).",
    "properties": {
      "UTS": {
        "value": [
          32.0
        ],
        "unit": "MPa"
      }
    },
    "analysis_with_hierarchical_structure": {
      "descriptive_text": "The material is a cross-linked hybrid network synthesized from Erythritol Dicarbonate, Triethylenetetramine, and Diglycidyl ether of bisphenol-A. Initially, oligomeric polyhydroxyurethanes (o-PHUs) were prepared by reacting Erythritol Dicarbonate with Triethylenetetramine at 120 °C for 3 hours followed by the removal of excess amine. These o-PHUs were subsequently mixed with Diglycidyl ether of bisphenol-A at 75 °C for 5 minutes and subjected to a step-wise curing protocol at 80 °C, 100 °C, and 120 °C for 2 hours each. The resulting structure exhibits a nanophase separated morphology characterized by two distinct glass transition temperatures at 5 °C and 125 °C, with a measured cross-linking density of 820.96 mol m-3. Ultimate tensile strength was evaluated via tensile testing on dog-bone samples at 298 K and a crosshead speed of 10 mm/min using a CMT 6103 universal testing machine.",
      "reasoning_analysis": "Increasing Factors: The incorporation of Diglycidyl ether of bisphenol-A introduces rigid aromatic bisphenol-A units into the backbone, significantly enhancing chain stiffness and load-bearing capacity. The high cross-linking density of 820.96 mol m-3 restricts polymer chain mobility and slippage under stress, thereby increasing the stress required for failure. Furthermore, the multi-step curing history ensures high conversion of functional groups, minimizing structural defects and unreacted monomers that could act as weak points. Decreasing Factors: The observed nanophase separated morphology indicates structural heterogeneity, where the interfaces between distinct phases can act as stress concentrators initiating premature failure. Additionally, the presence of a low glass transition temperature phase at 5 °C suggests the existence of soft, flexible segments derived from the polyhydroxyurethane component, which may undergo yielding at lower stresses compared to a fully rigid epoxy network. Dominant Factor: The high cross-linking density coupled with the rigid aromatic structure of the DGEBA component qualitatively dominates the mechanical response. While the soft phase introduces potential compliance, the extensive covalent network formed during the step-wise curing provides the primary resistance to tensile deformation, establishing a high baseline for ultimate tensile strength typical of heavily cross-linked thermoset epoxies."
    },
    "analysis_without_hierarchical_structure": {
      "descriptive_text": "The polymer system comprises a hybrid network synthesized from Erythritol Dicarbonate, Triethylenetetramine, and Diglycidyl ether of bisphenol-A. Initially, oligomeric polyhydroxyurethanes (o-PHUs) were prepared by reacting Erythritol Dicarbonate with Triethylenetetramine at 120 °C for 3 hours, followed by the removal of excess amine. These o-PHUs were subsequently mixed with Diglycidyl ether of bisphenol-A at 75 °C for 5 minutes and subjected to a stepwise curing protocol at 80 °C, 100 °C, and 120 °C for 2 hours each. The Ultimate Tensile Strength was evaluated via tensile testing at 298 K with a crosshead speed of 10 mm/min using a CMT 6103 universal testing machine on dog-bone samples.",
      "reasoning_analysis": "Increasing Factors: The incorporation of Diglycidyl ether of bisphenol-A introduces rigid aromatic rings into the backbone, enhancing structural stiffness and load-bearing capacity. The formation of polyhydroxyurethane segments provides extensive intermolecular hydrogen bonding opportunities, which reinforce intermolecular cohesion and resistance to chain slippage. Additionally, the removal of excess amine during processing eliminates potential plasticizing agents, and the stepwise curing schedule ensures high crosslink density and network completeness. Decreasing Factors: The aliphatic chains inherent to Erythritol Dicarbonate and Triethylenetetramine introduce flexible spacers within the network, which may lower the modulus and strength relative to a fully aromatic epoxy system. Furthermore, the physical blending of oligomeric polyhydroxyurethanes with the epoxy resin prior to curing carries a risk of micro-phase separation or inhomogeneity, which could act as stress concentration sites initiating premature failure. Dominant Factor: The dominant factor influencing the UTS is the formation of a dense hybrid covalent network reinforced by physical hydrogen bonding interactions. The rigorous thermal curing history maximizes crosslink density and network integrity, likely overriding the softening effect of the aliphatic segments to establish a material structure where network topology and strong intermolecular forces dictate the tensile resistance."
    }
  },
  {
