Repository: hhtrick/HHT-code

# HHT training framework

This directory contains model training, embedding precomputation, inference, article-level baselines and the curated datasets. All commands below assume that the working directory is `train_code/`.

## 3. Datasets and fixed partitions

Each main dataset is a JSON array at `dataset/{property}/{property}.json`. Entries contain source metadata, `chemical_composition`, `processing_history`, `hierarchical_structure`, `properties`, and two generated-analysis objects. Targets are stored as `properties[property]["value"]`; source metadata and target values are not predictive input fields.

| Property | Train | Validation | Test | Total |
|---|---:|---:|---:|---:|

File: train_code/dataset/UTS/UTS.json (part 240 of 292)
[
    "doi": "10.1039/d0py01004a",
    "title": "Understanding structure–property relationships of main chain cyclopropane in linear polyesters†",
    "year": 2020,
    "chemical_composition": {
      "repeat_unit_psmiles": "[*]CCCCCCSCCC(=O)OCCCCOC(=O)CC[*]",
      "monomers": [
        {
          "name": "1,4-butanediol diacrylate",
          "smiles": "C=CC(=O)OCCCCOC(=O)C=C",
          "ratio_value": 1,
          "ratio_unit": "equiv"
        },
        {
          "name": "1,6-hexanedithiol",
          "smiles": "SCCCCCCS",
          "ratio_value": 1,
          "ratio_unit": "equiv"
        }
      ],
      "additives": [
        {
          "name": "DMPP",
          "type": "catalyst",
          "amount_value": 2,
          "amount_unit": "mol%"
        }
      ],
      "is_homopolymer": false
    },
    "processing_history": "Synthesized via phosphine-catalyzed thiol-Michael addition in THF with DMPP (2 mol%) at ambient temperature for 16 h, precipitated in MeOH, dried under vacuum. Films prepared by melt pressing at 90 °C (5 kN), cooled to ambient, annealed for 2 days at 25 °C. UTS measured by uniaxial tensile testing (Testometric M350-5CT, 10 kN load cell) at 10 mm/min elongation rate, ASTM Type IV dogbones, n=3.",
    "hierarchical_structure": "Semi-crystalline, opaque white solid, Tm = 52 °C, ΔHm = 64.0 J/g.",
    "properties": {
      "UTS": {
        "value": [
          29.7
        ],
        "unit": "MPa"
      }
    },
    "analysis_with_hierarchical_structure": {
      "descriptive_text": "The sample comprises a semi-crystalline copolymer network synthesized via phosphine-catalyzed thiol-Michael addition between 1,4-butanediol diacrylate and 1,6-hexanedithiol using 2 mol% DMPP catalyst in THF at ambient temperature. Following precipitation in methanol and vacuum drying, films were fabricated by melt pressing at 90 °C under 5 kN load, cooled to ambient, and annealed for 48 hours at 25 °C. The resulting opaque white solid exhibits a melting temperature of 52 °C with an enthalpy of fusion of 64.0 J/g, and its mechanical properties were evaluated via uniaxial tensile testing on ASTM Type IV dogbones at an elongation rate of 10 mm/min.",
      "reasoning_analysis": "Increasing Factors: The semi-crystalline morphology serves as a primary strengthening mechanism, where crystalline domains act as physical crosslinks and reinforcement fillers within the amorphous matrix, significantly resisting crack propagation and plastic deformation. The specific processing history involving annealing at 25 °C for 2 days allows for the perfection and growth of these crystalline regions, further enhancing the load-bearing capacity. Additionally, the stoichiometric 1:1 equivalence of the diacrylate and dithiol monomers promotes high molecular weight and network connectivity, minimizing weak ends that could initiate failure. Decreasing Factors: The chemical composition relies on flexible aliphatic spacers (butylene and hexylene units) rather than rigid aromatic structures, which intrinsically lowers the modulus and yield strength compared to stiffer backbone analogues. The relatively low melting temperature of 52 °C suggests that the crystalline lattice energy is modest, potentially limiting the thermal stability of these reinforcing domains under high stress or localized heating. Furthermore, any residual catalyst or solvent trapped during precipitation could act as a plasticizer, reducing intermolecular friction. Dominant Factor: The semi-crystalline structure established through the specific thermal history (melt pressing followed by annealing) qualitatively dominates the UTS behavior. While the flexible aliphatic backbone imposes a baseline limit on stiffness, the physical crosslinking density provided by the crystalline phases (indicated by the substantial enthalpy of fusion) provides the critical reinforcement necessary to sustain high tensile loads before failure."
    },
    "analysis_without_hierarchical_structure": {
      "descriptive_text": "The polymer sample is a poly(thioether-ester) copolymer synthesized via phosphine-catalyzed thiol-Michael addition between 1,4-butanediol diacrylate and 1,6-hexanedithiol monomers in a 1:1 equivalent ratio using 2 mol% DMPP catalyst in THF at ambient temperature for 16 hours. Following synthesis, the material was purified by precipitation in methanol and dried under vacuum to remove residual solvents. Films were fabricated by melt pressing at 90 °C under a 5 kN load, cooled to ambient temperature, and annealed for 2 days at 25 °C to stabilize the morphology. The ultimate tensile strength was evaluated via uniaxial tensile testing using ASTM Type IV dogbone specimens at an elongation rate of 10 mm/min with a 10 kN load cell.",
      "reasoning_analysis": "Increasing Factors: The stoichiometric 1:1 equivalence of difunctional monomers promotes high molecular weight formation, increasing chain entanglement density which enhances load transfer capacity. The presence of ester functional groups introduces dipole-dipole interactions between chains, contributing to cohesive energy density. Furthermore, the vacuum drying and precipitation steps effectively remove residual THF and methanol, preventing solvent-induced plasticization that would otherwise weaken intermolecular forces. Decreasing Factors: The chemical architecture incorporates flexible aliphatic spacers including hexamethylene segments from the dithiol and butylene segments from the diacrylate, along with thioether linkages, which increase chain mobility and reduce the intrinsic stiffness of the backbone compared to aromatic or rigid systems. The melt pressing process, while necessary for film formation, results in an isotropic morphology lacking the molecular orientation that typically maximizes tensile strength in drawn fibers. Dominant Factor: The intrinsic chain flexibility imposed by the aliphatic monomers and thioether linkages is the dominant factor, establishing a baseline for UTS characteristic of flexible aliphatic polyesters; however, the high molecular weight achieved through controlled step-growth kinetics and the elimination of plasticizers via rigorous drying ensure the material realizes the maximum tensile strength possible for this specific soft chemical architecture."
    }
  },
  {
    "doi": "10.1039/d0py01004a",
    "title": "Understanding structure–property relationships of main chain cyclopropane in linear polyesters†",
    "year": 2020,
    "chemical_composition": {
      "repeat_unit_psmiles": null,
      "monomers": [
        {
          "name": "1,4-butanediol diacrylate",
          "smiles": "C=CC(=O)OCCCCOC(=O)C=C",
          "ratio_value": 75,
          "ratio_unit": "mol%"
        },
        {
          "name": "trans-1,2-cyclopropanedimethanol diacrylate",
          "smiles": "C=CC(=O)OC[C@@H]1C[C@@H]1COC(=O)C=C",
          "ratio_value": 25,
          "ratio_unit": "mol%"
        },
        {
          "name": "1,6-hexanedithiol",
          "smiles": "SCCCCCCS",
          "ratio_value": 1,
          "ratio_unit": "equiv"
        }
      ],
      "additives": [
        {
          "name": "DMPP",
          "type": "catalyst",
          "amount_value": 2,
          "amount_unit": "mol%"
        }
      ],
      "is_homopolymer": false
    },
    "processing_history": "Synthesized via phosphine-catalyzed thiol-Michael addition in THF with DMPP (2 mol%) at ambient temperature for 16 h, precipitated in MeOH, dried under vacuum. Films prepared by melt pressing at 90 °C (5 kN), cooled to ambient, annealed for 2 days at 22 °C. UTS measured by uniaxial tensile testing (Testometric M350-5CT, 10 kN load cell) at 10 mm/min elongation rate, ASTM Type IV dogbones, n=3.",
    "hierarchical_structure": "Semi-crystalline, reduced crystallinity compared to BD-co-HDT, Tm present.",
    "properties": {
      "UTS": {
        "value": [
          19.2
        ],
        "unit": "MPa"
      }
    },
    "analysis_with_hierarchical_structure": {
      "descriptive_text": "The material consists of a copolymer network synthesized via phosphine-catalyzed thiol-Michael addition using 1,4-butanediol diacrylate (75 mol%) and trans-1,2-cyclopropanedimethanol diacrylate (25 mol%) as monomers, with 1,6-hexanedithiol (1 equiv) as the crosslinker and DMPP (2 mol%) as the catalyst. The synthesis was conducted in THF at ambient temperature for 16 hours, followed by precipitation in methanol and vacuum drying. Films were prepared by melt pressing at 90 °C under 5 kN pressure, cooled to ambient, and annealed for 2 days at 22 °C. The resulting hierarchical structure is semi-crystalline with a present melting temperature, though exhibiting reduced crystallinity compared to the BD-co-HDT reference system, and the Ultimate Tensile Strength was measured via uniaxial tensile testing on ASTM Type IV dogbones at an elongation rate of 10 mm/min.",
      "reasoning_analysis": "Increasing Factors: The formation of a chemically crosslinked network through the thiol-Michael addition reaction prevents viscous flow and enhances load-bearing capacity. The incorporation of rigid trans-1,2-cyclopropanedimethanol diacrylate units introduces steric stiffness to the backbone, potentially increasing modulus and strength. Additionally, the semi-crystalline morphology provides physical crosslinking points via crystalline lamellae, and the annealing process likely optimizes this crystalline order, further reinforcing the material. Decreasing Factors: The high proportion of flexible 1,4-butanediol diacrylate spacers (75 mol%) increases chain segment mobility compared to fully rigid systems. Crucially, the hierarchical structure notes reduced crystallinity compared to the BD-co-HDT reference, suggesting that the rigid cyclopropane units may disrupt chain packing, thereby diminishing the reinforcement typically provided by crystalline domains. Dominant Factor: The ultimate tensile strength is predominantly governed by the interplay between the chemical crosslink density and the semi-crystalline morphology; however, the reduced crystallinity induced by the comonomer incorporation likely acts as the limiting factor, preventing the UTS from reaching the levels of the more highly crystalline flexible analog despite the added backbone rigidity."
    },
    "analysis_without_hierarchical_structure": {
      "descriptive_text": "The polymer sample was synthesized via phosphine-catalyzed thiol-Michael addition using 1,4-butanediol diacrylate (75 mol%) and trans-1,2-cyclopropanedimethanol diacrylate (25 mol%) as the acrylate components, reacted with 1,6-hexanedithiol (1 equiv) in tetrahydrofuran with 2 mol% DMPP catalyst at ambient temperature for 16 hours. Following synthesis, the material was precipitated in methanol and dried under vacuum to remove residual solvents. Films were subsequently prepared by melt pressing at 90 °C under a 5 kN load, cooled to ambient temperature, and annealed for 2 days at 22 °C prior to ultimate tensile strength measurement via uniaxial tensile testing on ASTM Type IV dogbones at an elongation rate of 10 mm/min.",
      "reasoning_analysis": "Increasing Factors: The incorporation of trans-1,2-cyclopropanedimethanol diacrylate introduces rigid cyclopropane rings into the polymer backbone, which restricts chain segment mobility and enhances the material's intrinsic load-bearing capacity. Additionally, the step-growth thiol-Michael addition mechanism typically yields highly homogeneous network structures with uniform crosslink distribution, minimizing stress concentration points that often initiate failure in heterogeneous networks. The post-processing annealing step further promotes physical aging and intermolecular packing, potentially strengthening the cohesive energy density. Decreasing Factors: The predominant use of 1,4-butanediol diacrylate and 1,6-hexanedithiol introduces flexible aliphatic spacers (butylene and hexylene segments) that increase free volume and chain flexibility, which may reduce the maximum stress required for failure compared to fully rigid aromatic systems. Furthermore, if the precipitation and vacuum drying steps did not completely remove the DMPP catalyst or residual solvents, these small molecules could act as plasticizers, weakening intermolecular interactions. Dominant Factor: The structural reinforcement provided by the rigid cyclopropane moieties combined with the defect-minimizing nature of the step-growth network architecture qualitatively dominates the mechanical response. While the flexible spacers provide compliance, the homogeneous network integrity and rigid ring inclusion establish the primary resistance to tensile failure, overriding the softening effects of the aliphatic segments."
    }
  },
  {
    "doi": "10.1002/macp.202200451",
    "title": "Structure–Property Relationships in Epoxyurethane Polymers Based on Erythritol Dicarbonate",
    "year": 2023,
    "chemical_composition": {
      "repeat_unit_psmiles": null,
      "monomers": [
        {
          "name": "Erythritol Dicarbonate",
          "smiles": null,
          "ratio_value": 1,
          "ratio_unit": "mol"
        },
        {
          "name": "Poly(propylene glycol) bis(2-aminopropyl ether)",
          "smiles": null,
          "ratio_value": 2,
          "ratio_unit": "mol"
        },
        {
          "name": "Diglycidyl ether of bisphenol-A",
          "smiles": "CC(C)(c1ccc(OCC2OC2)cc1)c2ccc(OCC3OC3)cc2",
          "ratio_value": null,
          "ratio_unit": null
        }
      ],
      "additives": [],
      "is_homopolymer": false
    },
    "processing_history": "o-PHUs prepared by reacting EDC with D230 at 100 °C for 3 h, excess amine removed. o-PHUs mixed with DGEBA at 75 °C for 5 min, cured at 80 °C/2 h, 100 °C/2 h, 120 °C/2 h. UTS measured by tensile testing at 298 K, 10 mm/min, CMT 6103 universal testing machine, dog-bone samples.",
    "hierarchical_structure": "Cross-linked network. Cross-linking density 1184.79 mol m-3. Phase mixing morphology with single Tg (27.7 °C).",
    "properties": {
      "UTS": {
        "value": [
          38.6
        ],
        "unit": "MPa"
      }
    },
    "analysis_with_hierarchical_structure": {
      "descriptive_text": "The sample comprises a cross-linked network synthesized from Erythritol Dicarbonate and Poly(propylene glycol) bis(2-aminopropyl ether) to form organic poly(hydroxyurethane)s, which were subsequently blended with Diglycidyl ether of bisphenol-A. The synthesis involved reacting the carbonate and amine components at 100 °C for 3 hours followed by excess amine removal, after which the prepolymer was mixed with the epoxy resin at 75 °C and cured through a stepwise thermal schedule at 80 °C, 100 °C, and 120 °C for 2 hours each. The resulting material displays a phase-mixed morphology with a single glass transition temperature of 27.7 °C and a cross-linking density of 1184.79 mol m-3, with mechanical properties evaluated via tensile testing on dog-bone samples at 298 K and a crosshead speed of 10 mm/min using a CMT 6103 universal testing machine.",
      "reasoning_analysis": "Increasing Factors: The incorporation of Diglycidyl ether of bisphenol-A introduces rigid aromatic structures into the backbone, enhancing intrinsic chain stiffness and load-bearing capacity. The formation of a covalent cross-linked network with a density of 1184.79 mol m-3 significantly restricts polymer chain slippage and plastic flow, thereby reinforcing the material against tensile failure. Additionally, the homogeneous phase mixing indicated by a single glass transition temperature eliminates weak interphase boundaries that could act as stress concentrators, while hydrogen bonding within the poly(hydroxyurethane) segments provides supplementary physical cross-linking. Decreasing Factors: The Poly(propylene glycol) bis(2-aminopropyl ether) component introduces flexible aliphatic ether segments that lower the overall modulus and yield strength compared to a fully aromatic system. Critically, the tensile testing temperature of 298 K is immediately below the glass transition temperature of 27.7 °C (approximately 301 K), placing the material in the leathery transition region where increased segmental mobility reduces the stress required for deformation and failure relative to a fully glassy state. Dominant Factor: The covalent cross-linked network structure qualitatively dominates the final UTS behavior. While the testing temperature near the glass transition reduces the matrix stiffness, the high cross-linking density prevents viscous flow and dictates a failure mechanism governed by network rupture rather than plastic yielding, ensuring the material retains structural integrity despite the softening effects of the flexible segments and thermal conditions."
    },
    "analysis_without_hierarchical_structure": {
      "descriptive_text": "The material system comprises a hybrid network formed from Erythritol Dicarbonate and Poly(propylene glycol) bis(2-aminopropyl ether) to generate oligomeric hydroxyurethanes, which are subsequently incorporated with Diglycidyl ether of bisphenol-A. The oligomeric hydroxyurethanes were initially synthesized by reacting the carbonate and amine components at 100 °C for 3 hours, followed by the removal of excess amine. This prepolymer was then mixed with the epoxy resin at 75 °C for 5 minutes and subjected to a stepwise curing protocol at 80 °C, 100 °C, and 120 °C for 2 hours each. The Ultimate Tensile Strength was evaluated via tensile testing at 298 K with a crosshead speed of 10 mm/min using a universal testing machine.",
      "reasoning_analysis": "Increasing Factors: The incorporation of Diglycidyl ether of bisphenol-A introduces rigid aromatic structures into the network, significantly enhancing backbone stiffness and load-bearing capacity. Additionally, the hydroxyurethane segments provide extensive hydrogen bonding opportunities that act as physical crosslinks, reinforcing the covalent network formed during the stepwise thermal curing process which ensures high conversion density. Decreasing Factors: The presence of Poly(propylene glycol) segments within the amine component introduces flexible aliphatic ether linkages that increase chain mobility and free volume, potentially lowering the yield stress compared to a fully aromatic system. Furthermore, any microphase separation between the hydrophilic hydroxyurethane domains and the hydrophobic epoxy matrix could create stress concentration points that initiate failure. Dominant Factor: The high crosslink density achieved through the multi-stage curing schedule combined with the synergistic reinforcement from both the rigid bisphenol-A aromatic rings and the secondary hydrogen bonding interactions qualitatively dominates the softening effect of the polyether chains, establishing a robust network structure capable of sustaining high tensile loads."
    }
  },
  {
    "doi": "10.1002/pola.21373",
    "title": "Biodegradable Aliphatic Thermoplastic Polyurethane Based on Poly(e-caprolactone) and L-Lysine Diisocyanate",
    "year": 2006,
    "chemical_composition": {
      "repeat_unit_psmiles": null,
      "monomers": [
        {
          "name": "2,6-diisocyanato methyl caproate",
          "smiles": "COC(=O)C(N=C=O)CCCCN=C=O",
          "ratio_value": null,
          "ratio_unit": null
        },
        {
          "name": "1,4-butanediol",
          "smiles": "OCCCCO",
          "ratio_value": 6,
          "ratio_unit": "wt% (relative to polyol)"
        },
        {
          "name": "Poly(epsilon-caprolactone) diol",
          "smiles": "O=C1CCCCCO1",
          "ratio_value": null,
          "ratio_unit": null
        }
      ],
      "additives": [
        {
          "name": "Dibutyltin dilaurate",
          "type": "catalyst",
          "amount_value": 0.023,
          "amount_unit": "g"
        }
      ],
      "is_homopolymer": false
    },
    "processing_history": "Synthesis: 2-stage method in toluene at 40 °C. Prepolymer (LDI + 1,4-butanediol) reacted for 30 min, then poly(epsilon-caprolactone) diol added, stirred 22 h. Solvent evaporated 72 h in hood. Vacuum dried at 30 °C, <1 in. Hg for 72 h. Melt-pressed at 90 °C, pressure 278 w, into 1 mm plates. Vacuum dried at RT, <1 in. Hg for 1 week. UTS measured by tensile testing using Material Testing System Alliance RT/10, ASTM specifications, 2250 lbf load cell, strain rate 10 mm/min.",
    "hierarchical_structure": "Segmented thermoplastic elastomer morphology with distinct hard block and soft block phases (phase separation). Semicrystalline with lamellar crystallites embedded in amorphous regions. Soft block Tg -33 °C, Hard block Tg 11 °C, Soft block Tm 46 °C.",
    "properties": {
      "UTS": {
        "value": [
          32
        ],
        "unit": "MPa"
      }
    },
    "analysis_with_hierarchical_structure": {
      "descriptive_text": "The sample is a segmented thermoplastic polyurethane elastomer synthesized via a two-stage solution polymerization method using 2,6-diisocyanato methyl caproate (LDI) as the diisocyanate, 1,4-butanediol (BDO) as the chain extender at 6 wt% relative to the polyol, and poly(epsilon-caprolactone) diol as the soft segment, catalyzed by dibutyltin dilaurate. The synthesis was conducted in toluene at 40 °C, involving a 30-minute prepolymer reaction followed by 22 hours of stirring after polyol addition, after which the solvent was evaporated and the material underwent extensive vacuum drying at 30 °C and room temperature to ensure solvent removal. The final material was processed into 1 mm plates via melt-pressing at 90 °C under pressure. Structural characterization reveals a semicrystalline morphology with distinct hard and soft block phase separation, featuring lamellar crystallites embedded within amorphous regions, with the soft block exhibiting a glass transition temperature of -33 °C and a melting temperature of 46 °C, while the hard block displays a glass transition temperature of 11 °C.",
      "reasoning_analysis": "Increasing Factors: The semicrystalline nature of the poly(epsilon-caprolactone) soft segments, indicated by a melting temperature of 46 °C, provides significant reinforcement through crystallites that act as physical crosslinks and filler within the matrix, thereby enhancing load-bearing capacity. Additionally, the distinct microphase separation between hard and soft blocks creates a physical network that restricts chain slippage, while the extensive vacuum drying history removes residual solvent and moisture that could otherwise act as plasticizers and weaken intermolecular forces. Decreasing Factors: The use of an aliphatic diisocyanate (LDI) generally results in lower hard segment cohesion and thermal stability compared to aromatic counterparts, potentially limiting the strength of the hard domains. Furthermore, the hard block glass transition temperature of 11 °C suggests that at standard testing temperatures, the hard domains may be in a rubbery rather than glassy state, reducing their effectiveness as rigid physical crosslinks. Dominant Factor: The reinforcement provided by the semicrystalline soft phase morphology qualitatively dominates the UTS behavior; despite the potentially lower rigidity of the aliphatic hard domains near room temperature, the crystallinity within the soft segments and the established microphase separation provide the primary mechanism for stress transfer and resistance to deformation."
    },
    "analysis_without_hierarchical_structure": {
      "descriptive_text": "The sample constitutes a segmented polyurethane copolymer synthesized via a two-stage solution polymerization utilizing 2,6-diisocyanato methyl caproate, 1,4-butanediol (6 wt% relative to polyol), and poly(epsilon-caprolactone) diol with dibutyltin dilaurate as a catalyst. The synthesis proceeded in toluene at 40 °C, where the prepolymer was reacted for 30 minutes before adding the polyol and stirring for 22 hours. Post-synthesis processing included solvent evaporation for 72 hours, vacuum drying at 30 °C for 72 hours, and melt-pressing at 90 °C under pressure 278 w into 1 mm plates, followed by a final vacuum drying period at room temperature for one week. Ultimate tensile strength was subsequently measured using a Material Testing System Alliance RT/10 with a 2250 lbf load cell at a strain rate of 10 mm/min according to ASTM specifications.",
      "reasoning_analysis": "Increasing Factors: The incorporation of 1,4-butanediol as a chain extender with the diisocyanate facilitates the formation of hard segments that undergo microphase separation, creating physical crosslinks through hydrogen bonding that significantly reinforce the matrix. Additionally, the poly(epsilon-caprolactone) soft segment is capable of crystallization, which enhances load-bearing capacity, while the extensive vacuum drying protocol removes residual solvent and moisture that would otherwise act as plasticizers and reduce cohesive strength. Decreasing Factors: The use of an aliphatic diisocyanate (2,6-diisocyanato methyl caproate) generally results in hard domains with lower cohesive energy density and thermal stability compared to aromatic counterparts, potentially limiting the maximum reinforcement efficiency. Furthermore, the thermal history involving melt-pressing at 90 °C poses a risk of thermal degradation to the polyester soft segments, which could reduce molecular weight and intrinsic strength. Dominant Factor: The extent of microphase separation and the crystallinity of the soft segment dominate the UTS behavior; while the aliphatic nature of the hard segment sets a lower ceiling for domain strength, the rigorous drying and melt-pressing history likely optimize the morphology by minimizing voids and plasticization, allowing the physical crosslinking network and soft segment crystallization to dictate the final mechanical performance."
    }
  },
  {
    "doi": "10.1016/j.polymertesting.2019.106295",
    "title": "A biobased aliphatic polyester derived from 10-hydroxydecanoic acid: Molecular weight dependence of physical properties",
    "year": 2019,
    "chemical_composition": {
      "repeat_unit_psmiles": "[*]C(=O)CCCCCCCCCO[*]",
      "monomers": [
        {
          "name": "10-hydroxydecanoic acid",
          "smiles": "OCCCCCCCCC(=O)O",
          "ratio_value": null,
          "ratio_unit": null
        }
      ],
      "additives": [
        {
          "name": "Tin 2-ethylhexanoate",
          "type": "catalyst",
          "amount_value": 0.5,
          "amount_unit": "wt%"
        }
      ],
      "is_homopolymer": true
    },
    "processing_history": "Melt polycondensation at 210 °C for 6 h with 0.5 wt% Sn(Oct)2 catalyst under 200-500 Pa pressure. Films press-molded at Tm+20 °C for 10 min, cooled to room temperature. UTS measured by Instron 5565 at 10 mm/min, room temperature, 50% relative humidity.",
    "hierarchical_structure": "Semi-crystalline with orthogonal crystal system. Spherulitic morphology with average diameter ~50 μm. Enthalpy of fusion 62.5 J/g.",
    "properties": {
      "UTS": {
        "value": [
          14.3
        ],
        "unit": "MPa"
      }
    },
    "analysis_with_hierarchical_structure": {
      "descriptive_text": "The sample consists of a semi-crystalline homopolymer derived from the self-condensation of 10-hydroxydecanoic acid, synthesized via melt polycondensation at 210 °C for 6 hours under reduced pressure (200-500 Pa) using 0.5 wt% tin 2-ethylhexanoate as a catalyst. Following synthesis, the material was press-molded at a temperature 20 °C above its melting point for 10 minutes and subsequently cooled to room temperature to form films exhibiting an orthogonal crystal system. Microstructural characterization reveals a spherulitic morphology with an average spherulite diameter of approximately 50 μm and an enthalpy of fusion of 62.5 J/g, while ultimate tensile strength was evaluated using an Instron 5565 universal testing machine at a crosshead speed of 10 mm/min under ambient conditions (50% relative humidity).",
      "reasoning_analysis": "Increasing Factors: The semi-crystalline nature of the polymer, evidenced by an enthalpy of fusion of 62.5 J/g, provides physical crosslinking through crystalline lamellae that significantly enhances load-bearing capacity and resistance to plastic deformation. Additionally, the dipole-dipole interactions arising from the ester linkages in the backbone contribute to intermolecular cohesion, further supporting tensile strength. Decreasing Factors: The presence of a long aliphatic sequence (10 methylene units) in the repeat unit increases chain flexibility and free volume, inherently reducing stiffness and ultimate strength compared to aromatic or shorter-chain polyesters. Furthermore, the relatively large spherulitic morphology (average diameter ~50 μm) creates extensive boundaries that can act as stress concentrators and initiation sites for crazing or cracking under tensile load. The residual tin 2-ethylhexanoate catalyst and potential moisture absorption at 50% relative humidity may also plasticize the amorphous regions, lowering intermolecular friction. Dominant Factor: While the crystalline fraction provides the primary mechanism for stress transfer, the inherent flexibility of the long aliphatic backbone combined with the coarse spherulitic morphology qualitatively dominates the final UTS behavior, limiting the strength to levels characteristic of flexible aliphatic polyesters rather than high-performance engineering thermoplastics."
    },
    "analysis_without_hierarchical_structure": {
      "descriptive_text": "The sample consists of a poly(10-hydroxydecanoic acid) homopolymer synthesized via melt polycondensation at 210 °C for 6 hours under a reduced pressure of 200-500 Pa, utilizing 0.5 wt% Tin 2-ethylhexanoate as a catalyst. The resulting material was fabricated into films through press-molding at a temperature 20 °C above the melting point for 10 minutes, followed by cooling to room temperature. Ultimate tensile strength measurements were conducted using an Instron 5565 universal testing machine at a crosshead speed of 10 mm/min under ambient conditions of room temperature and 50% relative humidity.",
      "reasoning_analysis": "Increasing Factors: The vacuum-assisted melt polycondensation promotes high molecular weight formation by efficiently removing condensation byproducts, thereby increasing chain entanglement density which is critical for effective load transfer across the polymer network. Additionally, the thermal history involving cooling from the melt state to room temperature likely facilitates the development of a semi-crystalline morphology, where crystalline lamellae act as physical crosslinks to significantly reinforce the material against tensile stress. The long methylene sequences in the backbone also contribute cohesive energy through substantial van der Waals interactions within these crystalline domains. Decreasing Factors: The inherent flexibility of the long aliphatic chains reduces chain stiffness compared to aromatic polyesters, potentially limiting the maximum stress capacity before yielding. Furthermore, the presence of residual tin catalyst may introduce microscopic stress concentration points, and testing at 50% relative humidity introduces environmental moisture that could plasticize the amorphous regions or initiate surface hydrolysis, thereby reducing the effective strength. Dominant Factor: The semi-crystalline morphology established during the cooling phase of the press-molding process qualitatively dominates the UTS behavior; while high molecular weight is a fundamental prerequisite for mechanical integrity, the degree of crystallinity dictated by the specific thermal history provides the primary structural reinforcement necessary to resist tensile failure in this flexible aliphatic polyester system."
    }
  },
  {
    "doi": "10.1002/pc.26381",
    "title": "Manifestation of the silicate filler additives and electron beam irradiation on properties of SBR/devulcanized waste tire rubber composites for floor tiles applications",
    "year": 2022,
    "chemical_composition": {
      "repeat_unit_psmiles": null,
      "monomers": [
        {
          "name": "Styrene",
          "smiles": "C=CC1=CC=CC=C1",
          "ratio_value": 23.5,
          "ratio_unit": "wt%"
        },
        {
          "name": "1,3-Butadiene",
          "smiles": "C=CC=C",
          "ratio_value": 76.5,
          "ratio_unit": "wt%"
        }
      ],
      "additives": [
        {
          "name": "Zinc oxide",
          "type": "activator",
          "amount_value": 5,
          "amount_unit": "phr"
        },
        {
          "name": "Stearic acid",
          "type": "activator",
          "amount_value": 2,
          "amount_unit": "phr"
        },
        {
          "name": "TMQ",
          "type": "stabilizer",
          "amount_value": 1,
          "amount_unit": "phr"
        },
        {
          "name": "Devulcanized waste tire rubber",
          "type": "polymer blend component",
          "amount_value": 50,
          "amount_unit": "wt%"
        },
        {
          "name": "Precipitated silica",
          "type": "filler",
          "amount_value": 20,
          "amount_unit": "phr"
        },
        {
          "name": "Waste glass",
          "type": "filler",
          "amount_value": 20,
          "amount_unit": "phr"
        },
        {
          "name": "APTMS",
          "type": "coupling agent",
          "amount_value": null,
          "amount_unit": null
        }
      ],
      "is_homopolymer": false
    },
    "processing_history": "SBR/DWR (50/50 wt%) blend mixed on rubber roll mill with 20 phr PS and 20 phr WG (treated with APTMS). Hot-pressed at 160 °C under 10 MPa for 5 min. Electron beam irradiated at 100 kGy, ambient conditions. Tensile properties measured by Universal mechanical testing machine (HDB6004B-s), ASTM D 412-16, crosshead speed 500 mm/min, 25 °C.",
    "hierarchical_structure": "Amorphous rubber matrix with dispersed silicate fillers. Increased cross-link density due to irradiation. Interfacial adhesion improved by silane treatment and radiation.",
    "properties": {
      "UTS": {
        "value": [
          2.0444
        ],
        "unit": "MPa"
      }
    },
    "analysis_with_hierarchical_structure": {
      "descriptive_text": "The sample comprises a Styrene-Butadiene Rubber (SBR) copolymer matrix containing 23.5 wt% styrene and 76.5 wt% 1,3-butadiene, blended in a 50/50 weight ratio with devulcanized waste tire rubber. The compound includes 5 phr zinc oxide and 2 phr stearic acid as activators, 1 phr TMQ stabilizer, 20 phr precipitated silica, and 20 phr waste glass fillers treated with APTMS coupling agent. Processing involved mixing on a rubber roll mill, hot-pressing at 160 °C under 10 MPa for 5 minutes, and subsequent electron beam irradiation at 100 kGy under ambient conditions. The resulting hierarchical structure consists of an amorphous rubber matrix with dispersed silicate fillers, exhibiting increased cross-link density due to irradiation and improved interfacial adhesion facilitated by silane treatment and radiation effects, with tensile properties measured according to ASTM D 412-16.",
      "reasoning_analysis": "Increasing Factors: The incorporation of 20 phr precipitated silica and 20 phr waste glass acts as reinforcing fillers, enhancing UTS through hydrodynamic reinforcement and the formation of a bound rubber layer. The use of APTMS coupling agent improves interfacial adhesion between the hydrophilic fillers and the hydrophobic rubber matrix, facilitating efficient stress transfer. Furthermore, electron beam irradiation at 100 kGy induces additional cross-linking within the SBR and devulcanized rubber phases, increasing network density and restricting chain slippage under load. Decreasing Factors: The high content of devulcanized waste tire rubber (50 wt%) introduces pre-existing network defects and shorter chain segments resulting from the devulcanization process, which inherently reduces the intrinsic strength compared to a virgin SBR vulcanizate. Additionally, rigid waste glass particles may act as stress concentration points if dispersion is imperfect, potentially initiating premature failure. Dominant Factor: The synergistic effect of electron beam irradiation and silane-treated fillers qualitatively dominates the UTS behavior. The radiation-induced cross-linking effectively re-integrates the devulcanized rubber into a robust network, while the coupling agent maximizes filler reinforcement, likely compensating for the structural deficiencies introduced by the waste rubber content."
    },
    "analysis_without_hierarchical_structure": {
      "descriptive_text": "The sample comprises a Styrene-Butadiene Rubber (SBR) copolymer matrix containing 23.5 wt% Styrene and 76.5 wt% 1,3-Butadiene, blended in a 50/50 weight ratio with Devulcanized Waste Tire Rubber (DWR). The formulation is compounded with 5 phr Zinc oxide and 2 phr Stearic acid as activators, 1 phr TMQ stabilizer, 20 phr precipitated silica, and 20 phr waste glass filler, with the waste glass treated using APTMS coupling agent. Processing involved mixing on a rubber roll mill, followed by hot-pressing at 160 °C under 10 MPa for 5 minutes, and subsequent curing via electron beam irradiation at 100 kGy under ambient conditions, with tensile properties measured according to ASTM D 412-16.",
      "reasoning_analysis": "Increasing Factors: The electron beam irradiation at 100 kGy induces crosslinking within the SBR matrix and potentially at the SBR-DWR interface, restricting chain slippage and significantly enhancing load-bearing capacity. Additionally, the inclusion of rigid fillers such as precipitated silica and waste glass increases the composite modulus, while the APTMS coupling agent improves interfacial adhesion between the glass filler and the rubber matrix, facilitating efficient stress transfer. The 23.5 wt% styrene content also contributes to backbone rigidity compared to pure polybutadiene. Decreasing Factors: The high loading of Devulcanized Waste Tire Rubber (50 wt%) introduces significant heterogeneity, where pre-existing network defects, degraded polymer chains, or poor interfacial compatibility between the virgin SBR and waste rubber particles can act as stress concentration sites, initiating premature failure. Furthermore, the angular nature of waste glass particles may induce local stress concentrations if not perfectly dispersed or coated. Dominant Factor: The formation of a coherent crosslinked network via electron beam irradiation, synergized with the silane-treated filler reinforcement, qualitatively dominates the final UTS behavior by establishing the primary load-bearing framework necessary to mitigate the structural discontinuities introduced by the high waste rubber content."
    }
  },
  {
    "doi": "10.1039/d4lp00283k",
    "title": "High-strength 3D printed poly(lactic acid) composites reinforced by shear-aligned polymergrafted cellulose nanofibrils†",
    "year": 2025,
    "chemical_composition": {
      "repeat_unit_psmiles": "[*]OC(C)C(=O)O[*]",
      "monomers": [
        {
          "name": "Lactic acid",
          "smiles": "CC(O)C(=O)O",
          "ratio_value": null,
          "ratio_unit": null
        }
      ],
      "additives": [
        {
          "name": "PNIPAM-grafted cellulose nanofibrils",
          "type": "filler",
          "amount_value": 20,
          "amount_unit": "wt%"
        }
      ],
      "is_homopolymer": true
    },
    "processing_history": "Melt compounding: Twin-screw extruder (145-185 °C), 20 wt% PNIPAM-MetCNF. Compression moulding: 175 °C, 5 MPa for 5 min, water cooled. Tensile testing: Instron Model 5966, 1 mm/min, ASTM D638-14, 23 °C, 50% RH.",
