Repository: hhtrick/HHT-code

# HHT training framework

This directory contains model training, embedding precomputation, inference, article-level baselines and the curated datasets. All commands below assume that the working directory is `train_code/`.

## 3. Datasets and fixed partitions

Each main dataset is a JSON array at `dataset/{property}/{property}.json`. Entries contain source metadata, `chemical_composition`, `processing_history`, `hierarchical_structure`, `properties`, and two generated-analysis objects. Targets are stored as `properties[property]["value"]`; source metadata and target values are not predictive input fields.

| Property | Train | Validation | Test | Total |
|---|---:|---:|---:|---:|

File: train_code/dataset/UTS/UTS.json (part 241 of 292)
[
    "hierarchical_structure": "Isotropic matrix with dispersed PNIPAM-MetCNF network.",
    "properties": {
      "UTS": {
        "value": [
          72.4
        ],
        "unit": "MPa"
      }
    },
    "analysis_with_hierarchical_structure": {
      "descriptive_text": "This material system comprises a poly(lactic acid) homopolymer matrix reinforced with 20 wt% PNIPAM-grafted cellulose nanofibrils. The composite was fabricated through melt compounding using a twin-screw extruder operated between 145 and 185 °C, followed by compression moulding at 175 °C under 5 MPa for 5 minutes and subsequent water cooling. This processing route yielded an isotropic matrix morphology containing a dispersed network of the functionalized nanofibrils, with mechanical properties evaluated via tensile testing at 23 °C and 50% relative humidity in accordance with ASTM D638-14 standards.",
      "reasoning_analysis": "Increasing Factors: The incorporation of 20 wt% cellulose nanofibrils introduces a high-aspect-ratio reinforcement phase with intrinsic high stiffness and strength, significantly enhancing the composite load-bearing capacity. The grafting of PNIPAM onto the nanofibrils improves interfacial compatibility with the hydrophobic poly(lactic acid) matrix, facilitating efficient stress transfer from the polymer to the filler. Furthermore, the formation of a dispersed nanofibril network within the isotropic matrix suggests a percolated structure that effectively distributes applied stress throughout the volume. Decreasing Factors: The water cooling step during compression moulding acts as a quenching process, likely suppressing the crystallinity of the PLA matrix compared to slow-cooled counterparts, which reduces the matrix's intrinsic contribution to yield strength. Additionally, the elevated processing temperatures required for melt compounding pose a risk of thermal degradation or hydrolytic chain scission of the PLA backbone, potentially lowering the molecular weight and compromising the continuity of the stress-bearing matrix. Dominant Factor: The reinforcement provided by the high-loading, surface-modified nanofibril network qualitatively dominates the UTS behavior. While the reduced matrix crystallinity and potential thermal degradation detract from the baseline polymer strength, the efficient stress transfer enabled by the PNIPAM grafting and the structural integrity of the dispersed filler network are the primary drivers determining the final ultimate tensile strength."
    },
    "analysis_without_hierarchical_structure": {
      "descriptive_text": "The sample comprises a poly(lactic acid) homopolymer matrix reinforced with 20 wt% PNIPAM-grafted cellulose nanofibrils. The composite was fabricated via melt compounding using a twin-screw extruder operated between 145 and 185 °C, followed by compression moulding at 175 °C under 5 MPa for 5 minutes with subsequent water cooling. Tensile properties were evaluated using an Instron Model 5966 at a crosshead speed of 1 mm/min in accordance with ASTM D638-14 at 23 °C and 50% relative humidity.",
      "reasoning_analysis": "Increasing Factors: The addition of 20 wt% cellulose nanofibrils introduces high-aspect-ratio rigid reinforcements that significantly enhance load-bearing capacity. The PNIPAM grafting improves interfacial adhesion between the hydrophilic nanofibrils and the hydrophobic PLA matrix, facilitating efficient stress transfer from the matrix to the filler. The melt compounding process ensures homogeneous dispersion of the nanofibrils, maximizing reinforcement efficiency. Decreasing Factors: The water cooling step during processing induces rapid quenching, which likely suppresses the crystallization of the poly(lactic acid) matrix, resulting in a lower degree of crystallinity that reduces the intrinsic strength of the continuous phase. Furthermore, high filler loading increases the probability of agglomeration, creating stress concentration points that may initiate premature failure. Dominant Factor: The substantial reinforcement provided by the rigid cellulose nanofibril network combined with the enhanced interfacial compatibility from the PNIPAM grafting qualitatively dominates the mechanical behavior. Despite the potential reduction in matrix crystallinity due to quenching, the efficient stress transfer mechanisms established by the compatibilized filler system drive the overall Ultimate Tensile Strength higher relative to the neat polymer."
    }
  },
  {
    "doi": "10.1002/pc.26381",
    "title": "Manifestation of the silicate filler additives and electron beam irradiation on properties of SBR/devulcanized waste tire rubber composites for floor tiles applications",
    "year": 2022,
    "chemical_composition": {
      "repeat_unit_psmiles": null,
      "monomers": [
        {
          "name": "Styrene",
          "smiles": "C=CC1=CC=CC=C1",
          "ratio_value": 23.5,
          "ratio_unit": "wt%"
        },
        {
          "name": "1,3-Butadiene",
          "smiles": "C=CC=C",
          "ratio_value": 76.5,
          "ratio_unit": "wt%"
        }
      ],
      "additives": [
        {
          "name": "Zinc oxide",
          "type": "activator",
          "amount_value": 5,
          "amount_unit": "phr"
        },
        {
          "name": "Stearic acid",
          "type": "activator",
          "amount_value": 2,
          "amount_unit": "phr"
        },
        {
          "name": "TMQ",
          "type": "stabilizer",
          "amount_value": 1,
          "amount_unit": "phr"
        },
        {
          "name": "Devulcanized waste tire rubber",
          "type": "polymer blend component",
          "amount_value": 50,
          "amount_unit": "wt%"
        },
        {
          "name": "Precipitated silica",
          "type": "filler",
          "amount_value": 40,
          "amount_unit": "phr"
        }
      ],
      "is_homopolymer": false
    },
    "processing_history": "SBR/DWR (50/50 wt%) blend mixed on rubber roll mill with 40 phr PS. Hot-pressed at 160 °C under 10 MPa for 5 min. Unirradiated. Tensile properties measured by Universal mechanical testing machine (HDB6004B-s), ASTM D 412-16, crosshead speed 500 mm/min, 25 °C.",
    "hierarchical_structure": "Amorphous rubber matrix with dispersed silica filler. Interfacial adhesion between fillers and matrix. Filler particle size 16-18 μm.",
    "properties": {
      "UTS": {
        "value": [
          0.7852
        ],
        "unit": "MPa"
      }
    },
    "analysis_with_hierarchical_structure": {
      "descriptive_text": "The sample comprises a styrene-butadiene rubber (SBR) copolymer matrix containing 23.5 wt% styrene and 76.5 wt% 1,3-butadiene, blended in a 50/50 weight ratio with devulcanized waste tire rubber. The formulation includes 5 phr zinc oxide and 2 phr stearic acid activators, 1 phr TMQ stabilizer, and 40 phr precipitated silica filler. Processing involved mixing the blend on a rubber roll mill followed by hot-pressing at 160 °C under 10 MPa for 5 minutes without irradiation. The resulting hierarchical structure consists of an amorphous rubber matrix with dispersed silica filler particles ranging from 16 to 18 μm, exhibiting interfacial adhesion between the fillers and the matrix. Mechanical characterization was performed using a universal testing machine according to ASTM D 412-16 at a crosshead speed of 500 mm/min at 25 °C.",
      "reasoning_analysis": "Increasing Factors: The thermal processing history involving hot-pressing at 160 °C in the presence of zinc oxide and stearic acid facilitates vulcanization, creating a crosslinked network that enhances load-bearing capacity. The presence of precipitated silica filler contributes to reinforcement through hydrodynamic effects, particularly supported by the noted interfacial adhesion between the filler and the rubber matrix. Additionally, the high crosshead speed of 500 mm/min during testing induces strain-rate hardening in the viscoelastic matrix, which typically elevates the measured ultimate tensile strength. The styrene content within the SBR copolymer also introduces backbone rigidity compared to pure polybutadiene. Decreasing Factors: The incorporation of 50 wt% devulcanized waste tire rubber introduces significant structural heterogeneity and potentially degraded polymer chains, acting as stress concentration sites that compromise the continuity of the virgin rubber network. The relatively large silica particle size (16-18 μm) reduces the specific surface area available for polymer-filler interactions compared to nano-scale reinforcements, limiting reinforcement efficiency and potentially acting as micro-defects. Furthermore, the SBR matrix lacks the ability to undergo strain-induced crystallization, which inherently limits its ultimate strength compared to crystallizing elastomers. Dominant Factor: While the vulcanization network and filler adhesion provide necessary structural integrity, the high loading of devulcanized waste rubber combined with the micro-scale morphology of the silica filler qualitatively dominates the mechanical behavior. These factors introduce substantial network discontinuities and stress concentrators that constrain the ultimate tensile strength more significantly than the reinforcing mechanisms can enhance it."
    },
    "analysis_without_hierarchical_structure": {
      "descriptive_text": "The sample comprises a Styrene-Butadiene Rubber (SBR) copolymer containing 23.5 wt% styrene and 76.5 wt% 1,3-butadiene, blended with 50 wt% devulcanized waste tire rubber. The formulation incorporates 40 phr precipitated silica as a reinforcing filler, supplemented by 5 phr zinc oxide and 2 phr stearic acid as activators, and 1 phr TMQ as a stabilizer. Processing involved mixing the SBR and waste rubber blend on a rubber roll mill followed by hot-pressing at 160 °C under 10 MPa for 5 minutes without irradiation. Tensile properties were measured using a universal mechanical testing machine in accordance with ASTM D 412-16 at a crosshead speed of 500 mm/min and 25 °C.",
      "reasoning_analysis": "Increasing Factors: The addition of 40 phr precipitated silica acts as a reinforcing filler, enhancing UTS through hydrodynamic effects and the formation of a bound rubber layer that restricts chain mobility. Furthermore, the presence of zinc oxide and stearic acid activators combined with hot-pressing at 160 °C facilitates vulcanization, creating a crosslinked network essential for load bearing, while the styrene monomer units provide inherent backbone rigidity compared to pure polybutadiene. Decreasing Factors: The incorporation of 50 wt% devulcanized waste tire rubber acts as a significant diluent to the virgin SBR network, likely introducing weak interfacial regions between the virgin matrix and the waste rubber particles. Additionally, the degraded molecular structure of the devulcanized rubber may serve as defect sites for crack initiation, and potential incompatibility between the blend components could lead to phase separation that reduces effective load transfer. Dominant Factor: The high loading of devulcanized waste rubber qualitatively dominates the final UTS behavior. While the silica filler and vulcanization network provide intrinsic reinforcement mechanisms, the substantial 50 wt% inclusion of waste rubber introduces significant phase heterogeneity and network discontinuity, which limits the efficiency of stress transfer across the matrix and constrains the maximum achievable tensile strength relative to a virgin reinforced system."
    }
  },
  {
    "doi": "10.1039/d4lp00283k",
    "title": "High-strength 3D printed poly(lactic acid) composites reinforced by shear-aligned polymergrafted cellulose nanofibrils†",
    "year": 2025,
    "chemical_composition": {
      "repeat_unit_psmiles": "[*]OC(C)C(=O)O[*]",
      "monomers": [
        {
          "name": "Lactic acid",
          "smiles": "CC(O)C(=O)O",
          "ratio_value": null,
          "ratio_unit": null
        }
      ],
      "additives": [],
      "is_homopolymer": true
    },
    "processing_history": "Melt compounding: Twin-screw extruder (145-185 °C). Compression moulding: 175 °C, 5 MPa for 5 min, water cooled. Tensile testing: Instron Model 5966, 10 kN load cell, 1 mm/min crosshead speed, ASTM D638-14, 23 °C, 50% RH.",
    "hierarchical_structure": "Isotropic amorphous/semi-crystalline matrix.",
    "properties": {
      "UTS": {
        "value": [
          63.2
        ],
        "unit": "MPa"
      }
    },
    "analysis_with_hierarchical_structure": {
      "descriptive_text": "This poly(lactic acid) homopolymer sample exhibits an isotropic amorphous to semi-crystalline matrix structure derived from lactic acid monomers. The material was processed via melt compounding in a twin-screw extruder at temperatures between 145 and 185 °C, followed by compression moulding at 175 °C under 5 MPa pressure for 5 minutes. Subsequent solidification was achieved through water cooling, and the final mechanical properties were evaluated using tensile testing on an Instron Model 5966 with a 10 kN load cell at a crosshead speed of 1 mm/min, complying with ASTM D638-14 standards at 23 °C and 50% relative humidity.",
      "reasoning_analysis": "Increasing Factors: The compression moulding process applied at 5 MPa ensures significant consolidation of the polymer melt, minimizing internal voids and defects that act as stress concentrators, thereby enhancing the effective load-bearing cross-section. Additionally, the homopolymer composition allows for regular chain packing, which supports the formation of semi-crystalline domains that can act as physical crosslinks to reinforce the matrix against tensile failure. Decreasing Factors: The water cooling step functions as a quenching mechanism that rapidly reduces the temperature below the crystallization window, kinetically suppressing the development of high crystallinity and resulting in a predominantly amorphous matrix which typically exhibits lower ultimate tensile strength compared to annealed, highly crystalline counterparts. Furthermore, the thermal history involving melt processing up to 185 °C introduces the potential for thermal degradation or hydrolytic chain scission, which would reduce molecular weight and entanglement density, consequently diminishing mechanical integrity. The absence of reinforcing fillers or additives also precludes composite strengthening mechanisms. Dominant Factor: The thermal history defined by the water cooling rate is the dominant factor influencing the UTS. While consolidation pressure improves sample integrity, the rapid cooling limits the degree of crystallinity achievable in the poly(lactic acid) matrix, preventing the formation of a robust crystalline network required for maximum resistance to plastic deformation and fracture."
    },
    "analysis_without_hierarchical_structure": {
      "descriptive_text": "The investigated sample consists of a poly(lactic acid) homopolymer derived from lactic acid monomers. The material was processed via melt compounding using a twin-screw extruder operating between 145 and 185 °C, followed by compression moulding at 175 °C under 5 MPa pressure for 5 minutes. The resulting specimens were rapidly water cooled and mechanically characterized using an Instron Model 5966 equipped with a 10 kN load cell at a crosshead speed of 1 mm/min in accordance with ASTM D638-14 standards at 23 °C and 50% relative humidity.",
      "reasoning_analysis": "Increasing Factors: The homopolymer composition ensures uniform chain architecture and consistent stress transfer across the polymer matrix, while the twin-screw extrusion facilitates thorough mixing and homogeneity. The compression moulding pressure of 5 MPa aids in consolidating the melt, reducing void content and microstructural defects that would otherwise act as stress concentrators and initiate failure. Decreasing Factors: The specific thermal history involving water cooling from 175 °C induces rapid quenching, which kinetically inhibits crystallization in poly(lactic acid). This results in a predominantly amorphous structure that generally possesses lower ultimate tensile strength compared to semi-crystalline variants due to the absence of rigid crystalline domains that reinforce the amorphous phase. Furthermore, exposure to high processing temperatures without specified drying protocols risks thermal or hydrolytic degradation, potentially lowering molecular weight and diminishing mechanical integrity. Dominant Factor: The crystallinity level governed by the cooling rate is the dominant factor influencing the ultimate tensile strength; the water cooling process suppresses crystal formation, thereby qualitatively limiting the strength potential relative to a semi-crystalline morphology, outweighing the benefits gained from void reduction during compression molding."
    }
  },
  {
    "doi": "10.1016/j.coco.2023.101658",
    "title": "Highly stretchable, self-healable and wide temperature-tolerant deep eutectic solvent-based composite ionogels for skin-inspired strain sensors",
    "year": 2023,
    "chemical_composition": {
      "repeat_unit_psmiles": "[*]CC(C(=O)O)[*]",
      "monomers": [
        {
          "name": "Acrylic acid",
          "smiles": "C=CC(=O)O",
          "ratio_value": null,
          "ratio_unit": null
        }
      ],
      "additives": [
        {
          "name": "Polyethylene glycol 600",
          "type": "plasticizer",
          "amount_value": 1.25,
          "amount_unit": "mL"
        },
        {
          "name": "N,N'-methylenebisacrylamide",
          "type": "crosslinker",
          "amount_value": 0.01,
          "amount_unit": "g"
        },
        {
          "name": "2,2-Diethoxyacetophenone",
          "type": "initiator",
          "amount_value": 0.01,
          "amount_unit": "mL"
        }
      ],
      "is_homopolymer": true
    },
    "processing_history": "Dissolving ChCl (0 g) in AA (1.0 mL) and PEG600 (1.25 mL) at 60 °C under stirring in nitrogen. Added DEAP (0.01 mL) and MBAA (0.01 g). Injected into PTFE mold (20x5x2 mm³). Cured under UV light (365 nm, 8 W) for 1 h. Transferred to oven at 25 °C for 8 h. UTS measured by tensile testing.",
    "hierarchical_structure": "Chemically crosslinking network among DESCI serving as strong crosslinking site. High-density hydrogen-bonded network with dynamic reversibility. Hierarchically responsive networks.",
    "properties": {
      "UTS": {
        "value": [
          0.4391
        ],
        "unit": "MPa"
      }
    },
    "analysis_with_hierarchical_structure": {
      "descriptive_text": "The sample comprises a poly(acrylic acid) homopolymer network synthesized via UV-induced radical polymerization using 2,2-diethoxyacetophenone as the photoinitiator. The formulation incorporates 1.25 mL of polyethylene glycol 600 as a plasticizer and 0.01 g of N,N'-methylenebisacrylamide as a chemical crosslinker. Processing involved mixing the components at 60 °C under a nitrogen atmosphere, injection into a 20x5x2 mm³ PTFE mold, UV curing at 365 nm for 1 hour, and a subsequent 8-hour thermal treatment at 25 °C. The resulting material possesses a hierarchically responsive structure characterized by a chemically crosslinked network reinforced by a high-density hydrogen-bonded network that serves as dynamic crosslinking sites.",
      "reasoning_analysis": "Increasing Factors: The introduction of N,N'-methylenebisacrylamide establishes covalent crosslinks that restrict chain slippage and enhance network integrity, directly contributing to higher ultimate tensile strength. Additionally, the hierarchical structure features a high-density hydrogen-bonded network which acts as physical crosslinks, providing reinforcement and energy dissipation mechanisms that resist fracture. Decreasing Factors: The inclusion of polyethylene glycol 600 functions as a plasticizer, increasing free volume and reducing intermolecular friction between polymer chains, which typically lowers the modulus and ultimate tensile strength. Furthermore, potential inhomogeneities arising from the UV curing process in a 2 mm thick mold could lead to gradient crosslinking densities that weaken the bulk material. Dominant Factor: The synergistic effect of the dual-network architecture, combining permanent covalent crosslinks with a high density of reversible hydrogen bonds, qualitatively dominates the plasticizing influence of the polyethylene glycol, resulting in a net reinforcement of the ultimate tensile strength relative to a purely plasticized linear polymer system."
    },
    "analysis_without_hierarchical_structure": {
      "descriptive_text": "The sample comprises a crosslinked poly(acrylic acid) network synthesized via photopolymerization. Acrylic acid monomer (1.0 mL) was combined with polyethylene glycol 600 (1.25 mL) serving as a plasticizer, N,N'-methylenebisacrylamide (0.01 g) as a crosslinking agent, and 2,2-diethoxyacetophenone (0.01 mL) as a photoinitiator. The precursor mixture was stirred at 60 °C under a nitrogen atmosphere, injected into a PTFE mold, and cured under 365 nm UV irradiation for 1 hour, followed by thermal treatment in an oven at 25 °C for 8 hours prior to tensile testing.",
      "reasoning_analysis": "Increasing Factors: The incorporation of N,N'-methylenebisacrylamide introduces covalent crosslinks within the poly(acrylic acid) matrix, which restricts macroscopic chain slippage and enhances load-bearing capacity under tension. Additionally, the carboxyl groups on the acrylic acid backbone facilitate strong intermolecular hydrogen bonding, contributing significantly to the cohesive strength of the network. Decreasing Factors: The addition of polyethylene glycol 600 acts as a plasticizer, increasing free volume and disrupting the dense hydrogen bonding network between polymer chains, thereby reducing intermolecular friction and yield stress. Furthermore, the relatively low post-cure temperature of 25 °C may result in incomplete stress relaxation or residual monomer presence, potentially weakening the bulk material integrity. Dominant Factor: Despite the reinforcing effect of the chemical crosslinks, the substantial volume of polyethylene glycol relative to the monomer suggests that the plasticization effect dominates; the disruption of the intrinsic hydrogen bonding network significantly lowers the cohesive energy density, leading to a qualitative reduction in ultimate tensile strength compared to a non-plasticized crosslinked poly(acrylic acid) network."
    }
  },
  {
    "doi": "10.1016/j.polymertesting.2019.106295",
    "title": "A biobased aliphatic polyester derived from 10-hydroxydecanoic acid: Molecular weight dependence of physical properties",
    "year": 2019,
    "chemical_composition": {
      "repeat_unit_psmiles": "[*]C(=O)CCCCCCCCCO[*]",
      "monomers": [
        {
          "name": "10-hydroxydecanoic acid",
          "smiles": "OCCCCCCCCC(=O)O",
          "ratio_value": null,
          "ratio_unit": null
        }
      ],
      "additives": [
        {
          "name": "Tin 2-ethylhexanoate",
          "type": "catalyst",
          "amount_value": 0.5,
          "amount_unit": "wt%"
        }
      ],
      "is_homopolymer": true
    },
    "processing_history": "Melt polycondensation at 210 °C for 6 h with 0.5 wt% Sn(Oct)2 catalyst under 10-200 Pa pressure. Films press-molded at Tm+20 °C for 10 min, cooled to room temperature. UTS measured by Instron 5565 at 10 mm/min, room temperature, 50% relative humidity.",
    "hierarchical_structure": "Semi-crystalline with orthogonal crystal system. Spherulitic morphology with average diameter ~50 μm. Enthalpy of fusion 64.5 J/g.",
    "properties": {
      "UTS": {
        "value": [
          20.2
        ],
        "unit": "MPa"
      }
    },
    "analysis_with_hierarchical_structure": {
      "descriptive_text": "The sample comprises a poly(10-hydroxydecanoate) homopolymer synthesized via melt polycondensation at 210 °C for 6 hours under vacuum (10-200 Pa) utilizing 0.5 wt% Tin 2-ethylhexanoate as a catalyst. Following synthesis, the material was fabricated into films by press-molding at a temperature 20 °C above the melting point for 10 minutes and subsequently cooled to room temperature. Hierarchical characterization indicates a semi-crystalline structure with an orthogonal crystal system and a spherulitic morphology featuring an average diameter of approximately 50 μm, supported by an enthalpy of fusion of 64.5 J/g. The Ultimate Tensile Strength was evaluated using an Instron 5565 universal testing machine at a crosshead speed of 10 mm/min under ambient conditions of 50% relative humidity.",
      "reasoning_analysis": "Increasing Factors: The semi-crystalline nature of the polymer, evidenced by an enthalpy of fusion of 64.5 J/g, provides physical crosslinking points that restrict chain slippage and enhance load-bearing capacity. Additionally, the polar ester linkages within the backbone facilitate dipole-dipole interactions between chains, contributing to intermolecular cohesion. Decreasing Factors: The long aliphatic sequence in the repeat unit imparts significant backbone flexibility, reducing intrinsic stiffness compared to aromatic analogs. The relatively large spherulite diameter of 50 μm creates extensive inter-spherulitic boundaries that act as stress concentrators and potential sites for craze initiation. Furthermore, testing at 50% relative humidity may introduce moisture-induced plasticization or hydrolytic effects in the polyester matrix, while residual tin catalyst could act as a low molecular weight impurity. Dominant Factor: The semi-crystalline morphology serves as the dominant factor governing the UTS behavior. While the flexible aliphatic backbone establishes a baseline of low intrinsic stiffness, the significant crystallinity provides the primary mechanical integrity. However, the specific spherulitic size resulting from the cooling history likely limits the maximum achievable strength by promoting failure at the crystalline boundaries rather than within the lamellae."
    },
    "analysis_without_hierarchical_structure": {
      "descriptive_text": "The sample consists of a poly(10-hydroxydecanoic acid) homopolymer synthesized via melt polycondensation of 10-hydroxydecanoic acid monomers. The polymerization was conducted at 210 °C for 6 hours under reduced pressure (10-200 Pa) utilizing 0.5 wt% tin 2-ethylhexanoate as a catalyst to facilitate chain growth. Following synthesis, the material was fabricated into films by press-molding at a temperature 20 °C above its melting point for 10 minutes, followed by cooling to room temperature. The ultimate tensile strength was subsequently evaluated using an Instron 5565 universal testing machine at a crosshead speed of 10 mm/min under ambient conditions of room temperature and 50% relative humidity.",
      "reasoning_analysis": "Increasing Factors: The melt polycondensation process conducted under vacuum promotes the removal of condensation byproducts, driving the reaction toward high molecular weight which increases chain entanglement density and improves load transfer capability. Additionally, the thermal history involving cooling from the melt to room temperature allows for the development of semi-crystalline morphology, where crystalline lamellae act as physical crosslinks that reinforce the amorphous matrix and enhance tensile strength. The polar ester linkages within the backbone also provide interchain dipole-dipole interactions that contribute to cohesive energy. Decreasing Factors: The chemical composition features a long aliphatic methylene sequence between ester groups, which introduces significant chain flexibility and reduces the cohesive energy density compared to aromatic or short-chain polyesters, inherently limiting the maximum achievable stiffness and strength. Furthermore, testing under 50% relative humidity may allow moisture absorption in the amorphous regions, acting as a plasticizer that reduces interchain friction and lowers the yield stress. Dominant Factor: The semi-crystalline morphology established during the cooling phase of the press-molding process, contingent upon the high molecular weight achieved via vacuum polycondensation, qualitatively dominates the final UTS behavior. While the flexible aliphatic backbone sets a lower baseline for modulus compared to rigid polymers, the density of crystalline tie-points and entanglement network determines the material's resistance to failure under tension."
    }
  },
  {
    "doi": "10.1002/pc.26381",
    "title": "Manifestation of the silicate filler additives and electron beam irradiation on properties of SBR/devulcanized waste tire rubber composites for floor tiles applications",
    "year": 2022,
    "chemical_composition": {
      "repeat_unit_psmiles": null,
      "monomers": [
        {
          "name": "Styrene",
          "smiles": "C=CC1=CC=CC=C1",
          "ratio_value": 23.5,
          "ratio_unit": "wt%"
        },
        {
          "name": "1,3-Butadiene",
          "smiles": "C=CC=C",
          "ratio_value": 76.5,
          "ratio_unit": "wt%"
        }
      ],
      "additives": [
        {
          "name": "Zinc oxide",
          "type": "activator",
          "amount_value": 5,
          "amount_unit": "phr"
        },
        {
          "name": "Stearic acid",
          "type": "activator",
          "amount_value": 2,
          "amount_unit": "phr"
        },
        {
          "name": "TMQ",
          "type": "stabilizer",
          "amount_value": 1,
          "amount_unit": "phr"
        },
        {
          "name": "Devulcanized waste tire rubber",
          "type": "polymer blend component",
          "amount_value": 50,
          "amount_unit": "wt%"
        },
        {
          "name": "Precipitated silica",
          "type": "filler",
          "amount_value": 40,
          "amount_unit": "phr"
        }
      ],
      "is_homopolymer": false
    },
    "processing_history": "SBR/DWR (50/50 wt%) blend mixed on rubber roll mill with 40 phr PS. Hot-pressed at 160 °C under 10 MPa for 5 min. Electron beam irradiated at 100 kGy, ambient conditions. Tensile properties measured by Universal mechanical testing machine (HDB6004B-s), ASTM D 412-16, crosshead speed 500 mm/min, 25 °C.",
    "hierarchical_structure": "Amorphous rubber matrix with dispersed silica filler. Increased cross-link density due to irradiation. Interfacial adhesion between fillers and matrix.",
    "properties": {
      "UTS": {
        "value": [
          2.9482
        ],
        "unit": "MPa"
      }
    },
    "analysis_with_hierarchical_structure": {
      "descriptive_text": "The sample comprises a Styrene-Butadiene Rubber (SBR) copolymer matrix containing 23.5 wt% styrene and 76.5 wt% 1,3-butadiene, blended in equal weight proportions with devulcanized waste tire rubber. The formulation includes 40 phr precipitated silica filler, activated by 5 phr zinc oxide and 2 phr stearic acid, and stabilized with 1 phr TMQ. Processing entailed mixing the blend on a rubber roll mill, hot-pressing at 160 °C under 10 MPa for 5 minutes, and subsequent electron beam irradiation at 100 kGy under ambient conditions. The resulting hierarchical structure features an amorphous rubber matrix with dispersed silica filler, exhibiting increased cross-link density from irradiation and established interfacial adhesion between the fillers and matrix.",
      "reasoning_analysis": "Increasing Factors: The incorporation of 40 phr precipitated silica provides significant reinforcement through hydrodynamic effects and stress transfer facilitated by interfacial adhesion between the filler and the rubber matrix. Additionally, the electron beam irradiation at 100 kGy induces a high cross-link density, restricting chain slippage and enhancing the network's load-bearing capacity. The high crosshead speed (500 mm/min) during tensile testing also contributes to elevated UTS measurements due to the viscoelastic nature of the elastomer. Decreasing Factors: The inclusion of 50 wt% devulcanized waste tire rubber introduces heterogeneity and potentially weaker interfacial regions between the waste particles and the virgin SBR matrix, acting as stress concentrators that can reduce overall strength compared to a virgin compound. Furthermore, the amorphous nature of the SBR matrix lacks strain-induced crystallization, limiting intrinsic toughening mechanisms under tension. Dominant Factor: The synergistic reinforcement from the high-loading silica filler and the radiation-induced crosslink network qualitatively dominates the UTS behavior, providing the primary structural integrity that outweighs the dilution and defect effects introduced by the waste rubber blend."
    },
    "analysis_without_hierarchical_structure": {
      "descriptive_text": "The sample comprises a Styrene-Butadiene Rubber (SBR) copolymer matrix consisting of 23.5 wt% styrene and 76.5 wt% 1,3-butadiene, blended with 50 wt% devulcanized waste tire rubber. The formulation is compounded with 5 phr zinc oxide and 2 phr stearic acid as activators, 1 phr TMQ as a stabilizer, and 40 phr precipitated silica as a reinforcing filler. Preparation involved mixing the SBR and waste rubber blend on a rubber roll mill, followed by hot-pressing at 160 °C under 10 MPa for 5 minutes. The consolidated material was subsequently subjected to electron beam irradiation at a dose of 100 kGy under ambient conditions, and tensile properties were evaluated using a Universal mechanical testing machine (HDB6004B-s) according to ASTM D 412-16 at a crosshead speed of 500 mm/min and 25 °C.",
      "reasoning_analysis": "Increasing Factors: The inclusion of 40 phr precipitated silica provides significant reinforcing effects through hydrodynamic reinforcement and the formation of a bound rubber layer, which enhances stress transfer within the matrix. Additionally, the electron beam irradiation at 100 kGy induces crosslinking within the SBR network and potentially at the interface between the virgin polymer and the waste rubber, restricting chain slippage and increasing the energy required for fracture. The activators, zinc oxide and stearic acid, further facilitate the development of a robust network structure. Decreasing Factors: The high loading of 50 wt% devulcanized waste tire rubber introduces substantial phase heterogeneity and potential weak interfacial adhesion between the virgin SBR and the waste rubber particles, creating stress concentration sites that can initiate premature failure. Furthermore, the high filler loading increases the risk of silica agglomeration, which could disrupt the continuity of the polymer matrix and reduce effective load-bearing cross-sectional area. Dominant Factor: The synergistic effect of the radiation-induced crosslinking network and the silica reinforcement qualitatively dominates the final UTS behavior. While the waste rubber content inherently limits the maximum achievable strength compared to a virgin matrix, the electron beam processing is critical for compatibilizing the blend and establishing the structural integrity necessary for the filler to effectively reinforce the material, thereby defining the ultimate tensile strength limit."
    }
  },
  {
    "doi": null,
    "title": "Processing and tensile properties of hydroxyapatite-whisker-reinforced polyetheretherketone",
    "year": 2006,
    "chemical_composition": {
      "repeat_unit_psmiles": "[*]Oc1ccc(Oc2ccc(C(=O)c3ccc(O[*])cc3)cc2)cc1",
      "monomers": [],
      "additives": [],
      "is_homopolymer": true
    },
    "processing_history": "PEEK powder dispersed in ethanol, ultrasonicated, vacuum filtered, dried at 90 °C, uniaxially pressed at 32 MPa, compression molded at 345-350 °C. Annealed in forced convection oven at 200 °C for 4 h, cooled to 150 °C in 4 h. UTS measured by tensile testing per ASTM D638 at 1.0 mm/min crosshead speed using ELF 3300 instrument.",
    "hierarchical_structure": "Unreinforced PEEK; polymer recrystallized during annealing.",
    "properties": {
      "UTS": {
        "value": [
          99.2
        ],
        "unit": "MPa"
      }
    },
    "analysis_with_hierarchical_structure": {
      "descriptive_text": "The sample comprises an unreinforced poly(ether ether ketone) (PEEK) homopolymer characterized by a rigid aromatic backbone containing ether and ketone linkages. Processing involved dispersing PEEK powder in ethanol followed by ultrasonication, vacuum filtration, and drying at 90 °C, after which the material was uniaxially pressed at 32 MPa and compression molded at 345-350 °C. To establish the final hierarchical structure, the molded specimen was annealed in a forced convection oven at 200 °C for 4 hours and subsequently cooled to 150 °C over 4 hours to induce recrystallization. Mechanical characterization was performed via tensile testing per ASTM D638 at a crosshead speed of 1.0 mm/min using an ELF 3300 instrument.",
      "reasoning_analysis": "Increasing Factors: The inherent rigidity of the aromatic polymer backbone provides high intrinsic strength and thermal stability. The specific processing history involving compression molding at 32 MPa ensures high density and consolidation, minimizing macro-voids. Furthermore, the annealing protocol at 200 °C for 4 hours promotes recrystallization, increasing the degree of crystallinity which typically enhances stiffness and yield strength through the formation of physical crosslinks within the semi-crystalline morphology. Decreasing Factors: The absence of reinforcing additives or fillers, as indicated by the unreinforced hierarchical structure, limits the ultimate load-bearing capacity compared to composite variants. Additionally, the solvent-based processing history involving ethanol dispersion and filtration introduces the potential for residual micro-voids or incomplete particle fusion if drying was insufficient, which could act as stress concentrators. The homopolymer nature also lacks potential toughening agents that might alter failure modes. Dominant Factor: The thermal history, specifically the annealing and controlled cooling cycle, is the dominant factor governing the UTS. This process dictates the final degree of crystallinity and spherulitic morphology, which fundamentally determines the mechanical integrity and load transfer efficiency within the unreinforced PEEK matrix."
    },
    "analysis_without_hierarchical_structure": {
      "descriptive_text": "The sample comprises a poly(ether ether ketone) homopolymer featuring a backbone structure of alternating aromatic rings connected by ether and ketone linkages. Preparation began with dispersing the polymer powder in ethanol followed by ultrasonication and vacuum filtration. The filtered material was dried at 90 °C, subjected to uniaxial pressing at 32 MPa, and compression molded at 345-350 °C. Post-molding, the specimen was annealed in a forced convection oven at 200 °C for 4 hours and subsequently cooled to 150 °C over a 4-hour period. Mechanical characterization was performed via tensile testing according to ASTM D638 at a crosshead speed of 1.0 mm/min using an ELF 3300 instrument.",
