Repository: hhtrick/HHT-code

# HHT training framework

This directory contains model training, embedding precomputation, inference, article-level baselines and the curated datasets. All commands below assume that the working directory is `train_code/`.

## 3. Datasets and fixed partitions

Each main dataset is a JSON array at `dataset/{property}/{property}.json`. Entries contain source metadata, `chemical_composition`, `processing_history`, `hierarchical_structure`, `properties`, and two generated-analysis objects. Targets are stored as `properties[property]["value"]`; source metadata and target values are not predictive input fields.

| Property | Train | Validation | Test | Total |
|---|---:|---:|---:|---:|

File: train_code/dataset/UTS/UTS.json (part 242 of 292)
[
      "reasoning_analysis": "Increasing Factors: The inherent rigidity of the aromatic backbone combined with polar ketone groups provides strong intermolecular interactions and high intrinsic chain stiffness, fundamentally driving the UTS higher. Furthermore, the processing history involving high-temperature compression molding ensures complete melting and consolidation, minimizing void defects, while the specific annealing at 200 °C followed by slow cooling promotes significant crystallinity, creating crystalline domains that act as physical crosslinks to reinforce the matrix against tensile failure. Decreasing Factors: The reliance on a neat polymer matrix without reinforcing fillers limits the composite strengthening mechanisms available, restricting the UTS relative to reinforced composites. Additionally, the slow cooling rate during the thermal history may facilitate the growth of large spherulites, potentially creating vulnerable inter-spherulitic boundaries that could serve as initiation sites for crack propagation under tensile load, driving the UTS lower. Dominant Factor: The thermal treatment protocol, specifically the annealing and controlled cooling cycle, is the dominant factor governing the final UTS behavior; by maximizing the degree of crystallinity without inducing thermal degradation, this process optimizes the structural integrity of the semi-crystalline homopolymer, allowing the intrinsic strength of the polymer backbone to be the primary determinant of the mechanical performance."
    }
  },
  {
    "doi": null,
    "title": "Processing and tensile properties of hydroxyapatite-whisker-reinforced polyetheretherketone",
    "year": 2006,
    "chemical_composition": {
      "repeat_unit_psmiles": "[*]Oc1ccc(Oc2ccc(C(=O)c3ccc(O[*])cc3)cc2)cc1",
      "monomers": [],
      "additives": [
        {
          "name": "Hydroxyapatite whiskers",
          "type": "filler",
          "amount_value": 20,
          "amount_unit": "vol%"
        }
      ],
      "is_homopolymer": false
    },
    "processing_history": "PEEK powder and HA whiskers co-dispersed in ethanol, ultrasonicated, vacuum filtered, dried at 90 °C, uniaxially pressed at 32 MPa, compression molded at 345-350 °C. Tested as-molded. UTS measured by tensile testing per ASTM D638 at 1.0 mm/min crosshead speed using ELF 3300 instrument.",
    "hierarchical_structure": "Preferred orientation of whiskers along tensile axis due to viscous flow during compression molding.",
    "properties": {
      "UTS": {
        "value": [
          78.7
        ],
        "unit": "MPa"
      }
    },
    "analysis_with_hierarchical_structure": {
      "descriptive_text": "The sample comprises a polyetheretherketone (PEEK) matrix composite reinforced with 20 vol% hydroxyapatite whiskers. Fabrication involved co-dispersing PEEK powder and whiskers in ethanol via ultrasonication, followed by vacuum filtration and drying at 90 °C. The mixture was uniaxially pressed at 32 MPa and compression molded at 345-350 °C, resulting in a structure where viscous flow induced a preferred orientation of whiskers along the tensile axis. Mechanical characterization was performed on as-molded specimens using tensile testing per ASTM D638 at 1.0 mm/min.",
      "reasoning_analysis": "Increasing Factors: The inclusion of rigid hydroxyapatite whiskers enhances load-bearing capacity through stress transfer from the compliant PEEK matrix to the stiff ceramic phase. This effect is maximized by the processing-induced preferred orientation of the whiskers along the tensile axis, which aligns the reinforcement with the primary stress vector. Additionally, compression molding above the melting point ensures matrix consolidation and continuity. Decreasing Factors: The potential for weak interfacial adhesion between the hydrophobic PEEK matrix and hydrophilic hydroxyapatite surface may limit stress transfer efficiency and promote debonding. Furthermore, the 20 vol% filler content introduces stress concentration points at whisker ends or potential agglomerates that could serve as crack initiation sites. Dominant Factor: The alignment of the high-aspect-ratio whiskers parallel to the loading direction qualitatively dominates the mechanical response. Despite potential interfacial limitations, the geometric efficiency of the oriented reinforcement provides a net positive contribution to the UTS compared to a non-oriented or neat matrix system."
    },
    "analysis_without_hierarchical_structure": {
      "descriptive_text": "The sample consists of a polyetheretherketone (PEEK) matrix reinforced with 20 vol% hydroxyapatite whiskers. The composite was fabricated by co-dispersing PEEK powder and hydroxyapatite whiskers in ethanol followed by ultrasonication to ensure homogeneous distribution. The mixture was subsequently vacuum filtered and dried at 90 °C before undergoing uniaxial pressing at 32 MPa and compression molding at temperatures between 345 and 350 °C. The resulting as-molded specimens were subjected to tensile testing according to ASTM D638 standards at a crosshead speed of 1.0 mm/min using an ELF 3300 instrument to determine the ultimate tensile strength.",
      "reasoning_analysis": "Increasing Factors: The aromatic backbone of the PEEK matrix provides inherent high strength and thermal stability, while the incorporation of 20 vol% hydroxyapatite whiskers introduces a high-aspect-ratio reinforcement phase capable of effective stress transfer from the matrix to the filler. Furthermore, the ultrasonication step during processing promotes homogeneous dispersion, minimizing stress concentrations caused by filler agglomeration and maximizing the reinforcement surface area. Decreasing Factors: The inherent chemical mismatch between the hydrophobic PEEK matrix and hydrophilic hydroxyapatite whiskers may result in weak interfacial adhesion without the use of coupling agents, leading to premature debonding and void formation under tensile load. Additionally, the as-molded condition implies the crystallinity of the PEEK matrix may not be fully optimized compared to annealed samples, potentially limiting the matrix's contribution to the overall strength. Dominant Factor: The efficiency of stress transfer between the matrix and the whiskers, governed primarily by the interfacial adhesion quality achieved during high-temperature compression molding, qualitatively dominates the ultimate tensile strength behavior, determining whether the composite exhibits reinforcement strengthening or filler-induced weakening relative to the neat polymer."
    }
  },
  {
    "doi": "10.1002/macp.202200451",
    "title": "Structure–Property Relationships in Epoxyurethane Polymers Based on Erythritol Dicarbonate",
    "year": 2023,
    "chemical_composition": {
      "repeat_unit_psmiles": null,
      "monomers": [
        {
          "name": "Erythritol Dicarbonate",
          "smiles": null,
          "ratio_value": 1,
          "ratio_unit": "mol"
        },
        {
          "name": "Priamine 1074",
          "smiles": null,
          "ratio_value": 2,
          "ratio_unit": "mol"
        },
        {
          "name": "Diglycidyl ether of bisphenol-A",
          "smiles": "CC(C)(c1ccc(OCC2OC2)cc1)c2ccc(OCC3OC3)cc2",
          "ratio_value": null,
          "ratio_unit": null
        }
      ],
      "additives": [],
      "is_homopolymer": false
    },
    "processing_history": "o-PHUs prepared by reacting EDC with FDA at 100 °C for 3 h, excess amine removed. o-PHUs mixed with DGEBA at 75 °C for 5 min, cured at 80 °C/2 h, 100 °C/2 h, 120 °C/2 h. UTS measured by tensile testing at 298 K, 10 mm/min, CMT 6103 universal testing machine, dog-bone samples.",
    "hierarchical_structure": "Cross-linked network. Cross-linking density 418.71 mol m-3. Phase mixing morphology with single Tg (28.3 °C).",
    "properties": {
      "UTS": {
        "value": [
          7.4
        ],
        "unit": "MPa"
      }
    },
    "analysis_with_hierarchical_structure": {
      "descriptive_text": "The sample comprises a cross-linked network synthesized from Erythritol Dicarbonate, Priamine 1074, and Diglycidyl ether of bisphenol-A (DGEBA). The material was prepared by first reacting Erythritol Dicarbonate with Priamine 1074 at 100 °C for 3 hours to form organic polyhydroxyurethanes (o-PHUs), followed by the removal of excess amine. These o-PHUs were subsequently mixed with DGEBA at 75 °C for 5 minutes and subjected to a step-wise thermal curing protocol at 80 °C, 100 °C, and 120 °C for 2 hours each. The resulting hierarchical structure exhibits a cross-linking density of 418.71 mol m-3 and a phase-mixed morphology characterized by a single glass transition temperature of 28.3 °C, with mechanical properties evaluated via tensile testing at 298 K using a universal testing machine.",
      "reasoning_analysis": "Increasing Factors: The formation of a covalently cross-linked network with a density of 418.71 mol m-3 restricts chain slippage and enhances load-bearing capacity. Additionally, the incorporation of polyhydroxyurethane segments introduces intermolecular hydrogen bonding, which acts as physical cross-links to reinforce the matrix. The phase-mixed morphology indicated by a single glass transition temperature ensures homogeneous stress distribution, while the step-wise curing history promotes high conversion and network uniformity, minimizing structural defects. Decreasing Factors: The inclusion of Priamine 1074 introduces long, flexible aliphatic chains into the network, increasing segmental mobility and free volume compared to rigid aromatic epoxies. Crucially, the testing temperature (298 K) is proximate to the material's glass transition temperature (28.3 °C), meaning the polymer is tested at the edge of its glassy regime where modulus and strength typically decline sharply. Dominant Factor: The proximity of the testing temperature to the glass transition temperature qualitatively dominates the final UTS behavior, as operating near the transition region significantly limits the material's stiffness and maximum stress capacity relative to a system tested well below its Tg, despite the reinforcing effects of the cross-linked network and hydrogen bonding."
    },
    "analysis_without_hierarchical_structure": {
      "descriptive_text": "The sample consists of a hybrid polymer network synthesized from Erythritol Dicarbonate and Priamine 1074, subsequently modified with Diglycidyl ether of bisphenol-A (DGEBA). The material preparation involved reacting Erythritol Dicarbonate with Priamine 1074 at 100 °C for 3 hours to form oligomeric polyhydroxyurethanes (o-PHUs), followed by the removal of excess amine. These o-PHUs were then mixed with DGEBA at 75 °C for 5 minutes and subjected to a stepwise thermal curing schedule at 80 °C, 100 °C, and 120 °C for 2 hours each. Ultimate Tensile Strength was evaluated using dog-bone samples on a CMT 6103 universal testing machine at 298 K with a crosshead speed of 10 mm/min.",
      "reasoning_analysis": "Increasing Factors: The incorporation of Diglycidyl ether of bisphenol-A (DGEBA) introduces rigid aromatic bisphenol-A structures into the backbone, significantly enhancing chain stiffness and load-bearing capacity. Additionally, the polyhydroxyurethane (PHU) segments provide abundant hydroxyl and urethane groups that facilitate strong intermolecular hydrogen bonding, acting as physical crosslinks that reinforce the matrix. The stepwise thermal curing history promotes high conversion of epoxy and urethane functionalities, establishing a dense covalent network that resists deformation. Decreasing Factors: The use of Priamine 1074, a dimer fatty acid diamine, introduces long flexible aliphatic chains into the network architecture, which increases free volume and segmental mobility, potentially lowering the yield strength compared to fully aromatic systems. Furthermore, the relatively short mixing time of 5 minutes between the o-PHUs and DGEBA prior to curing could lead to microstructural inhomogeneities or phase separation, creating stress concentration points that initiate failure. Dominant Factor: The formation of the densely crosslinked hybrid network through the multi-stage thermal curing schedule is the dominant factor; the synergistic combination of covalent crosslinks from the epoxy cure and physical crosslinks from PHU hydrogen bonding generally overrides the softening effect of the aliphatic diamine, establishing a robust structural integrity that defines the ultimate tensile strength."
    }
  },
  {
    "doi": "10.1039/d4lp00283k",
    "title": "High-strength 3D printed poly(lactic acid) composites reinforced by shear-aligned polymergrafted cellulose nanofibrils†",
    "year": 2025,
    "chemical_composition": {
      "repeat_unit_psmiles": "[*]OC(C)C(=O)O[*]",
      "monomers": [
        {
          "name": "Lactic acid",
          "smiles": "CC(O)C(=O)O",
          "ratio_value": null,
          "ratio_unit": null
        }
      ],
      "additives": [
        {
          "name": "Spray-dried cellulose nanofibrils",
          "type": "filler",
          "amount_value": 20,
          "amount_unit": "wt%"
        }
      ],
      "is_homopolymer": true
    },
    "processing_history": "Melt compounding: Twin-screw extruder (145-185 °C), 20 wt% SD CNF. Compression moulding: 175 °C, 5 MPa for 5 min, water cooled. Tensile testing: Instron Model 5966, 1 mm/min, ASTM D638-14, 23 °C, 50% RH.",
    "hierarchical_structure": "Isotropic matrix with aggregated SD CNF particles.",
    "properties": {
      "UTS": {
        "value": [
          58.2
        ],
        "unit": "MPa"
      }
    },
    "analysis_with_hierarchical_structure": {
      "descriptive_text": "The sample comprises a polylactic acid (PLA) homopolymer matrix reinforced with 20 wt% spray-dried cellulose nanofibrils (SD CNF). Fabrication involved melt compounding via a twin-screw extruder at 145–185 °C, followed by compression moulding at 175 °C under 5 MPa for 5 minutes with water cooling. The resulting hierarchical structure features an isotropic matrix embedded with aggregated SD CNF particles. Mechanical evaluation was conducted through tensile testing on an Instron Model 5966 at a crosshead speed of 1 mm/min according to ASTM D638-14 standards at 23 °C and 50% relative humidity.",
      "reasoning_analysis": "Increasing Factors: The incorporation of 20 wt% cellulose nanofibrils introduces a high-modulus rigid phase that theoretically enhances load-bearing capacity, as the intrinsic tensile strength of crystalline cellulose exceeds that of the PLA matrix. Additionally, the melt compounding process ensures bulk integration of the filler within the polymer matrix. Decreasing Factors: The explicitly noted aggregation of SD CNF particles acts as stress concentrators that initiate premature crack propagation, significantly compromising ultimate tensile strength. Furthermore, the hydrophilic nature of cellulose versus the hydrophobic PLA matrix suggests poor interfacial adhesion without compatibilizers, limiting stress transfer efficiency. The water cooling step likely quenches the PLA matrix into a low-crystallinity or amorphous state, reducing the inherent strength of the continuous phase, while high extrusion temperatures risk thermal degradation of the polymer chains. Dominant Factor: Despite the high intrinsic strength of the cellulose filler, the morphological defect caused by particle aggregation combined with likely weak interfacial adhesion qualitatively dominates the mechanical response. These factors prevent effective load transfer from the matrix to the reinforcement, causing the UTS to be governed by the failure of the aggregated clusters and the weak interface rather than the reinforcing potential of the nanofibrils."
    },
    "analysis_without_hierarchical_structure": {
      "descriptive_text": "The sample comprises a poly(lactic acid) homopolymer matrix reinforced with 20 wt% spray-dried cellulose nanofibrils. The composite was manufactured via melt compounding in a twin-screw extruder at temperatures ranging from 145 to 185 °C, followed by compression moulding at 175 °C under 5 MPa for 5 minutes with water cooling. Tensile properties were evaluated using an Instron Model 5966 at a crosshead speed of 1 mm/min according to ASTM D638-14 at 23 °C and 50% relative humidity.",
      "reasoning_analysis": "Increasing Factors: The inclusion of 20 wt% cellulose nanofibrils introduces a high-strength reinforcing phase that can bear load and restrict matrix deformation, theoretically enhancing the ultimate tensile strength through mechanical interlocking and stress transfer. The melt compounding process aids in dispersing the nanofibrils, maximizing the interfacial surface area available for load distribution, while the nanofibrils may serve as nucleating sites to potentially refine the matrix morphology. Decreasing Factors: The hydrophilic nature of the cellulose nanofibrils is incompatible with the hydrophobic poly(lactic acid) matrix, likely leading to weak interfacial adhesion that promotes failure via fiber pull-out rather than fiber fracture. Additionally, the high shear forces during extrusion may degrade the aspect ratio of the nanofibrils, reducing their reinforcement efficiency, while the water cooling step quenches the matrix, suppressing crystallinity and lowering the intrinsic strength of the polymer phase. Moisture absorption at 50% relative humidity may further plasticize the interface. Dominant Factor: The interfacial stress transfer efficiency between the matrix and the filler qualitatively dominates the final UTS behavior. Despite the high loading of rigid nanofibrils, the lack of compatibilization and the hydrophilic-hydrophobic mismatch limit the effective load-bearing capacity of the reinforcement, making the interface quality the critical determinant of the composite's mechanical performance relative to the unreinforced matrix."
    }
  },
  {
    "doi": "10.1002/pc.26381",
    "title": "Manifestation of the silicate filler additives and electron beam irradiation on properties of SBR/devulcanized waste tire rubber composites for floor tiles applications",
    "year": 2022,
    "chemical_composition": {
      "repeat_unit_psmiles": null,
      "monomers": [
        {
          "name": "Styrene",
          "smiles": "C=CC1=CC=CC=C1",
          "ratio_value": 23.5,
          "ratio_unit": "wt%"
        },
        {
          "name": "1,3-Butadiene",
          "smiles": "C=CC=C",
          "ratio_value": 76.5,
          "ratio_unit": "wt%"
        }
      ],
      "additives": [
        {
          "name": "Zinc oxide",
          "type": "activator",
          "amount_value": 5,
          "amount_unit": "phr"
        },
        {
          "name": "Stearic acid",
          "type": "activator",
          "amount_value": 2,
          "amount_unit": "phr"
        },
        {
          "name": "TMQ",
          "type": "stabilizer",
          "amount_value": 1,
          "amount_unit": "phr"
        },
        {
          "name": "Devulcanized waste tire rubber",
          "type": "polymer blend component",
          "amount_value": 50,
          "amount_unit": "wt%"
        },
        {
          "name": "Precipitated silica",
          "type": "filler",
          "amount_value": 20,
          "amount_unit": "phr"
        },
        {
          "name": "Fly ash",
          "type": "filler",
          "amount_value": 20,
          "amount_unit": "phr"
        },
        {
          "name": "APTMS",
          "type": "coupling agent",
          "amount_value": null,
          "amount_unit": null
        }
      ],
      "is_homopolymer": false
    },
    "processing_history": "SBR/DWR (50/50 wt%) blend mixed on rubber roll mill with 20 phr PS and 20 phr FA (treated with APTMS). Hot-pressed at 160 °C under 10 MPa for 5 min. Electron beam irradiated at 100 kGy, ambient conditions. Tensile properties measured by Universal mechanical testing machine (HDB6004B-s), ASTM D 412-16, crosshead speed 500 mm/min, 25 °C.",
    "hierarchical_structure": "Amorphous rubber matrix with dispersed silicate fillers. Increased cross-link density due to irradiation. Interfacial adhesion improved by silane treatment and radiation.",
    "properties": {
      "UTS": {
        "value": [
          2.1247
        ],
        "unit": "MPa"
      }
    },
    "analysis_with_hierarchical_structure": {
      "descriptive_text": "The sample comprises a Styrene-Butadiene Rubber (SBR) copolymer matrix blended with 50 wt% devulcanized waste tire rubber (DWR). The formulation incorporates activators including zinc oxide (5 phr) and stearic acid (2 phr), along with TMQ stabilizer (1 phr). Reinforcement is achieved through a hybrid filler system of 20 phr precipitated silica and 20 phr fly ash, with the fly ash treated using APTMS coupling agent. Processing involved mixing on a rubber roll mill, hot-pressing at 160 °C under 10 MPa for 5 minutes, and subsequent electron beam irradiation at 100 kGy under ambient conditions. The resulting hierarchical structure consists of an amorphous rubber matrix with dispersed silicate fillers, exhibiting increased cross-link density from irradiation and improved interfacial adhesion due to silane treatment and radiation effects.",
      "reasoning_analysis": "Increasing Factors: The electron beam irradiation at 100 kGy induces significant cross-linking within the rubber matrix, restricting chain slippage and enhancing load-bearing capacity. Additionally, the hybrid filler system comprising precipitated silica and fly ash provides reinforcement, while the APTMS coupling agent improves stress transfer at the filler-matrix interface. The styrene content in the SBR backbone also contributes intrinsic rigidity compared to pure polybutadiene. Decreasing Factors: The incorporation of 50 wt% devulcanized waste tire rubber introduces potentially degraded polymer chains and weak interfacial regions compared to a virgin rubber matrix, which can act as stress concentrators and reduce overall strength. Furthermore, the high total filler loading (40 phr) risks particle agglomeration if dispersion is incomplete, creating defects that initiate failure. Dominant Factor: While the high concentration of waste rubber inherently limits the maximum achievable strength relative to virgin compounds, the radiation-induced cross-linking network combined with the improved interfacial adhesion from the coupling agent dominates the final UTS behavior by providing the necessary structural integrity to prevent premature failure in the blended system."
    },
    "analysis_without_hierarchical_structure": {
      "descriptive_text": "The material system consists of a Styrene-Butadiene Rubber (SBR) copolymer matrix, defined by 23.5 wt% styrene and 76.5 wt% 1,3-butadiene, blended with 50 wt% devulcanized waste tire rubber. The formulation incorporates 5 phr zinc oxide and 2 phr stearic acid as activators, along with 1 phr TMQ stabilizer. Reinforcement is provided by a hybrid filler system comprising 20 phr precipitated silica and 20 phr fly ash, both treated with APTMS coupling agent. The composite was prepared by mixing the SBR/DWR blend on a rubber roll mill, followed by hot-pressing at 160 °C under 10 MPa for 5 minutes. Subsequent crosslinking was achieved via electron beam irradiation at a dose of 100 kGy under ambient conditions, and tensile properties were evaluated according to ASTM D 412-16 at a crosshead speed of 500 mm/min.",
      "reasoning_analysis": "Increasing Factors: The incorporation of precipitated silica and fly ash acts as reinforcing agents that restrict polymer chain mobility and distribute applied stress throughout the matrix. The use of APTMS as a coupling agent enhances interfacial adhesion between the inorganic fillers and the rubber matrix, facilitating efficient stress transfer and preventing filler debonding. Furthermore, the electron beam irradiation at 100 kGy induces a robust crosslinked network within both the virgin SBR and the devulcanized rubber phases, significantly improving structural integrity and load-bearing capacity. Decreasing Factors: The high loading of devulcanized waste tire rubber (50 wt%) introduces a phase with a previously disrupted network and potential chain scission, which acts as a mechanical weak point compared to virgin polymer. Additionally, the high total filler loading may lead to agglomeration if dispersion is imperfect, creating stress concentration sites that initiate premature failure. Dominant Factor: The radiation-induced crosslinking density combined with the silane-mediated filler-matrix interaction qualitatively dominates the final UTS behavior. While the waste rubber content imposes a ceiling on maximum potential strength relative to virgin compounds, the formation of a coherent network through electron beam curing and the improved interfacial bonding provided by the coupling agent are the critical mechanisms that enable the composite to sustain tensile load rather than failing due to the inherent weakness of the blended waste phase."
    }
  },
  {
    "doi": null,
    "title": "The effect of temperature on fatigue damage of FRP composites",
    "year": 2010,
    "chemical_composition": {
      "repeat_unit_psmiles": null,
      "monomers": [
        {
          "name": "Epoxy resin",
          "smiles": null,
          "ratio_value": null,
          "ratio_unit": null
        }
      ],
      "additives": [
        {
          "name": "S-glass fiber",
          "type": "filler",
          "amount_value": null,
          "amount_unit": null
        }
      ],
      "is_homopolymer": false
    },
    "processing_history": "Data extracted from Ref. [19]. 0° ply orientation. UTS measured by tensile testing at RT (295 K).",
    "hierarchical_structure": "Unidirectional laminate, 0° plies.",
    "properties": {
      "UTS": {
        "value": [
          1600
        ],
        "unit": "MPa"
      }
    },
    "analysis_with_hierarchical_structure": {
      "descriptive_text": "The sample comprises an epoxy resin matrix reinforced with S-glass fiber fillers, structured as a unidirectional laminate with 0° ply orientation. This composite system, identified as non-homopolymeric, was subjected to tensile testing at room temperature (295 K) to evaluate mechanical performance, with processing data derived from referenced literature.",
      "reasoning_analysis": "Increasing Factors: The incorporation of S-glass fibers provides substantial reinforcement due to their high intrinsic tensile strength compared to the polymer matrix. The specific processing history resulting in 0° ply orientation aligns the fibers parallel to the applied load, maximizing the load-bearing contribution of the reinforcement phase. Additionally, the crosslinked network of the epoxy matrix facilitates effective stress transfer between the fibers. Decreasing Factors: The ultimate tensile strength is constrained by the brittle nature of the epoxy matrix, which may fail prematurely if stress transfer is inefficient. Potential microscopic voids or imperfect fiber-matrix interfacial bonding introduced during laminate consolidation can act as stress concentrators, initiating failure before the fibers reach their theoretical strength limit. Dominant Factor: The alignment of high-strength S-glass fibers along the loading axis is the dominant factor governing the UTS. In unidirectional composites loaded longitudinally, the failure mechanism is typically fiber-dominated, meaning the exceptional strength of the reinforcement outweighs the limitations of the epoxy matrix, leading to a UTS primarily determined by the fiber volume fraction and intrinsic fiber strength."
    },
    "analysis_without_hierarchical_structure": {
      "descriptive_text": "The material system consists of an epoxy resin matrix reinforced with S-glass fiber fillers. The sample was prepared with a 0° ply orientation to align the reinforcement along the loading axis. Ultimate tensile strength was evaluated via tensile testing conducted at room temperature (295 K), with experimental data extracted from Reference [19].",
      "reasoning_analysis": "Increasing Factors: The inclusion of S-glass fibers significantly enhances load-bearing capacity due to their superior intrinsic tensile strength compared to the polymer matrix. The 0° ply orientation is critical, as it aligns the fibers parallel to the applied stress, maximizing stress transfer efficiency and allowing the composite to leverage the high strength of the continuous reinforcement. Additionally, the crosslinked network of the epoxy matrix provides structural integrity and supports shear load transfer between fibers. Decreasing Factors: The inherent brittleness of the thermoset epoxy matrix may limit ductility and promote catastrophic failure once the matrix yield point is exceeded. Interfacial defects, such as poor fiber-matrix adhesion or processing-induced voids, could act as stress concentrators initiating premature debonding or crack propagation. Furthermore, transverse stresses generated by Poisson's ratio mismatches between the fiber and matrix may lead to microcracking prior to ultimate failure. Dominant Factor: The geometric alignment of the high-strength S-glass fibers in the 0° orientation relative to the tensile load qualitatively dominates the mechanical response. This configuration ensures that the failure mechanism is governed primarily by the fracture strength of the fibers rather than the lower strength limits of the epoxy matrix or interfacial shear strengths."
    }
  },
  {
    "doi": null,
    "title": "The effect of temperature on fatigue damage of FRP composites",
    "year": 2010,
    "chemical_composition": {
      "repeat_unit_psmiles": null,
      "monomers": [
        {
          "name": "Epoxy resin",
          "smiles": null,
          "ratio_value": null,
          "ratio_unit": null
        }
      ],
      "additives": [
        {
          "name": "Boron fiber",
          "type": "filler",
          "amount_value": 50,
          "amount_unit": "vol%"
        }
      ],
      "is_homopolymer": false
    },
    "processing_history": "Data extracted from Ref. [19]. 0° ply orientation. UTS measured by tensile testing at RT (295 K).",
    "hierarchical_structure": "Unidirectional laminate, 0° plies.",
    "properties": {
      "UTS": {
        "value": [
          1400
        ],
        "unit": "MPa"
      }
    },
    "analysis_with_hierarchical_structure": {
      "descriptive_text": "The material system consists of an epoxy resin matrix reinforced with boron fibers at a loading of 50 vol%. The hierarchical structure is defined as a unidirectional laminate featuring 0° ply orientation. Ultimate tensile strength was evaluated through tensile testing conducted at room temperature (295 K), based on data extracted from Ref. [19].",
      "reasoning_analysis": "Increasing Factors: The inclusion of boron fibers introduces a reinforcement phase with significantly higher intrinsic tensile strength and modulus compared to the epoxy matrix, directly elevating the composite's load-bearing capacity. The high fiber volume fraction of 50% ensures effective stress transfer from the matrix to the fibers, while the 0° ply orientation aligns the reinforcement parallel to the applied tensile load, maximizing the contribution of the fibers to the overall strength. Decreasing Factors: The inherent brittleness of both the epoxy thermoset and the boron fibers restricts plastic deformation, leading to a lack of toughness and susceptibility to catastrophic failure upon crack initiation. Potential stress concentrations at the fiber-matrix interface or processing-induced voids within the laminate could serve as premature failure sites, potentially limiting the realized strength. Dominant Factor: The geometric alignment of the high-strength fibers along the loading axis (0° orientation) coupled with the substantial volume fraction qualitatively dominates the mechanical response. This fiber-dominated regime ensures that the UTS is significantly enhanced relative to the neat resin, as the failure mechanism is governed primarily by the fracture of the high-strength reinforcement rather than matrix yielding."
    },
    "analysis_without_hierarchical_structure": {
      "descriptive_text": "The material system consists of an epoxy resin matrix reinforced with boron fibers at a concentration of 50 vol%. The composite was configured with a 0° ply orientation to align the reinforcing fibers with the loading axis. Ultimate tensile strength was evaluated via tensile testing conducted at room temperature (295 K), based on data extracted from Reference [19].",
      "reasoning_analysis": "Increasing Factors: The incorporation of boron fibers, known for their exceptional specific strength and modulus, acts as the primary load-bearing component. The high volume fraction of 50% ensures that the majority of the applied stress is carried by the fibers rather than the weaker epoxy matrix. Furthermore, the 0° ply orientation aligns the fibers parallel to the tensile load, maximizing the efficiency of stress transfer and leveraging the intrinsic axial strength of the fibers. Decreasing Factors: The ultimate tensile strength may be limited by the intrinsic brittleness of the boron fibers and the epoxy matrix, which prevents plastic deformation mechanisms that could otherwise blunt crack propagation. Additionally, any defects in fiber alignment, voids within the matrix, or suboptimal interfacial adhesion between the epoxy and the boron surface could act as stress concentrators, initiating premature failure before the theoretical fiber strength is reached. Dominant Factor: The dominant factor governing the UTS is the high volume fraction of aligned boron fibers. While the matrix properties and interface quality are critical for stress transfer, the sheer load-bearing capacity of the continuous fibers oriented along the stress axis overwhelmingly dictates the composite's strength, following the rule of mixtures where the fiber contribution supersedes the matrix limitations."
    }
  },
  {
    "doi": "10.1039/d4lp00283k",
    "title": "High-strength 3D printed poly(lactic acid) composites reinforced by shear-aligned polymergrafted cellulose nanofibrils†",
    "year": 2025,
    "chemical_composition": {
      "repeat_unit_psmiles": "[*]OC(C)C(=O)O[*]",
      "monomers": [
        {
          "name": "Lactic acid",
          "smiles": "CC(O)C(=O)O",
          "ratio_value": null,
          "ratio_unit": null
        }
      ],
      "additives": [
        {
          "name": "PNIPAM-grafted cellulose nanofibrils",
          "type": "filler",
          "amount_value": 20,
          "amount_unit": "wt%"
        }
      ],
      "is_homopolymer": true
    },
    "processing_history": "Melt compounding: Twin-screw extruder (145-185 °C). 3D printing: Pellet-fed, 165 °C melt, 65 °C bed, milled Z-direction (perpendicular to bead). Tensile testing: Instron Model 5966, 1 mm/min, ASTM D638-14, 23 °C, 50% RH.",
    "hierarchical_structure": "Fibrils perpendicular to tensile load direction.",
    "properties": {
      "UTS": {
        "value": [
          30.9
        ],
        "unit": "MPa"
      }
    },
    "analysis_with_hierarchical_structure": {
      "descriptive_text": "The sample comprises a poly(lactic acid) homopolymer matrix reinforced with 20 wt% PNIPAM-grafted cellulose nanofibrils. The material was processed via melt compounding in a twin-screw extruder at 145-185 °C, followed by pellet-fed 3D printing with a melt temperature of 165 °C and a bed temperature of 65 °C. Specimens were milled in the Z-direction, perpendicular to the printed bead, creating a hierarchical structure where the nanofibrils are oriented perpendicular to the tensile load direction. Tensile properties were evaluated using an Instron Model 5966 at a crosshead speed of 1 mm/min according to ASTM D638-14 at 23 °C and 50% RH.",
      "reasoning_analysis": "Increasing Factors: The incorporation of cellulose nanofibrils provides high intrinsic stiffness and strength potential due to their high aspect ratio and crystalline structure. The PNIPAM grafting likely enhances interfacial adhesion between the hydrophilic fibrils and the hydrophobic PLA matrix, facilitating improved stress transfer efficiency compared to unmodified fillers. Melt compounding promotes uniform dispersion of the reinforcing phase within the polymer matrix. Decreasing Factors: The hierarchical structure specifies that the fibrils are oriented perpendicular to the tensile load direction, preventing the utilization of their longitudinal strength and potentially acting as stress concentrators that initiate premature failure. Additionally, the 3D printing processing history introduces interlayer voids and weak bead-to-bead bonding, particularly when tested in the Z-direction perpendicular to the bead, which is mechanically inferior to bulk molded samples. Dominant Factor: The geometric misalignment of the reinforcing fibrils relative to the stress axis, compounded by the inherent anisotropy and interlayer weakness of the 3D printed Z-direction specimens, qualitatively dominates the UTS behavior. Despite the favorable interfacial chemistry and intrinsic filler strength, the macroscopic structural orientation and processing-induced defects limit the ultimate tensile strength to be governed primarily by the matrix cohesion and interlayer adhesion rather than fiber reinforcement."
    },
    "analysis_without_hierarchical_structure": {
      "descriptive_text": "The sample consists of a poly(lactic acid) homopolymer matrix reinforced with 20 wt% PNIPAM-grafted cellulose nanofibrils. The composite was prepared via melt compounding using a twin-screw extruder operating between 145 and 185 °C. Subsequent fabrication was achieved through pellet-fed 3D printing with a melt temperature of 165 °C and a bed temperature of 65 °C. Test specimens were milled in the Z-direction, perpendicular to the deposition bead, and tensile properties were evaluated using an Instron Model 5966 at a crosshead speed of 1 mm/min according to ASTM D638-14 standards at 23 °C and 50% relative humidity.",
      "reasoning_analysis": "Increasing Factors: The incorporation of 20 wt% cellulose nanofibrils provides significant reinforcement due to their high intrinsic strength and aspect ratio. The PNIPAM grafting enhances compatibility with the PLA matrix, improving interfacial adhesion and enabling efficient stress transfer from the polymer to the filler. Additionally, twin-screw extrusion promotes homogeneous dispersion of the nanofibrils, minimizing defect sites within the bulk material. Decreasing Factors: The fabrication via 3D printing introduces inherent porosity and anisotropy. Crucially, milling specimens in the Z-direction perpendicular to the deposition bead aligns the tensile load with the weak inter-layer bonds, where limited polymer diffusion reduces cohesive strength. Furthermore, high filler loading can increase melt viscosity, potentially hindering inter-layer healing during printing, and agglomerates may act as stress concentrators. Dominant Factor: While the nanocomposite composition enhances the intrinsic strength of the material bulk, the processing-induced anisotropy associated with the Z-direction orientation is the dominant factor. The mechanical integrity is governed by the weak inter-layer adhesion typical of additive manufacturing, which qualitatively limits the UTS significantly compared to the potential strength of the reinforced bulk material."
    }
  },
  {
    "doi": null,
    "title": "Comparison of Damage Development in Random Fiber-reinforced Polymers (FRPs) under Cyclic Loading",
    "year": 2005,
    "chemical_composition": {
      "repeat_unit_psmiles": null,
