Repository: hhtrick/HHT-code

# HHT training framework

This directory contains model training, embedding precomputation, inference, article-level baselines and the curated datasets. All commands below assume that the working directory is `train_code/`.

## 3. Datasets and fixed partitions

Each main dataset is a JSON array at `dataset/{property}/{property}.json`. Entries contain source metadata, `chemical_composition`, `processing_history`, `hierarchical_structure`, `properties`, and two generated-analysis objects. Targets are stored as `properties[property]["value"]`; source metadata and target values are not predictive input fields.

| Property | Train | Validation | Test | Total |
|---|---:|---:|---:|---:|

File: train_code/dataset/UTS/UTS.json (part 243 of 292)
[
      "monomers": [
        {
          "name": "Isophthalic polyester resin",
          "smiles": null,
          "ratio_value": null,
          "ratio_unit": null
        }
      ],
      "additives": [
        {
          "name": "E-glass fiber",
          "type": "filler",
          "amount_value": null,
          "amount_unit": "vol%"
        },
        {
          "name": "Methyl ethyl ketone peroxide",
          "type": "initiator",
          "amount_value": 0.4,
          "amount_unit": "vol%"
        }
      ],
      "is_homopolymer": false
    },
    "processing_history": "Fabricated via Resin Transfer Molding (RTM) using 5 layers of 1.5 oz/yard2 fiber mat. MEKP initiator (0.4% of resin volume) used. Gel time 90 min. Cured at room temperature overnight, then post-cured at 70 °C for 20 h. Tensile test conducted per ASTM D638-01 Type I at room temperature with crosshead speed 5 mm/min using MTS machine.",
    "hierarchical_structure": "Random in-plane glass fiber reinforcement. Fiber volume fraction 25-28%. Void-free matrix.",
    "properties": {
      "UTS": {
        "value": [
          152.4
        ],
        "unit": "MPa"
      }
    },
    "analysis_with_hierarchical_structure": {
      "descriptive_text": "The sample comprises an isophthalic polyester resin matrix reinforced with E-glass fiber and cured using methyl ethyl ketone peroxide (MEKP) initiator. Fabricated via Resin Transfer Molding (RTM), the composite incorporates five layers of 1.5 oz/yard² fiber mat, resulting in a random in-plane fiber reinforcement architecture with a fiber volume fraction ranging from 25 to 28%. The curing cycle involved an initial room temperature gelation followed by overnight storage and a subsequent post-cure at 70 °C for 20 hours to ensure matrix consolidation, yielding a void-free matrix. Mechanical characterization was performed via tensile testing according to ASTM D638-01 Type I standards at room temperature with a crosshead speed of 5 mm/min using an MTS machine.",
      "reasoning_analysis": "Increasing Factors: The incorporation of E-glass fibers provides significant load-bearing capacity due to the high intrinsic tensile strength of the glass compared to the polyester matrix. The processing history includes a post-cure at 70 °C for 20 hours, which likely increases the crosslinking density of the thermoset matrix, thereby improving matrix stiffness and interfacial shear strength. Furthermore, the void-free matrix structure indicated in the hierarchical data eliminates stress concentration sites that typically initiate premature failure. Decreasing Factors: The random in-plane orientation of the fiber mat means that only a fraction of the fibers are aligned with the loading axis, significantly reducing the reinforcement efficiency compared to unidirectional laminates. Additionally, a fiber volume fraction of 25-28% is moderate; higher packing densities would typically yield greater ultimate strength. The inherent brittleness of the isophthalic polyester matrix may also limit strain-to-failure, affecting the overall toughness and strength profile. Dominant Factor: The presence of the E-glass reinforcement within a void-free, post-cured matrix is the dominant factor establishing a UTS significantly higher than the neat resin; however, the random fiber orientation qualitatively limits the maximum achievable strength relative to aligned fiber composites, defining the specific mechanical performance envelope of this sample."
    },
    "analysis_without_hierarchical_structure": {
      "descriptive_text": "The sample comprises an Isophthalic polyester resin matrix reinforced with E-glass fiber, fabricated via Resin Transfer Molding (RTM). The reinforcement architecture consists of five layers of 1.5 oz/yard² fiber mat, with Methyl ethyl ketone peroxide (MEKP) utilized as the initiator at 0.4 vol% of the resin volume. Following a gel time of 90 minutes, the composite underwent curing at room temperature overnight and was subsequently post-cured at 70 °C for 20 hours. Mechanical characterization was conducted via tensile testing in accordance with ASTM D638-01 Type I specifications at room temperature, utilizing a crosshead speed of 5 mm/min on an MTS machine.",
      "reasoning_analysis": "Increasing Factors: The incorporation of E-glass fibers provides significant reinforcement, as the fibers possess a much higher intrinsic tensile strength than the polyester matrix and bear the majority of the applied load. The post-curing treatment at 70 °C for 20 hours enhances the crosslinking density of the thermoset network, thereby improving matrix rigidity and the efficiency of stress transfer between the matrix and the fibers. Additionally, the Resin Transfer Molding (RTM) process typically minimizes void content compared to manual layup techniques, reducing stress concentration sites that could initiate failure. Decreasing Factors: The use of fiber mat, likely consisting of chopped strands, limits the ultimate tensile strength compared to continuous fiber architectures due to shorter fiber lengths and random orientation relative to the loading axis. The inherent brittleness of the cured isophthalic polyester matrix may lead to micro-cracking prior to full fiber utilization, and any incompatibility between the fiber sizing and the resin could weaken the interfacial bond. Dominant Factor: The presence and volume fraction of the E-glass fiber reinforcement qualitatively dominate the UTS behavior, as the composite strength is primarily derived from the high-strength fibers rather than the polymer matrix. However, the realized strength is critically dependent on the processing history, specifically the post-curing cycle, which ensures the matrix achieves sufficient crosslinking to effectively transfer stress to the fibers without premature interfacial debonding or matrix yielding."
    }
  },
  {
    "doi": null,
    "title": "Processing and tensile properties of hydroxyapatite-whisker-reinforced polyetheretherketone",
    "year": 2006,
    "chemical_composition": {
      "repeat_unit_psmiles": "[*]Oc1ccc(Oc2ccc(C(=O)c3ccc(O[*])cc3)cc2)cc1",
      "monomers": [],
      "additives": [
        {
          "name": "Hydroxyapatite whiskers",
          "type": "filler",
          "amount_value": 20,
          "amount_unit": "vol%"
        }
      ],
      "is_homopolymer": false
    },
    "processing_history": "PEEK powder and HA whiskers co-dispersed in ethanol, ultrasonicated, vacuum filtered, dried at 90 °C, uniaxially pressed at 32 MPa, compression molded at 345-350 °C. Annealed in forced convection oven at 200 °C for 4 h, cooled to 150 °C in 4 h. UTS measured by tensile testing per ASTM D638 at 1.0 mm/min crosshead speed using ELF 3300 instrument.",
    "hierarchical_structure": "Preferred orientation of whiskers along tensile axis; polymer recrystallized during annealing.",
    "properties": {
      "UTS": {
        "value": [
          75.0
        ],
        "unit": "MPa"
      }
    },
    "analysis_with_hierarchical_structure": {
      "descriptive_text": "The sample comprises a poly(ether ether ketone) (PEEK) matrix composite reinforced with 20 vol% hydroxyapatite whiskers. Fabrication involved co-dispersing PEEK powder and HA whiskers in ethanol followed by ultrasonication, vacuum filtration, and drying at 90 °C. The mixture was consolidated via uniaxial pressing at 32 MPa and compression molding at 345-350 °C, followed by annealing in a forced convection oven at 200 °C for 4 hours and controlled cooling to 150 °C over 4 hours. Structural analysis indicates a preferred orientation of the whiskers along the tensile axis and a recrystallized polymer matrix, with mechanical properties evaluated by tensile testing per ASTM D638 at a crosshead speed of 1.0 mm/min.",
      "reasoning_analysis": "Increasing Factors: The inclusion of rigid hydroxyapatite whiskers provides a high-strength reinforcing phase that facilitates effective load transfer from the polymer matrix, inherently elevating the ultimate tensile strength. This reinforcement is maximized by the processing-induced preferred orientation of the whiskers along the tensile axis, which aligns the high-aspect-ratio fillers with the direction of applied stress. Additionally, the annealing history promoted recrystallization of the PEEK matrix, increasing the crystalline fraction which typically enhances intermolecular cohesion and yield strength. Decreasing Factors: The introduction of ceramic fillers creates numerous polymer-filler interfaces that can act as stress concentrators, potentially initiating premature micro-cracking if interfacial adhesion is imperfect. Furthermore, the increased crystallinity resulting from the thermal treatment reduces the amorphous content, which may limit the matrix's capacity for plastic deformation and energy dissipation, potentially promoting brittle failure modes that could cap the ultimate strength. Dominant Factor: The dominant factor influencing the UTS is the synergistic combination of filler orientation and matrix crystallization. The alignment of the rigid whiskers directly with the loading axis provides a substantial reinforcement effect that qualitatively outweighs the potential embrittlement or stress concentration effects, leading to a net enhancement in tensile strength compared to non-oriented or amorphous counterparts."
    },
    "analysis_without_hierarchical_structure": {
      "descriptive_text": "The composite material features a poly(ether ether ketone) (PEEK) matrix reinforced with 20 vol% hydroxyapatite whiskers. The preparation protocol involved co-dispersing PEEK powder and ceramic whiskers in ethanol followed by ultrasonication, vacuum filtration, and drying at 90 °C. Subsequent consolidation included uniaxial pressing at 32 MPa and compression molding at 345-350 °C, followed by a thermal treatment consisting of annealing in a forced convection oven at 200 °C for 4 hours and cooling to 150 °C over 4 hours. Mechanical characterization was performed via tensile testing according to ASTM D638 at a crosshead speed of 1.0 mm/min using an ELF 3300 instrument.",
      "reasoning_analysis": "Increasing Factors: The incorporation of rigid hydroxyapatite whiskers facilitates stress transfer from the polymer matrix to the reinforcement, inherently driving the UTS higher through composite strengthening mechanisms. Additionally, the specific processing history involving annealing at 200 °C promotes significant crystallinity within the PEEK matrix, which enhances the yield strength and stiffness of the continuous phase, further supporting higher ultimate load bearing. The ultrasonication step also aids in uniform filler dispersion, minimizing large defect sites that would otherwise compromise strength. Decreasing Factors: The inherent chemical mismatch between the hydrophobic PEEK matrix and hydrophilic hydroxyapatite whiskers, absent any mentioned coupling agents, may lead to weak interfacial adhesion, promoting premature debonding and void formation under tensile load which reduces UTS. Furthermore, the 20 vol% filler loading introduces stress concentration points at the whisker ends, and any residual agglomeration despite ultrasonication could act as crack initiation sites. Dominant Factor: The thermal history, specifically the annealing at 200 °C, qualitatively dominates the final UTS behavior because the mechanical performance of semi-crystalline PEEK is critically dependent on its degree of crystallinity; this processing step optimizes the matrix strength required to effectively transfer stress to the whiskers, thereby governing whether the composite behaves as a reinforced system or a defect-laden mixture."
    }
  },
  {
    "doi": "10.1002/pc.26381",
    "title": "Manifestation of the silicate filler additives and electron beam irradiation on properties of SBR/devulcanized waste tire rubber composites for floor tiles applications",
    "year": 2022,
    "chemical_composition": {
      "repeat_unit_psmiles": null,
      "monomers": [
        {
          "name": "Styrene",
          "smiles": "C=CC1=CC=CC=C1",
          "ratio_value": 23.5,
          "ratio_unit": "wt%"
        },
        {
          "name": "1,3-Butadiene",
          "smiles": "C=CC=C",
          "ratio_value": 76.5,
          "ratio_unit": "wt%"
        }
      ],
      "additives": [
        {
          "name": "Zinc oxide",
          "type": "activator",
          "amount_value": 5,
          "amount_unit": "phr"
        },
        {
          "name": "Stearic acid",
          "type": "activator",
          "amount_value": 2,
          "amount_unit": "phr"
        },
        {
          "name": "TMQ",
          "type": "stabilizer",
          "amount_value": 1,
          "amount_unit": "phr"
        },
        {
          "name": "Devulcanized waste tire rubber",
          "type": "polymer blend component",
          "amount_value": 50,
          "amount_unit": "wt%"
        },
        {
          "name": "Precipitated silica",
          "type": "filler",
          "amount_value": 20,
          "amount_unit": "phr"
        },
        {
          "name": "Fly ash",
          "type": "filler",
          "amount_value": 20,
          "amount_unit": "phr"
        },
        {
          "name": "APTMS",
          "type": "coupling agent",
          "amount_value": null,
          "amount_unit": null
        }
      ],
      "is_homopolymer": false
    },
    "processing_history": "SBR/DWR (50/50 wt%) blend mixed on rubber roll mill with 20 phr PS and 20 phr FA (treated with APTMS). Hot-pressed at 160 °C under 10 MPa for 5 min. Unirradiated. Tensile properties measured by Universal mechanical testing machine (HDB6004B-s), ASTM D 412-16, crosshead speed 500 mm/min, 25 °C.",
    "hierarchical_structure": "Amorphous rubber matrix with dispersed silicate fillers. Interfacial adhesion improved by silane treatment. FA particle size ~63 μm.",
    "properties": {
      "UTS": {
        "value": [
          0.7359
        ],
        "unit": "MPa"
      }
    },
    "analysis_with_hierarchical_structure": {
      "descriptive_text": "The sample comprises a Styrene-Butadiene Rubber (SBR) copolymer matrix containing 23.5 wt% styrene and 76.5 wt% 1,3-butadiene, blended in a 50/50 wt% ratio with devulcanized waste tire rubber. The formulation is activated by zinc oxide (5 phr) and stearic acid (2 phr), stabilized with TMQ (1 phr), and reinforced with a hybrid filler system consisting of 20 phr precipitated silica and 20 phr fly ash. The fly ash particles, approximately 63 μm in size, were treated with APTMS coupling agent to modify the interface. Processing involved mixing on a rubber roll mill followed by hot-pressing at 160 °C under 10 MPa for 5 minutes without irradiation, resulting in an amorphous rubber matrix with dispersed silicate fillers. Mechanical characterization was performed according to ASTM D 412-16 using a universal testing machine at a crosshead speed of 500 mm/min and 25 °C.",
      "reasoning_analysis": "Increasing Factors: The incorporation of 23.5 wt% styrene introduces rigid phenyl groups that enhance the stiffness of the rubber backbone compared to pure polybutadiene. The hybrid filler system, specifically the precipitated silica, provides significant reinforcement through the hydrodynamic effect and filler network formation. Furthermore, the use of APTMS coupling agent improves interfacial adhesion between the fillers and the matrix, facilitating efficient stress transfer. The thermal curing process at 160 °C with zinc oxide and stearic acid activators establishes a crosslinked network, while the high crosshead speed (500 mm/min) during testing typically yields higher UTS values for viscoelastic elastomers due to reduced chain relaxation time. Decreasing Factors: The high loading of devulcanized waste tire rubber (50 wt%) introduces structural heterogeneity and potential weak interfaces compared to a virgin rubber matrix, which can act as initiation sites for failure. The relatively large particle size of the fly ash (~63 μm) may act as stress concentrators rather than effective reinforcing agents if not perfectly bonded. Additionally, the inherent elastomeric nature of the SBR/DWR matrix limits the maximum achievable UTS compared to thermoplastic or thermoset systems. Dominant Factor: The qualitative UTS behavior is predominantly governed by the efficiency of stress transfer across the filler-matrix interface facilitated by the APTMS coupling agent. While the hybrid filler network provides reinforcement, the high loading of devulcanized waste rubber introduces significant structural discontinuities; therefore, the ultimate strength depends critically on whether the silane-treated interface can effectively bridge these weak points to prevent premature failure at the filler or waste rubber boundaries."
    },
    "analysis_without_hierarchical_structure": {
      "descriptive_text": "The sample comprises a Styrene-Butadiene Rubber (SBR) copolymer matrix containing 23.5 wt% Styrene and 76.5 wt% 1,3-Butadiene, blended in a 50/50 weight ratio with devulcanized waste tire rubber. The formulation is activated by zinc oxide (5 phr) and stearic acid (2 phr), stabilized with TMQ (1 phr), and reinforced with 20 phr precipitated silica and 20 phr fly ash, both treated with APTMS coupling agent. Processing involved mixing on a rubber roll mill followed by hot-pressing at 160 °C under 10 MPa for 5 minutes without irradiation. Tensile properties were evaluated according to ASTM D 412-16 at 25 °C with a crosshead speed of 500 mm/min.",
      "reasoning_analysis": "Increasing Factors: The incorporation of precipitated silica and fly ash acts as reinforcing fillers that restrict polymer chain slippage and distribute applied stress throughout the matrix, inherently increasing UTS. The presence of APTMS coupling agent enhances interfacial adhesion between the inorganic fillers and the rubber matrix, facilitating efficient stress transfer. Additionally, the zinc oxide and stearic acid activators promote vulcanization during hot-pressing, increasing crosslink density which prevents chain pull-out under tension. The styrene content provides greater backbone rigidity compared to pure polybutadiene. Decreasing Factors: The 50 wt% inclusion of devulcanized waste tire rubber introduces significant heterogeneity and potential weak interfaces between the virgin SBR and the waste rubber particles, which can act as stress concentration sites and initiate premature failure. The elastomeric nature of the matrix implies entropic elasticity rather than plastic deformation, generally yielding lower UTS compared to thermoplastic systems. High filler loading also carries the risk of agglomeration, which could create defects. Dominant Factor: The reinforcement efficiency driven by the APTMS-treated filler network qualitatively dominates the final UTS behavior. While the devulcanized rubber blend introduces structural weaknesses, the chemical coupling between the fillers and the matrix is the primary mechanism enabling load-bearing capacity in this elastomeric system; without this specific interfacial modification, the stress concentration at the filler and waste rubber interfaces would lead to significantly lower tensile strength."
    }
  },
  {
    "doi": null,
    "title": "Processing and tensile properties of hydroxyapatite-whisker-reinforced polyetheretherketone",
    "year": 2006,
    "chemical_composition": {
      "repeat_unit_psmiles": "[*]Oc1ccc(Oc2ccc(C(=O)c3ccc(O[*])cc3)cc2)cc1",
      "monomers": [],
      "additives": [],
      "is_homopolymer": true
    },
    "processing_history": "PEEK powder dispersed in ethanol, ultrasonicated, vacuum filtered, dried at 90 °C, uniaxially pressed at 32 MPa, compression molded at 345-350 °C. Tested as-molded. UTS measured by tensile testing per ASTM D638 at 1.0 mm/min crosshead speed using ELF 3300 instrument.",
    "hierarchical_structure": "Unreinforced PEEK.",
    "properties": {
      "UTS": {
        "value": [
          83.5
        ],
        "unit": "MPa"
      }
    },
    "analysis_with_hierarchical_structure": {
      "descriptive_text": "The sample consists of unreinforced polyether ether ketone (PEEK) homopolymer characterized by an aromatic backbone containing ether and ketone linkages. The material processing began with dispersing PEEK powder in ethanol followed by ultrasonication, vacuum filtration, and drying at 90 °C to remove the solvent. The dried powder was subsequently consolidated via uniaxial pressing at 32 MPa and compression molded at 345-350 °C to form the final as-molded specimens. Mechanical properties were evaluated using tensile testing per ASTM D638 at a crosshead speed of 1.0 mm/min on an ELF 3300 instrument.",
      "reasoning_analysis": "Increasing Factors: The polyaryl backbone containing rigid phenyl rings and polar ketone groups provides high chain stiffness and strong intermolecular dipole-dipole interactions, which intrinsically enhance load-bearing capacity. Additionally, the uniaxial pressing at 32 MPa during processing promotes dense packing and reduces macroscopic voids, contributing to improved stress transfer across the bulk material. Decreasing Factors: The unreinforced hierarchical structure lacks stiff fillers or fibers that typically augment strength in composite systems, limiting the maximum achievable UTS. Furthermore, the compression molding temperature (345-350 °C) is only marginally above the melting temperature of PEEK, which may restrict inter-particle chain diffusion during the consolidation of the powder, potentially leaving weak interfaces between original powder particles. The as-molded condition also implies a lack of annealing, which may result in sub-optimal crystallinity compared to thermally treated samples. Dominant Factor: The intrinsic rigidity and strong intermolecular forces of the aromatic polymer backbone dominate the mechanical response, establishing a high baseline strength characteristic of high-performance thermoplastics, although the powder processing history and lack of reinforcement modulate the final magnitude relative to fully consolidated or composite variants."
    },
    "analysis_without_hierarchical_structure": {
      "descriptive_text": "This polymer sample comprises a polyetheretherketone (PEEK) homopolymer characterized by a repeat unit containing ether and ketone linkages between phenylene rings. The material preparation involved dispersing PEEK powder in ethanol followed by ultrasonication, vacuum filtration, and drying at 90 °C. The dried powder was subsequently uniaxially pressed at 32 MPa and compression molded at temperatures between 345 and 350 °C. The resulting as-molded specimens were evaluated for ultimate tensile strength via tensile testing according to ASTM D638 at a crosshead speed of 1.0 mm/min using an ELF 3300 instrument.",
      "reasoning_analysis": "Increasing Factors: The chemical architecture features a rigid aromatic backbone with polar ketone groups, promoting strong intermolecular dipole-dipole interactions and high chain stiffness that intrinsically support high mechanical load bearing. The processing history contributes positively through compression molding at 345-350 °C, which exceeds the melting temperature to ensure complete fusion of powder particles and maximal chain entanglement, while the preceding uniaxial pressing at 32 MPa enhances green density to minimize void formation. Decreasing Factors: The absence of reinforcing additives or fillers restricts the ultimate tensile strength to the limits of the neat polymer matrix without external stress-transfer mechanisms. Additionally, the as-molded condition implies a lack of post-processing annealing, which may result in a crystalline morphology that is less optimized for strength compared to thermally treated samples, and any incomplete removal of ethanol during the 90 °C drying stage could introduce micro-voids or plasticization effects. Dominant Factor: The dominant factor influencing the ultimate tensile strength is the consolidation efficiency achieved during the high-temperature compression molding process. While the intrinsic rigidity of the PEEK backbone establishes a high strength baseline, the elimination of inter-particle boundaries and the creation of a continuous homogeneous phase through melting and pressing are the critical determinants that allow the material to realize its inherent mechanical potential."
    }
  },
  {
    "doi": "10.1039/d4lp00283k",
    "title": "High-strength 3D printed poly(lactic acid) composites reinforced by shear-aligned polymergrafted cellulose nanofibrils†",
    "year": 2025,
    "chemical_composition": {
      "repeat_unit_psmiles": "[*]OC(C)C(=O)O[*]",
      "monomers": [
        {
          "name": "Lactic acid",
          "smiles": "CC(O)C(=O)O",
          "ratio_value": null,
          "ratio_unit": null
        }
      ],
      "additives": [
        {
          "name": "PMAM-grafted cellulose nanofibrils",
          "type": "filler",
          "amount_value": 20,
          "amount_unit": "wt%"
        }
      ],
      "is_homopolymer": true
    },
    "processing_history": "Melt compounding: Twin-screw extruder (145-185 °C), 20 wt% PMAM-MetCNF. Compression moulding: 175 °C, 5 MPa for 5 min, water cooled. Tensile testing: Instron Model 5966, 1 mm/min, ASTM D638-14, 23 °C, 50% RH.",
    "hierarchical_structure": "Isotropic matrix with PMAM-MetCNF reinforcement.",
    "properties": {
      "UTS": {
        "value": [
          63.1
        ],
        "unit": "MPa"
      }
    },
    "analysis_with_hierarchical_structure": {
      "descriptive_text": "The sample consists of a poly(lactic acid) homopolymer matrix reinforced with 20 wt% PMAM-grafted cellulose nanofibrils. The composite was fabricated via melt compounding in a twin-screw extruder at 145-185 °C, followed by compression moulding at 175 °C under 5 MPa for 5 minutes and water cooling to yield an isotropic matrix with PMAM-MetCNF reinforcement. Mechanical characterization was conducted using an Instron Model 5966 at a crosshead speed of 1 mm/min in accordance with ASTM D638-14 at 23 °C and 50% RH.",
      "reasoning_analysis": "Increasing Factors: The incorporation of 20 wt% cellulose nanofibrils introduces high-aspect-ratio rigid fillers that bear load directly, while the PMAM grafting enhances interfacial adhesion between the hydrophilic filler and the polymer matrix, facilitating efficient stress transfer and restricting matrix deformation. Decreasing Factors: The melt compounding process at temperatures up to 185 °C poses a risk of thermal degradation and chain scission within the poly(lactic acid) backbone, which reduces molecular weight and intrinsic matrix strength. Additionally, the rapid water cooling during compression moulding likely suppresses crystallinity development in the PLA matrix, resulting in a predominantly amorphous structure that may exhibit lower yield strength compared to a highly crystalline counterpart. Dominant Factor: The reinforcement mechanism driven by the high loading and surface-modified cellulose nanofibrils qualitatively dominates the UTS behavior, as the efficient stress transfer enabled by the PMAM grafting typically outweighs the modest reductions in matrix strength caused by thermal history and reduced crystallinity."
    },
    "analysis_without_hierarchical_structure": {
      "descriptive_text": "The sample consists of a poly(lactic acid) homopolymer matrix reinforced with 20 wt% PMAM-grafted cellulose nanofibrils. The composite was fabricated via melt compounding using a twin-screw extruder operated between 145 and 185 °C, followed by consolidation through compression moulding at 175 °C under 5 MPa for 5 minutes. The resulting plaques were water-cooled to solidify the structure, and mechanical characterization was performed via tensile testing on an Instron Model 5966 at a crosshead speed of 1 mm/min in accordance with ASTM D638-14 standards at 23 °C and 50% relative humidity.",
      "reasoning_analysis": "Increasing Factors: The incorporation of 20 wt% cellulose nanofibrils acts as a rigid reinforcement phase within the poly(lactic acid) matrix, inherently carrying load and restricting matrix deformation. Crucially, the PMAM grafting on the nanofibrils enhances interfacial compatibility between the hydrophilic filler and the hydrophobic polymer, facilitating efficient stress transfer across the interface which is essential for maximizing UTS. The melt compounding process aids in dispersing these nanofibrils, further supporting load-bearing capacity. Decreasing Factors: The high filler loading of 20 wt% increases the risk of nanofibril agglomeration, which can act as stress concentration points initiating premature failure. Additionally, the water cooling step during compression moulding may quench the polymer into a less crystalline state compared to slow cooling, potentially reducing the intrinsic strength of the PLA matrix. Exposure to 50% relative humidity during testing could also induce minor plasticization or surface hydrolysis, slightly diminishing the measured strength. Dominant Factor: The dominant factor governing the UTS is the interfacial adhesion enabled by the PMAM grafting. While thermal history and filler loading present competing risks regarding crystallinity and agglomeration, the chemical modification of the filler surface ensures that the high aspect ratio and intrinsic strength of the cellulose nanofibrils are effectively utilized to reinforce the matrix, qualitatively driving the composite UTS higher than that of the neat polymer despite potential processing-induced defects."
    }
  },
  {
    "doi": null,
    "title": "Efect of Microwave Assisted Chemical Recycling Process on Surface Properties and Mechanical Performance of Recycled Carbon Fiber",
    "year": 2025,
    "chemical_composition": {
      "repeat_unit_psmiles": null,
      "monomers": [],
      "additives": [
        {
          "name": "Silane-based sizing",
          "type": "coating",
          "amount_value": null,
          "amount_unit": null
        }
      ],
      "is_homopolymer": false
    },
    "processing_history": "Virgin Carbon Fiber (VCF). Used as reference material. UTS measured by universal testing machine (UTM) (H50K, Tinus Olsen) equipped with a load cell of 10 N and a strain rate of 0.2 mm/min, ASTM D3039.",
    "hierarchical_structure": "Smooth surface, baseline surface roughness (Ra). Graphitic structure with C=C and C-C bonds. Atomic weight percentage of C: 81.28%, O: 14.88%.",
    "properties": {
      "UTS": {
        "value": [
          4398.31
        ],
        "unit": "MPa"
      }
    },
    "analysis_with_hierarchical_structure": {
      "descriptive_text": "The sample comprises Virgin Carbon Fiber (VCF) serving as a reference material, featuring a graphitic structure with C=C and C-C bonds and an atomic composition of 81.28% carbon and 14.88% oxygen. The material presents a smooth surface with baseline roughness (Ra) and incorporates a silane-based sizing coating. Ultimate tensile strength was evaluated via universal testing machine (H50K, Tinus Olsen) with a 10 N load cell at a strain rate of 0.2 mm/min following ASTM D3039 protocols.",
      "reasoning_analysis": "Increasing Factors: The aligned graphitic structure featuring strong covalent C=C and C-C bonds along the fiber axis provides high intrinsic theoretical strength, while the silane-based sizing coating protects the fiber surface from handling-induced abrasion and microcrack formation. Decreasing Factors: The relatively high atomic oxygen percentage (14.88%) suggests significant surface oxidation or incomplete carbonization, introducing structural defects and weaker bonding regions that act as failure initiation sites. Additionally, even baseline surface roughness creates stress concentrations that reduce the effective load-bearing cross-section according to fracture mechanics principles. Dominant Factor: While the covalent graphitic backbone establishes a high strength potential, the high oxygen content and associated surface defects qualitatively dominate the final UTS behavior by limiting the fiber's ability to reach its theoretical strength ceiling, resulting in a value constrained by surface integrity rather than bulk bond strength."
    },
    "analysis_without_hierarchical_structure": {
      "descriptive_text": "The sample consists of Virgin Carbon Fiber (VCF) utilized as a reference material, featuring a silane-based sizing coating. Mechanical characterization was conducted using a universal testing machine (H50K, Tinus Olsen) equipped with a 10 N load cell at a strain rate of 0.2 mm/min in accordance with ASTM D3039 standards.",
      "reasoning_analysis": "Increasing Factors: The highly oriented graphitic crystalline structure inherent to Virgin Carbon Fiber provides exceptional axial load-bearing capacity, driving the UTS significantly higher than conventional polymer fibers. Furthermore, the silane-based sizing coating protects the fiber surface from handling-induced abrasion and micro-cracks, preserving the structural integrity required to achieve high tensile strength. Decreasing Factors: The brittle nature of carbon fiber renders the UTS highly susceptible to surface flaws and stress concentrations; any inconsistency in the sizing application or misalignment during testing with the 10 N load cell could introduce bending stresses that precipitate premature failure. Additionally, the absence of a polymer matrix in this reference material configuration means there is no secondary phase to arrest crack propagation once initiated. Dominant Factor: The surface protection afforded by the silane-based sizing is the dominant factor influencing the measured UTS. While the graphitic architecture establishes the theoretical strength potential, the practical UTS of brittle carbon fibers is governed by the weakest link statistic associated with surface defects, which the sizing directly mitigates during preparation and testing."
    }
  },
  {
    "doi": "10.1016/j.coco.2023.101658",
    "title": "Highly stretchable, self-healable and wide temperature-tolerant deep eutectic solvent-based composite ionogels for skin-inspired strain sensors",
    "year": 2023,
    "chemical_composition": {
      "repeat_unit_psmiles": "[*]CC(C(=O)O)[*]",
      "monomers": [
        {
          "name": "Acrylic acid",
          "smiles": "C=CC(=O)O",
          "ratio_value": null,
          "ratio_unit": null
        }
      ],
      "additives": [
        {
          "name": "Polyethylene glycol 600",
          "type": "plasticizer",
          "amount_value": 1.25,
          "amount_unit": "mL"
        },
        {
          "name": "N,N'-methylenebisacrylamide",
          "type": "crosslinker",
          "amount_value": 0.01,
          "amount_unit": "g"
        },
        {
          "name": "2,2-Diethoxyacetophenone",
          "type": "initiator",
          "amount_value": 0.01,
          "amount_unit": "mL"
        },
        {
          "name": "Choline chloride",
          "type": "additive",
          "amount_value": 0.6,
          "amount_unit": "g"
        }
      ],
      "is_homopolymer": true
    },
    "processing_history": "Dissolving ChCl (0.60 g) in AA (1.0 mL) and PEG600 (1.25 mL) at 60 °C under stirring in nitrogen. Added DEAP (0.01 mL) and MBAA (0.01 g). Injected into PTFE mold (20x5x2 mm³). Cured under UV light (365 nm, 8 W) for 1 h. Transferred to oven at 25 °C for 8 h. UTS measured by tensile testing.",
    "hierarchical_structure": "Chemically crosslinking network among DESCI serving as strong crosslinking site. High-density hydrogen-bonded network with dynamic reversibility. Hierarchically responsive networks. ChCl-enriched polymer network through hydrogen bonds.",
    "properties": {
      "UTS": {
        "value": [
          0.1817
        ],
        "unit": "MPa"
      }
    },
    "analysis_with_hierarchical_structure": {
      "descriptive_text": "The sample comprises a poly(acrylic acid) homopolymer network fabricated through UV-initiated radical polymerization of acrylic acid incorporating choline chloride, polyethylene glycol 600, and N,N'-methylenebisacrylamide. The preparation involved dissolving choline chloride in a mixture of acrylic acid and polyethylene glycol 600 at 60 °C under nitrogen, followed by the addition of 2,2-diethoxyacetophenone and the crosslinker before injection into a PTFE mold. The material was cured under 365 nm UV light for 1 hour and subsequently treated in an oven at 25 °C for 8 hours to finalize the network structure. Characterization reveals a hierarchically responsive network featuring chemical crosslinks and a high-density hydrogen-bonded network where choline chloride-enriched domains and DESCI complexes serve as strong physical crosslinking sites within the polymer matrix.",
      "reasoning_analysis": "Increasing Factors: The incorporation of N,N'-methylenebisacrylamide introduces covalent crosslinks that restrict chain slippage and enhance load-bearing capacity. Furthermore, the formation of a high-density hydrogen-bonded network involving choline chloride and acrylic acid units creates robust physical crosslinking sites (DESCI) that significantly reinforce the matrix and dissipate energy during deformation. Decreasing Factors: The addition of polyethylene glycol 600 acts as a plasticizer, increasing free volume and chain segment mobility, which typically reduces intermolecular friction and lowers the stress required for yielding. Additionally, the dynamic reversibility of the hydrogen bonds, while beneficial for toughness, may allow for network rearrangement under stress that could limit the maximum ultimate strength compared to a purely rigid covalent network. Dominant Factor: The synergistic reinforcement from the dual-network architecture, combining permanent covalent crosslinks with the strong supramolecular interactions of the choline chloride-enriched domains, qualitatively dominates the mechanical response. This dense physical and chemical networking likely outweighs the softening effect of the plasticizer, resulting in a material where the enhanced crosslinking density primarily dictates a higher UTS relative to a non-crosslinked or non-reinforced baseline."
    },
    "analysis_without_hierarchical_structure": {
      "descriptive_text": "This polymer sample comprises a polyacrylic acid homopolymer network synthesized via UV-induced polymerization. The formulation incorporates N,N'-methylenebisacrylamide (0.01 g) as a crosslinking agent and 2,2-diethoxyacetophenone (0.01 mL) as a photoinitiator, alongside polyethylene glycol 600 (1.25 mL) serving as a plasticizer and choline chloride (0.6 g) as a functional additive. Preparation involved dissolving choline chloride in a mixture of acrylic acid (1.0 mL) and polyethylene glycol 600 at 60 °C under nitrogen atmosphere with stirring, followed by the addition of the crosslinker and initiator. The resulting solution was injected into a PTFE mold (20x5x2 mm³) and cured under 365 nm UV light at 8 W for 1 hour, subsequently transferred to an oven at 25 °C for 8 hours prior to ultimate tensile strength determination by tensile testing.",
