Repository: hhtrick/HHT-code

# HHT training framework

This directory contains model training, embedding precomputation, inference, article-level baselines and the curated datasets. All commands below assume that the working directory is `train_code/`.

## 3. Datasets and fixed partitions

Each main dataset is a JSON array at `dataset/{property}/{property}.json`. Entries contain source metadata, `chemical_composition`, `processing_history`, `hierarchical_structure`, `properties`, and two generated-analysis objects. Targets are stored as `properties[property]["value"]`; source metadata and target values are not predictive input fields.

| Property | Train | Validation | Test | Total |
|---|---:|---:|---:|---:|

File: train_code/dataset/UTS/UTS.json (part 244 of 292)
[
      "reasoning_analysis": "Increasing Factors: The inclusion of N,N'-methylenebisacrylamide introduces covalent crosslinks within the polyacrylic acid backbone, which restricts macroscopic chain slippage and prevents viscous flow under load, thereby fundamentally enabling tensile strength. Additionally, strong hydrogen bonding interactions inherent to the carboxyl groups in polyacrylic acid contribute to intermolecular cohesion. Decreasing Factors: The incorporation of polyethylene glycol 600 acts as a plasticizer, increasing free volume and segmental chain mobility, which typically reduces intermolecular friction and lowers the ultimate tensile strength. Furthermore, the dissolution of choline chloride may disrupt the intrinsic hydrogen bonding network of the polyacrylic acid chains, further softening the material matrix. Dominant Factor: The formation of the covalent network via UV-induced crosslinking is the dominant factor, as it provides the structural integrity required for the material to exhibit a measurable ultimate tensile strength; without this network, the highly plasticized system would behave as a viscous liquid with negligible strength, despite the softening effects of the additives."
    }
  },
  {
    "doi": null,
    "title": "Comparison of Damage Development in Random Fiber-reinforced Polymers (FRPs) under Cyclic Loading",
    "year": 2005,
    "chemical_composition": {
      "repeat_unit_psmiles": null,
      "monomers": [
        {
          "name": "Polyurethane resin",
          "smiles": null,
          "ratio_value": null,
          "ratio_unit": null
        }
      ],
      "additives": [
        {
          "name": "E-glass fiber",
          "type": "filler",
          "amount_value": null,
          "amount_unit": "vol%"
        }
      ],
      "is_homopolymer": false
    },
    "processing_history": "Fabricated via Resin Transfer Molding (RTM) using 5 layers of 1.5 oz/yard2 fiber mat. Fiber mats pre-heated in mold at 50 °C for 1 h before resin injection. Gelling started 15 min after mixing. Cured at 120 °C for 20 min. Tensile test conducted per ASTM D638-01 Type I at room temperature with crosshead speed 5 mm/min using MTS machine.",
    "hierarchical_structure": "Random in-plane glass fiber reinforcement. Fiber volume fraction 23-25%. Void content 4.8% generated by gaseous by-products during curing.",
    "properties": {
      "UTS": {
        "value": [
          175.1
        ],
        "unit": "MPa"
      }
    },
    "analysis_with_hierarchical_structure": {
      "descriptive_text": "The sample comprises a polyurethane resin matrix reinforced with E-glass fiber filler fabricated via Resin Transfer Molding (RTM). The composite architecture utilizes five layers of 1.5 oz/yard2 fiber mat arranged in a random in-plane orientation, resulting in a fiber volume fraction between 23% and 25%. Processing involved pre-heating the fiber mats in the mold at 50 °C for one hour prior to resin injection, with gelation initiating 15 minutes after mixing and final curing performed at 120 °C for 20 minutes. Structural characterization indicates a void content of 4.8% attributed to gaseous by-products generated during the curing reaction, and mechanical evaluation was conducted via tensile testing per ASTM D638-01 Type I specifications at room temperature with a crosshead speed of 5 mm/min.",
      "reasoning_analysis": "Increasing Factors: The incorporation of E-glass fibers provides significant reinforcement compared to the neat polyurethane matrix, as the high intrinsic strength and stiffness of the glass fibers allow them to bear the majority of the applied tensile load. Additionally, the curing cycle at 120 °C promotes crosslinking within the polyurethane resin, enhancing matrix strength and interfacial adhesion, while the pre-heating of fiber mats improves resin wetting and fiber impregnation during the Resin Transfer Molding process. Decreasing Factors: The random in-plane orientation of the fiber mats results in low fiber alignment efficiency relative to the loading axis, significantly reducing the contribution of the fibers to the ultimate tensile strength compared to unidirectional layups. Furthermore, the void content of 4.8% generated by gaseous by-products acts as critical stress concentrators that reduce the effective load-bearing cross-sectional area and facilitate premature crack initiation and propagation. Dominant Factor: While the E-glass reinforcement establishes a higher baseline strength than the neat resin, the high void content combined with the random fiber orientation qualitatively dominates the final UTS behavior by limiting the effective stress transfer efficiency and serving as the primary sites for failure initiation, likely suppressing the UTS below the theoretical maximum expected for a 23-25% volume fraction composite."
    },
    "analysis_without_hierarchical_structure": {
      "descriptive_text": "The composite sample comprises a polyurethane resin matrix reinforced with E-glass fiber filler. Fabrication was achieved through Resin Transfer Molding (RTM) employing five layers of 1.5 oz/yard2 fiber mat. The fiber mats were pre-heated in the mold at 50 °C for one hour prior to resin injection to facilitate flow. Gelling commenced 15 minutes after mixing, followed by a curing cycle at 120 °C for 20 minutes. Mechanical evaluation was conducted via tensile testing according to ASTM D638-01 Type I specifications at room temperature with a crosshead speed of 5 mm/min using an MTS machine.",
      "reasoning_analysis": "Increasing Factors: The incorporation of E-glass fibers serves as the primary reinforcement mechanism, where the high intrinsic tensile strength of the glass filaments allows them to bear the majority of the applied load, significantly elevating the composite UTS compared to the neat polyurethane resin. Additionally, the processing history indicates pre-heating of the fiber mats at 50 °C, which likely reduced resin viscosity during injection, promoting better fiber wetting and impregnation that enhances stress transfer at the interface. The thermal curing at 120 °C further contributes to UTS by establishing the crosslinked network structure within the polyurethane matrix necessary for load distribution. Decreasing Factors: The use of fiber mats rather than unidirectional continuous fibers implies a random or quasi-isotropic orientation, which reduces the efficiency of load bearing in the specific direction of the tensile test compared to aligned architectures. Furthermore, the Resin Transfer Molding process carries an inherent risk of void formation if resin flow was not perfectly managed, and these micro-voids would act as stress concentrators initiating premature failure. The relatively short cure time of 20 minutes may also risk incomplete crosslinking depending on the specific resin kinetics, potentially leaving the matrix softer than optimal. Dominant Factor: The reinforcement provided by the E-glass fibers qualitatively dominates the final UTS behavior, as the high modulus and strength of the inorganic filler outweigh the contributions of the polymer matrix, provided the pre-heating and curing steps achieved sufficient interfacial adhesion and matrix consolidation to enable effective load transfer."
    }
  },
  {
    "doi": "10.1002/pc.26381",
    "title": "Manifestation of the silicate filler additives and electron beam irradiation on properties of SBR/devulcanized waste tire rubber composites for floor tiles applications",
    "year": 2022,
    "chemical_composition": {
      "repeat_unit_psmiles": null,
      "monomers": [
        {
          "name": "Styrene",
          "smiles": "C=CC1=CC=CC=C1",
          "ratio_value": 23.5,
          "ratio_unit": "wt%"
        },
        {
          "name": "1,3-Butadiene",
          "smiles": "C=CC=C",
          "ratio_value": 76.5,
          "ratio_unit": "wt%"
        }
      ],
      "additives": [
        {
          "name": "Zinc oxide",
          "type": "activator",
          "amount_value": 5,
          "amount_unit": "phr"
        },
        {
          "name": "Stearic acid",
          "type": "activator",
          "amount_value": 2,
          "amount_unit": "phr"
        },
        {
          "name": "TMQ",
          "type": "stabilizer",
          "amount_value": 1,
          "amount_unit": "phr"
        },
        {
          "name": "Devulcanized waste tire rubber",
          "type": "polymer blend component",
          "amount_value": 50,
          "amount_unit": "wt%"
        },
        {
          "name": "Precipitated silica",
          "type": "filler",
          "amount_value": 20,
          "amount_unit": "phr"
        },
        {
          "name": "Micaosilica",
          "type": "filler",
          "amount_value": 20,
          "amount_unit": "phr"
        },
        {
          "name": "APTMS",
          "type": "coupling agent",
          "amount_value": null,
          "amount_unit": null
        }
      ],
      "is_homopolymer": false
    },
    "processing_history": "SBR/DWR (50/50 wt%) blend mixed on rubber roll mill with 20 phr PS and 20 phr MS (treated with APTMS). Hot-pressed at 160 °C under 10 MPa for 5 min. Unirradiated. Tensile properties measured by Universal mechanical testing machine (HDB6004B-s), ASTM D 412-16, crosshead speed 500 mm/min, 25 °C.",
    "hierarchical_structure": "Amorphous rubber matrix with dispersed silicate fillers. Interfacial adhesion improved by silane treatment. MS has high SiO2 content (~90%).",
    "properties": {
      "UTS": {
        "value": [
          1.2129
        ],
        "unit": "MPa"
      }
    },
    "analysis_with_hierarchical_structure": {
      "descriptive_text": "The sample comprises a Styrene-Butadiene Rubber (SBR) copolymer matrix containing 23.5 wt% styrene and 76.5 wt% 1,3-butadiene, blended in a 50/50 weight ratio with devulcanized waste tire rubber. The formulation includes zinc oxide (5 phr) and stearic acid (2 phr) as activators, TMQ (1 phr) as a stabilizer, and a hybrid filler system consisting of 20 phr precipitated silica and 20 phr micaosilica treated with APTMS silane coupling agent. The composite was manufactured by mixing on a rubber roll mill followed by hot-pressing at 160 °C under 10 MPa for 5 minutes, resulting in an amorphous rubber matrix with dispersed silicate fillers where interfacial adhesion is enhanced by silane treatment. Tensile properties were characterized using a universal mechanical testing machine according to ASTM D 412-16 at a crosshead speed of 500 mm/min at 25 °C.",
      "reasoning_analysis": "Increasing Factors: The incorporation of a high loading of rigid fillers (20 phr precipitated silica and 20 phr micaosilica) significantly reinforces the elastomeric matrix through hydrodynamic effects and restriction of polymer chain mobility. The use of APTMS silane coupling agent on the micaosilica improves interfacial adhesion between the fillers and the rubber matrix, facilitating efficient stress transfer from the soft matrix to the hard filler phase. Additionally, the vulcanization system (zinc oxide and stearic acid) activated during hot-pressing creates a crosslinked network that prevents irreversible chain slippage, while the styrene content provides inherent backbone rigidity compared to pure polybutadiene. Decreasing Factors: The inherent amorphous, rubbery nature of the SBR matrix at room temperature limits the ultimate tensile strength compared to glassy or semi-crystalline polymers due to entropic elasticity. The inclusion of 50 wt% devulcanized waste tire rubber introduces potential network heterogeneity, degraded polymer chains, and compatibility issues that can act as stress concentration points, reducing the overall cohesive strength of the blend relative to a virgin rubber compound. Dominant Factor: The reinforcement efficiency derived from the hybrid filler system and the enhanced interfacial adhesion via silane coupling qualitatively dominates the final UTS behavior. While the waste rubber blend and elastomeric matrix impose an upper bound on strength, the ability of the treated fillers to bear load and restrict matrix deformation is the primary determinant of the composite's resistance to tensile failure."
    },
    "analysis_without_hierarchical_structure": {
      "descriptive_text": "The sample consists of a Styrene-Butadiene Rubber (SBR) copolymer matrix containing 23.5 wt% styrene and 76.5 wt% 1,3-butadiene, blended in a 50/50 weight ratio with devulcanized waste tire rubber. The formulation incorporates zinc oxide (5 phr) and stearic acid (2 phr) as activators, along with 1 phr of TMQ stabilizer. Reinforcement is provided by a hybrid filler system comprising 20 phr precipitated silica and 20 phr micaosilica, both treated with APTMS coupling agent. The composite was prepared by mixing on a rubber roll mill, followed by hot-pressing at 160 °C under 10 MPa for 5 minutes without irradiation. Tensile properties were subsequently evaluated using a universal mechanical testing machine according to ASTM D 412-16 standards at a crosshead speed of 500 mm/min and 25 °C.",
      "reasoning_analysis": "Increasing Factors: The incorporation of a hybrid filler system consisting of precipitated silica and micaosilica at a combined loading of 40 phr significantly reinforces the elastomeric matrix by restricting polymer chain mobility and distributing applied stress. The use of APTMS as a coupling agent enhances interfacial adhesion between the inorganic fillers and the organic rubber phase, facilitating efficient stress transfer. Additionally, the presence of zinc oxide and stearic acid activators combined with hot-pressing at 160 °C promotes vulcanization, creating a crosslinked network that resists deformation, while the 23.5 wt% styrene content provides inherent backbone rigidity compared to pure polybutadiene. Decreasing Factors: The high loading of devulcanized waste tire rubber at 50 wt% introduces a secondary phase that may possess degraded molecular weight or incomplete network structures relative to the virgin SBR, potentially acting as stress concentration sites that initiate failure. Furthermore, the inherent elastomeric nature of the SBR matrix limits the ultimate tensile strength compared to rigid thermoplastic systems, and potential agglomeration of the hybrid fillers during roll mill mixing could create defects. Dominant Factor: The reinforcement mechanism provided by the surface-treated hybrid filler network qualitatively dominates the UTS behavior; while the waste rubber content dilutes the virgin matrix, the strong interfacial bonding enabled by the coupling agent and the physical constraint imposed by the high filler loading govern the composite's load-bearing capacity more significantly than the matrix dilution effect."
    }
  },
  {
    "doi": "10.1039/d4lp00283k",
    "title": "High-strength 3D printed poly(lactic acid) composites reinforced by shear-aligned polymergrafted cellulose nanofibrils†",
    "year": 2025,
    "chemical_composition": {
      "repeat_unit_psmiles": "[*]OC(C)C(=O)O[*]",
      "monomers": [
        {
          "name": "Lactic acid",
          "smiles": "CC(O)C(=O)O",
          "ratio_value": null,
          "ratio_unit": null
        }
      ],
      "additives": [
        {
          "name": "PNIPAM-grafted cellulose nanofibrils",
          "type": "filler",
          "amount_value": 20,
          "amount_unit": "wt%"
        }
      ],
      "is_homopolymer": true
    },
    "processing_history": "Melt compounding: Twin-screw extruder (145-185 °C). 3D printing: Pellet-fed, 165 °C melt, 65 °C bed, milled X-direction (parallel to bead). Tensile testing: Instron Model 5966, 1 mm/min, ASTM D638-14, 23 °C, 50% RH.",
    "hierarchical_structure": "Shear-aligned fibrils in print direction (Order parameter 0.2).",
    "properties": {
      "UTS": {
        "value": [
          87.9
        ],
        "unit": "MPa"
      }
    },
    "analysis_with_hierarchical_structure": {
      "descriptive_text": "The sample comprises a poly(lactic acid) homopolymer matrix reinforced with 20 wt% PNIPAM-grafted cellulose nanofibrils. The composite was manufactured via melt compounding in a twin-screw extruder at 145-185 °C, followed by pellet-fed 3D printing with a melt temperature of 165 °C and a heated bed at 65 °C. Tensile specimens were milled from the printed parts in the X-direction parallel to the deposition bead and tested according to ASTM D638-14 at 23 °C and 50% RH. The resulting hierarchical structure features shear-aligned fibrils oriented in the print direction with an order parameter of 0.2.",
      "reasoning_analysis": "Increasing Factors: The incorporation of cellulose nanofibrils provides intrinsic high strength and stiffness, while the PNIPAM grafting enhances interfacial adhesion between the hydrophilic fibrils and the PLA matrix, facilitating efficient stress transfer. Additionally, the heated bed temperature of 65 °C is near the glass transition of PLA, promoting crystallization during printing which typically increases yield strength and UTS. The alignment of fibrils in the print direction, although moderate, orientates the reinforcement parallel to the applied tensile load. Decreasing Factors: The additive manufacturing process inherently introduces micro-voids and inter-bead boundaries that can act as stress concentrators and reduce the effective load-bearing cross-sectional area. A filler loading of 20 wt% increases the risk of nanofibril agglomeration if dispersion is incomplete, which would initiate premature failure. Furthermore, the low order parameter of 0.2 indicates that the majority of fibrils are not perfectly aligned with the stress axis, limiting the full theoretical reinforcement potential. Dominant Factor: The interfacial adhesion mediated by the PNIPAM grafting qualitatively dominates the UTS behavior, as it determines whether the high-aspect-ratio nanofibrils function as effective reinforcing agents or as defect sites; without sufficient compatibility, the high filler content and processing-induced voids would likely lead to a net reduction in UTS relative to the neat polymer."
    },
    "analysis_without_hierarchical_structure": {
      "descriptive_text": "The sample consists of a poly(lactic acid) homopolymer matrix reinforced with 20 wt% PNIPAM-grafted cellulose nanofibrils. The composite was fabricated via melt compounding using a twin-screw extruder operating between 145 and 185 °C, followed by pellet-fed 3D printing at a melt temperature of 165 °C and a bed temperature of 65 °C. The printed specimens were milled in the X-direction parallel to the bead deposition prior to mechanical characterization. Tensile testing was performed on an Instron Model 5966 at a crosshead speed of 1 mm/min in accordance with ASTM D638-14 at 23 °C and 50% relative humidity.",
      "reasoning_analysis": "Increasing Factors: The incorporation of 20 wt% cellulose nanofibrils provides significant reinforcement due to their high aspect ratio and intrinsic stiffness, while the PNIPAM grafting enhances interfacial adhesion between the hydrophilic filler and hydrophobic PLA matrix, facilitating efficient stress transfer. Additionally, the tensile testing orientation parallel to the bead deposition direction aligns the load with the printed filament axis, maximizing the contribution of the continuous polymer roads and minimizing inter-layer weakness. Decreasing Factors: The thermal history involving twin-screw extrusion at up to 185 °C and 3D printing at 165 °C poses a risk of thermal degradation and molecular weight reduction in the PLA matrix, which inherently lowers tensile strength. Furthermore, the additive manufacturing process inevitably introduces micro-voids and porosity between raster lines, acting as stress concentrators that reduce the effective load-bearing cross-section. Dominant Factor: The interfacial adhesion mediated by the PNIPAM grafting is the dominant factor governing the final UTS behavior; it critically determines whether the high loading of nanofibrils acts as an effective reinforcing network or becomes a site for premature failure initiation within the thermally compromised and porous 3D printed structure."
    }
  },
  {
    "doi": "10.1039/d4lp00283k",
    "title": "High-strength 3D printed poly(lactic acid) composites reinforced by shear-aligned polymergrafted cellulose nanofibrils†",
    "year": 2025,
    "chemical_composition": {
      "repeat_unit_psmiles": "[*]OC(C)C(=O)O[*]",
      "monomers": [
        {
          "name": "Lactic acid",
          "smiles": "CC(O)C(=O)O",
          "ratio_value": null,
          "ratio_unit": null
        }
      ],
      "additives": [
        {
          "name": "Spray-dried cellulose nanofibrils",
          "type": "filler",
          "amount_value": 20,
          "amount_unit": "wt%"
        }
      ],
      "is_homopolymer": true
    },
    "processing_history": "Melt compounding: Twin-screw extruder (145-185 °C). 3D printing: Pellet-fed, 165 °C melt, 65 °C bed, milled X-direction (parallel to bead). Tensile testing: Instron Model 5966, 1 mm/min, ASTM D638-14, 23 °C, 50% RH.",
    "hierarchical_structure": "Aggregated CNF particles, voids observed in fracture surface.",
    "properties": {
      "UTS": {
        "value": [
          52.2
        ],
        "unit": "MPa"
      }
    },
    "analysis_with_hierarchical_structure": {
      "descriptive_text": "The sample comprises a poly(lactic acid) homopolymer matrix reinforced with 20 wt% spray-dried cellulose nanofibrils (CNF). Processing involved melt compounding via a twin-screw extruder at 145–185 °C, followed by fabrication using pellet-fed 3D printing with a 165 °C melt temperature and 65 °C bed temperature, where specimens were milled in the X-direction parallel to the deposition bead. Mechanical characterization was conducted according to ASTM D638-14 using an Instron Model 5966 at a crosshead speed of 1 mm/min under ambient conditions (23 °C, 50% RH). Hierarchical structural analysis indicated the presence of aggregated CNF particles within the matrix and observable voids on the fracture surface.",
      "reasoning_analysis": "Increasing Factors: The incorporation of 20 wt% cellulose nanofibrils introduces high-aspect-ratio reinforcement with high intrinsic tensile strength, which theoretically enhances load-bearing capacity through stress transfer mechanisms between the rigid filler and the polymer matrix. Additionally, milling the specimens in the X-direction parallel to the 3D printed bead aligns the primary load axis with the deposition direction, maximizing inter-bead continuity and leveraging the anisotropic strength of the printed structure. Decreasing Factors: The observed aggregation of CNF particles acts as significant stress concentrators that initiate premature micro-cracking under tension, compromising the efficiency of stress transfer. Furthermore, the voids identified on the fracture surface, typical of fused deposition modeling processing, reduce the effective load-bearing cross-sectional area and serve as critical sites for crack propagation. Thermal exposure during twin-screw extrusion and printing may also induce chain scission, potentially reducing the molecular weight and intrinsic toughness of the PLA matrix. Dominant Factor: While the high filler loading provides a theoretical basis for enhanced strength, the processing-induced structural defects, specifically the CNF aggregation and inter-layer voids, qualitatively dominate the final UTS behavior by serving as the primary sites for failure initiation, thereby limiting the composite's performance below its theoretical reinforcement potential."
    },
    "analysis_without_hierarchical_structure": {
      "descriptive_text": "The sample comprises a poly(lactic acid) homopolymer matrix reinforced with 20 wt% spray-dried cellulose nanofibrils. The composite was fabricated via melt compounding using a twin-screw extruder operating between 145 and 185 °C, followed by pellet-fed 3D printing at a melt temperature of 165 °C and a bed temperature of 65 °C. Specimens were milled in the X-direction parallel to the bead deposition prior to mechanical characterization, where tensile properties were evaluated using an Instron Model 5966 at a crosshead speed of 1 mm/min in accordance with ASTM D638-14 at 23 °C and 50% relative humidity.",
      "reasoning_analysis": "Increasing Factors: The incorporation of 20 wt% cellulose nanofibrils acts as a potent reinforcing phase, where stress transfer from the poly(lactic acid) matrix to the high-modulus fibrils significantly enhances load-bearing capacity. Furthermore, the processing history involving twin-screw extrusion and 3D printing induces shear alignment of the nanofibrils along the flow direction, and testing parallel to the bead deposition maximizes the contribution of this orientation. The heated bed temperature of 65 °C, being near the glass transition of poly(lactic acid), promotes inter-layer diffusion and crystallization, improving interfacial cohesion and matrix stiffness. Decreasing Factors: The additive manufacturing process inherently introduces micro-voids between raster lines and layers, reducing the effective load-bearing cross-sectional area compared to bulk molded composites. Additionally, the thermal history involving exposure to temperatures up to 185 °C during extrusion risks thermal degradation or hydrolysis of the poly(lactic acid) backbone, potentially reducing molecular weight and intrinsic strength. The hydrophilic nature of cellulose versus the hydrophobic polymer matrix may also lead to interfacial weaknesses if compatibilization is insufficient, and testing at 50% relative humidity could introduce moisture plasticization. Dominant Factor: The reinforcement efficiency provided by the high loading and alignment of cellulose nanofibrils qualitatively dominates the final UTS behavior. While the 3D printing process introduces porosity that limits the absolute strength relative to compression molded equivalents, the synergistic effect of filler reinforcement and favorable stress alignment parallel to the printed bead establishes a mechanical performance significantly governed by the composite nature rather than the matrix alone."
    }
  },
  {
    "doi": null,
    "title": "The effect of temperature on fatigue damage of FRP composites",
    "year": 2010,
    "chemical_composition": {
      "repeat_unit_psmiles": null,
      "monomers": [
        {
          "name": "Epoxy resin",
          "smiles": null,
          "ratio_value": null,
          "ratio_unit": null
        }
      ],
      "additives": [
        {
          "name": "E-glass fiber",
          "type": "filler",
          "amount_value": 70,
          "amount_unit": "vol%"
        }
      ],
      "is_homopolymer": false
    },
    "processing_history": "Data extracted from Ref. [19]. 0° ply orientation. UTS measured by tensile testing at RT (295 K).",
    "hierarchical_structure": "Unidirectional laminate, 0° plies.",
    "properties": {
      "UTS": {
        "value": [
          1100
        ],
        "unit": "MPa"
      }
    },
    "analysis_with_hierarchical_structure": {
      "descriptive_text": "This composite system features an epoxy resin matrix reinforced with E-glass fibers at a volume fraction of 70%. The material is structured as a unidirectional laminate with 0° ply orientation, aligning the reinforcement along the primary axis. Ultimate tensile strength was evaluated via tensile testing at room temperature (295 K), with data sourced from Ref. [19].",
      "reasoning_analysis": "Increasing Factors: The incorporation of E-glass fibers at a high volume fraction of 70% significantly elevates the load-bearing capacity due to the superior intrinsic tensile strength of the glass filaments compared to the polymer matrix. The 0° ply orientation within the unidirectional laminate ensures optimal alignment of the fibers with the applied tensile stress, maximizing load transfer efficiency through the epoxy matrix. Decreasing Factors: The inherent brittleness of the cured epoxy resin limits the composite's strain-to-failure, potentially leading to premature fracture if stress concentrations develop. Additionally, the extremely high fiber loading of 70 vol% increases the risk of processing defects such as voids or incomplete wetting, which can act as stress concentrators and diminish the effective cross-sectional area available for load bearing. Dominant Factor: The alignment of the high-strength E-glass fibers along the loading direction at a substantial volume fraction qualitatively dominates the UTS behavior. This configuration ensures that the mechanical response is governed by the reinforcement phase rather than the matrix, driving the strength significantly higher than that of the neat resin or off-axis laminate configurations."
    },
    "analysis_without_hierarchical_structure": {
      "descriptive_text": "The sample consists of an epoxy resin matrix reinforced with E-glass fiber filler at a loading of 70 vol%. Prepared with a 0° ply orientation, the composite was subjected to tensile testing at room temperature (295 K) to evaluate the ultimate tensile strength, utilizing data extracted from Reference [19].",
      "reasoning_analysis": "Increasing Factors: The incorporation of E-glass fibers at a high volume fraction of 70 vol% significantly enhances load-bearing capacity, as the fibers possess much higher intrinsic strength than the epoxy matrix. The 0° ply orientation specified in the processing history ensures that the tensile load is applied parallel to the fiber axis, maximizing the contribution of the high-strength reinforcement to the overall composite strength. The epoxy matrix facilitates stress transfer between fibers through interfacial shear strength. Decreasing Factors: The inherently brittle nature of the cured epoxy matrix may limit strain-to-failure, potentially leading to premature matrix cracking which can initiate fiber failure. Additionally, achieving uniform wetting at such a high fiber volume fraction is challenging; any resulting voids or poor interfacial adhesion would act as stress concentrators, reducing the effective UTS. Dominant Factor: The alignment of the high-strength E-glass fibers along the loading direction combined with the high volume fraction is the dominant factor. In unidirectional fiber-reinforced polymers, the UTS is primarily fiber-dominated when loaded longitudinally, outweighing the limitations imposed by the matrix brittleness or potential processing defects."
    }
  },
  {
    "doi": "10.1002/pc.26381",
    "title": "Manifestation of the silicate filler additives and electron beam irradiation on properties of SBR/devulcanized waste tire rubber composites for floor tiles applications",
    "year": 2022,
    "chemical_composition": {
      "repeat_unit_psmiles": null,
      "monomers": [
        {
          "name": "Styrene",
          "smiles": "C=CC1=CC=CC=C1",
          "ratio_value": 23.5,
          "ratio_unit": "wt%"
        },
        {
          "name": "1,3-Butadiene",
          "smiles": "C=CC=C",
          "ratio_value": 76.5,
          "ratio_unit": "wt%"
        }
      ],
      "additives": [
        {
          "name": "Zinc oxide",
          "type": "activator",
          "amount_value": 5,
          "amount_unit": "phr"
        },
        {
          "name": "Stearic acid",
          "type": "activator",
          "amount_value": 2,
          "amount_unit": "phr"
        },
        {
          "name": "TMQ",
          "type": "stabilizer",
          "amount_value": 1,
          "amount_unit": "phr"
        },
        {
          "name": "Devulcanized waste tire rubber",
          "type": "polymer blend component",
          "amount_value": 50,
          "amount_unit": "wt%"
        },
        {
          "name": "Precipitated silica",
          "type": "filler",
          "amount_value": 20,
          "amount_unit": "phr"
        },
        {
          "name": "Waste glass",
          "type": "filler",
          "amount_value": 20,
          "amount_unit": "phr"
        },
        {
          "name": "APTMS",
          "type": "coupling agent",
          "amount_value": null,
          "amount_unit": null
        }
      ],
      "is_homopolymer": false
    },
    "processing_history": "SBR/DWR (50/50 wt%) blend mixed on rubber roll mill with 20 phr PS and 20 phr WG (treated with APTMS). Hot-pressed at 160 °C under 10 MPa for 5 min. Unirradiated. Tensile properties measured by Universal mechanical testing machine (HDB6004B-s), ASTM D 412-16, crosshead speed 500 mm/min, 25 °C.",
    "hierarchical_structure": "Amorphous rubber matrix with dispersed silicate fillers. Interfacial adhesion improved by silane treatment. Filler particle size ~64 μm (ground).",
    "properties": {
      "UTS": {
        "value": [
          0.6459
        ],
        "unit": "MPa"
      }
    },
    "analysis_with_hierarchical_structure": {
      "descriptive_text": "The sample comprises a Styrene-Butadiene Rubber (SBR) copolymer matrix containing 23.5 wt% styrene and 76.5 wt% 1,3-butadiene, blended in a 50/50 weight ratio with devulcanized waste tire rubber. The formulation incorporates zinc oxide and stearic acid as activators, TMQ as a stabilizer, and is reinforced with 20 phr precipitated silica and 20 phr waste glass fillers treated with APTMS coupling agent. Processing involved mixing on a rubber roll mill followed by hot-pressing at 160 °C under 10 MPa for 5 minutes without irradiation. The resulting hierarchical structure features an amorphous rubber matrix with dispersed silicate-based fillers having a ground particle size of approximately 64 μm, where interfacial adhesion was modified by silane treatment and tensile properties were evaluated according to ASTM D 412-16 at 25 °C.",
      "reasoning_analysis": "Increasing Factors: The addition of precipitated silica and waste glass fillers provides volumetric reinforcement, while the APTMS coupling agent improves interfacial adhesion between the fillers and the rubber matrix, facilitating efficient stress transfer. Furthermore, the thermal processing history involving hot-pressing at 160 °C in the presence of zinc oxide and stearic acid promotes vulcanization, creating a crosslinked network that enhances load-bearing capacity. Decreasing Factors: The inclusion of 50 wt% devulcanized waste tire rubber dilutes the virgin polymer network and introduces potential weak points due to chain degradation and inconsistent network reformation. Additionally, the large filler particle size of approximately 64 μm acts as a stress concentrator within the elastomeric matrix, as effective reinforcement typically requires nano-scale dispersion to maximize surface area interactions and prevent crack initiation. Dominant Factor: The structural defects arising from the coarse filler particle size and the high concentration of devulcanized waste rubber qualitatively dominate the mechanical behavior. While the coupling agent and vulcanization system provide necessary integrity, the compromised matrix continuity and macroscopic filler dimensions likely limit the ultimate tensile strength relative to a virgin, nano-reinforced SBR vulcanizate."
    },
    "analysis_without_hierarchical_structure": {
      "descriptive_text": "The sample comprises a Styrene-Butadiene Rubber (SBR) copolymer matrix containing 23.5 wt% Styrene and 76.5 wt% 1,3-Butadiene, blended in a 50/50 weight ratio with devulcanized waste tire rubber. The formulation is activated by 5 phr zinc oxide and 2 phr stearic acid, stabilized with 1 phr TMQ, and reinforced with 20 phr precipitated silica and 20 phr waste glass fillers treated with an APTMS coupling agent. Processing involved mixing on a rubber roll mill followed by hot-pressing at 160 °C under 10 MPa for 5 minutes to form an unirradiated composite. Tensile properties were subsequently measured using a universal mechanical testing machine in accordance with ASTM D 412-16 at a crosshead speed of 500 mm/min and 25 °C.",
      "reasoning_analysis": "Increasing Factors: The incorporation of rigid precipitated silica and waste glass fillers introduces a hydrodynamic reinforcement effect that restricts polymer chain mobility and enhances stress distribution within the matrix. Furthermore, the use of an APTMS coupling agent improves interfacial adhesion between the inorganic fillers and the rubber matrix, facilitating efficient stress transfer and potentially increasing the ultimate tensile strength. The presence of zinc oxide and stearic acid activators during hot-pressing promotes crosslinking, which strengthens the polymer network against deformation. Decreasing Factors: The high loading of devulcanized waste tire rubber at 50 wt% introduces significant heterogeneity and potential weak interfaces between the virgin SBR and the waste rubber particles, which can act as initiation sites for failure. Additionally, the angular nature of waste glass particles may serve as stress concentrators if not perfectly encapsulated, and the inherent elastomeric nature of the SBR/DWR matrix limits the maximum achievable strength compared to thermoplastic or thermoset systems. Dominant Factor: While the rigid fillers and coupling agent provide reinforcement, the structural integrity of the composite is qualitatively dominated by the high concentration of devulcanized waste rubber. The incompatibility and reduced network continuity associated with blending 50 wt% waste rubber create inherent defect densities that limit the ultimate tensile strength more significantly than the reinforcing benefits provided by the fillers, resulting in a material behavior defined by the constraints of the waste-derived matrix phase."
    }
  },
  {
    "doi": null,
    "title": "Processing and tensile properties of hydroxyapatite-whisker-reinforced polyetheretherketone",
    "year": 2006,
    "chemical_composition": {
      "repeat_unit_psmiles": "[*]Oc1ccc(Oc2ccc(C(=O)c3ccc(O[*])cc3)cc2)cc1",
      "monomers": [],
      "additives": [
        {
          "name": "Hydroxyapatite whiskers",
          "type": "filler",
          "amount_value": 10,
          "amount_unit": "vol%"
        }
      ],
      "is_homopolymer": false
    },
    "processing_history": "PEEK powder and HA whiskers co-dispersed in ethanol, ultrasonicated, vacuum filtered, dried at 90 °C, uniaxially pressed at 32 MPa, compression molded at 345-350 °C. Annealed in forced convection oven at 200 °C for 4 h, cooled to 150 °C in 4 h. UTS measured by tensile testing per ASTM D638 at 1.0 mm/min crosshead speed using ELF 3300 instrument.",
    "hierarchical_structure": "Preferred orientation of whiskers along tensile axis; polymer recrystallized during annealing.",
    "properties": {
      "UTS": {
        "value": [
          90.0
        ],
        "unit": "MPa"
      }
    },
    "analysis_with_hierarchical_structure": {
      "descriptive_text": "The composite sample comprises a poly(ether ether ketone) (PEEK) matrix reinforced with 10 vol% hydroxyapatite whiskers. Preparation involved co-dispersing PEEK powder and HA whiskers in ethanol followed by ultrasonication, vacuum filtration, and drying at 90 °C. The mixture was subsequently uniaxially pressed at 32 MPa and compression molded at 345-350 °C. Post-molding thermal treatment included annealing in a forced convection oven at 200 °C for 4 hours, followed by controlled cooling to 150 °C over 4 hours. Structural characterization reveals a preferred orientation of the whiskers along the tensile axis and a recrystallized polymer matrix. Ultimate tensile strength was evaluated via tensile testing according to ASTM D638 at a crosshead speed of 1.0 mm/min using an ELF 3300 instrument.",
