Repository: hhtrick/HHT-code

# HHT training framework

This directory contains model training, embedding precomputation, inference, article-level baselines and the curated datasets. All commands below assume that the working directory is `train_code/`.

## 3. Datasets and fixed partitions

Each main dataset is a JSON array at `dataset/{property}/{property}.json`. Entries contain source metadata, `chemical_composition`, `processing_history`, `hierarchical_structure`, `properties`, and two generated-analysis objects. Targets are stored as `properties[property]["value"]`; source metadata and target values are not predictive input fields.

| Property | Train | Validation | Test | Total |
|---|---:|---:|---:|---:|

File: train_code/dataset/UTS/UTS.json (part 245 of 292)
[
      "reasoning_analysis": "Increasing Factors: The incorporation of rigid hydroxyapatite whiskers serves as a reinforcing phase that facilitates stress transfer from the compliant PEEK matrix to the stiffer filler, intrinsically driving the UTS higher. The processing history involving uniaxial pressing and the resulting hierarchical structure showing preferred orientation of whiskers along the tensile axis maximize this reinforcement efficiency in the loading direction. Additionally, the annealing process induced recrystallization of the polymer matrix; increased crystallinity typically enhances intermolecular cohesion and structural integrity, thereby contributing to higher strength. Decreasing Factors: Potential stress concentration points may arise at the polymer-filler interface if interfacial adhesion is insufficient, leading to premature debonding under load. Furthermore, while crystallinity strengthens the matrix, the presence of rigid fillers can restrict polymer chain mobility excessively, potentially promoting brittle failure modes rather than ductile yielding, which might limit the measured UTS if microstructural flaws or whisker agglomerates act as crack initiation sites. Dominant Factor: The synergistic effect of the aligned whisker reinforcement and the thermally induced crystallinity of the PEEK matrix qualitatively dominates the mechanical response. The specific alignment ensures optimal load-bearing capacity along the stress axis, outweighing potential interfacial weaknesses or brittleness concerns, resulting in a net qualitative enhancement of UTS relative to a non-reinforced or randomly oriented counterpart."
    },
    "analysis_without_hierarchical_structure": {
      "descriptive_text": "The composite sample consists of a poly(ether ether ketone) matrix reinforced with 10 vol% hydroxyapatite whiskers. The material was prepared by co-dispersing PEEK powder and hydroxyapatite whiskers in ethanol, followed by ultrasonication, vacuum filtration, and drying at 90 °C. Consolidation was achieved through uniaxial pressing at 32 MPa and compression molding at 345-350 °C, after which the sample underwent annealing in a forced convection oven at 200 °C for 4 hours and controlled cooling to 150 °C over 4 hours. Ultimate tensile strength was measured by tensile testing per ASTM D638 at a crosshead speed of 1.0 mm/min using an ELF 3300 instrument.",
      "reasoning_analysis": "Increasing Factors: The semi-crystalline nature of the poly(ether ether ketone) matrix is significantly enhanced by the specific thermal history, where annealing at 200 °C followed by slow cooling promotes high degrees of crystallinity, thereby increasing the matrix yield strength and stiffness. Additionally, the incorporation of hydroxyapatite whiskers provides potential reinforcement through load transfer mechanisms due to their high aspect ratio, while ultrasonication during processing aids in minimizing filler agglomeration. Decreasing Factors: The inherent chemical mismatch between the hydrophobic polymer matrix and the hydrophilic ceramic whiskers may lead to poor interfacial adhesion in the absence of explicit coupling agents, creating stress concentration sites that facilitate premature failure. Furthermore, the brittle nature of the hydroxyapatite filler can act as a defect initiator under tensile load if the interface fails to transfer stress effectively. Dominant Factor: The thermal processing history, specifically the annealing and controlled cooling cycle, is the dominant factor governing the ultimate tensile strength behavior; by maximizing the crystallinity of the continuous PEEK phase, it establishes a robust mechanical baseline that dictates the bulk failure response, potentially mitigating the detrimental effects of interfacial weakness associated with the ceramic reinforcement."
    }
  },
  {
    "doi": "10.1002/pc.26381",
    "title": "Manifestation of the silicate filler additives and electron beam irradiation on properties of SBR/devulcanized waste tire rubber composites for floor tiles applications",
    "year": 2022,
    "chemical_composition": {
      "repeat_unit_psmiles": null,
      "monomers": [
        {
          "name": "Styrene",
          "smiles": "C=CC1=CC=CC=C1",
          "ratio_value": 23.5,
          "ratio_unit": "wt%"
        },
        {
          "name": "1,3-Butadiene",
          "smiles": "C=CC=C",
          "ratio_value": 76.5,
          "ratio_unit": "wt%"
        }
      ],
      "additives": [
        {
          "name": "Zinc oxide",
          "type": "activator",
          "amount_value": 5,
          "amount_unit": "phr"
        },
        {
          "name": "Stearic acid",
          "type": "activator",
          "amount_value": 2,
          "amount_unit": "phr"
        },
        {
          "name": "TMQ",
          "type": "stabilizer",
          "amount_value": 1,
          "amount_unit": "phr"
        },
        {
          "name": "Devulcanized waste tire rubber",
          "type": "polymer blend component",
          "amount_value": 50,
          "amount_unit": "wt%"
        },
        {
          "name": "Precipitated silica",
          "type": "filler",
          "amount_value": 20,
          "amount_unit": "phr"
        },
        {
          "name": "Micaosilica",
          "type": "filler",
          "amount_value": 20,
          "amount_unit": "phr"
        },
        {
          "name": "APTMS",
          "type": "coupling agent",
          "amount_value": null,
          "amount_unit": null
        }
      ],
      "is_homopolymer": false
    },
    "processing_history": "SBR/DWR (50/50 wt%) blend mixed on rubber roll mill with 20 phr PS and 20 phr MS (treated with APTMS). Hot-pressed at 160 °C under 10 MPa for 5 min. Electron beam irradiated at 100 kGy, ambient conditions. Tensile properties measured by Universal mechanical testing machine (HDB6004B-s), ASTM D 412-16, crosshead speed 500 mm/min, 25 °C.",
    "hierarchical_structure": "Amorphous rubber matrix with dispersed silicate fillers. Increased cross-link density due to irradiation. Interfacial adhesion improved by silane treatment and radiation. MS has high SiO2 content (~90%).",
    "properties": {
      "UTS": {
        "value": [
          3.1621
        ],
        "unit": "MPa"
      }
    },
    "analysis_with_hierarchical_structure": {
      "descriptive_text": "This material system comprises a Styrene-Butadiene Rubber (SBR) copolymer matrix containing 23.5 wt% styrene and 76.5 wt% 1,3-butadiene, blended in equal weight proportions with devulcanized waste tire rubber. The compound is activated by zinc oxide and stearic acid, stabilized with TMQ, and reinforced with a hybrid filler system of 20 phr precipitated silica and 20 phr micaosilica treated with APTMS coupling agent. Processing involved mixing on a rubber roll mill followed by hot-pressing at 160 °C under 10 MPa, and subsequent curing via electron beam irradiation at 100 kGy under ambient conditions. The resulting hierarchical structure exhibits an amorphous rubber matrix with dispersed silicate fillers, where interfacial adhesion and cross-link density are enhanced by the silane treatment and radiation exposure.",
      "reasoning_analysis": "Increasing Factors: The incorporation of rigid precipitated silica and high-silica content micaosilica fillers provides significant reinforcement by restricting polymer chain mobility and facilitating load transfer within the matrix. The use of APTMS coupling agent enhances interfacial adhesion between the fillers and the rubber, while electron beam irradiation at 100 kGy increases the cross-link density, creating a tighter network that resists chain slippage under tension. Additionally, the styrene content in the SBR copolymer contributes inherent rigidity compared to pure polybutadiene. Decreasing Factors: The blending of 50 wt% devulcanized waste tire rubber introduces potential heterogeneity and degraded polymer chains, which can act as stress concentrators or weak points relative to a virgin rubber matrix. The amorphous nature of the matrix lacks the strain-induced crystallization strengthening mechanism observed in natural rubber, and excessive filler loading without perfect dispersion could lead to agglomeration defects. Dominant Factor: The synergy between the radiation-induced cross-linking and the silane-mediated filler-matrix adhesion qualitatively dominates the final UTS behavior. This reinforced network structure is critical for enabling effective stress distribution across the hybrid filler system, thereby mitigating the inherent mechanical weaknesses introduced by the high content of waste rubber blend and defining the ultimate load-bearing capacity of the composite."
    },
    "analysis_without_hierarchical_structure": {
      "descriptive_text": "The sample consists of a Styrene-Butadiene Rubber (SBR) copolymer matrix composed of 23.5 wt% Styrene and 76.5 wt% 1,3-Butadiene, blended with 50 wt% Devulcanized waste tire rubber. The formulation includes 5 phr Zinc oxide and 2 phr Stearic acid as activators, 1 phr TMQ stabilizer, and a dual filler system of 20 phr Precipitated silica and 20 phr Micaosilica treated with APTMS coupling agent. Processing involved mixing on a rubber roll mill, hot-pressing at 160 °C under 10 MPa for 5 minutes, and subsequent electron beam irradiation at 100 kGy under ambient conditions prior to tensile testing according to ASTM D 412-16.",
      "reasoning_analysis": "Increasing Factors: The incorporation of rigid Precipitated silica and Micaosilica fillers provides hydrodynamic reinforcement and restricts polymer chain mobility, intrinsically driving the UTS higher. The use of APTMS coupling agent improves interfacial adhesion between the fillers and the rubber matrix, enhancing stress transfer efficiency. Furthermore, the electron beam irradiation induces additional crosslinking within the polymer network, increasing the network density and resistance to deformation. Decreasing Factors: The high loading of 50 wt% Devulcanized waste tire rubber introduces significant heterogeneity and potential weak interfaces between the virgin SBR and waste rubber phases, which can act as stress concentration sites and reduce overall strength. Additionally, the high total filler content increases the risk of particle agglomeration, which could compromise structural integrity if dispersion during roll mill mixing was incomplete. Dominant Factor: The electron beam irradiation-induced crosslinking network qualitatively dominates the final UTS behavior. While the waste rubber content lowers the baseline strength relative to virgin SBR, the irradiation step is critical for chemically integrating the heterogeneous blend phases and locking the filler network, thereby dictating the overall structural integrity and load-bearing capacity of the composite."
    }
  },
  {
    "doi": null,
    "title": "Processing and tensile properties of hydroxyapatite-whisker-reinforced polyetheretherketone",
    "year": 2006,
    "chemical_composition": {
      "repeat_unit_psmiles": "[*]Oc1ccc(Oc2ccc(C(=O)c3ccc(O[*])cc3)cc2)cc1",
      "monomers": [],
      "additives": [
        {
          "name": "Hydroxyapatite whiskers",
          "type": "filler",
          "amount_value": 30,
          "amount_unit": "vol%"
        }
      ],
      "is_homopolymer": false
    },
    "processing_history": "PEEK powder and HA whiskers co-dispersed in ethanol, ultrasonicated, vacuum filtered, dried at 90 °C, uniaxially pressed at 32 MPa, compression molded at 345-350 °C. Annealed in forced convection oven at 200 °C for 4 h, cooled to 150 °C in 4 h. UTS measured by tensile testing per ASTM D638 at 1.0 mm/min crosshead speed using ELF 3300 instrument.",
    "hierarchical_structure": "Preferred orientation of whiskers along tensile axis; polymer recrystallized during annealing.",
    "properties": {
      "UTS": {
        "value": [
          66.7
        ],
        "unit": "MPa"
      }
    },
    "analysis_with_hierarchical_structure": {
      "descriptive_text": "The material is a Poly(ether ether ketone) (PEEK) based composite reinforced with 30 vol% Hydroxyapatite whiskers. Processing began with co-dispersion in ethanol and ultrasonication, followed by vacuum filtration and drying at 90 °C. The consolidated powder was uniaxially pressed at 32 MPa and compression molded at 345-350 °C, then subjected to annealing at 200 °C for 4 hours with a slow cooling ramp to 150 °C. This thermal treatment facilitated polymer recrystallization and established a preferred orientation of whiskers along the tensile axis, with mechanical properties evaluated via ASTM D638 tensile testing at 1.0 mm/min.",
      "reasoning_analysis": "Increasing Factors: The addition of 30 vol% rigid Hydroxyapatite whiskers acts as a primary reinforcement mechanism, while the processing-induced preferred orientation of these whiskers along the tensile axis optimizes load transfer efficiency. The specific annealing history (200 °C for 4 h) promoted recrystallization of the PEEK matrix, increasing crystalline content and thereby enhancing the intrinsic strength of the polymer phase. Decreasing Factors: The high modulus mismatch between the ceramic whiskers and the polymer matrix generates stress concentrations at the filler ends, which can serve as initiation sites for micro-cracks. Additionally, the absence of specified surface coupling agents in the composition may limit interfacial adhesion, potentially leading to debonding before matrix yielding. Dominant Factor: The synergistic effect of whisker alignment parallel to the loading direction and the increased matrix crystallinity from the controlled thermal history qualitatively dominates the UTS behavior, providing a net strengthening effect that supersedes the potential weakening mechanisms associated with interfacial stress concentrations."
    },
    "analysis_without_hierarchical_structure": {
      "descriptive_text": "The composite material comprises a polyether ether ketone matrix reinforced with 30 vol% hydroxyapatite whiskers. Fabrication began with the co-dispersion of PEEK powder and hydroxyapatite whiskers in ethanol, followed by ultrasonication to promote homogeneous distribution. The suspension was vacuum filtered and dried at 90 °C, then subjected to uniaxial pressing at 32 MPa. Consolidation was achieved through compression molding at 345-350 °C, exceeding the melting temperature of the matrix. To optimize the microstructure, the samples were annealed in a forced convection oven at 200 °C for 4 hours and subsequently cooled to 150 °C over 4 hours. Ultimate tensile strength was determined via tensile testing according to ASTM D638 at a crosshead speed of 1.0 mm/min using an ELF 3300 instrument.",
      "reasoning_analysis": "Increasing Factors: The incorporation of hydroxyapatite whiskers serves as a primary reinforcement mechanism, where the high aspect ratio of the whiskers facilitates effective stress transfer from the compliant matrix to the rigid filler, thereby enhancing load-bearing capacity. Additionally, the processing history includes a specific annealing step at 200 °C, which promotes secondary crystallization within the semi-crystalline matrix; increased crystallinity typically restricts chain mobility and strengthens the inter-lamellar regions, contributing positively to the ultimate tensile strength. The use of ultrasonication during dispersion also minimizes filler agglomeration, reducing the density of stress-concentrating defects. Decreasing Factors: The high filler loading of 30 vol% increases the probability of filler-filler interactions and potential agglomeration, which can act as initiation sites for crack propagation under tensile load. Furthermore, the inherent chemical mismatch between the organic matrix and the inorganic whiskers may result in suboptimal interfacial adhesion in the absence of explicit coupling agents, leading to premature interfacial debonding and reduced strength efficiency. Dominant Factor: The dominant factor governing the ultimate tensile strength is the synergy between the matrix crystallinity induced by the annealing process and the reinforcement efficiency of the whiskers. While interfacial weaknesses pose a risk, the rigorous thermal history ensuring high matrix crystallinity and the mechanical interlocking provided by the whisker morphology qualitatively drive the strength higher than that of the neat polymer, provided the ultrasonication successfully mitigated severe agglomeration."
    }
  },
  {
    "doi": "10.1039/d4lp00283k",
    "title": "High-strength 3D printed poly(lactic acid) composites reinforced by shear-aligned polymergrafted cellulose nanofibrils†",
    "year": 2025,
    "chemical_composition": {
      "repeat_unit_psmiles": "[*]OC(C)C(=O)O[*]",
      "monomers": [
        {
          "name": "Lactic acid",
          "smiles": "CC(O)C(=O)O",
          "ratio_value": null,
          "ratio_unit": null
        }
      ],
      "additives": [
        {
          "name": "PMAM-grafted cellulose nanofibrils",
          "type": "filler",
          "amount_value": 20,
          "amount_unit": "wt%"
        }
      ],
      "is_homopolymer": true
    },
    "processing_history": "Melt compounding: Twin-screw extruder (145-185 °C). 3D printing: Pellet-fed, 165 °C melt, 65 °C bed, milled Z-direction (perpendicular to bead). Tensile testing: Instron Model 5966, 1 mm/min, ASTM D638-14, 23 °C, 50% RH.",
    "hierarchical_structure": "PMAM-MetCNF reinforcement, voids observed in fracture surface.",
    "properties": {
      "UTS": {
        "value": [
          47.4
        ],
        "unit": "MPa"
      }
    },
    "analysis_with_hierarchical_structure": {
      "descriptive_text": "This material system comprises a poly(lactic acid) homopolymer matrix reinforced with 20 wt% PMAM-grafted cellulose nanofibrils. The composite was prepared via melt compounding using a twin-screw extruder at temperatures ranging from 145 to 185 °C, followed by pellet-fed 3D printing with a melt temperature of 165 °C and a bed temperature of 65 °C. Mechanical characterization was conducted using an Instron Model 5966 at a crosshead speed of 1 mm/min in accordance with ASTM D638-14 at 23 °C and 50% relative humidity, with specimens milled in the Z-direction perpendicular to the printed bead. Hierarchical structural examination confirmed the presence of PMAM-MetCNF reinforcement within the matrix, although voids were observed on the fracture surface.",
      "reasoning_analysis": "Increasing Factors: The incorporation of 20 wt% cellulose nanofibrils introduces high-aspect-ratio rigid reinforcements that facilitate efficient load transfer from the poly(lactic acid) matrix to the stiffer nanofibrils, intrinsically driving the UTS higher. The PMAM grafting on the nanofibrils likely enhances interfacial compatibility between the hydrophilic cellulose and the hydrophobic polymer matrix, improving stress transfer efficiency and potentially inducing nucleation effects that strengthen the matrix. Decreasing Factors: The additive manufacturing processing history introduces significant structural anisotropy, specifically testing in the Z-direction perpendicular to the printed bead, where inter-layer diffusion bonding is typically weaker than intra-layer cohesion, creating planes of weakness. Furthermore, the observation of voids on the fracture surface indicates incomplete fusion or entrapped air, which act as stress concentrators that initiate premature crack propagation and significantly reduce the effective load-bearing cross-section. Dominant Factor: While the nanocomposite formulation provides intrinsic reinforcement potential, the processing-induced defects dominate the mechanical response. The combination of weak inter-layer bonding inherent to Z-direction 3D printing and the presence of voids acts as the primary limitation, qualitatively reducing the UTS relative to a fully dense, isotropic bulk composite sample despite the presence of high-strength fillers."
    },
    "analysis_without_hierarchical_structure": {
      "descriptive_text": "This sample comprises a poly(lactic acid) homopolymer matrix reinforced with 20 wt% PMAM-grafted cellulose nanofibrils. The composite was prepared via melt compounding using a twin-screw extruder operating between 145 and 185 °C, followed by fabrication through pellet-fed 3D printing with a melt temperature of 165 °C and a bed temperature of 65 °C. Specimens were milled in the Z-direction, perpendicular to the printed bead orientation, and subjected to tensile testing using an Instron Model 5966 at a crosshead speed of 1 mm/min in accordance with ASTM D638-14 at 23 °C and 50% relative humidity.",
      "reasoning_analysis": "Increasing Factors: The incorporation of 20 wt% PMAM-grafted cellulose nanofibrils introduces high-aspect-ratio reinforcement within the poly(lactic acid) matrix. The chemical grafting enhances interfacial adhesion between the hydrophilic nanofibrils and the hydrophobic polymer, facilitating efficient stress transfer from the matrix to the rigid filler, which intrinsically elevates the composite's load-bearing capacity. Furthermore, the twin-screw extrusion process promotes homogeneous dispersion of the nanofibrils, minimizing defect sites associated with agglomeration. Decreasing Factors: The additive manufacturing processing history introduces significant structural anisotropy and potential inter-bead voids. Specifically, milling the specimens in the Z-direction, perpendicular to the printed bead orientation, aligns the tensile stress normal to the inter-layer bonding planes. Since inter-layer diffusion in 3D printing is often incomplete compared to bulk compression molding, this orientation creates weak interfaces prone to delamination under load. Additionally, high filler loading can increase melt viscosity, potentially worsening inter-layer bonding during deposition. Dominant Factor: Although the nanocomposite formulation enhances the intrinsic strength of the printed bead material, the macroscopic structural integrity dictated by the 3D printing orientation is the dominant factor. The weakness inherent in the Z-direction loading configuration, where failure is governed by inter-layer adhesion rather than bulk material strength or fiber reinforcement, qualitatively limits the ultimate tensile strength to values significantly lower than what would be observed in isotropic bulk samples or specimens loaded parallel to the print direction."
    }
  },
  {
    "doi": null,
    "title": "The effect of temperature on fatigue damage of FRP composites",
    "year": 2010,
    "chemical_composition": {
      "repeat_unit_psmiles": null,
      "monomers": [
        {
          "name": "PEEK",
          "smiles": null,
          "ratio_value": null,
          "ratio_unit": null
        }
      ],
      "additives": [
        {
          "name": "Alumina fiber",
          "type": "filler",
          "amount_value": 45,
          "amount_unit": "vol%"
        }
      ],
      "is_homopolymer": false
    },
    "processing_history": "Data extracted from Ref. [19]. 0° ply orientation. UTS measured by tensile testing at RT (295 K).",
    "hierarchical_structure": "Unidirectional laminate, 0° plies.",
    "properties": {
      "UTS": {
        "value": [
          800
        ],
        "unit": "MPa"
      }
    },
    "analysis_with_hierarchical_structure": {
      "descriptive_text": "The sample comprises a Polyether ether ketone (PEEK) matrix composite reinforced with 45 vol% Alumina fibers. Structurally, the material is configured as a unidirectional laminate featuring 0° ply orientation. Mechanical characterization involved tensile testing performed at room temperature (295 K) to determine the Ultimate Tensile Strength, based on data extracted from Ref. [19].",
      "reasoning_analysis": "Increasing Factors: The incorporation of high-strength Alumina fibers at a substantial volume fraction of 45% significantly enhances load-bearing capacity relative to the neat PEEK matrix. The unidirectional laminate structure with 0° ply orientation ensures that the fibers are aligned parallel to the applied tensile stress, maximizing the reinforcement efficiency according to the rule of mixtures. Additionally, the inherent high performance of the PEEK thermoplastic matrix provides a robust base for stress transfer. Decreasing Factors: Potential stress concentrations at the fiber-matrix interface could initiate premature failure if interfacial adhesion is suboptimal. The high fiber loading may also introduce processing-induced voids or reduce the matrix's ability to redistribute stress locally around fiber breaks. Furthermore, the brittle nature of ceramic fibers limits plastic deformation mechanisms that might otherwise blunt crack propagation. Dominant Factor: The longitudinal alignment of the high-modulus Alumina fibers within the 0° plies qualitatively dominates the UTS behavior. In this configuration, the failure mechanism is primarily governed by fiber fracture rather than matrix yielding or interfacial debonding, meaning the intrinsic strength of the reinforcement phase dictates the composite's ultimate performance."
    },
    "analysis_without_hierarchical_structure": {
      "descriptive_text": "The sample comprises a poly(ether ether ketone) (PEEK) matrix composite reinforced with alumina fibers at a concentration of 45 vol%. The material was processed into a laminate with a 0° ply orientation, ensuring fiber alignment along the primary stress direction. Mechanical characterization was performed via tensile testing at room temperature (295 K) to determine the ultimate tensile strength, based on data extracted from literature Ref. [19].",
      "reasoning_analysis": "Increasing Factors: The incorporation of alumina fibers, which possess significantly higher intrinsic tensile strength and modulus than the PEEK matrix, acts as the primary reinforcement mechanism. The high volume fraction of 45 vol% ensures a substantial portion of the applied load is borne by the fibers. Furthermore, the 0° ply orientation aligns the fibers parallel to the tensile load, maximizing stress transfer efficiency according to the rule of mixtures. Decreasing Factors: The brittle nature of ceramic alumina fibers compared to the ductile PEEK matrix may limit plastic deformation capabilities prior to failure. Additionally, potential stress concentrations at the fiber-matrix interface or within the matrix-rich regions could initiate premature cracking, while any processing-induced voids might reduce the effective load-bearing cross-sectional area. Dominant Factor: The geometric alignment of the high-strength fibers in the 0° orientation combined with the high volume fraction qualitatively dominates the mechanical response. This configuration ensures that the superior strength of the alumina fibers dictates the composite's ultimate tensile strength, overshadowing the limitations imposed by the matrix ductility or potential interfacial defects."
    }
  },
  {
    "doi": null,
    "title": "Processing and tensile properties of hydroxyapatite-whisker-reinforced polyetheretherketone",
    "year": 2006,
    "chemical_composition": {
      "repeat_unit_psmiles": "[*]Oc1ccc(Oc2ccc(C(=O)c3ccc(O[*])cc3)cc2)cc1",
      "monomers": [],
      "additives": [
        {
          "name": "Hydroxyapatite whiskers",
          "type": "filler",
          "amount_value": 40,
          "amount_unit": "vol%"
        }
      ],
      "is_homopolymer": false
    },
    "processing_history": "PEEK powder and HA whiskers co-dispersed in ethanol, ultrasonicated, vacuum filtered, dried at 90 °C, uniaxially pressed at 32 MPa, compression molded at 345-350 °C. Tested as-molded. UTS measured by tensile testing per ASTM D638 at 1.0 mm/min crosshead speed using ELF 3300 instrument.",
    "hierarchical_structure": "Preferred orientation of whiskers along tensile axis due to viscous flow during compression molding.",
    "properties": {
      "UTS": {
        "value": [
          62.5
        ],
        "unit": "MPa"
      }
    },
    "analysis_with_hierarchical_structure": {
      "descriptive_text": "The sample comprises a polyether ether ketone (PEEK) matrix reinforced with 40 vol% hydroxyapatite whiskers. Processing involved co-dispersing the components in ethanol followed by ultrasonication, vacuum filtration, and drying at 90 °C, after which the material was uniaxially pressed at 32 MPa and compression molded at 345-350 °C. Hierarchical characterization reveals a preferred orientation of the whiskers along the tensile axis induced by viscous flow during molding, and the ultimate tensile strength was determined via tensile testing per ASTM D638 at a crosshead speed of 1.0 mm/min.",
      "reasoning_analysis": "Increasing Factors: The incorporation of rigid hydroxyapatite whiskers provides significant reinforcement through stress transfer from the compliant PEEK matrix to the high-modulus filler. This effect is maximized by the processing-induced preferred orientation of the whiskers along the tensile axis, which aligns the primary load-bearing elements with the applied stress field. Additionally, ultrasonication during dispersion likely minimized agglomeration, promoting uniform stress distribution, while the high-temperature compression molding ensures adequate matrix flow and wetting of the filler surface. Decreasing Factors: The high filler loading of 40 vol% increases the probability of filler-filler interactions and potential agglomeration, which can act as stress concentration sites initiating premature failure. Furthermore, the absence of explicit surface coupling agents in the processing history suggests the ceramic-polymer interface may rely solely on mechanical interlocking or weak van der Waals forces, risking interfacial debonding under high load. The inherent brittleness of the ceramic whiskers compared to the semi-crystalline matrix may also limit plastic deformation capabilities prior to fracture. Dominant Factor: The alignment of high-aspect-ratio whiskers along the loading direction is the dominant factor, as it optimizes the efficiency of load transfer mechanisms inherent to fiber-reinforced composites. While interfacial weakness and high loading present risks, the structural anisotropy created by the viscous flow during compression molding qualitatively drives the UTS higher relative to an isotropic composite or neat matrix by ensuring the reinforcement contributes maximally to resisting tensile failure."
    },
    "analysis_without_hierarchical_structure": {
      "descriptive_text": "The sample comprises a Polyetheretherketone (PEEK) matrix composite reinforced with 40 vol% Hydroxyapatite whiskers. Fabrication involved co-dispersing PEEK powder and HA whiskers in ethanol followed by ultrasonication, vacuum filtration, and drying at 90 °C. The mixture was subsequently uniaxially pressed at 32 MPa and compression molded at 345-350 °C to form as-molded specimens, which were evaluated via tensile testing per ASTM D638 at 1.0 mm/min crosshead speed using an ELF 3300 instrument.",
      "reasoning_analysis": "Increasing Factors: The semi-crystalline nature of the PEEK matrix provides a ductile and tough foundation, while the incorporation of rigid Hydroxyapatite whiskers introduces a high-modulus phase capable of carrying load through shear lag mechanisms. The processing history, specifically ultrasonication and compression molding above the melting temperature, facilitates filler dispersion and matrix consolidation, enhancing the potential for effective stress transfer between the phases. Decreasing Factors: The high filler loading of 40 vol% increases the likelihood of whisker agglomeration and filler-filler contacts, which act as stress concentration sites initiating premature failure. Additionally, the chemical incompatibility between the hydrophilic HA surface and the hydrophobic PEEK matrix, absent explicit coupling agents, suggests weak interfacial adhesion that promotes debonding under tensile stress. Dominant Factor: The interfacial adhesion quality between the matrix and the whiskers qualitatively dominates the final UTS behavior. While the rigid fillers provide intrinsic reinforcement potential, the ultimate strength is governed by the interface's ability to transfer load; without strong chemical bonding, the stress concentration effects associated with the high filler content limit the reinforcement efficiency, making interfacial integrity the critical determinant of the composite's tensile performance."
    }
  },
  {
    "doi": null,
    "title": "Efect of Microwave Assisted Chemical Recycling Process on Surface Properties and Mechanical Performance of Recycled Carbon Fiber",
    "year": 2025,
    "chemical_composition": {
      "repeat_unit_psmiles": null,
      "monomers": [],
      "additives": [
        {
          "name": "Silane-based sizing",
          "type": "coating",
          "amount_value": null,
          "amount_unit": null
        }
      ],
      "is_homopolymer": false
    },
    "processing_history": "Recycled Carbon Fiber (RCF4). MACR technique using 20/80 v/v % H2O2/CH3COOH chemical solution. Microwave irradiation at 720 W for 180 s (step: 120 s + 15 min break + 60 s). Washed with acetone in ultrasonic bath for 15 min, dried in hot air oven at 60 °C for 2 h. UTS measured by UTM (H50K, Tinus Olsen) at 0.2 mm/min strain rate, ASTM D3039.",
    "hierarchical_structure": "Surface roughness (Ra) increased by 3% compared to VCF. Slight increase in surface asperities. Epoxy degradation rate 91.44%.",
    "properties": {
      "UTS": {
        "value": [
          4236.16
        ],
        "unit": "MPa"
      }
    },
    "analysis_with_hierarchical_structure": {
      "descriptive_text": "The sample comprises recycled carbon fiber (RCF4) treated via a microwave-assisted chemical recycling (MACR) technique using a 20/80 v/v % H2O2/CH3COOH solution. Processing involved microwave irradiation at 720 W for 180 s with intermittent breaks, followed by ultrasonic acetone washing and drying at 60 °C for 2 h. A silane-based sizing was applied as a coating additive to the fiber surface. Hierarchical analysis reveals an epoxy degradation rate of 91.44%, with a 3% increase in surface roughness (Ra) and slightly increased surface asperities compared to virgin carbon fiber. Ultimate tensile strength was characterized using a universal testing machine at 0.2 mm/min strain rate according to ASTM D3039.",
      "reasoning_analysis": "Increasing Factors: The application of silane-based sizing enhances interfacial adhesion between the fiber and the matrix through chemical bonding, facilitating more efficient stress transfer. Additionally, the 3% increase in surface roughness and slightly increased surface asperities promote mechanical interlocking at the interface, which can improve load distribution and resistance to delamination. Decreasing Factors: The aggressive MACR processing history involving oxidative chemical solutions (H2O2/CH3COOH) and high-power microwave irradiation likely induces surface defects, pitting, or structural damage to the carbon fiber graphitic layers, reducing the intrinsic tensile strength of the reinforcement. Furthermore, incomplete removal of the degraded epoxy residue (remaining 8.56%) could interfere with the new matrix compatibility, potentially creating weak boundary layers. Dominant Factor: While the surface treatment and sizing improve interfacial properties, the processing-induced degradation of the fiber's intrinsic structural integrity is the dominant factor qualitatively limiting the UTS. The reduction in single-fiber strength caused by chemical and thermal stress during recycling typically outweighs the gains from improved interfacial adhesion in the final composite performance."
    },
    "analysis_without_hierarchical_structure": {
      "descriptive_text": "The sample comprises Recycled Carbon Fiber (RCF4) treated with a silane-based sizing coating. The material underwent a Microwave Assisted Chemical Recycling (MACR) process involving exposure to a 20/80 v/v % hydrogen peroxide and acetic acid solution, followed by microwave irradiation at 720 W for 180 seconds in stepped intervals. Post-treatment purification included washing in an acetone ultrasonic bath for 15 minutes and drying in a hot air oven at 60 °C for 2 hours. The Ultimate Tensile Strength was characterized using a Universal Testing Machine at a strain rate of 0.2 mm/min in accordance with ASTM D3039.",
      "reasoning_analysis": "Increasing Factors: The incorporation of silane-based sizing enhances interfacial adhesion between the fiber and the matrix, improving stress transfer efficiency and thereby supporting higher ultimate tensile strength. Additionally, the ultrasonic acetone washing removes surface contaminants that could otherwise act as weak boundary layers, further promoting effective load bearing. Decreasing Factors: The oxidative chemical treatment using hydrogen peroxide and acetic acid poses a risk of etching the fiber surface, introducing micro-defects and stress concentrators that inherently reduce the intrinsic strength of the carbon fibers. Furthermore, the thermal stress induced by microwave irradiation and the recycling history itself may compromise fiber structural integrity and alignment compared to virgin counterparts. Dominant Factor: The surface degradation induced by the aggressive oxidative chemical solution during the recycling process is the dominant factor; while the silane sizing optimizes interfacial mechanics, the fundamental reduction in fiber strength due to chemical etching and defect formation imposes the primary limitation on the overall Ultimate Tensile Strength of the system."
    }
  },
  {
    "doi": "10.1039/d4lp00283k",
    "title": "High-strength 3D printed poly(lactic acid) composites reinforced by shear-aligned polymergrafted cellulose nanofibrils†",
    "year": 2025,
    "chemical_composition": {
      "repeat_unit_psmiles": "[*]OC(C)C(=O)O[*]",
      "monomers": [
        {
          "name": "Lactic acid",
          "smiles": "CC(O)C(=O)O",
          "ratio_value": null,
          "ratio_unit": null
        }
      ],
      "additives": [
        {
          "name": "Spray-dried cellulose nanofibrils",
          "type": "filler",
          "amount_value": 20,
          "amount_unit": "wt%"
        }
      ],
      "is_homopolymer": true
    },
    "processing_history": "Melt compounding: Twin-screw extruder (145-185 °C). 3D printing: Pellet-fed, 165 °C melt, 65 °C bed, milled Z-direction (perpendicular to bead). Tensile testing: Instron Model 5966, 1 mm/min, ASTM D638-14, 23 °C, 50% RH.",
    "hierarchical_structure": "Aggregated CNF particles, inter-bead voids observed.",
    "properties": {
      "UTS": {
        "value": [
          44.5
        ],
        "unit": "MPa"
      }
    },
    "analysis_with_hierarchical_structure": {
