Repository: hhtrick/HHT-code

# HHT training framework

This directory contains model training, embedding precomputation, inference, article-level baselines and the curated datasets. All commands below assume that the working directory is `train_code/`.

## 3. Datasets and fixed partitions

Each main dataset is a JSON array at `dataset/{property}/{property}.json`. Entries contain source metadata, `chemical_composition`, `processing_history`, `hierarchical_structure`, `properties`, and two generated-analysis objects. Targets are stored as `properties[property]["value"]`; source metadata and target values are not predictive input fields.

| Property | Train | Validation | Test | Total |
|---|---:|---:|---:|---:|

File: train_code/dataset/UTS/UTS.json (part 246 of 292)
[
      "descriptive_text": "The sample consists of a poly(lactic acid) homopolymer matrix reinforced with 20 wt% spray-dried cellulose nanofibrils (CNF) as a filler. The composite was prepared via melt compounding using a twin-screw extruder at temperatures ranging from 145 to 185 °C, followed by additive manufacturing through pellet-fed 3D printing with a melt temperature of 165 °C and a bed temperature of 65 °C. Mechanical characterization was performed using an Instron Model 5966 at a crosshead speed of 1 mm/min under ambient conditions (23 °C, 50% RH) in accordance with ASTM D638-14, specifically milling specimens in the Z-direction perpendicular to the printed bead orientation. Hierarchical structural analysis revealed the presence of aggregated CNF particles within the matrix alongside observable inter-bead voids resulting from the layer-by-layer deposition process.",
      "reasoning_analysis": "Increasing Factors: The incorporation of 20 wt% cellulose nanofibrils introduces rigid reinforcement phases that theoretically enhance load-bearing capacity through stress transfer mechanisms, provided adequate interfacial adhesion exists between the hydrophilic CNF and the PLA matrix. Additionally, the melt compounding via twin-screw extrusion promotes initial dispersion and potential bonding at the interface. Decreasing Factors: The hierarchical structure reveals aggregated CNF particles, which act as stress concentrators rather than effective reinforcements, initiating premature failure. Critically, the processing history involves 3D printing with testing performed in the Z-direction perpendicular to the bead orientation; this loading configuration exploits the weak inter-layer bonding and observed inter-bead voids, drastically reducing the effective load-bearing cross-section. Furthermore, the hygroscopic nature of cellulose combined with testing at 50% RH may facilitate plasticization or interfacial weakening. Dominant Factor: The geometric anisotropy imposed by the 3D printing process and the specific Z-direction testing orientation qualitatively dominate the UTS behavior. The presence of inter-bead voids and particle aggregation creates significant stress concentrations and reduces the effective continuity of the matrix, overwhelming the intrinsic strengthening potential of the cellulose nanofibril filler."
    },
    "analysis_without_hierarchical_structure": {
      "descriptive_text": "The sample comprises a poly(lactic acid) homopolymer matrix reinforced with 20 wt% spray-dried cellulose nanofibrils. The composite was fabricated via melt compounding in a twin-screw extruder at temperatures ranging from 145 to 185 °C, followed by pellet-fed 3D printing with a melt temperature of 165 °C and a bed temperature of 65 °C. Mechanical evaluation was conducted using an Instron Model 5966 at a crosshead speed of 1 mm/min under ambient conditions (23 °C, 50% RH) according to ASTM D638-14, with specimens specifically milled in the Z-direction perpendicular to the printed bead orientation.",
      "reasoning_analysis": "Increasing Factors: The incorporation of 20 wt% cellulose nanofibrils introduces high-aspect-ratio reinforcement with high intrinsic tensile strength, which theoretically enhances load transfer capabilities within the poly(lactic acid) matrix. Additionally, the shear forces during twin-screw extrusion and 3D printing may induce fibril alignment and potential matrix orientation that could contribute to strength along the flow path. Decreasing Factors: The specific testing orientation in the Z-direction perpendicular to the printed beads creates a failure plane governed by weak inter-layer diffusion and bonding, which is inherently lower in strength than the bulk material. Furthermore, the hydrophilic nature of the cellulose nanofibrils contrasts with the hydrophobic polymer matrix, likely resulting in poor interfacial adhesion without compatibilizers, while the thermal history involving hygroscopic fillers at elevated temperatures risks hydrolytic degradation of the polymer backbone. Dominant Factor: The processing-induced anisotropy arising from the Z-direction testing orientation is the dominant factor limiting the ultimate tensile strength. Although the nanofibrils provide intrinsic reinforcement, the mechanical integrity of additively manufactured parts loaded perpendicular to the deposition layers is fundamentally constrained by inter-layer adhesion quality, which typically dictates failure initiation before the reinforcing potential of the filler network can be fully mobilized."
    }
  },
  {
    "doi": null,
    "title": "Efect of Microwave Assisted Chemical Recycling Process on Surface Properties and Mechanical Performance of Recycled Carbon Fiber",
    "year": 2025,
    "chemical_composition": {
      "repeat_unit_psmiles": null,
      "monomers": [],
      "additives": [
        {
          "name": "Silane-based sizing",
          "type": "coating",
          "amount_value": null,
          "amount_unit": null
        }
      ],
      "is_homopolymer": false
    },
    "processing_history": "Recycled Carbon Fiber (RCF7). MACR technique using 30/70 v/v % H2O2/CH3COOH chemical solution. Microwave irradiation at 720 W for 180 s (step: 120 s + 15 min break + 60 s). Washed with acetone in ultrasonic bath for 15 min, dried in hot air oven at 60 °C for 2 h. UTS measured by UTM (H50K, Tinus Olsen) at 0.2 mm/min strain rate, ASTM D3039.",
    "hierarchical_structure": "Surface roughness (Ra) increased by 5.5% compared to VCF. Few spots of residual epoxy observed on surface. Uniform peak pattern suggesting slight change. Epoxy degradation rate 95.31%.",
    "properties": {
      "UTS": {
        "value": [
          4119.25
        ],
        "unit": "MPa"
      }
    },
    "analysis_with_hierarchical_structure": {
      "descriptive_text": "The material system comprises Recycled Carbon Fiber (RCF7) recovered via a Microwave-Assisted Chemical Recycling (MACR) technique utilizing a 30/70 v/v % H2O2/CH3COOH solution subjected to stepped microwave irradiation at 720 W. Post-treatment involved ultrasonic washing with acetone and drying in a hot air oven at 60 °C, followed by the application of a silane-based sizing coating. Structural characterization reveals a 95.31% epoxy degradation rate with few spots of residual epoxy observed on the surface, alongside a 5.5% increase in surface roughness (Ra) compared to virgin carbon fiber. The Ultimate Tensile Strength was evaluated using a universal testing machine at a strain rate of 0.2 mm/min in accordance with ASTM D3039.",
      "reasoning_analysis": "Increasing Factors: The application of silane-based sizing enhances surface energy and protects the fiber surface, promoting improved stress transfer and mitigating environmental degradation. Additionally, the high epoxy degradation rate of 95.31% effectively removes the majority of the cured matrix, eliminating pre-existing matrix cracks and weak boundary layers that could act as failure initiation sites. Decreasing Factors: The oxidative chemical treatment using H2O2 and CH3COOH likely introduces surface defects and pits on the carbon fibers, which act as stress concentrators according to Griffith fracture theory. Furthermore, the microwave irradiation and ultrasonic washing steps may induce thermal shock and physical abrasion, respectively, while the observed residual epoxy spots and increased surface roughness create structural inhomogeneities that facilitate premature failure. Dominant Factor: While the sizing and efficient matrix removal provide restorative benefits, the surface damage induced by the oxidative chemical recycling process is the dominant factor, as the intrinsic tensile strength of carbon fibers is critically sensitive to surface flaw density generated during the harsh recovery conditions."
    },
    "analysis_without_hierarchical_structure": {
      "descriptive_text": "The sample consists of Recycled Carbon Fiber (RCF7) functionalized with a silane-based sizing coating. The material processing involved a Microwave-Assisted Chemical Recycling (MACR) technique utilizing a 30/70 v/v % hydrogen peroxide and acetic acid chemical solution, subjected to microwave irradiation at 720 W for a total of 180 seconds via a stepped protocol. Post-treatment, the fibers were washed with acetone in an ultrasonic bath for 15 minutes and dried in a hot air oven at 60 °C for 2 hours. The Ultimate Tensile Strength was evaluated using a Universal Testing Machine (H50K, Tinus Olsen) at a strain rate of 0.2 mm/min following ASTM D3039 standards.",
      "reasoning_analysis": "Increasing Factors: The application of silane-based sizing serves to modify the surface energy and can enhance interfacial cohesion, potentially mitigating surface flaw propagation within the material system. Furthermore, the ultrasonic washing step effectively removes residual organic contaminants and particulate debris, reducing the density of external stress concentrators that could initiate premature failure under tensile load. Decreasing Factors: The exposure to a strong oxidative chemical solution (H2O2/CH3COOH) during the MACR process risks etching the fiber surface, introducing microstructural defects and pitting that significantly lower the intrinsic strength. Additionally, the microwave irradiation introduces thermal stresses that may exacerbate existing damage from the recycling history, and the recycled nature of the fiber inherently implies prior mechanical degradation compared to virgin materials. Dominant Factor: The oxidative chemical treatment during the recycling process is the dominant factor governing the UTS behavior. While the sizing and cleaning steps offer surface passivation and contaminant removal, the irreversible surface damage and defect introduction caused by the peroxide-acetic acid solution fundamentally compromise the structural integrity of the fiber surface, qualitatively driving the UTS lower relative to non-oxidatively treated counterparts."
    }
  },
  {
    "doi": null,
    "title": "Development of high specifc strength acrylonitrile styrene acrylate (ASA) structure using fused flament fabrication",
    "year": 2023,
    "chemical_composition": {
      "repeat_unit_psmiles": null,
      "monomers": [
        {
          "name": "Acrylonitrile",
          "smiles": "C=CC#N",
          "ratio_value": null,
          "ratio_unit": null
        },
        {
          "name": "Styrene",
          "smiles": "C=CC1=CC=CC=C1",
          "ratio_value": null,
          "ratio_unit": null
        },
        {
          "name": "Acrylate rubber",
          "smiles": "C=CC(=O)OCCCC",
          "ratio_value": null,
          "ratio_unit": null
        }
      ],
      "additives": [],
      "is_homopolymer": false
    },
    "processing_history": "FDM printing using Stratasys F170. Nozzle temperature 220 °C, Platform temperature 90 °C. Layer thickness: 0.254 mm, Infill density: 50%, Orientation angle: 45 deg. Tensile test using INSTRON 5582 UTM, ASTM D638 type-IV, Experimental Run 1.",
    "hierarchical_structure": "3D printed ASA structure. Layer thickness 0.254 mm, Infill density 50%, Orientation angle 45 deg.",
    "properties": {
      "UTS": {
        "value": [
          29.52
        ],
        "unit": "MPa"
      }
    },
    "analysis_with_hierarchical_structure": {
      "descriptive_text": "The sample comprises an Acrylonitrile-Styrene-Acrylate (ASA) terpolymer fabricated via fused deposition modeling (FDM) using a Stratasys F170 system. Processing involved extrusion at a nozzle temperature of 220 °C onto a heated platform at 90 °C, yielding a layered architecture with a 0.254 mm layer thickness, 50% infill density, and a 45-degree orientation angle. Mechanical evaluation was conducted via tensile testing on an INSTRON 5582 universal testing machine following ASTM D638 type-IV specifications.",
      "reasoning_analysis": "Increasing Factors: The presence of acrylonitrile units introduces strong dipole-dipole interactions between polymer chains, enhancing cohesive energy density and intrinsic tensile strength. Additionally, the heated platform at 90 °C during FDM processing promotes thermal relaxation and interlayer diffusion, which can improve interlayer adhesion strength relative to printing on unheated surfaces. Decreasing Factors: The inclusion of acrylate rubber creates a dispersed soft phase that typically reduces ultimate tensile strength compared to rigid styrene-acrylonitrile matrices by facilitating early yield mechanisms. Critically, the processing history introduces significant structural defects; the 50% infill density results in internal voids that decrease the effective load-bearing cross-section, while the 45-degree raster orientation induces mechanical anisotropy where load transfer across raster boundaries is less efficient than along the filament axis. Interlayer bonding weaknesses inherent to FDM also act as stress concentrators. Dominant Factor: The processing-induced structural discontinuities, specifically the reduced effective cross-sectional area from 50% infill and the interlayer adhesion limitations, qualitatively dominate the final UTS behavior. These macroscopic architectural defects impose a ceiling on strength that is significantly lower than the intrinsic capability of the bulk ASA material, overriding the beneficial intermolecular forces provided by the chemical composition."
    },
    "analysis_without_hierarchical_structure": {
      "descriptive_text": "The sample comprises a copolymer system derived from acrylonitrile, styrene, and acrylate rubber monomeric units. Specimens were fabricated via fused deposition modeling (FDM) using a Stratasys F170 printer with a nozzle temperature of 220 °C and a platform temperature of 90 °C. The printing protocol utilized a layer thickness of 0.254 mm, an infill density of 50%, and an orientation angle of 45 degrees. Mechanical characterization was performed using an INSTRON 5582 universal testing machine following the ASTM D638 type-IV standard.",
      "reasoning_analysis": "Increasing Factors: The presence of acrylonitrile units introduces strong dipole-dipole interactions between polymer chains, increasing the cohesive energy density and intrinsic strength of the matrix. Additionally, the styrene component provides backbone rigidity through steric hindrance of the phenyl groups. The processing history includes a relatively high platform temperature of 90 °C, which promotes polymer chain diffusion across layer interfaces, potentially enhancing inter-layer adhesion and load transfer efficiency. Decreasing Factors: The inclusion of acrylate rubber is intended for impact modification, which typically sacrifices tensile strength for increased toughness by introducing energy-dissipating rubbery phases. Furthermore, the FDM processing history inherently introduces micro-voids and anisotropy; specifically, the 50% infill density significantly reduces the effective load-bearing cross-sectional area, and the 45-degree orientation angle may misalign the raster roads relative to the primary stress axis, creating stress concentrations at road boundaries. Dominant Factor: The processing history qualitatively dominates the final UTS behavior, as the structural discontinuities introduced by the 50% infill density and inter-layer porosity inherent to the FDM process impose a macroscopic limitation on strength that overrides the intrinsic cohesive strength provided by the acrylonitrile-styrene matrix."
    }
  },
  {
    "doi": null,
    "title": "Processing and tensile properties of hydroxyapatite-whisker-reinforced polyetheretherketone",
    "year": 2006,
    "chemical_composition": {
      "repeat_unit_psmiles": "[*]Oc1ccc(Oc2ccc(C(=O)c3ccc(O[*])cc3)cc2)cc1",
      "monomers": [],
      "additives": [
        {
          "name": "Hydroxyapatite whiskers",
          "type": "filler",
          "amount_value": 40,
          "amount_unit": "vol%"
        }
      ],
      "is_homopolymer": false
    },
    "processing_history": "PEEK powder and HA whiskers co-dispersed in ethanol, ultrasonicated, vacuum filtered, dried at 90 °C, uniaxially pressed at 32 MPa, compression molded at 345-350 °C. Annealed in forced convection oven at 200 °C for 4 h, cooled to 150 °C in 4 h. UTS measured by tensile testing per ASTM D638 at 1.0 mm/min crosshead speed using ELF 3300 instrument.",
    "hierarchical_structure": "Preferred orientation of whiskers along tensile axis; polymer recrystallized during annealing.",
    "properties": {
      "UTS": {
        "value": [
          56.3
        ],
        "unit": "MPa"
      }
    },
    "analysis_with_hierarchical_structure": {
      "descriptive_text": "The sample comprises a polyetheretherketone (PEEK) matrix reinforced with 40 vol% hydroxyapatite whiskers. Processing involved co-dispersion of PEEK powder and hydroxyapatite whiskers in ethanol followed by ultrasonication, vacuum filtration, and drying at 90 °C. The composite was subsequently uniaxially pressed at 32 MPa and compression molded at 345-350 °C, followed by annealing in a forced convection oven at 200 °C for 4 hours and slow cooling to 150 °C over 4 hours. Structural characterization indicates a preferred orientation of the whiskers along the tensile axis and recrystallization of the polymer matrix during the annealing process, with ultimate tensile strength measured via tensile testing per ASTM D638.",
      "reasoning_analysis": "Increasing Factors: The inclusion of rigid hydroxyapatite whiskers provides significant reinforcement due to their high intrinsic modulus and strength relative to the polymer matrix. This effect is maximized by the preferred orientation of the whiskers along the tensile axis, which optimizes load transfer efficiency according to composite theory. Furthermore, the thermal history involving annealing at 200 °C promotes recrystallization of the PEEK matrix, increasing the crystalline fraction which restricts chain mobility and enhances the matrix's contribution to the overall strength. Decreasing Factors: The high filler loading of 40 vol% reduces the effective cross-sectional area of the ductile polymer phase capable of plastic deformation, potentially limiting the composite's ability to blunt cracks. Additionally, the disparity in mechanical properties between the brittle ceramic whiskers and the semi-crystalline polymer creates interfaces that may act as stress concentrators, initiating failure if interfacial adhesion is imperfect despite the ultrasonication processing step. Dominant Factor: The preferred orientation of the hydroxyapatite whiskers along the tensile axis is the dominant factor. While the high filler content introduces brittleness risks, the alignment ensures that the high aspect ratio of the whiskers is fully utilized to carry the applied load, qualitatively overriding the reduction in matrix continuity and resulting in a UTS significantly governed by the rule of mixtures in the fiber direction."
    },
    "analysis_without_hierarchical_structure": {
      "descriptive_text": "The sample comprises a poly(ether ether ketone) (PEEK) matrix reinforced with 40 vol% Hydroxyapatite whiskers. The composite was fabricated by co-dispersing PEEK powder and HA whiskers in ethanol followed by ultrasonication to promote homogeneity. The mixture underwent vacuum filtration and drying at 90 °C, then was consolidated via uniaxial pressing at 32 MPa and compression molded at 345-350 °C. Post-molding thermal treatment involved annealing in a forced convection oven at 200 °C for 4 hours, followed by controlled cooling to 150 °C over 4 hours. Ultimate tensile strength was determined via tensile testing according to ASTM D638 at a crosshead speed of 1.0 mm/min using an ELF 3300 instrument.",
      "reasoning_analysis": "Increasing Factors: The incorporation of high aspect ratio Hydroxyapatite whiskers provides reinforcement through load transfer mechanisms, potentially enhancing stiffness and strength relative to the neat polymer. The processing history includes ultrasonication which aids in filler dispersion, reducing agglomeration-related defects. Furthermore, the annealing step at 200 °C significantly increases the crystallinity of the semi-crystalline PEEK matrix, thereby strengthening the continuous phase and improving its ability to transfer stress to the reinforcement. Decreasing Factors: The high filler loading of 40 vol% substantially reduces the effective cross-sectional area of the ductile PEEK matrix available to bear load, which can limit overall toughness and UTS. Additionally, the inherent chemical mismatch between the ceramic Hydroxyapatite and the organic PEEK matrix may lead to weak interfacial adhesion, creating stress concentration points that initiate premature failure. The rigid nature of the whiskers also restricts plastic deformation, promoting brittle fracture modes. Dominant Factor: The thermal history, specifically the annealing process, is the dominant factor governing the final UTS behavior; by maximizing the crystallinity and intrinsic strength of the PEEK matrix, it mitigates the stress concentrations introduced by the high volume fraction of whiskers, enabling effective load transfer that would otherwise be compromised in a less crystalline or amorphous matrix."
    }
  },
  {
    "doi": null,
    "title": "The effect of temperature on fatigue damage of FRP composites",
    "year": 2010,
    "chemical_composition": {
      "repeat_unit_psmiles": null,
      "monomers": [
        {
          "name": "PEEK",
          "smiles": null,
          "ratio_value": null,
          "ratio_unit": null
        }
      ],
      "additives": [
        {
          "name": "AS-4 Graphite fiber",
          "type": "filler",
          "amount_value": 61,
          "amount_unit": "vol%"
        }
      ],
      "is_homopolymer": false
    },
    "processing_history": "Prepregs cured, cooled at RT, removed from hot press. Cut with diamond blade and water cooling (ASTM D3039-93). Data from Ref. [20]. UTS measured by tensile testing at RT (298 K).",
    "hierarchical_structure": "Cross-ply laminate, [0/90]4S layup.",
    "properties": {
      "UTS": {
        "value": [
          1068.4
        ],
        "unit": "MPa"
      }
    },
    "analysis_with_hierarchical_structure": {
      "descriptive_text": "The sample consists of a polyether ether ketone (PEEK) matrix composite reinforced with AS-4 graphite fibers at a volume fraction of 61%. Prepared using a prepreg technique, the material underwent curing and cooling to room temperature within a hot press prior to removal. The hierarchical structure is defined as a cross-ply laminate with a [0/90]4S layup configuration. Specimens were fabricated by cutting with a diamond blade under water cooling according to ASTM D3039-93, and the ultimate tensile strength was determined through tensile testing at 298 K based on data from Ref. [20].",
      "reasoning_analysis": "Increasing Factors: The inclusion of AS-4 graphite fibers at a substantial volume fraction of 61% provides significant reinforcement, as the fibers possess inherently high tensile strength and modulus compared to the polymer matrix, facilitating efficient load transfer. The PEEK matrix itself contributes to toughness and structural integrity, while the hot press curing process promotes consolidation and interfacial bonding necessary for stress distribution. Decreasing Factors: The cross-ply [0/90]4S layup results in only half of the fibers being aligned with the loading axis, meaning the transverse plies contribute minimally to longitudinal strength and may initiate early failure through matrix cracking or delamination. Additionally, cooling from the processing temperature to room temperature can generate residual thermal stresses due to the mismatch in coefficients of thermal expansion between the fibers and the matrix, potentially leading to microdamage. Dominant Factor: The high volume fraction of high-strength graphite fibers qualitatively dominates the mechanical response by establishing a load-bearing capacity far exceeding that of the neat matrix, although the cross-ply architecture inherently limits the realization of the full unidirectional fiber potential."
    },
    "analysis_without_hierarchical_structure": {
      "descriptive_text": "The material system consists of a polyetheretherketone (PEEK) matrix reinforced with AS-4 graphite fibers at a loading of 61 vol%. The composite was manufactured using a prepreg technique, wherein the layers were cured and subsequently cooled to room temperature before removal from the hot press. Specimens were prepared by cutting with a diamond blade under water cooling in accordance with ASTM D3039-93 standards. Ultimate tensile strength was determined via tensile testing conducted at room temperature (298 K).",
      "reasoning_analysis": "Increasing Factors: The incorporation of AS-4 graphite fibers at a high volume fraction of 61% serves as the primary reinforcement mechanism, significantly enhancing load-bearing capacity compared to the neat PEEK matrix. The use of a prepreg processing route typically ensures good fiber wetting and alignment, maximizing the efficiency of stress transfer from the matrix to the high-strength fibers. Additionally, the semi-crystalline nature of the PEEK matrix contributes to the overall composite integrity and interlaminar shear strength. Decreasing Factors: The cooling process to room temperature after curing may induce residual thermal stresses due to the coefficient of thermal expansion mismatch between the graphite fibers and the PEEK matrix, potentially leading to microcracking or interfacial debonding that compromises ultimate strength. Furthermore, while water cooling during cutting minimizes thermal damage, mechanical machining can still introduce edge defects or fiber pull-out at the specimen boundaries which act as stress concentrators during tensile loading. Dominant Factor: The high volume fraction of continuous graphite fibers qualitatively dominates the mechanical response. While matrix properties and processing-induced residual stresses modulate the failure strain and interlaminar properties, the ultimate tensile strength is primarily governed by the intrinsic strength of the fiber reinforcement and the fiber volume fraction, overshadowing the contributions of the matrix or minor processing defects."
    }
  },
  {
    "doi": null,
    "title": "The effect of temperature on fatigue damage of FRP composites",
    "year": 2010,
    "chemical_composition": {
      "repeat_unit_psmiles": null,
      "monomers": [
        {
          "name": "Narmco 5208 epoxy",
          "smiles": null,
          "ratio_value": null,
          "ratio_unit": null
        }
      ],
      "additives": [
        {
          "name": "Thornel 300 Graphite fiber",
          "type": "filler",
          "amount_value": null,
          "amount_unit": null
        }
      ],
      "is_homopolymer": false
    },
    "processing_history": "Data extracted from Ref. [17]. 90° ply orientation. UTS measured by tensile testing at RT (300 K).",
    "hierarchical_structure": "Unidirectional laminate, 90° plies.",
    "properties": {
      "UTS": {
        "value": [
          40.4
        ],
        "unit": "MPa"
      }
    },
    "analysis_with_hierarchical_structure": {
      "descriptive_text": "The material system consists of a Narmco 5208 epoxy matrix reinforced with Thornel 300 graphite fibers, structured as a unidirectional laminate with a 90° ply orientation. Ultimate tensile strength was evaluated via tensile testing conducted at room temperature (300 K), with experimental data sourced from established literature references.",
      "reasoning_analysis": "Increasing Factors: The inclusion of Thornel 300 graphite fibers introduces a high-modulus reinforcement phase that inherently possesses superior mechanical strength compared to the neat epoxy matrix. Additionally, the crosslinked network of the Narmco 5208 epoxy provides structural rigidity and contributes to the load-bearing capacity of the composite system. Decreasing Factors: The 90° ply orientation relative to the tensile loading axis critically limits the contribution of the fibers, as the load is applied transverse to the fiber direction where the reinforcement efficiency is minimal. This configuration induces stress concentrations around the fiber-matrix interfaces and relies on the weaker matrix strength and interfacial adhesion for load transfer, while the inherent brittleness of the epoxy matrix may facilitate premature crack initiation. Dominant Factor: The 90° ply orientation is the qualitatively dominant factor governing the UTS behavior. Despite the high intrinsic strength of the graphite fibers, their perpendicular alignment prevents effective axial stress transfer, rendering the ultimate tensile strength primarily dependent on the transverse properties of the epoxy matrix and the fiber-matrix interface rather than the fiber reinforcement itself."
    },
    "analysis_without_hierarchical_structure": {
      "descriptive_text": "The investigated sample comprises a composite system featuring a Narmco 5208 epoxy matrix reinforced with Thornel 300 Graphite fibers. Specimens were prepared with a 90° ply orientation, and the ultimate tensile strength was determined through tensile testing performed at room temperature (300 K) according to data extracted from Reference [17].",
      "reasoning_analysis": "Increasing Factors: The incorporation of Thornel 300 Graphite fibers provides inherent high modulus and strength potential, while the cross-linked network of the Narmco 5208 epoxy matrix offers structural integrity and load distribution capabilities between reinforcements. Decreasing Factors: The 90° ply orientation positions the tensile load perpendicular to the fiber axis, preventing the fibers from bearing the primary load and instead relying on the weaker epoxy matrix and fiber-matrix interface; additionally, the fibers may act as stress concentrators initiating premature failure in the transverse direction. Dominant Factor: The geometric alignment defined by the 90° ply orientation is the dominant factor, as it shifts the failure mode from fiber-dominated to matrix-dominated, fundamentally limiting the ultimate tensile strength regardless of the high intrinsic strength of the graphite reinforcement."
    }
  },
  {
    "doi": "10.1016/j.compositesb.2018.03.048",
    "title": "Development of a closed-loop recycling process for discontinuous carbon fibre polypropylene composites",
    "year": 2018,
    "chemical_composition": {
      "repeat_unit_psmiles": "*CC(C)*",
      "monomers": [
        {
          "name": "Propylene",
          "smiles": "C=CC",
          "ratio_value": null,
          "ratio_unit": null
        }
      ],
      "additives": [
        {
          "name": "Thermal stability additives",
          "type": "stabilizer",
          "amount_value": null,
          "amount_unit": null
        }
      ],
      "is_homopolymer": true
    },
    "processing_history": "Virgin PP pellets compression moulded at 200 °C, 1 MPa under vacuum. UTS measured by tensile testing (ASTM D638, Type IV dumbbell), Shimadzu AGS-X servo-electric tensile test machine, 10 kN load cell, 1 mm/min cross-head displacement.",
    "hierarchical_structure": "Semi-crystalline polypropylene matrix.",
    "properties": {
      "UTS": {
        "value": [
          27.8
        ],
        "unit": "MPa"
      }
    },
    "analysis_with_hierarchical_structure": {
      "descriptive_text": "The sample comprises a semi-crystalline polypropylene homopolymer matrix incorporated with thermal stability additives. Derived from virgin polypropylene pellets, the material was consolidated via compression moulding at 200 °C and 1 MPa under vacuum conditions. Ultimate tensile strength was evaluated using tensile testing compliant with ASTM D638 Type IV dumbbell specifications on a Shimadzu AGS-X servo-electric system equipped with a 10 kN load cell, operating at a cross-head displacement rate of 1 mm/min.",
      "reasoning_analysis": "Increasing Factors: The semi-crystalline nature of the polypropylene matrix enhances load-bearing capacity through crystalline lamellae acting as physical crosslinks and reinforcing domains. The application of vacuum during compression moulding effectively eliminates entrapped air and voids, reducing stress concentration sites that typically initiate premature fracture. Furthermore, the inclusion of thermal stability additives mitigates thermo-oxidative degradation during the 200 °C processing step, preserving molecular weight and chain integrity essential for maintaining high strength. Decreasing Factors: The compression moulding process typically involves slower cooling rates compared to injection molding, which may promote the growth of larger spherulites with weaker inter-spherulitic boundaries, potentially limiting the ultimate tensile strength. Additionally, the quasi-static cross-head displacement rate of 1 mm/min allows for significant viscoelastic relaxation and chain disentanglement during deformation, which generally results in lower UTS values compared to higher strain rate conditions. Dominant Factor: The supermolecular morphology, specifically the degree of crystallinity and the density of tie molecules connecting crystalline regions established during the thermal cooling history of the compression moulding, qualitatively dominates the UTS behavior. While void elimination ensures structural integrity, the intrinsic mechanical performance is primarily governed by the crystalline phase fraction and the effectiveness of stress transfer between lamellae."
    },
    "analysis_without_hierarchical_structure": {
      "descriptive_text": "The sample consists of a polypropylene homopolymer derived from propylene monomers, supplemented with thermal stability additives to prevent degradation. Virgin polypropylene pellets were subjected to compression molding at 200 °C under a pressure of 1 MPa in a vacuum environment to form the test specimens. The ultimate tensile strength was subsequently evaluated via tensile testing following ASTM D638 standards using Type IV dumbbell specimens on a Shimadzu AGS-X servo-electric machine equipped with a 10 kN load cell at a cross-head displacement rate of 1 mm/min.",
      "reasoning_analysis": "Increasing Factors: The semi-crystalline nature of the polypropylene homopolymer provides structural integrity through crystalline lamellae acting as physical crosslinks, while the inclusion of thermal stability additives mitigates chain scission during the 200 °C processing, preserving molecular weight and entanglement density crucial for load bearing. Furthermore, the vacuum environment during compression molding minimizes void formation and oxidative degradation, enhancing the effective load-bearing cross-sectional area. Decreasing Factors: The relatively low compression pressure of 1 MPa may result in incomplete consolidation of the virgin pellets compared to higher pressure techniques, potentially leaving micro-voids or weak interfaces between pellet boundaries that act as stress concentrators. Additionally, the absence of specific nucleating agents or controlled cooling rates might lead to large spherulite structures, where inter-spherulitic boundaries could facilitate crack initiation under tensile load. Dominant Factor: The morphological development driven by the thermal history during compression molding qualitatively dominates the UTS behavior; specifically, the balance between the crystallinity achieved during cooling and the defect density minimized by the vacuum process determines whether the intrinsic strength of the polypropylene chains is fully realized or compromised by processing-induced discontinuities."
    }
  },
  {
    "doi": null,
    "title": "Efect of Microwave Assisted Chemical Recycling Process on Surface Properties and Mechanical Performance of Recycled Carbon Fiber",
    "year": 2025,
    "chemical_composition": {
      "repeat_unit_psmiles": null,
      "monomers": [],
      "additives": [
        {
          "name": "Silane-based sizing",
          "type": "coating",
          "amount_value": null,
          "amount_unit": null
        }
      ],
      "is_homopolymer": false
    },
    "processing_history": "Recycled Carbon Fiber (RCF10). MACR technique using 40/60 v/v % H2O2/CH3COOH chemical solution. Microwave irradiation at 720 W for 180 s (step: 120 s + 15 min break + 60 s). Washed with acetone in ultrasonic bath for 15 min, dried in hot air oven at 60 °C for 2 h. UTS measured by UTM (H50K, Tinus Olsen) at 0.2 mm/min strain rate, ASTM D3039.",
    "hierarchical_structure": "Surface roughness (Ra) increased by 7% compared to VCF. Clean surface without trace of epoxy. Formation of some crust and trough. Epoxy degradation rate 98.59%.",
    "properties": {
      "UTS": {
        "value": [
          4090.71
        ],
        "unit": "MPa"
      }
    },
    "analysis_with_hierarchical_structure": {
      "descriptive_text": "The sample comprises Recycled Carbon Fiber (RCF10) treated via a Microwave Assisted Chemical Recycling (MACR) technique using a 40/60 v/v % hydrogen peroxide and acetic acid solution. The processing history involves microwave irradiation at 720 W followed by ultrasonic washing with acetone and drying at 60 °C, with a silane-based sizing applied as a coating. Hierarchical structural analysis indicates a clean surface free of epoxy traces with a degradation rate of 98.59%, characterized by a 7% increase in surface roughness compared to virgin carbon fiber and the formation of crust and trough morphologies. The ultimate tensile strength was determined using a universal testing machine at a strain rate of 0.2 mm/min in accordance with ASTM D3039.",
      "reasoning_analysis": "Increasing Factors: The application of silane-based sizing enhances surface energy and interfacial adhesion, facilitating improved stress transfer between the fiber and any surrounding matrix. Additionally, the high epoxy degradation rate ensures a clean surface free of weak boundary layers, while the increased surface roughness promotes mechanical interlocking, both contributing positively to load bearing capacity. Decreasing Factors: The aggressive oxidative chemical solution combined with high-power microwave irradiation introduces physical surface defects, evidenced by the formation of crust and trough structures. These surface irregularities act as stress concentration sites that can initiate premature brittle fracture, and the thermal-chemical exposure may partially disrupt the structural integrity of the carbon fiber surface layers. Dominant Factor: The structural damage induced by the oxidative microwave recycling process, specifically the formation of surface defects such as crusts and troughs, qualitatively dominates the UTS behavior. While the silane sizing and surface cleaning improve interfacial properties, the intrinsic reduction in fiber strength caused by surface pitting and defect formation fundamentally limits the maximum tensile load the material can sustain."
    },
    "analysis_without_hierarchical_structure": {
      "descriptive_text": "The sample comprises Recycled Carbon Fiber (RCF10) treated with a silane-based sizing coating. Processing involved a MACR technique using a 40/60 v/v % hydrogen peroxide and acetic acid chemical solution subjected to microwave irradiation at 720 W for 180 seconds with intermittent breaks. The material was subsequently washed with acetone in an ultrasonic bath for 15 minutes and dried in a hot air oven at 60 °C for 2 hours. Ultimate Tensile Strength was measured by UTM at a 0.2 mm/min strain rate according to ASTM D3039.",
