Repository: hhtrick/HHT-code

# HHT training framework

This directory contains model training, embedding precomputation, inference, article-level baselines and the curated datasets. All commands below assume that the working directory is `train_code/`.

## 3. Datasets and fixed partitions

Each main dataset is a JSON array at `dataset/{property}/{property}.json`. Entries contain source metadata, `chemical_composition`, `processing_history`, `hierarchical_structure`, `properties`, and two generated-analysis objects. Targets are stored as `properties[property]["value"]`; source metadata and target values are not predictive input fields.

| Property | Train | Validation | Test | Total |
|---|---:|---:|---:|---:|

File: train_code/dataset/UTS/UTS.json (part 247 of 292)
[
      "reasoning_analysis": "Increasing Factors: The presence of silane-based sizing improves interfacial adhesion between the fiber and matrix, enhancing stress transfer and thereby increasing UTS. The oxidative chemical treatment introduces functional groups that further promote bonding, and the drying step eliminates moisture that could cause voids. Decreasing Factors: The recycled origin of the carbon fiber suggests inherent structural damage or reduced fiber length compared to virgin material, which lowers intrinsic strength. Additionally, the oxidative solution, microwave irradiation, and ultrasonic washing may cause surface etching or physical defects that act as stress concentrators. Dominant Factor: The improvement in interfacial adhesion driven by the silane sizing and surface functionalization dominates the UTS behavior, as efficient stress transfer is the primary requirement for realizing tensile strength in recycled fiber composites, mitigating the limitations imposed by fiber damage."
    }
  },
  {
    "doi": null,
    "title": "Development of high specifc strength acrylonitrile styrene acrylate (ASA) structure using fused flament fabrication",
    "year": 2023,
    "chemical_composition": {
      "repeat_unit_psmiles": null,
      "monomers": [
        {
          "name": "Acrylonitrile",
          "smiles": "C=CC#N",
          "ratio_value": null,
          "ratio_unit": null
        },
        {
          "name": "Styrene",
          "smiles": "C=CC1=CC=CC=C1",
          "ratio_value": null,
          "ratio_unit": null
        },
        {
          "name": "Acrylate rubber",
          "smiles": "C=CC(=O)OCCCC",
          "ratio_value": null,
          "ratio_unit": null
        }
      ],
      "additives": [],
      "is_homopolymer": false
    },
    "processing_history": "FDM printing using Stratasys F170. Nozzle temperature 220 °C, Platform temperature 90 °C. Layer thickness: 0.254 mm, Infill density: 50%, Orientation angle: 45 deg. Tensile test using INSTRON 5582 UTM, ASTM D638 type-IV, Experimental Run 2.",
    "hierarchical_structure": "3D printed ASA structure. Layer thickness 0.254 mm, Infill density 50%, Orientation angle 45 deg.",
    "properties": {
      "UTS": {
        "value": [
          29.404
        ],
        "unit": "MPa"
      }
    },
    "analysis_with_hierarchical_structure": {
      "descriptive_text": "The sample consists of an Acrylonitrile Styrene Acrylate (ASA) terpolymer fabricated via Fused Deposition Modeling (FDM) using a Stratasys F170 system. The processing parameters included a nozzle temperature of 220 °C and a platform temperature of 90 °C, resulting in a layered structure with a thickness of 0.254 mm, 50% infill density, and a raster orientation angle of 45 degrees. Mechanical characterization was performed according to ASTM D638 type-IV standards using an INSTRON 5582 universal testing machine to evaluate the tensile properties of the printed architecture.",
      "reasoning_analysis": "Increasing Factors: The acrylonitrile moieties within the copolymer backbone facilitate strong dipole-dipole interactions, enhancing intermolecular cohesion and intrinsic tensile strength, while the styrene units contribute backbone rigidity. Furthermore, the processing history indicates a platform temperature of 90 °C, which promotes inter-layer chain diffusion and welding, potentially mitigating some anisotropic weakness inherent to additive manufacturing. Decreasing Factors: The inclusion of acrylate rubber phases, intended for impact modification, introduces compliant domains that generally lower the yield and ultimate tensile strength compared to rigid SAN matrices. More significantly, the 50% infill density specified in the processing history and hierarchical structure drastically reduces the effective load-bearing cross-sectional area. The FDM process also introduces inter-road voids and a layered morphology where the 45-degree orientation angle may induce complex stress states during axial loading, acting as stress concentrators. Dominant Factor: The architectural constraints imposed by the 50% infill density and the inherent porosity of the FDM process qualitatively dominate the UTS behavior. While the chemical composition provides a competent matrix, the reduced material volume and stress concentrations at the inter-layer interfaces will limit the macroscopic strength significantly below that of a bulk molded ASA specimen, making the processing-induced geometry the primary determinant of failure."
    },
    "analysis_without_hierarchical_structure": {
      "descriptive_text": "The material system comprises a terpolymer derived from acrylonitrile, styrene, and acrylate rubber monomers. Specimens were fabricated using fused deposition modeling on a Stratasys F170 printer with a nozzle temperature of 220 °C and a platform temperature of 90 °C. The printing parameters included a layer thickness of 0.254 mm, an infill density of 50%, and an orientation angle of 45 degrees. Mechanical characterization was performed via tensile testing using an INSTRON 5582 universal testing machine in accordance with ASTM D638 type-IV standards.",
      "reasoning_analysis": "Increasing Factors: The incorporation of acrylonitrile introduces polar nitrile groups that enhance intermolecular dipole-dipole interactions, thereby increasing the cohesive energy density and intrinsic strength of the matrix. Additionally, the styrene component provides backbone rigidity through steric hindrance of the phenyl groups, contributing to a higher modulus and potential strength baseline. Decreasing Factors: The presence of the acrylate rubber phase, while beneficial for impact toughness, typically acts as a soft domain that lowers the ultimate tensile strength relative to a rigid SAN matrix by facilitating early yielding. Furthermore, the fused deposition modeling processing history introduces significant structural discontinuities; specifically, the 50% infill density drastically reduces the effective load-bearing cross-sectional area, and the 45-degree orientation angle misaligns the printed filaments relative to the tensile load axis, promoting inter-layer failure. Dominant Factor: The processing-induced structural defects, particularly the low infill density and the anisotropic nature of the layered FDM architecture, qualitatively dominate the final UTS behavior, as these macroscopic voids and weak inter-layer bonds impose a lower ceiling on strength than the intrinsic chemical composition of the terpolymer matrix."
    }
  },
  {
    "doi": null,
    "title": "Synergistic improvement of epoxy derived polymer composites reinforced with Graphene Oxide (GO) plus Titanium di oxide(TiO2)",
    "year": null,
    "chemical_composition": {
      "repeat_unit_psmiles": null,
      "monomers": [
        {
          "name": "Diglycidyl ether of bisphenol A",
          "smiles": "C(C1C2C(C1O2)O)OC3=CC=C(C=C3)C(C)(C)C4=CC=C(C=C4)OCC5COC5",
          "ratio_value": null,
          "ratio_unit": null
        },
        {
          "name": "HY951",
          "smiles": "NCCNCCNCCN",
          "ratio_value": null,
          "ratio_unit": null
        }
      ],
      "additives": [],
      "is_homopolymer": false
    },
    "processing_history": "Epoxy resin LY 556 mixed with HY951 hardener. Cured for 24 h at room temperature. UTS measured by Instron universal testing machine, ASTM D 638, dumbbell shape, speed 2 mm/min, gauge length 5 mm.",
    "hierarchical_structure": "Brittle fracture process observed.",
    "properties": {
      "UTS": {
        "value": [
          13.6
        ],
        "unit": "MPa"
      }
    },
    "analysis_with_hierarchical_structure": {
      "descriptive_text": "The sample comprises a thermosetting epoxy network synthesized from Diglycidyl ether of bisphenol A resin and HY951 amine hardener. Preparation involved mixing the LY 556 epoxy resin with the HY951 hardener, followed by a 24-hour cure at room temperature to establish the crosslinked structure. Ultimate tensile strength was evaluated via an Instron universal testing machine adhering to ASTM D 638 protocols, employing dumbbell-shaped specimens with a 5 mm gauge length at a crosshead speed of 2 mm/min. Post-mortem analysis of the mechanical testing revealed a brittle fracture process, indicative of the material's failure mode.",
      "reasoning_analysis": "Increasing Factors: The presence of rigid aromatic bisphenol A structures within the epoxy backbone enhances chain stiffness and load-bearing capacity. Furthermore, the chemical reaction between the epoxide groups and the HY951 amine hardener creates a three-dimensional covalent network, which prevents polymer chain slippage and significantly increases resistance to tensile deformation compared to linear analogs. Decreasing Factors: The processing history specifies a room temperature cure for 24 hours, which typically results in a lower degree of conversion and crosslink density compared to elevated temperature curing cycles, potentially limiting the maximum achievable tensile strength. Additionally, the observed brittle fracture process indicates a lack of plastic deformation mechanisms, making the material highly sensitive to micro-defects and stress concentrations that can initiate premature failure. Dominant Factor: The formation of the three-dimensional covalent network is the dominant factor governing the UTS. While the rigid aromatic monomers provide the intrinsic strength potential, the extent of crosslinking achieved during the room temperature curing history ultimately dictates the network integrity and stress transfer efficiency, establishing the baseline mechanical performance before brittle failure occurs."
    },
    "analysis_without_hierarchical_structure": {
      "descriptive_text": "The polymer sample is a thermosetting epoxy network synthesized from Diglycidyl ether of bisphenol A (DGEBA) resin, designated as LY 556, and cured using HY951 hardener. The material preparation involved mixing the resin and hardener components followed by a room temperature curing cycle lasting 24 hours to achieve crosslinking. Ultimate Tensile Strength was subsequently evaluated using an Instron universal testing machine according to ASTM D 638 standards, employing dumbbell-shaped specimens with a 5 mm gauge length tested at a crosshead speed of 2 mm/min.",
      "reasoning_analysis": "Increasing Factors: The chemical composition features Diglycidyl ether of bisphenol A, which incorporates rigid aromatic bisphenol structures into the backbone, inherently enhancing stiffness and load-bearing capacity. Furthermore, the reaction with HY951 hardener generates a three-dimensional covalently crosslinked network, which effectively prevents polymer chain slippage under tensile load, significantly driving the Ultimate Tensile Strength upward compared to linear thermoplastic counterparts. Decreasing Factors: The processing history specifies curing at room temperature for 24 hours, which may result in incomplete conversion of epoxide groups and a lower final crosslink density compared to elevated temperature curing cycles, potentially limiting the maximum achievable strength. Additionally, the absence of reinforcing additives or fillers means the material relies solely on the matrix strength, lacking composite reinforcement mechanisms that typically elevate UTS in epoxy systems. Dominant Factor: The formation of the three-dimensional thermoset network is the dominant factor governing the UTS. While the room temperature cure may limit the theoretical maximum strength achievable through full conversion, the fundamental transition to a crosslinked architecture provides the structural integrity necessary for tensile load resistance, overriding the limitations imposed by the mild thermal processing history."
    }
  },
  {
    "doi": "10.1039/d4ma00289j",
    "title": "A bio-based thermoplastic polyurethane with triple self-healing action for wearable technology and smart textiles†",
    "year": 2024,
    "chemical_composition": {
      "repeat_unit_psmiles": null,
      "monomers": [
        {
          "name": "Isophorone diisocyanate",
          "smiles": "CC1CC(C)(CN=C=O)CC(CN=C=O)C1",
          "ratio_value": null,
          "ratio_unit": null
        },
        {
          "name": "Pripol 2033",
          "smiles": null,
          "ratio_value": null,
          "ratio_unit": null
        },
        {
          "name": "Hydroxyethyl disulphide",
          "smiles": "OCCSSCCO",
          "ratio_value": null,
          "ratio_unit": null
        }
      ],
      "additives": [
        {
          "name": "Dibutyltin dilaurate",
          "type": "catalyst",
          "amount_value": 0.05,
          "amount_unit": "wt%"
        }
      ],
      "is_homopolymer": false
    },
    "processing_history": "Synthesised via one-step step-growth polymerisation in DMF (300 wt%) at 60 °C for 3 h under N2. Poured into a mould, dried at 100 °C then 40 °C overnight. Hot pressed at 120 °C for 5 min to form 2 mm sheets. Hard segment (IPDI) content 35 wt% (P35). NCO:OH molar ratio 1:1. UTS measured by tensile testing at 100 mm/min, 20 °C, ISO-37.",
    "hierarchical_structure": "Amorphous polymer film.",
    "properties": {
      "UTS": {
        "value": [
          0.27
        ],
        "unit": "MPa"
      }
    },
    "analysis_with_hierarchical_structure": {
      "descriptive_text": "The sample comprises an amorphous copolymer film synthesized via one-step step-growth polymerization utilizing Isophorone diisocyanate, Pripol 2033, and Hydroxyethyl disulphide as monomeric precursors, with Dibutyltin dilaurate added as a catalyst at 0.05 wt%. The reaction mixture was prepared in DMF at 60 °C under a nitrogen atmosphere for 3 hours, followed by casting into a mould and drying through a sequential thermal treatment at 100 °C and 40 °C overnight. The material was subsequently hot pressed at 120 °C for 5 minutes to fabricate 2 mm thick sheets, featuring a hard segment content of 35 wt% based on the isocyanate component and a stoichiometric NCO:OH molar ratio of 1:1. Ultimate tensile strength was evaluated via tensile testing at a crosshead speed of 100 mm/min at 20 °C in accordance with ISO-37 standards.",
      "reasoning_analysis": "Increasing Factors: The incorporation of Isophorone diisocyanate introduces rigid cycloaliphatic structures into the hard segments, enhancing chain stiffness and resistance to deformation. The urethane linkages formed during step-growth polymerization facilitate extensive intermolecular hydrogen bonding, which acts as physical crosslinks to reinforce the matrix. Additionally, the 35 wt% hard segment content provides a significant density of these reinforcing domains, while the disulfide bonds from Hydroxyethyl disulphide contribute additional cohesive energy density and potential dynamic crosslinking. Decreasing Factors: The explicitly amorphous hierarchical structure indicates a lack of crystalline lamellae, which removes the reinforcing effect of crystallinity typically seen in semi-crystalline polyurethanes, thereby limiting maximum load-bearing capacity. The use of Pripol 2033, a long-chain aliphatic diol, constitutes the soft segment phase which inherently lowers modulus and strength compared to shorter chain extenders. Furthermore, any residual DMF solvent remaining after the drying process could act as a plasticizer, reducing intermolecular friction and lowering strength. Dominant Factor: The mechanical integrity is predominantly governed by the hard segment content and the resulting hydrogen-bonded physical crosslink network; while the amorphous nature and flexible soft segments reduce the theoretical maximum strength, the 35 wt% rigid IPDI-based domains provide the primary resistance to tensile failure, establishing the baseline UTS behavior for this segmented copolymer system."
    },
    "analysis_without_hierarchical_structure": {
      "descriptive_text": "The sample is a copolymer synthesized via one-step step-growth polymerisation using Isophorone diisocyanate, Pripol 2033, and Hydroxyethyl disulphide as monomers, with Dibutyltin dilaurate (0.05 wt%) serving as the catalyst. The reaction was conducted in DMF (300 wt%) at 60 °C for 3 hours under a nitrogen atmosphere, maintaining an NCO:OH molar ratio of 1:1 with a specified hard segment content of 35 wt%. Following synthesis, the solution was poured into a mould and subjected to a sequential drying process at 100 °C and subsequently 40 °C overnight. The resulting material was hot pressed at 120 °C for 5 minutes to form 2 mm thick sheets, and the Ultimate Tensile Strength was determined via tensile testing at a crosshead speed of 100 mm/min at 20 °C according to ISO-37 standards.",
      "reasoning_analysis": "Increasing Factors: The presence of Isophorone diisocyanate-based hard segments (35 wt%) facilitates microphase separation, creating rigid domains that act as physical crosslinks and reinforcing fillers within the matrix, thereby enhancing load-bearing capacity. Additionally, the Hydroxyethyl disulphide introduces disulfide linkages that may contribute to intermolecular interactions or dynamic crosslinking density, while the hot pressing step at 120 °C improves sample consolidation by reducing voids and promoting optimal phase morphology. The relatively high strain rate of 100 mm/min during testing also contributes to a higher apparent strength due to viscoelastic stiffening. Decreasing Factors: The Pripol 2033 soft segment consists of long aliphatic chains that impart flexibility, inherently limiting the maximum tensile strength compared to fully rigid thermoset networks. Furthermore, the use of a high volume of DMF solvent during synthesis poses a risk of residual solvent retention despite drying, which could act as a plasticizer to increase free volume and reduce intermolecular friction. Dominant Factor: The degree of microphase separation between the hard and soft segments, governed by the 35 wt% hard segment content and optimized by the thermal history of drying and hot pressing, qualitatively dominates the UTS behavior. This morphology establishes a physically crosslinked network where the hard domains serve as the primary reinforcement mechanism, overriding the softening effects of the polyol backbone or potential minor residual solvent."
    }
  },
  {
    "doi": null,
    "title": "The effect of temperature on fatigue damage of FRP composites",
    "year": 2010,
    "chemical_composition": {
      "repeat_unit_psmiles": null,
      "monomers": [
        {
          "name": "PEEK",
          "smiles": null,
          "ratio_value": null,
          "ratio_unit": null
        }
      ],
      "additives": [
        {
          "name": "AS-4 Graphite fiber",
          "type": "filler",
          "amount_value": 61,
          "amount_unit": "vol%"
        }
      ],
      "is_homopolymer": false
    },
    "processing_history": "Prepregs cured, cooled at RT, removed from hot press. Cut with diamond blade and water cooling (ASTM D3039-93). Data from Ref. [20]. UTS measured by tensile testing at RT (298 K).",
    "hierarchical_structure": "Quasi-isotropic laminate, [0/+45/90/-45]2S layup.",
    "properties": {
      "UTS": {
        "value": [
          730.4
        ],
        "unit": "MPa"
      }
    },
    "analysis_with_hierarchical_structure": {
      "descriptive_text": "The sample comprises a polyetheretherketone (PEEK) matrix composite reinforced with AS-4 graphite fibers at a volume fraction of 61%. Manufactured via a prepreg process, the material was cured and cooled to room temperature following hot press consolidation. The hierarchical structure is defined as a quasi-isotropic laminate with a [0/+45/90/-45]2S stacking sequence. Specimens were prepared by diamond blade cutting with water cooling in accordance with ASTM D3039-93, and the ultimate tensile strength was evaluated via tensile testing at room temperature (298 K).",
      "reasoning_analysis": "Increasing Factors: The incorporation of AS-4 graphite fibers at a high volume fraction of 61% provides substantial load-bearing capacity due to the intrinsic high tensile strength of the carbon fibers. Additionally, the processing history involving cooling at room temperature after hot press consolidation likely promotes crystallinity within the PEEK matrix, enhancing the matrix contribution to strength and interfacial stiffness. The use of water cooling during specimen cutting prevents thermal damage to the edges, preserving the intrinsic material strength. Decreasing Factors: The quasi-isotropic [0/+45/90/-45]2S layup means that only approximately 25% of the fibers are aligned with the loading direction, while the off-axis plies (±45° and 90°) contribute significantly less to axial tensile strength and may fail via matrix cracking or delamination prior to fiber rupture. Furthermore, the mechanical properties are limited by the matrix strength in the transverse directions and interlaminar shear strength rather than the full longitudinal capacity of the fibers. Dominant Factor: The high volume fraction of high-strength graphite fibers qualitatively dominates the final UTS behavior, establishing a strength magnitude far exceeding that of the neat PEEK matrix; however, the quasi-isotropic stacking sequence dictates the efficiency of this reinforcement, preventing the composite from reaching the theoretical maximum UTS associated with unidirectional fiber alignment."
    },
    "analysis_without_hierarchical_structure": {
      "descriptive_text": "The material system comprises a polyether ether ketone (PEEK) matrix reinforced with AS-4 graphite fiber filler at a loading of 61 vol%. The composite was manufactured using a prepreg technique, wherein the layers were cured, cooled to room temperature, and subsequently removed from the hot press. Specimens were prepared by cutting with a diamond blade under water cooling conditions in accordance with ASTM D3039-93 standards, and the ultimate tensile strength was determined via tensile testing conducted at room temperature (298 K).",
      "reasoning_analysis": "Increasing Factors: The incorporation of AS-4 graphite fibers at a high volume fraction of 61 vol% serves as the primary reinforcement mechanism, where the high intrinsic tensile strength of the carbon fibers bears the majority of the applied load via shear lag transfer at the fiber-matrix interface. The use of a PEEK matrix provides a tough, high-performance thermoplastic backbone that supports stress distribution and protects the fibers, while the prepreg processing history ensures consistent fiber wetting and alignment conducive to maximizing longitudinal strength. Decreasing Factors: The cooling protocol specified as cooling at room temperature after removal from the hot press may result in a non-optimized crystallinity profile within the semi-crystalline PEEK matrix, potentially reducing the matrix's contribution to interlaminar shear strength and compressive support compared to controlled annealing. Additionally, mechanical cutting, even with water cooling, introduces the risk of micro-damage or delamination at the specimen edges which can act as stress concentrators initiating premature failure. Dominant Factor: The dominant factor governing the UTS is the high volume fraction of the continuous AS-4 graphite fibers. Given the 61 vol% loading, the composite behavior follows a fiber-dominated regime where the intrinsic strength of the reinforcement outweighs the variations in matrix crystallinity or minor processing-induced surface defects, establishing a high upper bound for tensile strength primarily dictated by the fiber properties and alignment."
    }
  },
  {
    "doi": "10.1016/j.compositesb.2018.03.048",
    "title": "Development of a closed-loop recycling process for discontinuous carbon fibre polypropylene composites",
    "year": 2018,
    "chemical_composition": {
      "repeat_unit_psmiles": "*CC(C)*",
      "monomers": [
        {
          "name": "Propylene",
          "smiles": "C=CC",
          "ratio_value": null,
          "ratio_unit": null
        }
      ],
      "additives": [
        {
          "name": "Thermal stability additives",
          "type": "stabilizer",
          "amount_value": null,
          "amount_unit": null
        }
      ],
      "is_homopolymer": true
    },
    "processing_history": "PP dissolved in xylene (135 °C, 180 min), precipitated with acetone, dried (80 °C, 14 h), compression moulded at 200 °C, 1 MPa under vacuum (2nd recycling loop). UTS measured by tensile testing (ASTM D638, Type IV dumbbell), Shimadzu AGS-X servo-electric tensile test machine, 10 kN load cell, 1 mm/min cross-head displacement.",
    "hierarchical_structure": "Semi-crystalline polypropylene matrix.",
    "properties": {
      "UTS": {
        "value": [
          27.3
        ],
        "unit": "MPa"
      }
    },
    "analysis_with_hierarchical_structure": {
      "descriptive_text": "The sample comprises a semi-crystalline polypropylene homopolymer matrix incorporated with thermal stability additives. Preparation involved dissolving the polymer in xylene at 135 °C for 180 minutes, followed by acetone precipitation and drying at 80 °C for 14 hours. The material was subsequently compression moulded at 200 °C under 1 MPa pressure in a vacuum, noted as undergoing a second recycling loop. Mechanical characterization was performed via tensile testing adhering to ASTM D638 standards using a Type IV dumbbell specimen on a Shimadzu AGS-X servo-electric machine equipped with a 10 kN load cell at a cross-head displacement rate of 1 mm/min.",
      "reasoning_analysis": "Increasing Factors: The semi-crystalline morphology provides significant reinforcement as crystallites act as physical crosslinks and stress-bearing domains, inherently enhancing load transfer capabilities. Additionally, the compression moulding process conducted under vacuum minimizes void formation and structural defects that typically act as stress concentrators, while the inclusion of thermal stability additives helps preserve chain integrity during high-temperature processing. Decreasing Factors: The explicit mention of a second recycling loop implies repeated exposure to thermal and mechanical stress, which promotes thermo-oxidative degradation and chain scission, thereby reducing molecular weight and entanglement density. Furthermore, the high processing temperatures required for dissolution and moulding, even with stabilizers, pose a risk of degrading the polymer backbone, which directly compromises tensile strength. Dominant Factor: While the semi-crystalline structure establishes a fundamental capacity for strength, the cumulative molecular weight reduction and potential microstructural defects induced by the second recycling loop qualitatively dominate the final UTS behavior, likely limiting the maximum achievable strength relative to virgin material processed under similar conditions."
    },
    "analysis_without_hierarchical_structure": {
      "descriptive_text": "The sample consists of a polypropylene homopolymer stabilized with thermal stability additives. It was prepared by dissolving the polymer in xylene at 135 °C for 180 minutes, followed by precipitation with acetone and drying at 80 °C for 14 hours. The material was subsequently compression moulded at 200 °C under 1 MPa pressure in a vacuum, representing a second recycling loop processing history. Ultimate tensile strength was measured by tensile testing according to ASTM D638 using Type IV dumbbell specimens on a Shimadzu AGS-X servo-electric tensile test machine with a 10 kN load cell at a 1 mm/min cross-head displacement rate.",
      "reasoning_analysis": "Increasing Factors: The inclusion of thermal stability additives helps mitigate thermo-oxidative degradation during the high-temperature processing steps, such as dissolution at 135 °C and compression moulding at 200 °C, thereby preserving molecular weight and chain integrity to maintain strength. Additionally, the compression moulding under vacuum reduces the formation of voids and micro-defects within the bulk material, which typically enhances load-bearing capacity. Decreasing Factors: The designation of a second recycling loop implies prior thermo-mechanical history, which often induces chain scission in polypropylene, reducing molecular weight and entanglement density, leading to a qualitative reduction in UTS. Furthermore, the complex thermal history involving solution casting followed by melt processing may result in less optimal crystalline morphology compared to virgin processing conditions. Dominant Factor: Despite the protective effect of stabilizers and vacuum moulding, the cumulative degradation associated with the second recycling loop is the dominant factor, as the reduction in molecular weight and potential structural defects from repeated processing cycles qualitatively diminishes the ultimate tensile strength relative to virgin material."
    }
  },
  {
    "doi": "10.1039/d4ma00289j",
    "title": "A bio-based thermoplastic polyurethane with triple self-healing action for wearable technology and smart textiles†",
    "year": 2024,
    "chemical_composition": {
      "repeat_unit_psmiles": null,
      "monomers": [
        {
          "name": "Isophorone diisocyanate",
          "smiles": "CC1CC(C)(CN=C=O)CC(CN=C=O)C1",
          "ratio_value": null,
          "ratio_unit": null
        },
        {
          "name": "Pripol 2033",
          "smiles": null,
          "ratio_value": null,
          "ratio_unit": null
        },
        {
          "name": "Hydroxyethyl disulphide",
          "smiles": "OCCSSCCO",
          "ratio_value": null,
          "ratio_unit": null
        }
      ],
      "additives": [
        {
          "name": "Dibutyltin dilaurate",
          "type": "catalyst",
          "amount_value": 0.05,
          "amount_unit": "wt%"
        }
      ],
      "is_homopolymer": false
    },
    "processing_history": "Synthesised via one-step step-growth polymerisation in DMF (300 wt%) at 60 °C for 3 h under N2. Poured into a mould, dried at 100 °C then 40 °C overnight. Hot pressed at 120 °C for 5 min to form 2 mm sheets. Hard segment (IPDI) content 45 wt% (P45). NCO:OH molar ratio 1:1. UTS measured by tensile testing at 100 mm/min, 20 °C, ISO-37.",
    "hierarchical_structure": "Amorphous polymer film.",
    "properties": {
      "UTS": {
        "value": [
          0.54
        ],
        "unit": "MPa"
      }
    },
    "analysis_with_hierarchical_structure": {
      "descriptive_text": "The sample consists of an amorphous polyurethane copolymer film synthesized from Isophorone diisocyanate, Pripol 2033, and Hydroxyethyl disulphide monomers using Dibutyltin dilaurate (0.05 wt%) as a catalyst. The material was prepared via one-step step-growth polymerization in DMF at 60 °C under nitrogen with a stoichiometric NCO:OH ratio of 1:1 and a hard segment content of 45 wt%, followed by casting, staged thermal drying, and hot pressing at 120 °C to form 2 mm sheets. Ultimate Tensile Strength was evaluated using tensile testing at 20 °C with a crosshead speed of 100 mm/min according to ISO-37 standards.",
      "reasoning_analysis": "Increasing Factors: The high hard segment content of 45 wt% derived from the rigid cycloaliphatic Isophorone diisocyanate promotes extensive physical crosslinking through hydrogen bonding and hard domain formation, significantly reinforcing the matrix. The inclusion of Hydroxyethyl disulphide acts as a chain extender that increases covalent network density, while the hot pressing processing step enhances sample density and reduces void defects that typically act as stress concentrators. Decreasing Factors: The Pripol 2033 monomer introduces long, flexible aliphatic soft segments that lower the overall modulus and strength to impart elasticity. The confirmed amorphous hierarchical structure indicates an absence of crystalline domains which usually provide superior load-bearing capacity, and the solution processing in DMF carries a risk of residual solvent retention that could plasticize the polymer chains and reduce intermolecular friction. Dominant Factor: The qualitative UTS behavior is dominantly governed by the microphase separation and physical crosslinking density resulting from the substantial 45 wt% hard segment content. While the soft segments provide flexibility, the robust network established by the rigid isocyanate units and disulfide-containing extenders outweighs the softening effects of the amorphous soft phase, defining the material's failure limit under tension."
    },
    "analysis_without_hierarchical_structure": {
      "descriptive_text": "The sample comprises a copolymer synthesized via one-step step-growth polymerization utilizing Isophorone diisocyanate, Pripol 2033, and Hydroxyethyl disulphide as monomers with Dibutyltin dilaurate as a catalyst at 0.05 wt%. The reaction proceeded in DMF solvent at 60 °C for 3 hours under nitrogen with a hard segment content of 45 wt% and an NCO:OH molar ratio of 1:1. Post-synthesis, the material was moulded and dried sequentially at 100 °C and 40 °C overnight before being hot pressed at 120 °C for 5 minutes to form 2 mm sheets. Ultimate Tensile Strength was evaluated via tensile testing at a crosshead speed of 100 mm/min at 20 °C following ISO-37 standards.",
      "reasoning_analysis": "Increasing Factors: The inclusion of 45 wt% Isophorone diisocyanate hard segments introduces rigid cycloaliphatic structures that facilitate microphase separation, acting as physical crosslinks to reinforce the polymer matrix. Additionally, the Hydroxyethyl disulphide monomer incorporates disulfide bonds that function as covalent crosslinks to restrict chain slippage, while the stoichiometric 1:1 NCO:OH ratio maximizes molecular weight during step-growth polymerization. The hot pressing process further consolidates the material by reducing voids and enhancing interchain diffusion. Decreasing Factors: The Pripol 2033 soft segments introduce flexible aliphatic chains that lower the overall modulus and strength relative to a fully rigid network. There is also a risk that residual DMF solvent remaining after drying could act as a plasticizer, increasing free volume and weakening intermolecular interactions. Furthermore, the dynamic character of the disulfide bonds may permit some stress relaxation under load compared to permanent covalent crosslinks. Dominant Factor: The mechanical integrity is qualitatively dominated by the high hard segment content and the covalent crosslinking density provided by the disulfide units, which establish a robust network structure that outweighs the softening contributions of the flexible segments and potential residual solvent."
    }
  },
  {
    "doi": null,
    "title": "Processing and tensile properties of hydroxyapatite-whisker-reinforced polyetheretherketone",
    "year": 2006,
    "chemical_composition": {
      "repeat_unit_psmiles": "[*]Oc1ccc(Oc2ccc(C(=O)c3ccc(O[*])cc3)cc2)cc1",
      "monomers": [],
      "additives": [
        {
          "name": "Hydroxyapatite whiskers",
          "type": "filler",
          "amount_value": 50,
          "amount_unit": "vol%"
        }
      ],
      "is_homopolymer": false
    },
    "processing_history": "PEEK powder and HA whiskers co-dispersed in ethanol, ultrasonicated, vacuum filtered, dried at 90 °C, uniaxially pressed at 32 MPa, compression molded at 345-350 °C. Annealed in forced convection oven at 200 °C for 4 h, cooled to 150 °C in 4 h. UTS measured by tensile testing per ASTM D638 at 1.0 mm/min crosshead speed using ELF 3300 instrument.",
    "hierarchical_structure": "Preferred orientation of whiskers along tensile axis; polymer recrystallized during annealing.",
    "properties": {
      "UTS": {
        "value": [
          41.9
        ],
        "unit": "MPa"
      }
    },
    "analysis_with_hierarchical_structure": {
      "descriptive_text": "The sample consists of a poly(ether ether ketone) (PEEK) matrix composite reinforced with 50 vol% Hydroxyapatite whiskers. Preparation involved co-dispersing the polymer powder and whiskers in ethanol followed by ultrasonication, vacuum filtration, and drying at 90 °C. The mixture was uniaxially pressed at 32 MPa and compression molded at 345-350 °C, then annealed in a forced convection oven at 200 °C for 4 hours with controlled cooling to 150 °C. Hierarchical characterization reveals a preferred orientation of whiskers along the tensile axis within a recrystallized polymer matrix. Ultimate tensile strength was measured by tensile testing per ASTM D638 at 1.0 mm/min crosshead speed using an ELF 3300 instrument.",
      "reasoning_analysis": "Increasing Factors: The incorporation of rigid Hydroxyapatite whiskers at a high volume fraction of 50% provides significant load-bearing capacity through stress transfer from the polymer matrix to the ceramic phase. Furthermore, the processing history inducing a preferred orientation of whiskers along the tensile axis maximizes reinforcement efficiency in the loading direction, while the annealing step promotes polymer recrystallization, enhancing the matrix stiffness and yield strength. Decreasing Factors: The high filler loading increases the likelihood of stress concentrations at filler ends or agglomerates, which can initiate premature failure. Additionally, the inherent chemical mismatch between the hydrophilic Hydroxyapatite surface and the hydrophobic PEEK matrix, without explicit mention of coupling agents, may result in weak interfacial adhesion leading to debonding rather than filler fracture. The high ceramic content also embrittles the composite, potentially reducing the strain-to-failure contribution to toughness. Dominant Factor: The preferred orientation of the high-modulus whiskers combined with the recrystallized matrix structure qualitatively dominates the final UTS behavior by establishing a continuous load-bearing network that significantly elevates strength relative to the neat polymer, although the ultimate magnitude is constrained by the interfacial shear strength and defect density associated with the high volume fraction."
    },
    "analysis_without_hierarchical_structure": {
      "descriptive_text": "The composite sample features a Polyetheretherketone (PEEK) matrix reinforced with 50 vol% Hydroxyapatite whiskers. Preparation involved co-dispersing PEEK powder and HA whiskers in ethanol followed by ultrasonication, vacuum filtration, and drying at 90 °C. The mixture was subsequently uniaxially pressed at 32 MPa and compression molded at 345-350 °C, followed by annealing in a forced convection oven at 200 °C for 4 hours and controlled cooling to 150 °C over 4 hours. Ultimate Tensile Strength was evaluated via tensile testing per ASTM D638 at a crosshead speed of 1.0 mm/min using an ELF 3300 instrument.",
