Repository: hhtrick/HHT-code

# HHT training framework

This directory contains model training, embedding precomputation, inference, article-level baselines and the curated datasets. All commands below assume that the working directory is `train_code/`.

## 3. Datasets and fixed partitions

Each main dataset is a JSON array at `dataset/{property}/{property}.json`. Entries contain source metadata, `chemical_composition`, `processing_history`, `hierarchical_structure`, `properties`, and two generated-analysis objects. Targets are stored as `properties[property]["value"]`; source metadata and target values are not predictive input fields.

| Property | Train | Validation | Test | Total |
|---|---:|---:|---:|---:|

File: train_code/dataset/UTS/UTS.json (part 248 of 292)
[
      "reasoning_analysis": "Increasing Factors: The rigid aromatic backbone of the PEEK matrix, containing ketone and ether linkages, provides inherent thermal and mechanical stability. The incorporation of 50 vol% Hydroxyapatite whiskers introduces a high volume fraction of rigid ceramic reinforcement capable of significant load transfer, while the ultrasonication step promotes filler dispersion. Furthermore, the specific thermal history involving annealing at 200 °C promotes increased crystallinity within the PEEK matrix, which typically enhances yield strength and stiffness. Decreasing Factors: The extremely high filler loading of 50 vol% reduces the continuity of the polymer matrix, potentially creating stress concentration sites and limiting the material's ability to deform plastically before failure. Additionally, the inherent chemical mismatch between the hydrophobic PEEK matrix and hydrophilic Hydroxyapatite whiskers may lead to weak interfacial adhesion, facilitating debonding under tensile load. Dominant Factor: The synergy between the high aspect ratio of the Hydroxyapatite whiskers and the increased matrix crystallinity induced by annealing dominates the UTS behavior; while the high filler loading introduces stress concentrations, the strengthened crystalline matrix improves interfacial stress transfer efficiency, qualitatively driving the UTS toward higher values compared to a non-reinforced or unannealed system."
    }
  },
  {
    "doi": null,
    "title": "The effect of temperature on fatigue damage of FRP composites",
    "year": 2010,
    "chemical_composition": {
      "repeat_unit_psmiles": null,
      "monomers": [
        {
          "name": "8183/137-NDA-BF3:MEA epoxy",
          "smiles": null,
          "ratio_value": null,
          "ratio_unit": null
        }
      ],
      "additives": [
        {
          "name": "HT-S Graphite fiber",
          "type": "filler",
          "amount_value": null,
          "amount_unit": null
        }
      ],
      "is_homopolymer": false
    },
    "processing_history": "Data extracted from Ref. [17]. 90° ply orientation. UTS measured by tensile testing at RT (300 K).",
    "hierarchical_structure": "Unidirectional laminate, 90° plies.",
    "properties": {
      "UTS": {
        "value": [
          49.5
        ],
        "unit": "MPa"
      }
    },
    "analysis_with_hierarchical_structure": {
      "descriptive_text": "The sample consists of a composite material based on an 8183/137-NDA-BF3:MEA epoxy matrix reinforced with HT-S graphite fibers. The hierarchical structure is defined as a unidirectional laminate configured with a 90° ply orientation. Mechanical characterization was performed via tensile testing at room temperature (300 K) to determine the Ultimate Tensile Strength, with data sourced from Reference [17].",
      "reasoning_analysis": "Increasing Factors: The incorporation of HT-S graphite fibers introduces a high-strength reinforcement phase within the composite, while the cured epoxy matrix provides a rigid thermoset network capable of load transfer. The unidirectional laminate architecture ensures uniform fiber distribution, which typically enhances mechanical consistency. Decreasing Factors: The 90° ply orientation relative to the tensile loading axis is a significant limiting factor, as the applied stress acts transverse to the fiber direction where the fibers contribute minimally to load bearing. Consequently, the UTS relies heavily on the inherently lower strength of the epoxy matrix and the fiber-matrix interfacial adhesion, which are susceptible to premature failure compared to longitudinal loading. Additionally, stress concentrations around the fiber cross-sections in the transverse direction can initiate cracks within the brittle matrix. Dominant Factor: The 90° ply orientation is the qualitatively dominant factor determining the UTS behavior. Despite the high intrinsic strength of the HT-S graphite fibers, the transverse loading condition effectively bypasses the primary reinforcement mechanism, causing the Ultimate Tensile Strength to be governed primarily by the matrix cohesion and interfacial bond strength rather than the fiber properties."
    },
    "analysis_without_hierarchical_structure": {
      "descriptive_text": "The sample comprises an 8183/137-NDA-BF3:MEA epoxy matrix composite reinforced with HT-S graphite fibers. Prepared with a specific 90° ply orientation, the material subjects the transverse direction to loading during mechanical characterization. The Ultimate Tensile Strength was evaluated through tensile testing at room temperature (300 K), utilizing data extracted from Reference [17].",
      "reasoning_analysis": "Increasing Factors: The thermosetting nature of the 8183/137-NDA-BF3:MEA epoxy matrix, facilitated by the BF3:MEA latent curing agent, promotes a highly crosslinked network that provides inherent cohesive strength and rigidity. Additionally, the presence of HT-S graphite fibers offers potential reinforcement through load transfer mechanisms, provided the fiber-matrix interfacial adhesion is sufficient to constrain matrix deformation. Decreasing Factors: The specific 90° ply orientation represents a significant limiting factor, as the tensile load is applied transverse to the fiber axis. In this configuration, the high axial strength of the graphite fibers is not utilized, and the fibers may act as stress concentrators within the matrix. Furthermore, transverse strength in composites is notoriously sensitive to interfacial bonding quality and matrix brittleness, which often leads to premature failure compared to longitudinal loading. Dominant Factor: The 90° ply orientation is the dominant factor governing the UTS behavior. While the epoxy matrix and curing chemistry establish a baseline strength, the transverse loading condition dictates that failure will be matrix or interface-dominated rather than fiber-dominated, qualitatively resulting in a significantly lower UTS compared to what would be observed in a 0° aligned configuration."
    }
  },
  {
    "doi": null,
    "title": "The effect of temperature on fatigue damage of FRP composites",
    "year": 2010,
    "chemical_composition": {
      "repeat_unit_psmiles": null,
      "monomers": [
        {
          "name": "Fiberite 1034 epoxy",
          "smiles": null,
          "ratio_value": null,
          "ratio_unit": null
        }
      ],
      "additives": [
        {
          "name": "Thornel 300 Graphite fiber",
          "type": "filler",
          "amount_value": null,
          "amount_unit": null
        }
      ],
      "is_homopolymer": false
    },
    "processing_history": "Data extracted from Ref. [17]. 90° ply orientation. UTS measured by tensile testing at RT (300 K).",
    "hierarchical_structure": "Unidirectional laminate, 90° plies.",
    "properties": {
      "UTS": {
        "value": [
          58.6
        ],
        "unit": "MPa"
      }
    },
    "analysis_with_hierarchical_structure": {
      "descriptive_text": "The material system comprises a Fiberite 1034 epoxy matrix reinforced with Thornel 300 graphite fibers, constituting a heterogeneous composite rather than a homopolymer. Structurally, the sample is configured as a unidirectional laminate with a specific 90° ply orientation relative to the loading axis. Mechanical evaluation was performed via tensile testing at room temperature (300 K) to ascertain the Ultimate Tensile Strength, utilizing data extracted from Reference [17].",
      "reasoning_analysis": "Increasing Factors: The thermosetting nature of the Fiberite 1034 epoxy implies a crosslinked network, which generally enhances cohesive strength and modulus compared to uncured resins or linear thermoplastics. Additionally, the presence of rigid graphite fibers may provide some constraint to matrix deformation depending on the quality of interfacial adhesion. Decreasing Factors: The 90° ply orientation means the tensile load is applied transverse to the fiber direction, rendering the high-strength graphite fibers ineffective for load bearing in this axis. Instead, the fibers act as rigid inclusions that may induce stress concentrations within the epoxy matrix, promoting early crack initiation. Furthermore, the inherent brittleness of the cured epoxy limits energy dissipation mechanisms prior to failure. Dominant Factor: The ply orientation is the dominant factor. Because the loading is transverse to the reinforcement direction, the UTS is governed primarily by the strength of the epoxy matrix and the fiber-matrix interfacial bonding rather than the intrinsic strength of the graphite fibers, leading to a qualitative reduction in UTS compared to longitudinal loading configurations."
    },
    "analysis_without_hierarchical_structure": {
      "descriptive_text": "The sample consists of a composite material featuring a Fiberite 1034 epoxy matrix reinforced with Thornel 300 Graphite fiber. The specimens were manufactured with a 90° ply orientation, positioning the tensile loading direction transverse to the fiber axis. Ultimate tensile strength was determined through tensile testing conducted at room temperature (300 K), based on data extracted from Reference [17].",
      "reasoning_analysis": "Increasing Factors: The crosslinked network structure of the Fiberite 1034 epoxy matrix provides intrinsic cohesive strength and thermal stability, establishing a baseline mechanical integrity. Furthermore, effective interfacial adhesion between the epoxy and the Thornel 300 Graphite fiber can restrict matrix deformation and hinder crack propagation, potentially enhancing the composite's resistance to failure. Decreasing Factors: The 90° ply orientation fundamentally limits the contribution of the high-strength graphite fibers to the load-bearing capacity, as the tensile axis is perpendicular to the fiber alignment. In this transverse configuration, the fibers act as rigid inclusions that create stress concentrations within the softer epoxy matrix, facilitating premature failure through matrix cracking or interfacial debonding. Dominant Factor: The 90° ply orientation is the dominant factor governing the UTS behavior. This geometric arrangement shifts the failure mechanism from fiber-dominated rupture to matrix-dominated failure, qualitatively suppressing the ultimate tensile strength relative to longitudinally aligned laminates because the mechanical performance relies primarily on the weaker matrix properties and interface quality rather than the high intrinsic strength of the reinforcement."
    }
  },
  {
    "doi": "10.1039/d4ma00289j",
    "title": "A bio-based thermoplastic polyurethane with triple self-healing action for wearable technology and smart textiles†",
    "year": 2024,
    "chemical_composition": {
      "repeat_unit_psmiles": null,
      "monomers": [
        {
          "name": "Isophorone diisocyanate",
          "smiles": "CC1CC(C)(CN=C=O)CC(CN=C=O)C1",
          "ratio_value": null,
          "ratio_unit": null
        },
        {
          "name": "Pripol 2033",
          "smiles": null,
          "ratio_value": null,
          "ratio_unit": null
        },
        {
          "name": "Hexanediol",
          "smiles": "OCCCCCCO",
          "ratio_value": null,
          "ratio_unit": null
        }
      ],
      "additives": [
        {
          "name": "Dibutyltin dilaurate",
          "type": "catalyst",
          "amount_value": 0.05,
          "amount_unit": "wt%"
        }
      ],
      "is_homopolymer": false
    },
    "processing_history": "Synthesised via one-step step-growth polymerisation in DMF (300 wt%) at 60 °C for 3 h under N2. Poured into a mould, dried at 100 °C then 40 °C overnight. Hot pressed at 120 °C for 5 min to form 2 mm sheets. Hard segment (IPDI) content 40 wt% (P40-H). HDO used instead of HEDS. NCO:OH molar ratio 1:1. UTS measured by tensile testing at 100 mm/min, 20 °C, ISO-37.",
    "hierarchical_structure": "Polymer film.",
    "properties": {
      "UTS": {
        "value": [
          1.69
        ],
        "unit": "MPa"
      }
    },
    "analysis_with_hierarchical_structure": {
      "descriptive_text": "This polymer film sample consists of a copolymer synthesized via one-step step-growth polymerization using Isophorone diisocyanate, Pripol 2033, and Hexanediol as monomers, catalyzed by 0.05 wt% Dibutyltin dilaurate. The reaction was performed in DMF (300 wt%) at 60 °C for 3 hours under nitrogen with an NCO:OH molar ratio of 1:1 and a hard segment content of 40 wt%, designated as P40-H, wherein Hexanediol was utilized as the chain extender instead of HEDS. Following synthesis, the material was molded, dried through a staged thermal process at 100 °C and 40 °C overnight, and hot pressed at 120 °C for 5 minutes to produce 2 mm thick sheets, with ultimate tensile strength characterized via tensile testing at 100 mm/min and 20 °C according to ISO-37.",
      "reasoning_analysis": "Increasing Factors: The presence of Isophorone diisocyanate introduces cyclic aliphatic rigidity into the hard segments, and the 40 wt% hard segment content promotes the formation of physical crosslinks through hydrogen bonding and hard domain aggregation, which significantly enhances load transfer and resistance to deformation. The use of a tin catalyst ensures high conversion efficiency during polymerization, minimizing weak links from unreacted functional groups, while the hot pressing step consolidates the film morphology to reduce voids that could act as stress concentrators. Decreasing Factors: The aliphatic nature of the isocyanate and the Pripol 2033 soft segments lacks the strong pi-pi stacking interactions typical of aromatic polyurethanes, inherently limiting the maximum cohesive strength. Furthermore, the long aliphatic chains in Pripol 2033 introduce substantial chain flexibility that reduces stiffness and ultimate strength relative to shorter or more rigid soft segments, and any residual DMF solvent remaining after drying could act as a plasticizer to weaken intermolecular forces. Dominant Factor: The microphase separation efficiency driven by the 40 wt% hard segment content is the dominant factor governing the UTS; the ability of the IPDI and Hexanediol-derived hard domains to form a coherent reinforcing phase within the flexible Pripol soft matrix dictates the material's resistance to failure, outweighing the limitations imposed by the aliphatic chemistry and processing-induced thermal history."
    },
    "analysis_without_hierarchical_structure": {
      "descriptive_text": "The sample is a segmented polyurethane copolymer synthesized via a one-step step-growth polymerization using Isophorone diisocyanate, Pripol 2033, and Hexanediol as monomers with Dibutyltin dilaurate (0.05 wt%) serving as the catalyst. The reaction was conducted in DMF (300 wt%) at 60 °C for 3 hours under a nitrogen atmosphere with an NCO:OH molar ratio of 1:1 and a hard segment content of 40 wt%. Following synthesis, the solution was poured into a mould and dried sequentially at 100 °C and 40 °C overnight before being hot pressed at 120 °C for 5 minutes to form 2 mm thick sheets. Ultimate tensile strength was subsequently measured via tensile testing at a crosshead speed of 100 mm/min at 20 °C in accordance with ISO-37 standards.",
      "reasoning_analysis": "Increasing Factors: The stoichiometric NCO:OH molar ratio of 1:1 maximizes molecular weight, which is essential for effective stress transfer across the polymer network. The 40 wt% hard segment content, composed of rigid Isophorone diisocyanate and Hexanediol chain extender units, promotes the formation of hard domains that act as physical crosslinks and reinforcing fillers. Furthermore, the hot pressing thermal treatment at 120 °C likely enhances microphase separation and hard segment ordering, thereby increasing cohesive energy density and resistance to deformation. Decreasing Factors: The inclusion of Pripol 2033 introduces a long-chain flexible soft segment phase that inherently reduces stiffness and ultimate strength compared to a fully rigid architecture. Additionally, the use of cycloaliphatic Isophorone diisocyanate rather than aromatic diisocyanates may result in less efficient packing within the hard domains, potentially limiting the maximum cohesive strength. Dominant Factor: The morphological structure defined by the 40 wt% hard segment content and the thermal processing history qualitatively dominates the UTS behavior. The connectivity and percolation of the hard domains formed during hot pressing override the softening influence of the Pripol 2033, establishing the physical crosslink density that primarily dictates the failure stress under tensile loading."
    }
  },
  {
    "doi": null,
    "title": "Efect of Microwave Assisted Chemical Recycling Process on Surface Properties and Mechanical Performance of Recycled Carbon Fiber",
    "year": 2025,
    "chemical_composition": {
      "repeat_unit_psmiles": null,
      "monomers": [],
      "additives": [
        {
          "name": "Silane-based sizing",
          "type": "coating",
          "amount_value": null,
          "amount_unit": null
        }
      ],
      "is_homopolymer": false
    },
    "processing_history": "Recycled Carbon Fiber (RCF13). MACR technique using 50/50 v/v % H2O2/CH3COOH chemical solution. Microwave irradiation at 720 W for 180 s (step: 120 s + 15 min break + 60 s). Washed with acetone in ultrasonic bath for 15 min, dried in hot air oven at 60 °C for 2 h. UTS measured by UTM (H50K, Tinus Olsen) at 0.2 mm/min strain rate, ASTM D3039.",
    "hierarchical_structure": "Surface roughness (Ra) increased by 10% compared to VCF. Formation of some crust and trough. Optimal Ra value of 3.85 nm noted in correlation. Maximum epoxy degradation (99.10%). Significant increase in oxygen-containing functional groups (COOH, C-O-C/C-O). Atomic weight percentage of C: 73.89%, O: 22.77%.",
    "properties": {
      "UTS": {
        "value": [
          4037.54
        ],
        "unit": "MPa"
      }
    },
    "analysis_with_hierarchical_structure": {
      "descriptive_text": "The sample consists of recycled carbon fibers (RCF13) treated with a silane-based sizing coating. The processing history involved a microwave-assisted chemical recycling (MACR) technique utilizing a 50/50 v/v % H2O2/CH3COOH solution, subjected to 720 W microwave irradiation for 180 seconds with intermittent breaks, followed by acetone ultrasonic washing and drying at 60 °C. This treatment achieved 99.10% epoxy degradation and modified the hierarchical structure by increasing surface roughness (Ra) by 10% relative to virgin carbon fiber, reaching an optimal value of 3.85 nm with observed crust and trough formations. Surface chemistry analysis indicated a significant enrichment of oxygen-containing functional groups (COOH, C-O-C/C-O), resulting in an atomic composition of 73.89% Carbon and 22.77% Oxygen, with Ultimate Tensile Strength characterized via UTM at 0.2 mm/min strain rate according to ASTM D3039.",
      "reasoning_analysis": "Increasing Factors: The application of silane-based sizing acts as a coupling agent that enhances compatibility between the fiber surface and the polymer matrix, promoting efficient stress transfer. Additionally, the significant increase in oxygen-containing functional groups (COOH, C-O-C/C-O) facilitates chemical bonding at the interface, while the 10% increase in surface roughness (Ra) provides mechanical interlocking, both of which intrinsically drive the composite UTS higher by improving interfacial shear strength. Decreasing Factors: The aggressive MACR processing history involving oxidative chemical solutions and high-power microwave irradiation may induce structural defects within the fiber graphitic layers, potentially reducing the intrinsic tensile strength of the reinforcement. Furthermore, the formation of crust and trough features on the surface acts as stress concentrators that can initiate premature microcracking under load, qualitatively lowering the UTS. Dominant Factor: The enhanced interfacial adhesion resulting from the synergistic effect of surface functionalization and silane sizing qualitatively dominates the final UTS behavior, as efficient load transfer is the critical bottleneck for realizing the mechanical potential of recycled fibers, although the ultimate magnitude remains constrained by the intrinsic fiber integrity following the recycling process."
    },
    "analysis_without_hierarchical_structure": {
      "descriptive_text": "The sample comprises Recycled Carbon Fiber (RCF13) treated with a silane-based sizing coating. The material processing involved a MACR technique utilizing a 50/50 v/v % hydrogen peroxide and acetic acid chemical solution, subjected to microwave irradiation at 720 W for 180 s with intermittent breaks. Post-treatment, the fibers were washed with acetone in an ultrasonic bath for 15 min and dried in a hot air oven at 60 °C for 2 h. The Ultimate Tensile Strength was evaluated using a UTM (H50K, Tinus Olsen) at a strain rate of 0.2 mm/min following ASTM D3039 standards.",
      "reasoning_analysis": "Increasing Factors: The inclusion of silane-based sizing acts as a coupling agent that enhances interfacial adhesion between the fiber surface and the surrounding matrix, facilitating efficient stress transfer and theoretically driving the composite UTS higher. Additionally, the chemical cleaning process may remove residual contaminants that could otherwise act as stress concentration sites. Decreasing Factors: The oxidative nature of the hydrogen peroxide and acetic acid solution, combined with high-power microwave irradiation, likely introduces surface defects, pitting, or structural oxidation to the carbon fibers, which reduces their intrinsic tensile strength. Furthermore, ultrasonic washing can induce physical abrasion or micro-cracking due to cavitation, further compromising structural integrity. Dominant Factor: The structural degradation induced by the aggressive oxidative chemical treatment and microwave energy qualitatively dominates the final UTS behavior, as the reduction in intrinsic fiber strength typically outweighs the interfacial benefits provided by the sizing in recycled fiber systems."
    }
  },
  {
    "doi": null,
    "title": "Development of high specifc strength acrylonitrile styrene acrylate (ASA) structure using fused flament fabrication",
    "year": 2023,
    "chemical_composition": {
      "repeat_unit_psmiles": null,
      "monomers": [
        {
          "name": "Acrylonitrile",
          "smiles": "C=CC#N",
          "ratio_value": null,
          "ratio_unit": null
        },
        {
          "name": "Styrene",
          "smiles": "C=CC1=CC=CC=C1",
          "ratio_value": null,
          "ratio_unit": null
        },
        {
          "name": "Acrylate rubber",
          "smiles": "C=CC(=O)OCCCC",
          "ratio_value": null,
          "ratio_unit": null
        }
      ],
      "additives": [],
      "is_homopolymer": false
    },
    "processing_history": "FDM printing using Stratasys F170. Nozzle temperature 220 °C, Platform temperature 90 °C. Layer thickness: 0.254 mm, Infill density: 75%, Orientation angle: 90 deg. Tensile test using INSTRON 5582 UTM, ASTM D638 type-IV, Experimental Run 4.",
    "hierarchical_structure": "3D printed ASA structure. Layer thickness 0.254 mm, Infill density 75%, Orientation angle 90 deg.",
    "properties": {
      "UTS": {
        "value": [
          27.898
        ],
        "unit": "MPa"
      }
    },
    "analysis_with_hierarchical_structure": {
      "descriptive_text": "The sample comprises a terpolymer derived from acrylonitrile, styrene, and acrylate rubber monomers, characteristic of Acrylonitrile Styrene Acrylate (ASA) materials. It was fabricated via fused deposition modeling (FDM) using a Stratasys F170 system with a nozzle temperature of 220 °C and a platform temperature of 90 °C. The resulting hierarchical structure exhibits a layer thickness of 0.254 mm, an infill density of 75%, and an orientation angle of 90 degrees. Mechanical evaluation was conducted using an INSTRON 5582 UTM following the ASTM D638 type-IV standard.",
      "reasoning_analysis": "Increasing Factors: The acrylonitrile component introduces polar nitrile groups that strengthen intermolecular dipole-dipole interactions, enhancing the intrinsic cohesive energy of the matrix. Additionally, the styrene units provide backbone rigidity, and the elevated platform temperature of 90 °C during processing facilitates polymer chain diffusion across layer interfaces, improving inter-layer adhesion relative to unheated beds. Decreasing Factors: The acrylate rubber phase acts as an impact modifier, introducing elastomeric domains that typically reduce ultimate tensile strength compared to rigid SAN copolymers by promoting energy dissipation mechanisms. Critically, the 75% infill density introduces internal voids that decrease the effective load-bearing cross-sectional area. Furthermore, the 90-degree orientation angle implies the tensile load is applied perpendicular to the deposited raster lines, forcing failure to rely on weak inter-filament bonding rather than the strength of the continuous polymer chains. Dominant Factor: While the chemical composition establishes a durable thermoplastic baseline, the processing-induced anisotropy and structural porosity qualitatively dominate the UTS behavior. The combination of reduced infill density and the unfavorable 90-degree orientation relative to the loading axis dictates that failure will be governed by inter-layer bonding strength and void coalescence rather than the intrinsic bulk properties of the ASA matrix."
    },
    "analysis_without_hierarchical_structure": {
      "descriptive_text": "The sample comprises a terpolymer synthesized from acrylonitrile, styrene, and acrylate rubber monomers. Specimens were fabricated using fused deposition modeling on a Stratasys F170 printer, utilizing a nozzle temperature of 220 °C and a platform temperature of 90 °C. The printed architecture featured a layer thickness of 0.254 mm with an infill density of 75% and an orientation angle of 90 degrees. Mechanical characterization was performed via tensile testing using an INSTRON 5582 universal testing machine in accordance with ASTM D638 type-IV standards during Experimental Run 4.",
      "reasoning_analysis": "Increasing Factors: The inclusion of acrylonitrile introduces polar nitrile groups that strengthen intermolecular dipole-dipole interactions within the matrix, while the styrene units provide backbone rigidity through steric hindrance, both intrinsically supporting higher load-bearing capacity. Decreasing Factors: The acrylate rubber phase acts as an elastomeric toughening agent which typically reduces ultimate tensile strength by introducing compliant domains that yield prior to the rigid matrix. Furthermore, the FDM processing history introduces structural anisotropy; the 75% infill density decreases the effective cross-sectional area, and the 90-degree orientation angle likely positions interlayer bonds perpendicular to the stress axis, creating weak planes for failure initiation. Dominant Factor: Although the chemical composition provides a competent structural baseline, the processing-induced interlayer adhesion limitations and geometric discontinuities inherent to the additive manufacturing method qualitatively dominate the final UTS behavior, rendering the mechanical performance highly dependent on the raster orientation and infill structure rather than bulk material properties."
    }
  },
  {
    "doi": "10.1016/j.compositesb.2018.03.048",
    "title": "Development of a closed-loop recycling process for discontinuous carbon fibre polypropylene composites",
    "year": 2018,
    "chemical_composition": {
      "repeat_unit_psmiles": "*CC(C)*",
      "monomers": [
        {
          "name": "Propylene",
          "smiles": "C=CC",
          "ratio_value": null,
          "ratio_unit": null
        }
      ],
      "additives": [
        {
          "name": "Thermal stability additives",
          "type": "stabilizer",
          "amount_value": null,
          "amount_unit": null
        }
      ],
      "is_homopolymer": true
    },
    "processing_history": "PP dissolved in xylene (135 °C, 180 min), precipitated with acetone, dried (80 °C, 14 h), compression moulded at 200 °C, 1 MPa under vacuum (1st recycling loop). UTS measured by tensile testing (ASTM D638, Type IV dumbbell), Shimadzu AGS-X servo-electric tensile test machine, 10 kN load cell, 1 mm/min cross-head displacement.",
    "hierarchical_structure": "Semi-crystalline polypropylene matrix.",
    "properties": {
      "UTS": {
        "value": [
          27.1
        ],
        "unit": "MPa"
      }
    },
    "analysis_with_hierarchical_structure": {
      "descriptive_text": "The sample consists of a semi-crystalline polypropylene homopolymer matrix incorporating thermal stability additives. Material preparation involved dissolving the polymer in xylene at 135 °C for 180 minutes, followed by precipitation with acetone and drying at 80 °C for 14 hours. The resulting material was subsequently compression moulded at 200 °C under 1 MPa pressure in a vacuum environment, representing the first recycling loop. Ultimate tensile strength was evaluated using ASTM D638 Type IV dumbbell specimens on a Shimadzu AGS-X servo-electric tensile test machine equipped with a 10 kN load cell at a cross-head displacement rate of 1 mm/min.",
      "reasoning_analysis": "Increasing Factors: The semi-crystalline morphology provides significant reinforcement through crystalline lamellae that act as physical crosslinks and load-bearing domains. The homopolymer composition ensures a higher inherent stiffness and strength compared to random copolymers, while the inclusion of thermal stability additives helps preserve molecular integrity during high-temperature processing. Additionally, the use of vacuum during compression moulding minimizes void formation, reducing stress concentrators that would otherwise initiate failure. Decreasing Factors: The designation of the processing history as a first recycling loop implies prior thermal or mechanical exposure, which risks thermo-oxidative chain scission that reduces molecular weight and the density of inter-lamellar tie molecules essential for stress transfer. Furthermore, the relatively low compression moulding pressure of 1 MPa may result in incomplete consolidation of the precipitated powder, potentially leaving microvoids or weak interfacial boundaries. Dominant Factor: The density and effectiveness of inter-crystalline tie molecules serve as the dominant factor governing the final UTS, as this parameter is critically sensitive to the molecular weight preservation during the recycling loop and thermal moulding process, ultimately dictating the material's ability to transfer stress between crystalline domains without premature failure."
    },
    "analysis_without_hierarchical_structure": {
      "descriptive_text": "The sample comprises a polypropylene homopolymer supplemented with thermal stability additives. Preparation involved dissolving the polymer in xylene at 135 °C for 180 minutes, followed by precipitation with acetone and drying at 80 °C for 14 hours. The resulting material underwent compression moulding at 200 °C under 1 MPa pressure in a vacuum environment, indicative of a first recycling loop scenario. Ultimate tensile strength was determined via tensile testing adhering to ASTM D638 standards using Type IV dumbbell specimens on a Shimadzu AGS-X servo-electric tensile test machine equipped with a 10 kN load cell at a cross-head displacement rate of 1 mm/min.",
      "reasoning_analysis": "Increasing Factors: The inclusion of thermal stability additives mitigates oxidative degradation during the high-temperature processing steps, preserving molecular weight and entanglement density which are critical for load transfer. Furthermore, the compression moulding under vacuum minimizes void formation and internal defects, reducing stress concentrators that typically initiate failure, while the homopolymer architecture facilitates the development of a semi-crystalline morphology that enhances stiffness and strength. Decreasing Factors: The extensive thermal history associated with the solution processing and the simulated recycling loop introduces a risk of chain scission, particularly beta-scission common in polypropylene, which would reduce molecular weight and consequently lower the ultimate tensile strength. Additionally, the lack of mechanical orientation during compression moulding compared to drawing processes limits alignment of polymer chains in the stress direction, and the slow cross-head displacement rate allows for viscoelastic relaxation that may reduce the measured yield and failure stress. Dominant Factor: The crystalline morphology established during the cooling phase of the compression moulding process qualitatively dominates the final UTS behavior, as the degree of crystallinity and the density of tie molecules connecting lamellae dictate the bulk mechanical integrity more significantly than the minor variations in additive concentration or testing rate, provided the stabilizers successfully prevent catastrophic thermal degradation."
    }
  },
  {
    "doi": null,
    "title": "Synergistic improvement of epoxy derived polymer composites reinforced with Graphene Oxide (GO) plus Titanium di oxide(TiO2)",
    "year": null,
    "chemical_composition": {
      "repeat_unit_psmiles": null,
      "monomers": [
        {
          "name": "Diglycidyl ether of bisphenol A",
          "smiles": "C(C1C2C(C1O2)O)OC3=CC=C(C=C3)C(C)(C)C4=CC=C(C=C4)OCC5COC5",
          "ratio_value": null,
          "ratio_unit": null
        },
        {
          "name": "HY951",
          "smiles": "NCCNCCNCCN",
          "ratio_value": null,
          "ratio_unit": null
        }
      ],
      "additives": [
        {
          "name": "Titanium dioxide",
          "type": "filler",
          "amount_value": 2,
          "amount_unit": "wt%"
        },
        {
          "name": "Graphene Oxide",
          "type": "filler",
          "amount_value": 1.5,
          "amount_unit": "wt%"
        }
      ],
      "is_homopolymer": false
    },
    "processing_history": "Fillers dispersed in ethanol by ultrasonication for at least 1 h. Added to epoxy resin at room temperature. Mechanical stirring for 1 h at 1400 rpm. Evaporation of acetone. Degassed in vacuum bucket for 45 min. Poured into flat die (300x300x3 mm). Cured for 24 h at room temperature. UTS measured by Instron universal testing machine, ASTM D 638, dumbbell shape, speed 2 mm/min, gauge length 5 mm.",
    "hierarchical_structure": "Fracture surface relatively smooth with irregular distribution and dispersion of nanofiller. Crack bridging of GO considered vital element for toughening.",
    "properties": {
      "UTS": {
        "value": [
          21.5
        ],
        "unit": "MPa"
      }
    },
    "analysis_with_hierarchical_structure": {
      "descriptive_text": "The sample comprises a Diglycidyl ether of bisphenol A (DGEBA) epoxy matrix cured with HY951 hardener, reinforced with 2 wt% Titanium dioxide and 1.5 wt% Graphene Oxide fillers. Fabrication involved dispersing the fillers in ethanol via ultrasonication for one hour, followed by mixing into the resin at room temperature and mechanical stirring at 1400 rpm for one hour. Subsequent processing included evaporation of acetone, vacuum degassing for 45 minutes, and casting into a flat die before curing for 24 hours at room temperature. The resulting composite displays a relatively smooth fracture surface with an irregular distribution of nanofillers, and its Ultimate Tensile Strength was evaluated using an Instron universal testing machine under ASTM D 638 standards with a dumbbell-shaped specimen at a crosshead speed of 2 mm/min and a gauge length of 5 mm.",
      "reasoning_analysis": "Increasing Factors: The formation of a crosslinked thermoset network between the DGEBA epoxy and HY951 hardener provides intrinsic rigidity and load-bearing capacity. The incorporation of Graphene Oxide introduces high-aspect-ratio nanofillers capable of effective stress transfer and crack bridging, which significantly reinforces the matrix, while the Titanium dioxide particles act as rigid fillers to further stiffen the composite. Decreasing Factors: The noted irregular distribution and dispersion of the nanofillers create microstructural heterogeneities that act as stress concentration points, potentially initiating premature failure. Additionally, curing at room temperature for 24 hours may result in a lower crosslink density compared to elevated temperature curing protocols, limiting the maximum cohesive strength of the epoxy network, and the use of solvents during processing carries a risk of residual voids or plasticization if not fully evaporated. Dominant Factor: While the reinforcement mechanisms provided by the Graphene Oxide and the epoxy network establish a robust baseline for strength, the irregular nanofiller dispersion and the limited crosslink density arising from the room temperature cure qualitatively dominate the failure behavior, likely capping the Ultimate Tensile Strength by promoting brittle fracture initiation at microstructural defects rather than allowing full realization of the filler reinforcement potential."
    },
    "analysis_without_hierarchical_structure": {
      "descriptive_text": "The sample comprises a thermoset epoxy composite system formed from Diglycidyl ether of bisphenol A and HY951 hardener, reinforced with 2 wt% Titanium dioxide and 1.5 wt% Graphene Oxide fillers. The preparation protocol involved dispersing the fillers in ethanol via ultrasonication for at least one hour, followed by incorporation into the epoxy resin at room temperature under mechanical stirring at 1400 rpm for one hour. Subsequent processing steps included acetone evaporation, vacuum degassing for 45 minutes, and casting into a flat die, finally curing for 24 hours at room temperature. The Ultimate Tensile Strength was evaluated using an Instron universal testing machine according to ASTM D 638 standards using dumbbell-shaped specimens at a crosshead speed of 2 mm/min.",
