Repository: hhtrick/HHT-code

# HHT training framework

This directory contains model training, embedding precomputation, inference, article-level baselines and the curated datasets. All commands below assume that the working directory is `train_code/`.

## 3. Datasets and fixed partitions

Each main dataset is a JSON array at `dataset/{property}/{property}.json`. Entries contain source metadata, `chemical_composition`, `processing_history`, `hierarchical_structure`, `properties`, and two generated-analysis objects. Targets are stored as `properties[property]["value"]`; source metadata and target values are not predictive input fields.

| Property | Train | Validation | Test | Total |
|---|---:|---:|---:|---:|

File: train_code/dataset/UTS/UTS.json (part 249 of 292)
[
      "reasoning_analysis": "Increasing Factors: The formation of a covalently crosslinked network between the Diglycidyl ether of bisphenol A and HY951 provides a rigid matrix structure capable of bearing load. The incorporation of Graphene Oxide, with its high aspect ratio and specific surface area, facilitates efficient stress transfer from the polymer matrix to the filler, significantly reinforcing the composite. Additionally, the Titanium dioxide particles act as rigid fillers that restrict matrix deformation, while the ultrasonication and vacuum degassing steps minimize void content and improve filler dispersion, reducing stress concentration sites. Decreasing Factors: The curing process conducted entirely at room temperature may result in a lower final crosslink density compared to elevated temperature curing cycles, potentially limiting the intrinsic strength of the epoxy matrix. Furthermore, the use of ethanol and acetone during processing introduces the risk of residual solvent molecules remaining within the network, which could act as plasticizers or create micro-voids upon evaporation, thereby reducing intermolecular forces and load-bearing capacity. Dominant Factor: The reinforcement mechanism provided by the Graphene Oxide sheets within the crosslinked epoxy matrix qualitatively dominates the UTS behavior by enabling superior load transfer compared to the neat resin; however, the ultimate magnitude of this strength is critically bounded by the crosslink density achieved during the room temperature curing history."
    }
  },
  {
    "doi": "10.1039/d4ma00289j",
    "title": "A bio-based thermoplastic polyurethane with triple self-healing action for wearable technology and smart textiles†",
    "year": 2024,
    "chemical_composition": {
      "repeat_unit_psmiles": null,
      "monomers": [
        {
          "name": "Isophorone diisocyanate",
          "smiles": "CC1CC(C)(CN=C=O)CC(CN=C=O)C1",
          "ratio_value": null,
          "ratio_unit": null
        },
        {
          "name": "Pripol 2033",
          "smiles": null,
          "ratio_value": null,
          "ratio_unit": null
        },
        {
          "name": "Hydroxyethyl disulphide",
          "smiles": "OCCSSCCO",
          "ratio_value": null,
          "ratio_unit": null
        }
      ],
      "additives": [
        {
          "name": "Dibutyltin dilaurate",
          "type": "catalyst",
          "amount_value": 0.05,
          "amount_unit": "wt%"
        }
      ],
      "is_homopolymer": false
    },
    "processing_history": "Synthesised via one-step step-growth polymerisation in DMF (300 wt%) at 60 °C for 3 h under N2. Dried at 100 °C and 40 °C. Dissolved in chloroform (30 wt%) and spun via pressurised gyration at 11,000 rpm, 0.1 MPa pressure. Hard segment (IPDI) content 40 wt% (P40). NCO:OH molar ratio 1:1. UTS measured by tensile testing of fibre yarns at 100 mm/min, 20 °C.",
    "hierarchical_structure": "Uniform fibres with average diameter 3.31 μm, high degree of chain alignment.",
    "properties": {
      "UTS": {
        "value": [
          3.45
        ],
        "unit": "MPa"
      }
    },
    "analysis_with_hierarchical_structure": {
      "descriptive_text": "The sample comprises a copolymer synthesized via one-step step-growth polymerisation utilizing Isophorone diisocyanate, Pripol 2033, and Hydroxyethyl disulphide monomers, catalysed by 0.05 wt% Dibutyltin dilaurate in DMF at 60 °C under nitrogen. With a hard segment content of 40 wt% and an NCO:OH molar ratio of 1:1, the polymer was subsequently dissolved in chloroform and fabricated into uniform fibres having an average diameter of 3.31 μm through pressurised gyration at 11,000 rpm and 0.1 MPa pressure. This processing route yielded a hierarchical structure exhibiting a high degree of chain alignment, and the Ultimate Tensile Strength was characterized by tensile testing of the fibre yarns at a crosshead speed of 100 mm/min at 20 °C.",
      "reasoning_analysis": "Increasing Factors: The incorporation of 40 wt% Isophorone diisocyanate hard segments introduces rigid cycloaliphatic structures that promote strong intermolecular hydrogen bonding and phase separation, acting as physical crosslinks to reinforce the matrix. The pressurised gyration processing at high rotational speeds induces significant molecular orientation, resulting in a high degree of chain alignment along the fibre axis which maximizes load bearing capacity through covalent backbone bonds. Additionally, the Hydroxyethyl disulphide units introduce disulfide linkages that can function as dynamic crosslinks, potentially enhancing network integrity and stress distribution. Decreasing Factors: The presence of Pripol 2033 soft segments inherently reduces the overall stiffness and strength compared to a fully hard-segment polymer to accommodate elasticity. Residual solvents from the DMF synthesis or chloroform spinning process, if not entirely removed during the drying stages, may act as plasticizers that weaken intermolecular forces. Furthermore, the dynamic exchange capability of the disulfide bonds under stress could facilitate stress relaxation mechanisms rather than immediate fracture, potentially limiting the peak load capacity. Dominant Factor: The high degree of chain alignment induced by the pressurised gyration processing is the dominant factor governing the UTS. While the chemical composition establishes the intrinsic strength potential through hard segment content and crosslinking, the morphological orientation of the polymer chains along the tensile axis fundamentally dictates the fibre's efficiency in transferring stress, thereby overriding the softening contributions of the soft segments or potential residual solvent effects."
    },
    "analysis_without_hierarchical_structure": {
      "descriptive_text": "The sample comprises a segmented copolymer synthesized via one-step step-growth polymerisation utilizing Isophorone diisocyanate, Pripol 2033, and Hydroxyethyl disulphide as monomers, catalysed by 0.05 wt% Dibutyltin dilaurate. Polymerisation occurred in DMF at 60 °C for 3 h under nitrogen with an NCO:OH molar ratio of 1:1 and a hard segment content of 40 wt%. Following synthesis, the material was dried at 100 °C and 40 °C, dissolved in chloroform to a 30 wt% concentration, and fabricated into fibre yarns via pressurised gyration at 11,000 rpm and 0.1 MPa pressure. Ultimate Tensile Strength was evaluated through tensile testing of the fibre yarns at a crosshead speed of 100 mm/min at 20 °C.",
      "reasoning_analysis": "Increasing Factors: The incorporation of Isophorone diisocyanate creates rigid cycloaliphatic hard segments that contribute to high modulus and strength through steric hindrance and extensive hydrogen bonding within urethane linkages. The inclusion of Hydroxyethyl disulphide acts as a chain extender that potentially introduces crosslinking density via disulfide bonds, further reinforcing the network. Critically, the processing history involving pressurised gyration induces significant molecular orientation along the fiber axis, aligning the polymer chains and hard segment domains parallel to the applied stress, which drastically enhances load-bearing capacity. Decreasing Factors: The presence of Pripol 2033 introduces long aliphatic soft segments that increase flexibility and free volume, inherently lowering the tensile strength relative to a fully rigid system. Additionally, the multi-step solvent processing involving DMF and chloroform carries a risk of residual solvent entrapment acting as a plasticizer, while the high-speed gyration process may introduce micro-voids or structural defects within the fiber yarns that act as stress concentrators. Dominant Factor: The morphological alignment of polymer chains and hard segment domains achieved through the high-shear pressurised gyration process qualitatively dominates the UTS behavior, as this orientation maximizes the contribution of the covalent backbone and hard segment physical crosslinks to the tensile load, outweighing the softening influence of the polyol segments."
    }
  },
  {
    "doi": "10.1039/d4ma00289j",
    "title": "A bio-based thermoplastic polyurethane with triple self-healing action for wearable technology and smart textiles†",
    "year": 2024,
    "chemical_composition": {
      "repeat_unit_psmiles": null,
      "monomers": [
        {
          "name": "Isophorone diisocyanate",
          "smiles": "CC1CC(C)(CN=C=O)CC(CN=C=O)C1",
          "ratio_value": null,
          "ratio_unit": null
        },
        {
          "name": "Pripol 2033",
          "smiles": null,
          "ratio_value": null,
          "ratio_unit": null
        },
        {
          "name": "Hydroxyethyl disulphide",
          "smiles": "OCCSSCCO",
          "ratio_value": null,
          "ratio_unit": null
        }
      ],
      "additives": [
        {
          "name": "Dibutyltin dilaurate",
          "type": "catalyst",
          "amount_value": 0.05,
          "amount_unit": "wt%"
        }
      ],
      "is_homopolymer": false
    },
    "processing_history": "Synthesised via one-step step-growth polymerisation in DMF (300 wt%) at 60 °C for 3 h under N2. Poured into a mould, dried at 100 °C then 40 °C overnight. Hot pressed at 120 °C for 5 min to form 2 mm sheets. Hard segment (IPDI) content 40 wt% (P40). NCO:OH molar ratio 1:1. UTS measured by tensile testing at 100 mm/min, 20 °C, ISO-37.",
    "hierarchical_structure": "Amorphous polymer film.",
    "properties": {
      "UTS": {
        "value": [
          0.37
        ],
        "unit": "MPa"
      }
    },
    "analysis_with_hierarchical_structure": {
      "descriptive_text": "The sample is an amorphous copolymer film synthesized via one-step step-growth polymerization utilizing Isophorone diisocyanate, Pripol 2033, and Hydroxyethyl disulphide as monomers, with Dibutyltin dilaurate (0.05 wt%) added as a catalyst. The reaction proceeded in dimethylformamide (DMF) at 60 °C for 3 hours under a nitrogen atmosphere, maintaining an NCO:OH molar ratio of 1:1 and a hard segment content of 40 wt%. Post-synthesis, the material was cast into a mould, dried sequentially at 100 °C and 40 °C overnight, and hot pressed at 120 °C for 5 minutes to produce 2 mm thick sheets. The Ultimate Tensile Strength was evaluated using tensile testing at a crosshead speed of 100 mm/min at 20 °C in accordance with ISO-37 standards.",
      "reasoning_analysis": "Increasing Factors: The incorporation of rigid cycloaliphatic Isophorone diisocyanate hard segments (40 wt%) facilitates strong intermolecular hydrogen bonding and physical crosslinking, significantly enhancing load-bearing capacity. Additionally, the Hydroxyethyl disulphide introduces disulfide bonds which can act as dynamic covalent crosslinks, improving network integrity and stress transfer, while the hot pressing process likely reduces voids and defects within the sheets. Decreasing Factors: The presence of long aliphatic chains in Pripol 2033 soft segments increases chain flexibility and free volume, which inherently lowers stiffness and strength compared to fully rigid systems. The globally amorphous hierarchical structure indicates a lack of crystalline reinforcement that typically bolsters UTS in semi-crystalline polyurethanes, and any residual DMF solvent from the solution casting process could act as a plasticizer, reducing intermolecular forces. Dominant Factor: The mechanical performance is qualitatively dominated by the hard segment content and the covalent network structure; while the soft segments and amorphous nature limit the maximum theoretical strength, the 40 wt% hard segment concentration combined with the disulfide-mediated crosslinking provides the primary resistance to tensile failure."
    },
    "analysis_without_hierarchical_structure": {
      "descriptive_text": "The sample is a segmented polyurethane synthesized via one-step step-growth polymerization using Isophorone diisocyanate, Pripol 2033, and Hydroxyethyl disulphide as monomers, catalyzed by 0.05 wt% Dibutyltin dilaurate. The reaction proceeded in dimethylformamide (300 wt%) at 60 °C for 3 hours under nitrogen with an NCO:OH molar ratio of 1:1 and a hard segment content of 40 wt%. After pouring into a mould, the material was dried sequentially at 100 °C and 40 °C overnight, then hot pressed at 120 °C for 5 minutes to fabricate 2 mm sheets. Ultimate Tensile Strength was evaluated by tensile testing at 100 mm/min and 20 °C following ISO-37.",
      "reasoning_analysis": "Increasing Factors: The presence of rigid Isophorone diisocyanate hard segments at 40 wt% promotes microphase separation, creating physical crosslinking domains that significantly reinforce the matrix and resist deformation. The use of Dibutyltin dilaurate ensures high conversion and molecular weight during step-growth polymerization, while the disulfide bonds from Hydroxyethyl disulphide introduce additional cohesive energy and potential dynamic crosslinking that enhance load transfer. Furthermore, the hot pressing step consolidates the material and encourages hard segment ordering, contributing to higher strength. Decreasing Factors: The incorporation of Pripol 2033, a long-chain aliphatic soft segment, introduces significant chain flexibility and free volume, which inherently lowers the ultimate tensile strength compared to a fully rigid architecture. Additionally, the use of a high volume of DMF solvent (300 wt%) presents a risk where incomplete removal during the sequential drying process could leave residual solvent molecules that act as plasticizers, reducing intermolecular friction and load-bearing capacity. Dominant Factor: The microphase-separated morphology driven by the 40 wt% rigid IPDI hard segments is the dominant factor determining the UTS. While the soft segments provide elasticity and potential plasticization exists, the percolation and connectivity of the hard domains formed during synthesis and thermal processing primarily dictate the maximum stress the material can withstand before failure."
    }
  },
  {
    "doi": "10.1016/j.compositesb.2018.03.048",
    "title": "Development of a closed-loop recycling process for discontinuous carbon fibre polypropylene composites",
    "year": 2018,
    "chemical_composition": {
      "repeat_unit_psmiles": "*CC(C)*",
      "monomers": [
        {
          "name": "Propylene",
          "smiles": "C=CC",
          "ratio_value": null,
          "ratio_unit": null
        }
      ],
      "additives": [
        {
          "name": "Carbon Fibre",
          "type": "filler",
          "amount_value": 26.2,
          "amount_unit": "vol%"
        },
        {
          "name": "PP residue coating",
          "type": "coating",
          "amount_value": null,
          "amount_unit": null
        }
      ],
      "is_homopolymer": true
    },
    "processing_history": "CFPP dissolved in xylene (135 °C, 60 min), fibres reclaimed and aligned via HiPerDiF, PP precipitated, compression moulded at 200 °C, 11.8 MPa (1st recycling loop). UTS measured by tensile testing (ASTM D3039), Shimadzu AGS-X servo-electric tensile test machine, 10 kN load cell, 1 mm/min cross-head displacement, 50 mm gauge length.",
    "hierarchical_structure": "Highly aligned discontinuous carbon fibres, 26.2% fibre volume fraction, some matrix residue on fibre surface.",
    "properties": {
      "UTS": {
        "value": [
          281
        ],
        "unit": "MPa"
      }
    },
    "analysis_with_hierarchical_structure": {
      "descriptive_text": "The material comprises a polypropylene homopolymer matrix reinforced with 26.2 vol% carbon fibres featuring a polypropylene residue coating on the fibre surface. The composite was fabricated through a recycling process where the precursor was dissolved in xylene at 135 °C for 60 minutes, followed by fibre reclamation and alignment using the HiPerDiF technique. Subsequent precipitation of the polypropylene and compression moulding at 200 °C under 11.8 MPa pressure yielded a structure characterized by highly aligned discontinuous carbon fibres within the matrix. Mechanical characterization was performed via tensile testing according to ASTM D3039 standards using a Shimadzu AGS-X servo-electric machine with a 10 kN load cell at a cross-head displacement rate of 1 mm/min over a 50 mm gauge length.",
      "reasoning_analysis": "Increasing Factors: The incorporation of carbon fibres provides a substantial reinforcement effect due to their inherently high tensile strength compared to the polypropylene matrix. The HiPerDiF processing technique ensures high alignment of these discontinuous fibres, maximizing the efficiency of load transfer along the tensile axis. Furthermore, the presence of a polypropylene residue coating on the fibre surface indicates improved interfacial compatibility, which enhances stress transfer from the matrix to the reinforcement and delays debonding. Decreasing Factors: The discontinuous nature of the fibres inherently limits the ultimate tensile strength compared to continuous fibre composites, as stress transfer relies on shear lag mechanisms over the fibre length. Additionally, the processing history involves a recycling loop and dissolution in xylene followed by precipitation, which may induce thermal degradation or chain scission in the polypropylene matrix, potentially reducing its intrinsic cohesive strength. Voids introduced during compression moulding or precipitation could also act as stress concentrators. Dominant Factor: The high degree of fibre alignment achieved via HiPerDiF combined with the significant fibre volume fraction and improved interfacial adhesion from the matrix residue coating qualitatively dominates the mechanical response. While matrix degradation from recycling poses a risk, the load-bearing capacity provided by the aligned high-modulus fibres dictates the overall UTS, resulting in a composite strength significantly governed by the reinforcement architecture rather than the matrix properties alone."
    },
    "analysis_without_hierarchical_structure": {
      "descriptive_text": "The sample consists of a polypropylene homopolymer matrix reinforced with 26.2 vol% carbon fibre filler featuring a PP residue coating. The composite was prepared by dissolving the CFPP in xylene at 135 °C for 60 minutes, after which the fibres were reclaimed and aligned using the HiPerDiF technology followed by precipitation of the PP matrix. The resulting material was consolidated via compression moulding at 200 °C under 11.8 MPa pressure, representing the first recycling loop, and the ultimate tensile strength was subsequently characterized using tensile testing according to ASTM D3039 on a Shimadzu AGS-X servo-electric machine with a 10 kN load cell at a cross-head displacement of 1 mm/min.",
      "reasoning_analysis": "Increasing Factors: The incorporation of 26.2 vol% carbon fibre acts as the primary reinforcement mechanism, leveraging the high intrinsic strength of the fibres to bear load. The use of HiPerDiF technology aligns these discontinuous fibres, optimizing the orientation factor for tensile loading and significantly enhancing strength compared to random orientation. Furthermore, the PP residue coating on the fibres likely improves interfacial adhesion with the polypropylene matrix, facilitating efficient stress transfer, while the compression moulding pressure minimizes void content. Decreasing Factors: The processing history indicates this sample represents a first recycling loop, implying the polypropylene matrix may have undergone thermal or mechanical degradation leading to chain scission and reduced molecular weight, which diminishes matrix toughness and strength. Additionally, the use of discontinuous fibres rather than continuous filaments inherently limits the maximum achievable strength due to stress concentration at fibre ends and reliance on shear lag mechanisms. Dominant Factor: The reinforcement efficiency provided by the high volume fraction of aligned carbon fibres coupled with improved interfacial compatibility from the coating qualitatively dominates the UTS behavior. While matrix degradation from recycling introduces a weakening effect, the load-bearing capacity shift from the matrix to the high-strength fibre network ensures the composite exhibits significantly higher strength than the unreinforced recycled polymer."
    }
  },
  {
    "doi": null,
    "title": "Development of high specifc strength acrylonitrile styrene acrylate (ASA) structure using fused flament fabrication",
    "year": 2023,
    "chemical_composition": {
      "repeat_unit_psmiles": null,
      "monomers": [
        {
          "name": "Acrylonitrile",
          "smiles": "C=CC#N",
          "ratio_value": null,
          "ratio_unit": null
        },
        {
          "name": "Styrene",
          "smiles": "C=CC1=CC=CC=C1",
          "ratio_value": null,
          "ratio_unit": null
        },
        {
          "name": "Acrylate rubber",
          "smiles": "C=CC(=O)OCCCC",
          "ratio_value": null,
          "ratio_unit": null
        }
      ],
      "additives": [],
      "is_homopolymer": false
    },
    "processing_history": "FDM printing using Stratasys F170. Nozzle temperature 220 °C, Platform temperature 90 °C. Layer thickness: 0.254 mm, Infill density: 25%, Orientation angle: 0 deg. Tensile test using INSTRON 5582 UTM, ASTM D638 type-IV, Experimental Run 3.",
    "hierarchical_structure": "3D printed ASA structure. Layer thickness 0.254 mm, Infill density 25%, Orientation angle 0 deg.",
    "properties": {
      "UTS": {
        "value": [
          28.713
        ],
        "unit": "MPa"
      }
    },
    "analysis_with_hierarchical_structure": {
      "descriptive_text": "The sample consists of an Acrylonitrile Styrene Acrylate (ASA) terpolymer fabricated via fused deposition modeling (FDM) using a Stratasys F170 printer. The processing protocol involved extrusion through a nozzle at 220 °C onto a platform maintained at 90 °C, resulting in a layered structure with a layer thickness of 0.254 mm and an infill density of 25%. The specimens were oriented at 0 degrees relative to the printing direction and subjected to tensile testing according to ASTM D638 type-IV standards using an INSTRON 5582 universal testing machine.",
      "reasoning_analysis": "Increasing Factors: The presence of acrylonitrile units introduces polar nitrile groups that enhance intermolecular forces and cohesive energy density, contributing to higher intrinsic strength, while the styrene component provides backbone rigidity. Furthermore, the 0-degree orientation angle aligns the printed filaments parallel to the tensile loading axis, maximizing the load-bearing capacity of the continuous polymer roads compared to transverse orientations. Decreasing Factors: The incorporation of acrylate rubber phases acts as an impact modifier, introducing elastomeric domains that reduce the overall yield strength and ultimate tensile strength relative to a rigid SAN matrix. Critically, the processing history reveals a low infill density of 25%, which introduces significant porosity and reduces the effective load-bearing cross-sectional area. Additionally, the FDM process inherently creates inter-layer boundaries that may act as stress concentration points or failure initiation sites compared to bulk molded materials. Dominant Factor: While the chemical composition provides a robust thermoplastic baseline, the processing-induced architectural features dominate the mechanical response. The low infill density combined with the inherent anisotropy of the additive manufacturing process qualitatively dictates a reduced UTS compared to dense, isotropic samples, despite the favorable 0-degree orientation mitigating inter-layer failure modes."
    },
    "analysis_without_hierarchical_structure": {
      "descriptive_text": "The sample consists of a terpolymer derived from acrylonitrile, styrene, and acrylate rubber monomers, forming an acrylonitrile styrene acrylate (ASA) matrix. It was fabricated using fused deposition modeling (FDM) on a Stratasys F170 system with a nozzle temperature of 220 °C and a platform temperature of 90 °C. The resulting specimens possess a layer thickness of 0.254 mm, an infill density of 25%, and a raster orientation angle of 0 degrees. Ultimate tensile strength was evaluated using an INSTRON 5582 universal testing machine following the ASTM D638 type-IV protocol.",
      "reasoning_analysis": "Increasing Factors: The chemical composition includes acrylonitrile and styrene units, where the polar nitrile groups enhance intermolecular cohesive forces and the styrene rings provide backbone rigidity, both contributing to higher intrinsic strength. Additionally, the processing history specifies a 0-degree orientation angle, aligning the printed raster roads parallel to the loading direction, which maximizes load transfer along the continuous polymer strands. Decreasing Factors: The inclusion of acrylate rubber introduces elastomeric domains that act as stress concentrators and reduce the overall modulus and yield strength of the matrix compared to a rigid SAN copolymer. Furthermore, the FDM processing history inherently creates interlayer voids and relies on diffusion-based bonding between layers, while the 25% infill density significantly reduces the effective load-bearing cross-sectional area. Dominant Factor: The processing history, specifically the combination of low infill density and the anisotropic nature of FDM interlayer adhesion, qualitatively dominates the final UTS behavior by introducing structural discontinuities that limit stress transfer more severely than the intrinsic reduction caused by the rubber phase, resulting in a measured strength significantly lower than that of a solid, isotropic bulk material."
    }
  },
  {
    "doi": "10.1109/TASC.2020.2977932",
    "title": "Development of Zylon-Kevlar-Zylon Hybrid Fiber Reinforcement Technology for 100 T Pulsed Magnet at the WHMFC",
    "year": 2020,
    "chemical_composition": {
      "repeat_unit_psmiles": null,
      "monomers": [
        {
          "name": "Epoxy resin",
          "smiles": null,
          "ratio_value": null,
          "ratio_unit": null
        }
      ],
      "additives": [
        {
          "name": "Zylon fiber",
          "type": "filler",
          "amount_value": null,
          "amount_unit": null
        },
        {
          "name": "Kevlar fabric",
          "type": "filler",
          "amount_value": null,
          "amount_unit": null
        }
      ],
      "is_homopolymer": false
    },
    "processing_history": "Composite reinforcement layer fabricated by winding Zylon fiber and Kevlar fabric with epoxy resin. Layup sequence: 1 mm Zylon, 0.25 mm Kevlar, 1 mm Zylon. Prestress applied to hybrid fiber bundle is 700 MPa. Filling factor ~84%. UTS determined via explosion test of small pulsed magnet at room temperature using 1 MJ capacitor bank, discharge voltage 22.5 kV, calculated combined with finite element analysis.",
    "hierarchical_structure": "Zylon-Kevlar-Zylon hybrid fiber reinforcement layer. Layer thickness: 1 mm Zylon / 0.25 mm Kevlar / 1 mm Zylon. Filling factor ~84%. Kevlar fabric has rougher surface for better wet impregnation with epoxy.",
    "properties": {
      "UTS": {
        "value": [
          4980.0
        ],
        "unit": "MPa"
      }
    },
    "analysis_with_hierarchical_structure": {
      "descriptive_text": "The sample comprises a hybrid fiber-reinforced epoxy composite constructed with a Zylon-Kevlar-Zylon layup sequence. The structural architecture features a central 0.25 mm Kevlar fabric layer sandwiched between two 1 mm Zylon fiber layers, achieving a high filling factor of approximately 84%. Fabrication involved winding the Zylon fibers and Kevlar fabric with epoxy resin, utilizing the rougher surface topology of the Kevlar fabric to enhance wet impregnation with the matrix. A prestress of 700 MPa was applied to the hybrid fiber bundle during processing. The Ultimate Tensile Strength was evaluated through an explosion test of a small pulsed magnet at room temperature using a 1 MJ capacitor bank at 22.5 kV discharge voltage, with values calculated in combination with finite element analysis.",
      "reasoning_analysis": "Increasing Factors: The incorporation of high-performance Zylon fibers and Kevlar fabric provides intrinsic high tensile strength and modulus, significantly elevating the composite UTS according to the rule of mixtures. The high filling factor of ~84% ensures that the load-bearing capacity is dominated by the reinforcement phase rather than the weaker epoxy matrix. Additionally, the applied prestress of 700 MPa aligns the fibers and eliminates slack, optimizing load transfer efficiency, while the rougher surface of the Kevlar fabric improves interfacial adhesion and wet impregnation, further enhancing stress transfer between the matrix and fibers. Decreasing Factors: The epoxy matrix itself is inherently brittle and possesses a lower strength compared to the fibers, creating potential failure initiation sites if stress concentrations occur. Furthermore, the hybridization of dissimilar fibers (Zylon and Kevlar) introduces interfaces with potential modulus mismatch, which may generate interlaminar shear stresses under tension that could prematurely degrade structural integrity. Dominant Factor: The high volume fraction of high-strength reinforcements combined with the prestressing history qualitatively dominates the UTS behavior, as the mechanical performance is primarily governed by the fiber properties and their alignment rather than the matrix limitations or interfacial mismatches."
    },
    "analysis_without_hierarchical_structure": {
      "descriptive_text": "The sample consists of a hybrid composite material utilizing an epoxy resin matrix reinforced with Zylon fibers and Kevlar fabric. The composite reinforcement layer was fabricated via a winding process featuring a specific layup sequence of 1 mm Zylon, followed by 0.25 mm Kevlar, and capped with 1 mm Zylon. A significant prestress of 700 MPa was applied to the hybrid fiber bundle during fabrication, resulting in a high filling factor of approximately 84%. The Ultimate Tensile Strength was determined through an explosion test of a small pulsed magnet at room temperature using a 1 MJ capacitor bank with a discharge voltage of 22.5 kV, with values calculated in combination with finite element analysis.",
      "reasoning_analysis": "Increasing Factors: The incorporation of high-performance Zylon fibers and Kevlar fabric within an epoxy matrix provides exceptional intrinsic tensile strength and modulus, serving as the primary load-bearing components. The processing history indicates a winding technique with a symmetric layup sequence that ensures fiber alignment along the stress axis, while the applied prestress of 700 MPa eliminates fiber slack and ensures immediate load transfer upon tensioning. Furthermore, the extremely high filling factor of approximately 84% maximizes the volume fraction of the reinforcing phase, significantly enhancing the composite strength according to the rule of mixtures. Decreasing Factors: The hybridization of Zylon and Kevlar introduces a potential strain mismatch, as Zylon typically exhibits lower strain-to-failure than Kevlar, which may lead to premature failure of the Zylon layers and subsequent catastrophic load redistribution before the Kevlar reaches its full capacity. Additionally, the exceptionally high filling factor leaves minimal epoxy matrix content, which could result in resin starvation, poor interfacial wetting, or void formation, potentially compromising interlaminar shear strength and promoting brittle failure modes. Dominant Factor: The exceptional intrinsic strength of the Zylon and Kevlar reinforcements, combined with the high fiber volume fraction and the beneficial effects of prestressing to optimize fiber engagement, qualitatively dominates the material behavior, driving the UTS to levels characteristic of high-performance fiber-dominated composites despite potential interfacial or hybridization limitations."
    }
  },
  {
    "doi": null,
    "title": "The effect of temperature on fatigue damage of FRP composites",
    "year": 2010,
    "chemical_composition": {
      "repeat_unit_psmiles": null,
      "monomers": [
        {
          "name": "Polyvinyl ester resin",
          "smiles": null,
          "ratio_value": null,
          "ratio_unit": null
        }
      ],
      "additives": [
        {
          "name": "Glass cloth (WF 350)",
          "type": "filler",
          "amount_value": 48,
          "amount_unit": "vol%"
        }
      ],
      "is_homopolymer": false
    },
    "processing_history": "Laminated by hand lay-up method. Data from Ref. [26]. UTS measured at RT (298 K).",
    "hierarchical_structure": "Plain-woven glass cloth reinforcement, 5 plies.",
    "properties": {
      "UTS": {
        "value": [
          431
        ],
        "unit": "MPa"
      }
    },
    "analysis_with_hierarchical_structure": {
      "descriptive_text": "This composite material features a polyvinyl ester resin matrix reinforced with 48 vol% Glass cloth (WF 350) filler. Fabricated via a hand lay-up lamination technique, the sample exhibits a hierarchical structure consisting of five plies of plain-woven glass cloth reinforcement. The Ultimate Tensile Strength (UTS) was evaluated at room temperature (298 K) according to data sourced from Reference [26].",
      "reasoning_analysis": "Increasing Factors: The incorporation of Glass cloth (WF 350) at a high volume fraction of 48% serves as the primary reinforcement, leveraging the high intrinsic tensile strength of glass fibers to significantly elevate the composite's UTS relative to the neat polyvinyl ester matrix. The plain-woven architecture provides multidirectional load distribution, while the polyvinyl ester resin typically ensures robust interfacial adhesion with the glass surface, facilitating efficient stress transfer from the matrix to the reinforcement. Decreasing Factors: The hand lay-up processing history is susceptible to the formation of microvoids and inconsistent fiber wetting, which act as stress concentration sites and prematurely initiate failure under tensile load. Additionally, the plain-woven structure introduces fiber crimping, which misaligns fibers relative to the loading axis and reduces the effective utilization of the fiber strength compared to unidirectional layouts. Interlaminar weaknesses between the five plies may also limit the overall strength if interfacial bonding is compromised during lamination. Dominant Factor: The high volume fraction of the glass reinforcement qualitatively dominates the mechanical response. While processing defects and fiber crimping introduce inefficiencies, the sheer load-bearing capacity provided by the 48 vol% glass cloth overwhelmingly dictates a high UTS compared to the unreinforced polymer, making the fiber content the defining characteristic of the tensile strength behavior."
    },
    "analysis_without_hierarchical_structure": {
      "descriptive_text": "The sample comprises a polyvinyl ester resin matrix reinforced with Glass cloth (WF 350) at a volume fraction of 48%. This composite was fabricated using a hand lay-up lamination technique. The Ultimate Tensile Strength was evaluated at room temperature (298 K), with experimental data sourced from Reference [26].",
      "reasoning_analysis": "Increasing Factors: The incorporation of Glass cloth (WF 350) at a high volume fraction of 48% serves as the primary reinforcement mechanism. The high intrinsic tensile strength of the glass fibers compared to the polyvinyl ester matrix allows for effective load transfer, significantly elevating the composite's load-bearing capacity. Decreasing Factors: The hand lay-up processing method is prone to introducing micro-voids and potential inconsistencies in fiber wetting, which act as stress concentration sites and can initiate premature failure. Additionally, the woven architecture of the glass cloth introduces fiber crimp, reducing the axial alignment efficiency compared to unidirectional reinforcements. Dominant Factor: The high volume fraction of the glass reinforcement is the dominant factor governing the UTS. While the hand lay-up process may introduce defects that limit the theoretical maximum strength, the sheer volume and intrinsic strength of the glass fibers overwhelmingly dictate the mechanical performance relative to the neat resin matrix."
    }
  },
  {
    "doi": null,
    "title": "Development of high specifc strength acrylonitrile styrene acrylate (ASA) structure using fused flament fabrication",
    "year": 2023,
    "chemical_composition": {
      "repeat_unit_psmiles": null,
      "monomers": [
        {
          "name": "Acrylonitrile",
          "smiles": "C=CC#N",
          "ratio_value": null,
          "ratio_unit": null
        },
        {
          "name": "Styrene",
          "smiles": "C=CC1=CC=CC=C1",
          "ratio_value": null,
          "ratio_unit": null
        },
        {
          "name": "Acrylate rubber",
          "smiles": "C=CC(=O)OCCCC",
          "ratio_value": null,
          "ratio_unit": null
        }
      ],
      "additives": [],
      "is_homopolymer": false
    },
    "processing_history": "FDM printing using Stratasys F170. Nozzle temperature 220 °C, Platform temperature 90 °C. Layer thickness: 0.254 mm, Infill density: 50%, Orientation angle: 45 deg. Tensile test using INSTRON 5582 UTM, ASTM D638 type-IV, Experimental Run 5.",
    "hierarchical_structure": "3D printed ASA structure. Layer thickness 0.254 mm, Infill density 50%, Orientation angle 45 deg.",
    "properties": {
      "UTS": {
        "value": [
          29.46
        ],
        "unit": "MPa"
      }
    },
    "analysis_with_hierarchical_structure": {
      "descriptive_text": "The sample comprises an Acrylonitrile Styrene Acrylate (ASA) terpolymer derived from acrylonitrile, styrene, and acrylate rubber monomers. It was fabricated via Fused Deposition Modeling using a Stratasys F170 system with a nozzle temperature of 220 °C and a platform temperature of 90 °C. The resulting hierarchical structure is characterized by a layer thickness of 0.254 mm, an infill density of 50%, and an orientation angle of 45 degrees. Mechanical evaluation was conducted using an INSTRON 5582 UTM in accordance with the ASTM D638 type-IV standard.",
