Repository: hhtrick/HHT-code

# HHT training framework

This directory contains model training, embedding precomputation, inference, article-level baselines and the curated datasets. All commands below assume that the working directory is `train_code/`.

## 3. Datasets and fixed partitions

Each main dataset is a JSON array at `dataset/{property}/{property}.json`. Entries contain source metadata, `chemical_composition`, `processing_history`, `hierarchical_structure`, `properties`, and two generated-analysis objects. Targets are stored as `properties[property]["value"]`; source metadata and target values are not predictive input fields.

| Property | Train | Validation | Test | Total |
|---|---:|---:|---:|---:|

File: train_code/dataset/UTS/UTS.json (part 250 of 292)
[
      "reasoning_analysis": "Increasing Factors: The inclusion of acrylonitrile introduces polar nitrile groups that strengthen intermolecular dipole-dipole interactions within the matrix, enhancing cohesive energy. Additionally, the elevated platform temperature of 90 °C during FDM processing promotes polymer chain diffusion across layer interfaces, potentially improving inter-layer bonding strength relative to lower temperature processing. Decreasing Factors: The presence of the acrylate rubber phase, while beneficial for impact toughness, typically acts as a stress concentrator that initiates crazing or shear yielding, thereby reducing the ultimate tensile strength compared to a rigid SAN matrix. Furthermore, the FDM processing history introduces significant structural discontinuities; the 50% infill density drastically reduces the effective load-bearing cross-sectional area, and the layered morphology creates weak inter-layer boundaries prone to delamination under tensile load. The 45-degree orientation angle also misaligns the raster roads relative to the loading axis, limiting load transfer efficiency. Dominant Factor: The processing-induced structural defects, specifically the reduced effective cross-sectional area from the 50% infill and the inherent anisotropy of inter-layer bonding in FDM parts, qualitatively dominate the final UTS behavior, likely resulting in a significant reduction compared to the intrinsic strength of a solid, injection-molded ASA specimen."
    },
    "analysis_without_hierarchical_structure": {
      "descriptive_text": "The material system consists of a terpolymer derived from acrylonitrile, styrene, and acrylate rubber monomers. Specimens were fabricated using fused deposition modeling (FDM) on a Stratasys F170 printer, utilizing a nozzle temperature of 220 °C and a platform temperature of 90 °C. The printing parameters included a layer thickness of 0.254 mm, an infill density of 50%, and an orientation angle of 45 degrees. Mechanical characterization was performed via tensile testing using an INSTRON 5582 universal testing machine in accordance with the ASTM D638 type-IV standard.",
      "reasoning_analysis": "Increasing Factors: The presence of acrylonitrile introduces polar nitrile groups that enhance intermolecular dipole-dipole interactions, thereby increasing the cohesive energy density and intrinsic tensile strength of the matrix. Additionally, the styrene component contributes backbone rigidity through steric hindrance of the phenyl groups. From a processing perspective, the elevated platform temperature of 90 °C promotes enhanced polymer chain diffusion across layer interfaces, improving inter-layer bonding strength which is critical for load transfer in additive manufactured parts. Decreasing Factors: The inclusion of acrylate rubber, while beneficial for impact toughness, introduces compliant phases that act as stress concentrators and reduce the overall modulus and yield strength of the terpolymer compared to a rigid SAN matrix. Furthermore, the FDM processing history introduces significant structural discontinuities; specifically, the 50% infill density drastically reduces the effective load-bearing cross-sectional area, and the 45-degree orientation angle subjects the inter-layer bonds to shear stresses rather than pure tension, facilitating earlier failure. Dominant Factor: The processing-induced structural limitations, particularly the 50% infill density and raster orientation, qualitatively dominate the final UTS behavior. While the chemical composition establishes the intrinsic strength of the filament material, the macroscopic voids and anisotropic layer bonding inherent to the low-density FDM process impose a more severe constraint on the ultimate load-bearing capacity than the specific monomer ratios."
    }
  },
  {
    "doi": null,
    "title": "The effect of temperature on fatigue damage of FRP composites",
    "year": 2010,
    "chemical_composition": {
      "repeat_unit_psmiles": null,
      "monomers": [
        {
          "name": "Narmco 5505 epoxy",
          "smiles": null,
          "ratio_value": null,
          "ratio_unit": null
        }
      ],
      "additives": [
        {
          "name": "Boron fiber",
          "type": "filler",
          "amount_value": null,
          "amount_unit": null
        }
      ],
      "is_homopolymer": false
    },
    "processing_history": "Data extracted from Ref. [17]. 90° ply orientation. UTS measured by tensile testing at RT (300 K).",
    "hierarchical_structure": "Unidirectional laminate, 90° plies.",
    "properties": {
      "UTS": {
        "value": [
          109.9
        ],
        "unit": "MPa"
      }
    },
    "analysis_with_hierarchical_structure": {
      "descriptive_text": "This composite material comprises a Narmco 5505 epoxy matrix reinforced with boron fibers, arranged as a unidirectional laminate with a 90° ply orientation. The ultimate tensile strength was evaluated through tensile testing conducted at room temperature (300 K), based on data extracted from Ref. [17].",
      "reasoning_analysis": "Increasing Factors: The inclusion of boron fibers introduces a high-strength reinforcement phase within the Narmco 5505 epoxy matrix, which provides potential for enhanced load-bearing capacity through stress transfer mechanisms at the fiber-matrix interface. The cured thermoset network of the epoxy also provides inherent rigidity and structural cohesion to the laminate. Decreasing Factors: The specific 90° ply orientation relative to the tensile loading axis is a critical limitation, as the fibers are aligned transverse to the applied stress, preventing them from utilizing their high longitudinal strength. This configuration forces the matrix and the fiber-matrix interface to bear the majority of the load, which are inherently weaker than the fibers themselves. Furthermore, the brittle nature of the epoxy matrix limits energy dissipation prior to failure. Dominant Factor: The ply orientation qualitatively dominates the mechanical response. Despite the presence of high-strength boron fibers, the 90° alignment restricts the composite behavior to matrix-dominated transverse properties, resulting in a UTS that is significantly lower than what would be observed in a 0° longitudinally loaded configuration."
    },
    "analysis_without_hierarchical_structure": {
      "descriptive_text": "The sample comprises a Narmco 5505 epoxy matrix reinforced with Boron fiber fillers. Prepared with a 90° ply orientation, the composite structure aligns the fibers perpendicular to the primary loading direction. Mechanical characterization was performed via tensile testing at room temperature (300 K) to determine the ultimate tensile strength.",
      "reasoning_analysis": "Increasing Factors: The Narmco 5505 epoxy matrix forms a crosslinked thermoset network, providing inherent cohesive strength and structural rigidity that establishes the baseline load-bearing capacity of the material. Decreasing Factors: The 90° ply orientation aligns the high-strength Boron fibers perpendicular to the applied tensile stress, preventing the fibers from carrying the axial load and introducing stress concentrations at the fiber-matrix interface that facilitate premature failure. Dominant Factor: The ply orientation is the dominant factor governing the UTS behavior; despite the high intrinsic strength of the Boron fibers, the transverse loading configuration restricts the ultimate tensile strength to be determined primarily by the weaker epoxy matrix and interfacial adhesion rather than the reinforcement phase."
    }
  },
  {
    "doi": null,
    "title": "Development of high specifc strength acrylonitrile styrene acrylate (ASA) structure using fused flament fabrication",
    "year": 2023,
    "chemical_composition": {
      "repeat_unit_psmiles": null,
      "monomers": [
        {
          "name": "Acrylonitrile",
          "smiles": "C=CC#N",
          "ratio_value": null,
          "ratio_unit": null
        },
        {
          "name": "Styrene",
          "smiles": "C=CC1=CC=CC=C1",
          "ratio_value": null,
          "ratio_unit": null
        },
        {
          "name": "Acrylate rubber",
          "smiles": "C=CC(=O)OCCCC",
          "ratio_value": null,
          "ratio_unit": null
        }
      ],
      "additives": [],
      "is_homopolymer": false
    },
    "processing_history": "FDM printing using Stratasys F170. Nozzle temperature 220 °C, Platform temperature 90 °C. Layer thickness: 0.254 mm, Infill density: 75%, Orientation angle: 0 deg. Tensile test using INSTRON 5582 UTM, ASTM D638 type-IV, Experimental Run 6.",
    "hierarchical_structure": "3D printed ASA structure. Layer thickness 0.254 mm, Infill density 75%, Orientation angle 0 deg.",
    "properties": {
      "UTS": {
        "value": [
          28.32
        ],
        "unit": "MPa"
      }
    },
    "analysis_with_hierarchical_structure": {
      "descriptive_text": "The sample comprises an Acrylonitrile Styrene Acrylate (ASA) terpolymer fabricated via Fused Deposition Modeling (FDM) using a Stratasys F170 system. The processing protocol involved extrusion at a nozzle temperature of 220 °C onto a platform heated to 90 °C, yielding a 3D printed structure with a layer thickness of 0.254 mm, an infill density of 75%, and a raster orientation angle of 0 degrees. Mechanical characterization was conducted via tensile testing using an INSTRON 5582 Universal Testing Machine in accordance with the ASTM D638 type-IV standard.",
      "reasoning_analysis": "Increasing Factors: The acrylonitrile component introduces polar nitrile groups that enhance intermolecular dipole-dipole interactions, increasing cohesive energy density and intrinsic strength. The styrene units contribute backbone rigidity, while the 0-degree orientation angle aligns the printed rasters parallel to the loading axis, maximizing the load-bearing capacity of the filaments. Additionally, the elevated platform temperature of 90 °C promotes polymer chain diffusion across layer interfaces, improving inter-layer bonding strength. Decreasing Factors: The inclusion of acrylate rubber introduces elastomeric domains that typically reduce ultimate tensile strength relative to rigid SAN matrices to prioritize impact toughness. The FDM processing history introduces inherent porosity and structural discontinuities; specifically, the 75% infill density reduces the effective load-bearing cross-sectional area compared to a solid specimen. Furthermore, inter-layer bonding in additive manufacturing is often weaker than intra-layer strength, creating potential delamination planes under tensile load. Dominant Factor: The processing-induced structural discontinuities, particularly the 75% infill density and the inherent inter-layer bonding limitations of the FDM process, qualitatively dominate the UTS behavior. While the chemical composition provides a robust baseline and the raster orientation optimizes load alignment, the reduced effective cross-sectional area and potential voids between raster lines prevent the material from achieving the theoretical UTS of a solid, injection-molded ASA bulk specimen."
    },
    "analysis_without_hierarchical_structure": {
      "descriptive_text": "The sample comprises a terpolymer system synthesized from acrylonitrile, styrene, and acrylate rubber monomers, forming a heterogeneous matrix without external additives. Specimens were fabricated via fused deposition modeling using a Stratasys F170 printer, employing a nozzle temperature of 220 °C and a platform temperature of 90 °C to facilitate layer adhesion. The printed geometry featured a layer thickness of 0.254 mm with an infill density of 75% and a raster orientation angle of 0 degrees relative to the loading axis. Mechanical characterization was performed using an INSTRON 5582 universal testing machine following the ASTM D638 type-IV standard protocol.",
      "reasoning_analysis": "Increasing Factors: The chemical composition includes acrylonitrile, whose polar nitrile groups enhance intermolecular dipole-dipole interactions, thereby increasing cohesive energy density and intrinsic strength. Additionally, the styrene component contributes backbone rigidity, while the processing history specifies a 0-degree orientation angle, aligning the printed raster lines parallel to the tensile load to maximize load transfer along the filament axis. Decreasing Factors: The inclusion of acrylate rubber introduces compliant elastomeric domains within the matrix, which typically act as stress concentrators that reduce ultimate tensile strength in favor of toughness. Furthermore, the fused deposition modeling process inherently introduces micro-voids and weak inter-layer bonding interfaces compared to bulk molding, and the 75% infill density reduces the effective cross-sectional area available to bear the load. Dominant Factor: The processing-induced structural discontinuities associated with additive manufacturing, specifically the inter-layer adhesion limits and reduced effective cross-section from the 75% infill, qualitatively dominate the final UTS behavior. These macroscopic defects create preferential failure initiation sites that override the intrinsic strength contributions provided by the rigid styrenic matrix components."
    }
  },
  {
    "doi": "10.1063/1.5044286",
    "title": "Comparative study of mechanical properties of PP, LDPE and EVA at different molding temperatures ",
    "year": 2018,
    "chemical_composition": {
      "repeat_unit_psmiles": "[*]CC(C)[*]",
      "monomers": [
        {
          "name": "Propylene",
          "smiles": "CC=C",
          "ratio_value": null,
          "ratio_unit": null
        }
      ],
      "additives": [
        {
          "name": "Mold release agent",
          "type": "processing aid",
          "amount_value": null,
          "amount_unit": null
        }
      ],
      "is_homopolymer": true
    },
    "processing_history": "Compression injection molding at 105°C. Mold release agent sprayed onto mold cavity prior to injection. UTS measured by Shimadzu Universal Testing Machine (model AGS-X), 5KN load capacity, according to ASTM D68-02a.",
    "hierarchical_structure": "Semi-crystalline; crystal bonding decreases with increasing molding temperature.",
    "properties": {
      "UTS": {
        "value": [
          35.695
        ],
        "unit": "MPa"
      }
    },
    "analysis_with_hierarchical_structure": {
      "descriptive_text": "The material under investigation is a semi-crystalline polypropylene homopolymer synthesized from propylene monomers. Processing was conducted via compression injection molding at 105°C, wherein a mold release agent was applied to the mold cavity surface prior to injection to aid in part ejection. The resulting hierarchical structure exhibits semi-crystalline morphology, with crystal bonding integrity noted to be inversely related to the molding temperature. Ultimate Tensile Strength (UTS) was subsequently characterized using a Shimadzu Universal Testing Machine (model AGS-X) with a 5KN load capacity in accordance with ASTM D68-02a standards.",
      "reasoning_analysis": "Increasing Factors: The semi-crystalline hierarchical structure serves as a primary reinforcement mechanism, where crystalline lamellae act as physical crosslinks within the amorphous matrix to resist deformation and enhance load-bearing capacity. The inherent stiffness of the polypropylene backbone, arising from the methyl side groups, also contributes to baseline tensile resistance. Decreasing Factors: The incorporation of a mold release agent, while beneficial for demolding, introduces a foreign chemical species that may act as a plasticizer or create weak interfacial boundaries within the bulk matrix, potentially facilitating premature failure under tension. Furthermore, the provided structural data indicates that crystal bonding integrity is inversely proportional to molding temperature; thus, the thermal history associated with the compression injection molding at 105°C may have compromised the crystalline network cohesion relative to lower-temperature processing conditions. Dominant Factor: The semi-crystalline morphology qualitatively dominates the UTS behavior by establishing the fundamental mechanical framework of the material; however, the realized strength is critically modulated by the processing history, specifically the thermal impact on crystal bonding and the presence of the processing aid, which may limit the theoretical strength achievable by the crystalline phase alone."
    },
    "analysis_without_hierarchical_structure": {
      "descriptive_text": "The sample comprises a polypropylene homopolymer processed via compression injection molding at 105°C. A mold release agent was applied by spraying onto the mold cavity prior to injection to facilitate part removal. The ultimate tensile strength was determined using a Shimadzu Universal Testing Machine with a 5KN load capacity, following the ASTM D68-02a standard.",
      "reasoning_analysis": "Increasing Factors: The polypropylene homopolymer structure facilitates semi-crystalline packing, where crystalline regions act as physical crosslinks to reinforce the material against tensile stress. Additionally, the compression injection molding process induces molecular orientation along the flow direction, aligning polymer chains to maximize load-bearing capacity in the testing axis. Decreasing Factors: The application of a mold release agent introduces low molecular weight compounds at the surface which may act as stress concentrators or initiate surface crazing, potentially reducing the apparent strength. Furthermore, the specific thermal history at 105°C may limit chain mobility during processing, potentially affecting inter-chain diffusion and bulk cohesion compared to higher temperature melts. Dominant Factor: The intrinsic semi-crystalline morphology and the flow-induced molecular orientation generated during the injection molding process qualitatively dominate the UTS behavior, as these bulk structural features govern the fundamental mechanical integrity more significantly than the superficial presence of the external processing aid."
    }
  },
  {
    "doi": null,
    "title": "The effect of temperature on fatigue damage of FRP composites",
    "year": 2010,
    "chemical_composition": {
      "repeat_unit_psmiles": null,
      "monomers": [
        {
          "name": "Polyvinyl ester resin",
          "smiles": null,
          "ratio_value": null,
          "ratio_unit": null
        }
      ],
      "additives": [
        {
          "name": "Glass mat (MC 300S)",
          "type": "filler",
          "amount_value": 35,
          "amount_unit": "vol%"
        }
      ],
      "is_homopolymer": false
    },
    "processing_history": "Laminated by hand lay-up method. Data from Ref. [26]. UTS measured at RT (298 K).",
    "hierarchical_structure": "Glass mat reinforcement, 3 plies.",
    "properties": {
      "UTS": {
        "value": [
          251
        ],
        "unit": "MPa"
      }
    },
    "analysis_with_hierarchical_structure": {
      "descriptive_text": "The material system comprises a polyvinyl ester resin matrix reinforced with 35 vol% Glass mat (MC 300S) filler. Fabricated via a hand lay-up lamination technique, the sample exhibits a hierarchical structure consisting of three plies of glass mat reinforcement. The Ultimate Tensile Strength (UTS) was characterized at room temperature (298 K) according to data sourced from Ref. [26].",
      "reasoning_analysis": "Increasing Factors: The incorporation of glass fibers provides a substantial reinforcement effect due to the high intrinsic tensile strength and modulus of the glass compared to the polyvinyl ester matrix. The 35 vol% loading ensures a significant load-bearing network, while the polyvinyl ester resin typically offers favorable adhesion to glass surfaces, facilitating effective stress transfer from the matrix to the fibers. Additionally, the three-ply laminate structure provides bulk and potential crack arrestment mechanisms across layers. Decreasing Factors: The hand lay-up processing method is prone to introducing voids and inconsistent fiber wetting, which act as stress concentrators and reduce the effective cross-sectional area available for load bearing. Furthermore, the use of a glass mat implies random in-plane fiber orientation rather than unidirectional alignment, meaning a significant portion of fibers does not align with the tensile axis, reducing reinforcement efficiency. Interlaminar shear weaknesses between the three plies may also promote delamination prior to fiber fracture. Dominant Factor: The presence of the glass fiber reinforcement at 35 vol% qualitatively dominates the UTS behavior by establishing a high strength baseline far exceeding that of the neat resin; however, the ultimate magnitude is critically constrained by the processing-induced defects and the orientation efficiency inherent to the glass mat architecture."
    },
    "analysis_without_hierarchical_structure": {
      "descriptive_text": "This composite sample comprises a polyvinyl ester resin matrix reinforced with 35 vol% Glass mat (MC 300S) filler. The material was processed via a hand lay-up lamination technique, and the ultimate tensile strength was characterized at room temperature (298 K) based on data from Ref. [26].",
      "reasoning_analysis": "Increasing Factors: The incorporation of 35 vol% Glass mat (MC 300S) serves as a primary reinforcement mechanism, where the high-strength glass fibers bear the majority of the applied tensile load according to composite theory. Additionally, the polyvinyl ester resin matrix, typically a crosslinked thermoset, provides a rigid medium for effective stress transfer between fibers, further enhancing the overall load-bearing capacity. Decreasing Factors: The hand lay-up processing method introduces potential microstructural defects, such as entrapped air voids and inconsistent fiber wetting, which act as stress concentration sites and premature failure initiation points. Furthermore, the random orientation inherent to glass mats may result in lower efficiency in the primary loading direction compared to unidirectional fiber arrangements, potentially limiting the maximum achievable tensile strength. Dominant Factor: The substantial volume fraction of the glass fiber reinforcement qualitatively dominates the final UTS behavior, elevating the strength significantly above that of the neat resin matrix; however, the ultimate magnitude is capped by the microstructural quality limits imposed by the manual lamination processing history."
    }
  },
  {
    "doi": "10.1016/j.compositesb.2018.03.048",
    "title": "Development of a closed-loop recycling process for discontinuous carbon fibre polypropylene composites",
    "year": 2018,
    "chemical_composition": {
      "repeat_unit_psmiles": "*CC(C)*",
      "monomers": [
        {
          "name": "Propylene",
          "smiles": "C=CC",
          "ratio_value": null,
          "ratio_unit": null
        }
      ],
      "additives": [
        {
          "name": "Carbon Fibre",
          "type": "filler",
          "amount_value": 26.2,
          "amount_unit": "vol%"
        },
        {
          "name": "Water-soluble sizing",
          "type": "sizing",
          "amount_value": 3.8,
          "amount_unit": "wt%"
        }
      ],
      "is_homopolymer": true
    },
    "processing_history": "Virgin CF (TohoTenax C124) and PP aligned via HiPerDiF method, compression moulded at 200 °C, 11.8 MPa. UTS measured by tensile testing (ASTM D3039), Shimadzu AGS-X servo-electric tensile test machine, 10 kN load cell, 1 mm/min cross-head displacement, 50 mm gauge length.",
    "hierarchical_structure": "Highly aligned discontinuous carbon fibres (67% within ±3°), 26.2% fibre volume fraction.",
    "properties": {
      "UTS": {
        "value": [
          285
        ],
        "unit": "MPa"
      }
    },
    "analysis_with_hierarchical_structure": {
      "descriptive_text": "The sample comprises a polypropylene homopolymer matrix reinforced with 26.2 vol% virgin TohoTenax C124 carbon fibres coated with 3.8 wt% water-soluble sizing. The composite was manufactured by aligning the fibres and matrix via the HiPerDiF method, followed by compression moulding at 200 °C under 11.8 MPa pressure. The resulting hierarchical structure features highly aligned discontinuous carbon fibres, with 67% of the fibres oriented within ±3° of the alignment direction. Ultimate tensile strength was characterized using tensile testing according to ASTM D3039 standards on a Shimadzu AGS-X servo-electric machine with a 10 kN load cell, operating at a cross-head displacement rate of 1 mm/min over a 50 mm gauge length.",
      "reasoning_analysis": "Increasing Factors: The incorporation of high-strength carbon fibres at a substantial volume fraction of 26.2% provides significant reinforcement compared to the neat polypropylene matrix. The processing history utilizing the HiPerDiF method resulted in a highly aligned structure, with 67% of fibres within ±3°, which maximizes the load-bearing efficiency of the fibres in the direction of testing. Additionally, the presence of water-soluble sizing likely enhances interfacial adhesion between the hydrophobic matrix and the fibres, facilitating effective stress transfer, while the compression moulding pressure helps minimize void content that could act as stress concentrators. Decreasing Factors: The discontinuous nature of the carbon fibres limits the ultimate tensile strength relative to continuous fibre composites due to reduced stress transfer efficiency and the presence of fibre ends which act as stress concentration points. Furthermore, the polypropylene matrix itself possesses a relatively low intrinsic strength compared to engineering thermoplastics or the fibres, and if the 3.8 wt% sizing layer is too thick, it could potentially introduce a compliant interphase that limits load transfer. Dominant Factor: The high degree of fibre alignment achieved through the HiPerDiF processing and confirmed in the hierarchical structure is the dominant factor governing the UTS. This alignment ensures that the intrinsic high strength of the carbon fibres is effectively utilized in the loading direction, overwhelmingly compensating for the limitations imposed by the discontinuous fibre length and the lower strength of the polypropylene matrix."
    },
    "analysis_without_hierarchical_structure": {
      "descriptive_text": "The sample consists of a polypropylene homopolymer matrix reinforced with 26.2 vol% virgin TohoTenax C124 carbon fibres coated with 3.8 wt% water-soluble sizing. The composite was fabricated by aligning the fibres and matrix using the HiPerDiF method, followed by compression moulding at 200 °C under a pressure of 11.8 MPa. Ultimate tensile strength was evaluated via tensile testing according to ASTM D3039 standards using a Shimadzu AGS-X servo-electric machine equipped with a 10 kN load cell, operating at a cross-head displacement rate of 1 mm/min with a 50 mm gauge length.",
      "reasoning_analysis": "Increasing Factors: The incorporation of 26.2 vol% carbon fibres introduces a high-strength reinforcement phase that significantly exceeds the intrinsic strength of the polypropylene matrix. The utilization of the HiPerDiF method ensures a high degree of fibre alignment along the loading axis, maximizing the contribution of the fibres to the load-bearing capacity during tensile testing. Additionally, compression moulding at 200 °C ensures proper melting and consolidation of the polypropylene matrix around the fibres. Decreasing Factors: A significant potential reduction in UTS arises from the chemical incompatibility between the hydrophobic polypropylene matrix and the hydrophilic water-soluble sizing on the carbon fibres. This mismatch likely results in poor interfacial adhesion and low interfacial shear strength, leading to inefficient stress transfer from the matrix to the fibres and promoting premature debonding or fibre pull-out rather than fibre fracture. The relatively high sizing content of 3.8 wt% may further exacerbate this by creating a thicker weak boundary layer at the interface, and the absence of a specified coupling agent leaves this incompatibility unmitigated. Dominant Factor: The interfacial stress transfer efficiency qualitatively dominates the final UTS behavior. While the aligned carbon fibres provide the theoretical capacity for high strength, the ultimate tensile strength is governed by the ability of the matrix to transfer load to these fibres; therefore, the poor adhesion caused by the sizing-matrix mismatch acts as the critical bottleneck that limits the realization of the composite's full reinforcement potential."
    }
  },
  {
    "doi": null,
    "title": "Development of high specifc strength acrylonitrile styrene acrylate (ASA) structure using fused flament fabrication",
    "year": 2023,
    "chemical_composition": {
      "repeat_unit_psmiles": null,
      "monomers": [
        {
          "name": "Acrylonitrile",
          "smiles": "C=CC#N",
          "ratio_value": null,
          "ratio_unit": null
        },
        {
          "name": "Styrene",
          "smiles": "C=CC1=CC=CC=C1",
          "ratio_value": null,
          "ratio_unit": null
        },
        {
          "name": "Acrylate rubber",
          "smiles": "C=CC(=O)OCCCC",
          "ratio_value": null,
          "ratio_unit": null
        }
      ],
      "additives": [],
      "is_homopolymer": false
    },
    "processing_history": "FDM printing using Stratasys F170. Nozzle temperature 220 °C, Platform temperature 90 °C. Layer thickness: 0.254 mm, Infill density: 25%, Orientation angle: 90 deg. Tensile test using INSTRON 5582 UTM, ASTM D638 type-IV, Experimental Run 7.",
    "hierarchical_structure": "3D printed ASA structure. Layer thickness 0.254 mm, Infill density 25%, Orientation angle 90 deg.",
    "properties": {
      "UTS": {
        "value": [
          25.222
        ],
        "unit": "MPa"
      }
    },
    "analysis_with_hierarchical_structure": {
      "descriptive_text": "The material is an Acrylonitrile Styrene Acrylate (ASA) terpolymer composed of acrylonitrile, styrene, and acrylate rubber monomers. Specimens were fabricated via fused deposition modeling (FDM) using a Stratasys F170 printer, employing a nozzle temperature of 220 °C and a platform temperature of 90 °C to establish a 3D printed structure with a layer thickness of 0.254 mm, an infill density of 25%, and an orientation angle of 90 degrees. Ultimate tensile strength was evaluated through tensile testing on an INSTRON 5582 universal testing machine in accordance with the ASTM D638 type-IV standard.",
      "reasoning_analysis": "Increasing Factors: The inherent rigidity of the styrene-acrylonitrile (SAN) matrix provides a baseline mechanical strength, while the elevated nozzle temperature of 220 °C promotes polymer chain diffusion across filament boundaries, potentially enhancing interlayer cohesion and weld line strength. Decreasing Factors: The inclusion of acrylate rubber introduces elastomeric domains that improve toughness but typically reduce the ultimate tensile strength compared to rigid SAN homopolymers due to stress concentration at phase boundaries. More critically, the fused deposition modeling process introduces significant anisotropy and porosity; the low infill density of 25% drastically reduces the effective load-bearing cross-sectional area, and the 90-degree orientation angle suggests the raster lines are perpendicular to the loading axis, creating weak interlayer interfaces prone to delamination under tensile stress. Dominant Factor: While the chemical composition offers reasonable intrinsic strength, the processing-induced structural limitations, specifically the low infill density and unfavorable raster orientation relative to the stress axis, qualitatively dominate the behavior, leading to a substantial reduction in UTS compared to bulk molded counterparts."
    },
    "analysis_without_hierarchical_structure": {
      "descriptive_text": "The material system comprises a terpolymer derived from acrylonitrile, styrene, and acrylate rubber monomers. Specimens were fabricated via fused deposition modeling using a Stratasys F170 system, employing a nozzle temperature of 220 °C and a heated platform at 90 °C. The processing parameters included a layer thickness of 0.254 mm, an infill density of 25%, and an orientation angle of 90 degrees. Subsequent tensile testing was conducted using an INSTRON 5582 universal testing machine in accordance with the ASTM D638 type-IV standard.",
      "reasoning_analysis": "Increasing Factors: The chemical composition features acrylonitrile units which introduce polar nitrile groups capable of strong dipole-dipole interactions, alongside styrene units that impart backbone rigidity through steric hindrance, both of which intrinsically support higher tensile strength within the polymer matrix. Decreasing Factors: The inclusion of acrylate rubber introduces a soft elastomeric phase intended for toughening, which typically lowers the ultimate tensile strength compared to a rigid SAN matrix by facilitating energy dissipation mechanisms that precede failure. Furthermore, the processing history significantly compromises structural integrity; the 25% infill density reduces the effective load-bearing cross-section, while the 90-degree orientation angle likely aligns the deposited raster roads perpendicular to the loading axis, relying on weak interlayer bonding rather than continuous polymer chains to bear the load. Dominant Factor: The processing-induced structural anisotropy and porosity dominate the final UTS behavior. The combination of low infill density and the transverse raster orientation creates macroscopic voids and weak inter-bead interfaces that qualitatively reduce the measured tensile strength far below the theoretical capacity of the bulk terpolymer material."
    }
  },
  {
    "doi": "10.1016/j.compositesb.2018.03.048",
    "title": "Development of a closed-loop recycling process for discontinuous carbon fibre polypropylene composites",
    "year": 2018,
    "chemical_composition": {
      "repeat_unit_psmiles": "*CC(C)*",
      "monomers": [
        {
          "name": "Propylene",
          "smiles": "C=CC",
          "ratio_value": null,
          "ratio_unit": null
        }
      ],
      "additives": [
        {
          "name": "Carbon Fibre",
          "type": "filler",
          "amount_value": 26.3,
          "amount_unit": "vol%"
        },
        {
          "name": "PP residue coating",
          "type": "coating",
          "amount_value": null,
          "amount_unit": null
        }
      ],
      "is_homopolymer": true
    },
    "processing_history": "CFPP dissolved in xylene (135 °C, 60 min), fibres reclaimed and aligned via HiPerDiF, PP precipitated, compression moulded at 200 °C, 11.8 MPa (2nd recycling loop). UTS measured by tensile testing (ASTM D3039), Shimadzu AGS-X servo-electric tensile test machine, 10 kN load cell, 1 mm/min cross-head displacement, 50 mm gauge length.",
    "hierarchical_structure": "Highly aligned discontinuous carbon fibres, 26.3% fibre volume fraction, cumulative matrix residue on fibre surface increasing adhesion.",
    "properties": {
      "UTS": {
        "value": [
          396
        ],
        "unit": "MPa"
      }
    },
    "analysis_with_hierarchical_structure": {
      "descriptive_text": "The sample comprises a polypropylene homopolymer matrix reinforced with 26.3 vol% discontinuous carbon fibres. Processing involved dissolving the composite in xylene at 135 °C for 60 minutes, followed by fibre reclamation and alignment using HiPerDiF technology, precipitation of the polypropylene, and compression moulding at 200 °C under 11.8 MPa during a second recycling loop. The resulting hierarchical structure exhibits highly aligned fibres with a cumulative polypropylene residue coating on the fibre surfaces that enhances interfacial adhesion. Mechanical properties were evaluated via tensile testing according to ASTM D3039 using a Shimadzu AGS-X servo-electric machine with a 10 kN load cell, 1 mm/min cross-head displacement, and 50 mm gauge length.",
      "reasoning_analysis": "Increasing Factors: The incorporation of high-strength carbon fibres at a substantial volume fraction of 26.3% provides significant reinforcement, while the HiPerDiF processing ensures high fibre alignment along the loading axis, maximizing load-bearing capacity. Additionally, the cumulative polypropylene residue coating on the fibre surfaces improves interfacial adhesion, facilitating efficient stress transfer from the matrix to the fibres. Decreasing Factors: The discontinuous nature of the fibres introduces stress concentrations at fibre ends and limits the maximum achievable strength compared to continuous fibre composites. Furthermore, the material undergoing a second recycling loop involving thermal and solvent exposure may induce polymer chain scission or degradation in the polypropylene matrix, potentially reducing its intrinsic strength and ductility. Dominant Factor: The high degree of fibre alignment combined with enhanced interfacial adhesion qualitatively dominates the mechanical response, as these factors ensure effective load transfer to the carbon fibres, making the composite strength primarily dependent on fibre reinforcement rather than the potentially degraded matrix properties."
    },
    "analysis_without_hierarchical_structure": {
      "descriptive_text": "The sample comprises a polypropylene homopolymer matrix reinforced with 26.3 vol% carbon fibre filler and treated with a PP residue coating. Processing involved dissolving the composite in xylene at 135 °C for 60 minutes, followed by fibre reclamation and alignment via the HiPerDiF method and subsequent polypropylene precipitation. The material was then compression moulded at 200 °C under 11.8 MPa pressure during a second recycling loop. Ultimate tensile strength was determined by tensile testing according to ASTM D3039 using a Shimadzu AGS-X servo-electric tensile test machine with a 10 kN load cell, a cross-head displacement rate of 1 mm/min, and a 50 mm gauge length.",
