Repository: hhtrick/HHT-code

# HHT training framework

This directory contains model training, embedding precomputation, inference, article-level baselines and the curated datasets. All commands below assume that the working directory is `train_code/`.

## 3. Datasets and fixed partitions

Each main dataset is a JSON array at `dataset/{property}/{property}.json`. Entries contain source metadata, `chemical_composition`, `processing_history`, `hierarchical_structure`, `properties`, and two generated-analysis objects. Targets are stored as `properties[property]["value"]`; source metadata and target values are not predictive input fields.

| Property | Train | Validation | Test | Total |
|---|---:|---:|---:|---:|

File: train_code/dataset/UTS/UTS.json (part 251 of 292)
[
      "reasoning_analysis": "Increasing Factors: The incorporation of 26.3 vol% carbon fibre provides significant reinforcement due to the high intrinsic strength and stiffness of the fibres compared to the polypropylene matrix. The use of the HiPerDiF method aligns the fibres, maximizing their contribution to load-bearing capacity in the direction of the tensile test. Additionally, the PP residue coating likely improves interfacial adhesion between the hydrophobic matrix and the fibres, facilitating efficient stress transfer. Decreasing Factors: The processing history indicates a second recycling loop, which typically induces thermo-mechanical degradation such as chain scission in the polypropylene matrix, reducing molecular weight and entanglement density. Furthermore, exposure to elevated temperatures during dissolution and compression moulding may exacerbate polymer degradation, while fibre reclamation processes risk damaging the fibres or reducing their aspect ratio. Dominant Factor: The reinforcement mechanism provided by the high volume fraction of aligned carbon fibres qualitatively dominates the final UTS behavior. While the recycling history and thermal exposure degrade the matrix properties, the load-bearing capacity of the composite is primarily governed by the fibre network and the interfacial quality established during alignment and coating, resulting in a UTS significantly driven by the composite architecture rather than the degraded matrix alone."
    }
  },
  {
    "doi": "10.1039/d4py00269e",
    "title": "A proof-of-concept study on a fully biobased and degradable polymer network based on vanillin and myrcene†",
    "year": 2024,
    "chemical_composition": {
      "repeat_unit_psmiles": null,
      "monomers": [
        {
          "name": "bis(4-(allyloxy)-3-methoxybenzyl) carbonate",
          "smiles": "COc1cc(COC(=O)OCc2ccc(OCC=C)c(OC)c2)ccc1OCC=C",
          "ratio_value": null,
          "ratio_unit": null
        },
        {
          "name": "3-(mercaptomethyl)-7-methyloctane-1,6-dithiol",
          "smiles": "SCCC(CS)CCC(S)C(C)C",
          "ratio_value": null,
          "ratio_unit": null
        }
      ],
      "additives": [
        {
          "name": "2,2-dimethoxy-2-phenylacetophenone",
          "type": "initiator",
          "amount_value": 5,
          "amount_unit": "mol%"
        }
      ],
      "is_homopolymer": false
    },
    "processing_history": "Thiol-ene photopolymerization of AVACarb and myrcene trithiol in 1:1 double bond:thiol ratio with 5 mol% DMPA initiator. Mixture melted, cast on glass plate, UV cured at 365 nm (50% power) for 10 min. UTS measured by DMA RSA 3 TA instrument in traction transient mode at 10 mm/min, 5 replicates.",
    "hierarchical_structure": "Cross-linked polymer network, amorphous (Tg 14 °C), soluble fraction 14 wt%, crosslinking density 50 mmol dm^-3.",
    "properties": {
      "UTS": {
        "value": [
          1.48
        ],
        "unit": "MPa"
      }
    },
    "analysis_with_hierarchical_structure": {
      "descriptive_text": "The sample comprises a cross-linked polymer network formed via thiol-ene photopolymerization of bis(4-(allyloxy)-3-methoxybenzyl) carbonate and 3-(mercaptomethyl)-7-methyloctane-1,6-dithiol in a stoichiometric 1:1 double bond-to-thiol ratio. The formulation incorporated 5 mol% 2,2-dimethoxy-2-phenylacetophenone as a photoinitiator, and the precursor mixture was melted, cast onto a glass plate, and cured under 365 nm UV irradiation at 50% power for 10 minutes. Structural characterization reveals an amorphous network with a glass transition temperature of 14 °C, a crosslinking density of 50 mmol dm^-3, and a soluble fraction of 14 wt%. Ultimate tensile strength was evaluated using a DMA RSA 3 TA instrument in traction transient mode at a crosshead speed of 10 mm/min across five replicates.",
      "reasoning_analysis": "Increasing Factors: The incorporation of aromatic rings within the bis(4-(allyloxy)-3-methoxybenzyl) carbonate monomer increases backbone rigidity and cohesive energy density through pi-pi interactions, which inherently supports higher stress bearing capacity. Additionally, the formation of a covalently cross-linked network with a density of 50 mmol dm^-3 prevents viscous flow and facilitates stress distribution across the polymer matrix, while the step-growth nature of thiol-ene chemistry typically promotes network homogeneity that mitigates premature failure at structural defects. Decreasing Factors: The glass transition temperature of 14 °C suggests that at standard ambient testing conditions, the polymer chains possess significant segmental mobility, placing the material in a leathery or rubbery regime where yield strength is inherently lower than in a glassy state. Furthermore, the substantial soluble fraction of 14 wt% indicates incomplete conversion or the presence of dangling chains and oligomers that act as internal plasticizers, reducing effective load-bearing crosslinks and creating stress concentration points. The aliphatic structure of the trithiol comonomer also introduces flexible spacers between crosslinks, further compromising stiffness and strength. Dominant Factor: The dominant influence on the ultimate tensile strength is the combination of the low glass transition temperature relative to typical testing environments and the high soluble fraction. These factors collectively reduce the effective network integrity and chain stiffness more significantly than the reinforcing effects of the aromatic monomers, likely resulting in a material behavior governed by rubbery elasticity rather than glassy brittle strength."
    },
    "analysis_without_hierarchical_structure": {
      "descriptive_text": "The polymer network was synthesized via thiol-ene photopolymerization utilizing bis(4-(allyloxy)-3-methoxybenzyl) carbonate and 3-(mercaptomethyl)-7-methyloctane-1,6-dithiol as the constituent monomers in a stoichiometric 1:1 double bond-to-thiol ratio. The formulation incorporated 5 mol% 2,2-dimethoxy-2-phenylacetophenone as a photoinitiator to facilitate crosslinking. Processing involved melting the mixture, casting it onto a glass plate, and curing under UV irradiation at 365 nm with 50% power for 10 minutes. The ultimate tensile strength was characterized using a DMA RSA 3 TA instrument in traction transient mode at a crosshead speed of 10 mm/min, with data averaged over five replicates.",
      "reasoning_analysis": "Increasing Factors: The presence of aromatic rings within the bis(4-(allyloxy)-3-methoxybenzyl) carbonate monomer introduces backbone rigidity and enhances intermolecular interactions, which inherently supports higher stress transfer capabilities. Furthermore, the use of a trifunctional thiol crosslinker in a stoichiometric 1:1 ratio promotes a high crosslink density, effectively restricting chain slippage and maximizing the network's load-bearing potential. The thiol-ene click chemistry mechanism typically yields highly homogeneous networks with high conversion rates, minimizing structural defects that could act as stress concentrators. Decreasing Factors: The aliphatic segments within the 3-(mercaptomethyl)-7-methyloctane-1,6-dithiol monomer introduce flexibility and increased free volume compared to fully aromatic systems, which may reduce the overall modulus and tensile strength. Additionally, the relatively high concentration of photoinitiator (5 mol%) risks leaving residual small molecules within the matrix that could act as plasticizers or initiate failure points under high stress. Dominant Factor: The dominant factor influencing the UTS is the crosslinked network architecture established by the stoichiometric thiol-ene reaction; the combination of high crosslink density and the rigid aromatic moieties provides the primary structural integrity, overriding the softening effects of the aliphatic spacers to define the material's mechanical limit."
    }
  },
  {
    "doi": null,
    "title": "Structural characteristics of fused deposition modeling polycarbonate material",
    "year": 2013,
    "chemical_composition": {
      "repeat_unit_psmiles": "[*]OC(=O)Oc1ccc(C(C)(C)c2ccc(O[*])cc2)cc1",
      "monomers": [
        {
          "name": "Bisphenol A",
          "smiles": "CC(C)(c1ccc(O)cc1)c2ccc(O)cc2",
          "ratio_value": null,
          "ratio_unit": null
        }
      ],
      "additives": [],
      "is_homopolymer": true
    },
    "processing_history": "Fused Deposition Modeling (FDM) using Stratasys Vantage SE, 0.508 mm extrusion thickness, 0.254 mm slice height, T16 tips, diagonal raster pattern with 90° alternating layers. Series 1: As-built specimens directly from machine (ASTM D638 Type II). Orientation: Face-Up (FU). UTS measured by tensile testing per ASTM D638 at 72 °F.",
    "hierarchical_structure": "Layered FDM structure. Face-Up orientation: load applied parallel to deposition layers. Diagonal raster pattern.",
    "properties": {
      "UTS": {
        "value": [
          29.9
        ],
        "unit": "MPa"
      }
    },
    "analysis_with_hierarchical_structure": {
      "descriptive_text": "The sample comprises a polycarbonate homopolymer derived from Bisphenol A monomers, characterized by a rigid aromatic backbone. It was fabricated using Fused Deposition Modeling (FDM) on a Stratasys Vantage SE system with a 0.508 mm extrusion thickness and 0.254 mm slice height using T16 tips. The resulting specimens feature a layered structure with a diagonal raster pattern and 90° alternating layers, tested in the As-built Face-Up orientation where the tensile load is applied parallel to the deposition layers according to ASTM D638 at 72 °F.",
      "reasoning_analysis": "Increasing Factors: The polycarbonate chemistry features rigid aromatic rings and carbonate linkages within the backbone, providing high intrinsic chain stiffness and cohesive energy density which supports high tensile strength. Additionally, the Face-Up orientation aligns the tensile load parallel to the deposition layers and raster roads, maximizing the contribution of the continuous extruded filaments rather than relying on weaker inter-layer bonds. Decreasing Factors: The Fused Deposition Modeling processing history introduces inherent micro-voids between raster lines and limits inter-diffusion of polymer chains across layer interfaces compared to bulk molding techniques, creating stress concentrators that reduce effective load-bearing area. Furthermore, the absence of reinforcing additives or fillers means the material relies solely on the matrix strength without composite enhancement. Dominant Factor: While the intrinsic strength of the polycarbonate backbone and the favorable Face-Up orientation provide a robust baseline, the processing-induced porosity and limited inter-layer bonding characteristic of FDM fabrication are the dominant factors that qualitatively limit the UTS relative to traditionally molded polycarbonate specimens."
    },
    "analysis_without_hierarchical_structure": {
      "descriptive_text": "The sample comprises a polycarbonate homopolymer derived from Bisphenol A monomers. Specimens were fabricated via Fused Deposition Modeling (FDM) using a Stratasys Vantage SE system with T16 tips, employing an extrusion thickness of 0.508 mm and a slice height of 0.254 mm. The internal geometry featured a diagonal raster pattern with 90° alternating layers, and the as-built specimens were oriented in the Face-Up configuration conforming to ASTM D638 Type II standards. Ultimate Tensile Strength was evaluated through tensile testing per ASTM D638 at 72 °F without subsequent thermal post-processing.",
      "reasoning_analysis": "Increasing Factors: The chemical composition consists of a Bisphenol A polycarbonate backbone, where the presence of rigid aromatic rings and carbonate linkages provides high intrinsic chain stiffness and cohesive energy density, fundamentally supporting high load-bearing capacity. The 90° alternating layer raster pattern attempts to distribute stress more evenly across the build plane compared to unidirectional filling, potentially mitigating some directional weakness. Decreasing Factors: The Fused Deposition Modeling processing history introduces significant morphological defects compared to bulk molding, specifically inter-layer voids and incomplete polymer diffusion across raster boundaries which act as stress concentrators and crack initiation sites. The as-built condition implies a lack of thermal annealing, leaving residual thermal stresses from the extrusion process unrelieved and preventing further inter-layer healing. Additionally, the absence of reinforcing additives means the material relies solely on the matrix strength without composite enhancement. Dominant Factor: The processing-induced morphological limitations, specifically the weak inter-raster and inter-layer bonding inherent to the FDM technique, qualitatively dominate the final UTS behavior. While the polycarbonate chemistry offers high theoretical strength, the discontinuous nature of the printed microstructure prevents the full realization of this intrinsic potential, resulting in a UTS governed primarily by the quality of the fused interfaces rather than the bulk polymer strength."
    }
  },
  {
    "doi": null,
    "title": "Role of Metal−Ligand Bond Strength and Phase Separation on the Mechanical Properties of Metallopolymer Films",
    "year": 2013,
    "chemical_composition": {
      "repeat_unit_psmiles": null,
      "monomers": [
        {
          "name": "n-Butyl acrylate",
          "smiles": "CCCCOC(=O)C=C",
          "ratio_value": null,
          "ratio_unit": null
        },
        {
          "name": "9-(2,6-Bis(1-methyl-1H-benzo[d]imidazol-2-yl)pyridin-4-yloxy)nonyl Acrylate",
          "smiles": "C=CC(=O)OCCCCCCCCCOc1c(ccnc1c2c3ccccc3n(C)n2)c4c5ccccc5n(C)n4",
          "ratio_value": null,
          "ratio_unit": null
        }
      ],
      "additives": [
        {
          "name": "Zinc perchlorate",
          "type": "crosslinker",
          "amount_value": 0.2,
          "amount_unit": "mmol/g"
        }
      ],
      "is_homopolymer": false
    },
    "processing_history": "RAFT polymerization at 70 °C in chlorobenzene, precipitated in MeOH. Films formed by dissolving polymer and Zn(ClO4)2 in CHCl3:MeCN (1:1) with 1:2 metal:ligand ratio, cast, and hot-pressed (warm-up to 200 °C, hold 200 °C no pressure 30 min, hold 200 °C 2 tons 10 min, cool 2 h). UTS measured by tensile testing using MTS Synergie load frame, 500 N load cell, dogbone sample (25 mm gauge length, 3.5 mm width).",
    "hierarchical_structure": "Microphase separated regions (diameter ~4 nm, R1 = 2.00 nm) with metal-ligand complexes organized into regular stacks (d = 1.3 nm).",
    "properties": {
      "UTS": {
        "value": [
          6.36
        ],
        "unit": "MPa"
      }
    },
    "analysis_with_hierarchical_structure": {
      "descriptive_text": "The sample comprises a copolymer synthesized via RAFT polymerization at 70 °C in chlorobenzene using n-butyl acrylate and 9-(2,6-bis(1-methyl-1H-benzo[d]imidazol-2-yl)pyridin-4-yloxy)nonyl acrylate monomers. Following precipitation in methanol, the polymer was compounded with zinc perchlorate additive at a loading of 0.2 mmol/g to serve as a crosslinker. Films were fabricated by dissolving the polymer and zinc salt in a 1:1 chloroform to acetonitrile mixture maintaining a 1:2 metal-to-ligand ratio, followed by casting and a multi-step hot-pressing protocol involving heating to 200 °C, holding without pressure for 30 minutes, applying 2 tons of pressure for 10 minutes, and cooling over 2 hours. Hierarchical characterization indicates the presence of microphase separated regions approximately 4 nm in diameter, within which metal-ligand complexes are organized into regular stacks with a spacing of 1.3 nm, and the ultimate tensile strength was assessed using an MTS Synergie load frame on dogbone specimens.",
      "reasoning_analysis": "Increasing Factors: The incorporation of zinc perchlorate facilitates the formation of metal-ligand coordination complexes with the benzimidazole groups on the copolymer backbone, creating a supramolecular physical crosslinking network that significantly enhances load transfer and resistance to deformation. Additionally, the hierarchical structure featuring microphase separated regions and organized metal-ligand stacks acts as reinforcing hard domains within the matrix, while the hot-pressing thermal treatment likely anneals these structures to improve ordering and density, further boosting strength. Decreasing Factors: The presence of n-butyl acrylate monomers introduces flexible alkyl side chains and a compliant backbone character typical of acrylate elastomers, which inherently lowers the modulus and ultimate strength compared to rigid glassy polymers. Furthermore, any potential heterogeneity introduced during the precipitation and solvent casting steps could act as stress concentration points that initiate failure. Dominant Factor: The supramolecular network formed by the zinc-ligand coordination and the resulting microphase separated hard domains qualitatively dominate the mechanical behavior, effectively reinforcing the soft n-butyl acrylate matrix to achieve a higher UTS than would be possible with the base copolymer alone."
    },
    "analysis_without_hierarchical_structure": {
      "descriptive_text": "The sample consists of a copolymer synthesized via RAFT polymerization at 70 °C in chlorobenzene using n-butyl acrylate and 9-(2,6-bis(1-methyl-1H-benzo[d]imidazol-2-yl)pyridin-4-yloxy)nonyl acrylate as monomers, followed by precipitation in methanol. To form films, the purified polymer was dissolved with zinc perchlorate in a 1:1 chloroform to acetonitrile mixture at a 1:2 metal-to-ligand ratio, cast, and subsequently hot-pressed involving a warm-up to 200 °C, a 30-minute hold without pressure, a 10-minute hold under 2 tons of pressure at 200 °C, and a 2-hour cooling period. The ultimate tensile strength was determined via tensile testing using an MTS Synergie load frame with a 500 N load cell on dogbone samples featuring a 25 mm gauge length and 3.5 mm width.",
      "reasoning_analysis": "Increasing Factors: The incorporation of zinc perchlorate acts as a supramolecular crosslinker, coordinating with the bis(benzimidazolyl)pyridine ligands on the polymer backbone to form a physical network that restricts chain slippage and enhances load transfer, thereby increasing UTS. Additionally, the hot-pressing processing history at 200 °C promotes chain interdiffusion and eliminates voids, improving film homogeneity and mechanical integrity. Decreasing Factors: The presence of n-butyl acrylate introduces a soft, low glass transition temperature matrix which inherently limits the maximum stress the material can withstand compared to glassy polymers. Furthermore, the dynamic nature of the metal-ligand coordination bonds may allow for bond exchange or dissociation under high tensile load, potentially capping the ultimate strength relative to permanent covalent networks. Dominant Factor: The formation of the supramolecular crosslinked network via zinc-ligand coordination is the dominant factor, as it fundamentally transitions the material from a soft, tacky copolymer into a cohesive solid capable of sustaining tensile load, overriding the inherent softness of the n-butyl acrylate segments."
    }
  },
  {
    "doi": null,
    "title": "Development of high specifc strength acrylonitrile styrene acrylate (ASA) structure using fused flament fabrication",
    "year": 2023,
    "chemical_composition": {
      "repeat_unit_psmiles": null,
      "monomers": [
        {
          "name": "Acrylonitrile",
          "smiles": "C=CC#N",
          "ratio_value": null,
          "ratio_unit": null
        },
        {
          "name": "Styrene",
          "smiles": "C=CC1=CC=CC=C1",
          "ratio_value": null,
          "ratio_unit": null
        },
        {
          "name": "Acrylate rubber",
          "smiles": "C=CC(=O)OCCCC",
          "ratio_value": null,
          "ratio_unit": null
        }
      ],
      "additives": [],
      "is_homopolymer": false
    },
    "processing_history": "FDM printing using Stratasys F170. Nozzle temperature 220 °C, Platform temperature 90 °C. Layer thickness: 0.178 mm, Infill density: 25%, Orientation angle: 45 deg. Tensile test using INSTRON 5582 UTM, ASTM D638 type-IV, Experimental Run 8.",
    "hierarchical_structure": "3D printed ASA structure. Layer thickness 0.178 mm, Infill density 25%, Orientation angle 45 deg.",
    "properties": {
      "UTS": {
        "value": [
          29.06
        ],
        "unit": "MPa"
      }
    },
    "analysis_with_hierarchical_structure": {
      "descriptive_text": "The sample comprises an Acrylonitrile Styrene Acrylate (ASA) terpolymer system fabricated via fused deposition modeling (FDM) using a Stratasys F170 printer. The processing history involves extrusion at a nozzle temperature of 220 °C onto a platform maintained at 90 °C, with a layer thickness of 0.178 mm, an infill density of 25%, and a raster orientation angle of 45 degrees. The resulting 3D printed structure was mechanically characterized via tensile testing using an INSTRON 5582 universal testing machine in accordance with the ASTM D638 type-IV standard.",
      "reasoning_analysis": "Increasing Factors: The acrylonitrile component introduces polar nitrile groups that enhance intermolecular dipole-dipole interactions, increasing the cohesive energy density and intrinsic strength of the polymer matrix. Additionally, the relatively high platform temperature of 90 °C during processing facilitates improved inter-layer diffusion and bonding, which mitigates some of the anisotropic weakness typical of FDM parts. Decreasing Factors: The inclusion of the acrylate rubber phase, while improving toughness, introduces compliant regions that generally lower the ultimate tensile strength compared to rigid styrene-acrylonitrile copolymers. More significantly, the low infill density of 25% drastically reduces the effective load-bearing material volume, and the inherent voids between raster lines act as stress concentrators that promote premature failure. Dominant Factor: The structural porosity and low infill density imposed by the FDM processing history qualitatively dominate the final UTS behavior. While the chemical composition provides a competent baseline strength, the discontinuous nature of the 3D printed architecture with only 25% material fraction severely limits the macroscopic tensile strength relative to a solid molded counterpart."
    },
    "analysis_without_hierarchical_structure": {
      "descriptive_text": "The sample comprises a terpolymer system synthesized from acrylonitrile, styrene, and acrylate rubber monomers, creating a multiphase engineering thermoplastic. Specimens were fabricated via fused deposition modeling using a Stratasys F170 printer with a nozzle temperature of 220 °C and a platform temperature of 90 °C. The processing parameters included a layer thickness of 0.178 mm, an infill density of 25%, and a raster orientation angle of 45 degrees. Mechanical characterization was conducted using an INSTRON 5582 universal testing machine following the ASTM D638 type-IV standard protocol.",
      "reasoning_analysis": "Increasing Factors: The chemical composition features acrylonitrile units which provide strong dipole-dipole interactions between polymer chains, enhancing intermolecular cohesion and intrinsic matrix strength, while the styrene component contributes structural rigidity to the backbone. Additionally, the processing history utilizes a heated platform at 90 °C, which facilitates polymer chain diffusion across layer interfaces and mitigates thermal warping, potentially preserving interlayer bonding strength relative to unheated processing. Decreasing Factors: The incorporation of acrylate rubber introduces a soft elastomeric phase that, while improving toughness, typically reduces the ultimate tensile strength compared to a rigid SAN matrix by acting as a stress concentrator and facilitating energy dissipation mechanisms like cavitation. More significantly, the additive manufacturing process involves a low infill density of 25%, which drastically reduces the effective load-bearing cross-sectional area and introduces substantial internal porosity. The layered nature of FDM printing also creates anisotropic weak planes between deposited roads, and the 45-degree orientation subjects these interfaces to complex shear stresses during tensile loading. Dominant Factor: The processing history, specifically the low 25% infill density and the inherent interlayer weakness of the fused deposition modeling technique, qualitatively dominates the final UTS behavior. Despite the robust chemical composition of the acrylonitrile-styrene-acrylate matrix, the macroscopic void content and geometric discontinuities introduced during printing will limit the ultimate tensile strength far below the theoretical capacity of the bulk material."
    }
  },
  {
    "doi": null,
    "title": "Role of Metal−Ligand Bond Strength and Phase Separation on the Mechanical Properties of Metallopolymer Films",
    "year": 2013,
    "chemical_composition": {
      "repeat_unit_psmiles": null,
      "monomers": [
        {
          "name": "n-Butyl acrylate",
          "smiles": "CCCCOC(=O)C=C",
          "ratio_value": null,
          "ratio_unit": null
        },
        {
          "name": "9-(2,6-Bis(1-methyl-1H-benzo[d]imidazol-2-yl)pyridin-4-yloxy)nonyl Acrylate",
          "smiles": "C=CC(=O)OCCCCCCCCCOc1c(ccnc1c2c3ccccc3n(C)n2)c4c5ccccc5n(C)n4",
          "ratio_value": null,
          "ratio_unit": null
        }
      ],
      "additives": [
        {
          "name": "Cobalt perchlorate",
          "type": "crosslinker",
          "amount_value": 0.2,
          "amount_unit": "mmol/g"
        }
      ],
      "is_homopolymer": false
    },
    "processing_history": "RAFT polymerization at 70 °C in chlorobenzene, precipitated in MeOH. Films formed by dissolving polymer and Co(ClO4)2 in CHCl3:MeCN (1:1) with 1:2 metal:ligand ratio, cast, and hot-pressed (warm-up to 200 °C, hold 200 °C no pressure 30 min, hold 200 °C 2 tons 10 min, cool 2 h). UTS measured by tensile testing using MTS Synergie load frame, 500 N load cell, dogbone sample (25 mm gauge length, 3.5 mm width).",
    "hierarchical_structure": "Microphase separated regions (diameter ~4 nm, R1 = 1.93 nm) with metal-ligand complexes organized into regular stacks (d = 1.3 nm).",
    "properties": {
      "UTS": {
        "value": [
          6.47
        ],
        "unit": "MPa"
      }
    },
    "analysis_with_hierarchical_structure": {
      "descriptive_text": "The sample is a copolymer comprising n-butyl acrylate and 9-(2,6-bis(1-methyl-1H-benzo[d]imidazol-2-yl)pyridin-4-yloxy)nonyl acrylate, synthesized via RAFT polymerization at 70 °C in chlorobenzene followed by precipitation in methanol. Films were prepared by dissolving the polymer with cobalt perchlorate in a chloroform and acetonitrile mixture at a 1:2 metal-to-ligand ratio, cast, and subsequently hot-pressed with a thermal profile reaching 200 °C under 2 tons of pressure before cooling. The resulting hierarchical structure features microphase separated regions approximately 4 nm in diameter alongside metal-ligand complexes organized into regular stacks with a spacing of 1.3 nm, and the ultimate tensile strength was evaluated using tensile testing on dogbone samples with a 500 N load cell.",
      "reasoning_analysis": "Increasing Factors: The incorporation of cobalt perchlorate acts as a physical crosslinker through coordination with the benzimidazole ligands on the polymer backbone, creating a supramolecular network that significantly enhances load transfer and resistance to deformation. Additionally, the hot-pressing processing history at 200 °C likely anneals the material, promoting the observed regular stacking of metal-ligand complexes and improving interfacial adhesion within the microphase separated regions, which further reinforces the matrix. Decreasing Factors: The presence of n-butyl acrylate introduces a soft, flexible component with a low glass transition temperature, which inherently limits the maximum stiffness and strength compared to fully rigid glassy polymers. Furthermore, the dynamic nature of the metal-ligand coordination bonds may allow for bond exchange or slip under high stress concentrations, potentially reducing the ultimate failure stress compared to permanent covalent crosslinks. Dominant Factor: The formation of the supramolecular network via metal-ligand coordination is the dominant factor governing the UTS, as the dense physical crosslinking and ordered stacking of complexes provide substantial reinforcement that overrides the softness of the n-butyl acrylate matrix, transforming the material from a soft elastomer into a reinforced thermoplastic elastomer or ionomer-like structure."
    },
    "analysis_without_hierarchical_structure": {
      "descriptive_text": "The sample comprises a copolymer synthesized via RAFT polymerization at 70 °C in chlorobenzene utilizing n-butyl acrylate and 9-(2,6-Bis(1-methyl-1H-benzo[d]imidazol-2-yl)pyridin-4-yloxy)nonyl Acrylate as monomers. Following precipitation in methanol, the polymer was blended with cobalt perchlorate additive in a 1:2 metal-to-ligand ratio within a chloroform and acetonitrile solvent system. Films were fabricated by casting the solution and subjecting it to a hot-pressing protocol involving a warm-up to 200 °C, a 30-minute hold without pressure, a 10-minute hold under 2 tons of pressure at 200 °C, and a 2-hour cooling period. Ultimate tensile strength was determined via tensile testing on dogbone samples with a 25 mm gauge length and 3.5 mm width using an MTS Synergie load frame equipped with a 500 N load cell.",
      "reasoning_analysis": "Increasing Factors: The introduction of cobalt perchlorate facilitates coordination crosslinking with the benzimidazole-pyridine ligands on the functional monomer, creating a supramolecular network that restricts chain slippage and enhances load transfer efficiency. Additionally, the bulky aromatic side groups of the functional monomer contribute to steric hindrance and intermolecular interactions, while the hot-pressing process at 200 °C under pressure promotes film densification and optimal interchain contact. Decreasing Factors: The inclusion of n-butyl acrylate introduces flexible aliphatic segments with a low glass transition temperature, which inherently lowers the matrix stiffness and yield strength relative to a fully rigid aromatic system. Furthermore, the high-temperature thermal history may relax processing-induced chain orientations or reduce physical entanglements, potentially mitigating the maximum stress capacity. Dominant Factor: The supramolecular coordination network formed by the metal-ligand interactions qualitatively dominates the UTS behavior; although the n-butyl acrylate provides a compliant matrix, the reversible physical crosslinks established by the cobalt additive fundamentally reinforce the material structure, overriding the softening influence of the flexible monomer segments to establish a significantly enhanced strength profile."
    }
  },
  {
    "doi": null,
    "title": "Development of high specifc strength acrylonitrile styrene acrylate (ASA) structure using fused flament fabrication",
    "year": 2023,
    "chemical_composition": {
      "repeat_unit_psmiles": null,
      "monomers": [
        {
          "name": "Acrylonitrile",
          "smiles": "C=CC#N",
          "ratio_value": null,
          "ratio_unit": null
        },
        {
          "name": "Styrene",
          "smiles": "C=CC1=CC=CC=C1",
          "ratio_value": null,
          "ratio_unit": null
        },
        {
          "name": "Acrylate rubber",
          "smiles": "C=CC(=O)OCCCC",
          "ratio_value": null,
          "ratio_unit": null
        }
      ],
      "additives": [],
      "is_homopolymer": false
    },
    "processing_history": "FDM printing using Stratasys F170. Nozzle temperature 220 °C, Platform temperature 90 °C. Layer thickness: 0.330 mm, Infill density: 75%, Orientation angle: 45 deg. Tensile test using INSTRON 5582 UTM, ASTM D638 type-IV, Experimental Run 9.",
    "hierarchical_structure": "3D printed ASA structure. Layer thickness 0.330 mm, Infill density 75%, Orientation angle 45 deg.",
    "properties": {
      "UTS": {
        "value": [
          26.676
        ],
        "unit": "MPa"
      }
    },
    "analysis_with_hierarchical_structure": {
      "descriptive_text": "The sample comprises an Acrylonitrile Styrene Acrylate (ASA) system derived from acrylonitrile, styrene, and acrylate rubber constituents, fabricated into a 3D printed structure via fused deposition modeling using a Stratasys F170 printer. The processing history specifies a nozzle temperature of 220 °C and a platform temperature of 90 °C, yielding a hierarchical architecture with a layer thickness of 0.330 mm, 75% infill density, and a 45-degree orientation angle. Mechanical characterization was performed using an INSTRON 5582 universal testing machine in accordance with ASTM D638 type-IV standards to evaluate the tensile performance of the additively manufactured architecture.",
      "reasoning_analysis": "Increasing Factors: The presence of acrylonitrile introduces polar nitrile groups that enhance intermolecular dipole-dipole interactions, thereby increasing cohesive energy density and intrinsic strength. Additionally, the rigid styrene rings contribute to backbone stiffness, while the elevated platform temperature of 90 °C during processing promotes polymer chain diffusion across layer interfaces, potentially improving inter-layer bonding strength. Decreasing Factors: The acrylate rubber component acts as a soft, dispersed phase designed for impact modification, which inherently reduces the overall yield strength and ultimate tensile strength compared to a rigid SAN matrix. Furthermore, the FDM processing history introduces structural discontinuities, including 25% void volume due to 75% infill density and inherent anisotropy from the 45-degree orientation and layered construction, which create stress concentrators and weak inter-layer boundaries prone to delamination. Dominant Factor: The processing-induced structural anisotropy and porosity inherent to the FDM method qualitatively dominate the UTS behavior, as the effective load-bearing cross-section is reduced by the infill pattern and failure is likely to initiate at the weak inter-layer bonds rather than within the bulk polymer matrix, overriding the intrinsic strength contributions of the chemical composition."
    },
    "analysis_without_hierarchical_structure": {
      "descriptive_text": "The sample comprises a terpolymer derived from acrylonitrile, styrene, and acrylate rubber monomers. Specimens were fabricated via fused deposition modeling using a Stratasys F170 system with a nozzle temperature of 220 °C and a platform temperature of 90 °C. The printing parameters were set to a layer thickness of 0.330 mm, an infill density of 75%, and an orientation angle of 45 degrees. Mechanical evaluation was conducted via tensile testing on an INSTRON 5582 universal testing machine following the ASTM D638 type-IV standard.",
      "reasoning_analysis": "Increasing Factors: The presence of acrylonitrile introduces polar nitrile groups that strengthen intermolecular dipole-dipole interactions, enhancing the cohesive energy density and intrinsic strength of the polymer matrix. Additionally, the styrene component contributes backbone rigidity, and the nozzle temperature of 220 °C facilitates chain diffusion across raster roads, improving inter-layer bonding relative to lower temperature processing. Decreasing Factors: The inclusion of acrylate rubber creates elastomeric domains that generally lower the yield strength and ultimate tensile strength compared to a rigid styrene-acrylonitrile matrix. Critically, the FDM processing history introduces structural heterogeneities; the 75% infill density significantly reduces the effective load-bearing cross-sectional area, while inter-layer boundaries serve as stress concentrators. The 45-degree orientation angle also misaligns the raster roads relative to the loading axis, introducing shear components. Dominant Factor: The processing-induced structural limitations, specifically the reduced infill density and the anisotropic inter-layer bonding inherent to FDM fabrication, qualitatively dominate the final UTS behavior. These geometric and interfacial constraints typically result in a substantial reduction in strength compared to the intrinsic capability of the bulk terpolymer, overriding the strengthening contributions of the chemical composition."
    }
  },
  {
    "doi": "10.1063/1.5044286",
    "title": "Comparative study of mechanical properties of PP, LDPE and EVA at different molding temperatures ",
    "year": 2018,
    "chemical_composition": {
      "repeat_unit_psmiles": "[*]CC[*]",
      "monomers": [
        {
          "name": "Ethylene",
          "smiles": "C=C",
          "ratio_value": null,
          "ratio_unit": null
        }
      ],
      "additives": [
        {
          "name": "Mold release agent",
          "type": "processing aid",
          "amount_value": null,
          "amount_unit": null
        }
      ],
      "is_homopolymer": true
    },
    "processing_history": "Compression injection molding at 202°C. Mold release agent sprayed onto mold cavity prior to injection. UTS measured by Shimadzu Universal Testing Machine (model AGS-X), 5KN load capacity, according to ASTM D68-02a.",
    "hierarchical_structure": "Semi-crystalline; crystal bonding decreases with increasing molding temperature.",
    "properties": {
      "UTS": {
        "value": [
          9.489
        ],
        "unit": "MPa"
      }
    },
    "analysis_with_hierarchical_structure": {
      "descriptive_text": "The sample comprises a semi-crystalline polyethylene homopolymer fabricated via compression injection molding at 202°C, utilizing a mold release agent sprayed onto the mold cavity prior to injection. Mechanical characterization was performed using a Shimadzu Universal Testing Machine with a 5KN load capacity following ASTM D68-02a protocols to determine the ultimate tensile strength. Hierarchical structural analysis confirms a semi-crystalline morphology, with specific observations indicating that crystal bonding integrity diminishes as the molding temperature increases.",
