Repository: hhtrick/HHT-code

# HHT training framework

This directory contains model training, embedding precomputation, inference, article-level baselines and the curated datasets. All commands below assume that the working directory is `train_code/`.

## 3. Datasets and fixed partitions

Each main dataset is a JSON array at `dataset/{property}/{property}.json`. Entries contain source metadata, `chemical_composition`, `processing_history`, `hierarchical_structure`, `properties`, and two generated-analysis objects. Targets are stored as `properties[property]["value"]`; source metadata and target values are not predictive input fields.

| Property | Train | Validation | Test | Total |
|---|---:|---:|---:|---:|

File: train_code/dataset/UTS/UTS.json (part 252 of 292)
[
      "reasoning_analysis": "Increasing Factors: The semi-crystalline nature of the polyethylene homopolymer inherently supports higher strength through the formation of rigid crystalline lamellae that act as physical crosslinks within the amorphous matrix. The chemical regularity of the ethylene repeat units promotes efficient chain packing, enhancing the load-bearing capacity of the crystalline regions. Decreasing Factors: The processing history specifies molding at 202°C, a thermal condition explicitly linked in the structural data to decreased crystal bonding, likely resulting from reduced tie molecule concentration or weakened inter-lamellar connections upon cooling. Furthermore, the application of a mold release agent may introduce surface defects or migrate into the polymer matrix to act as a plasticizer, thereby reducing intermolecular friction and cohesive strength. Dominant Factor: The thermal history imposed during compression injection molding serves as the dominant factor influencing the UTS. While the semi-crystalline structure and homopolymer composition provide a baseline for strength, the high processing temperature's detrimental effect on crystal bonding integrity qualitatively overrides these benefits, leading to a reduction in the overall tensile strength relative to samples processed at lower temperatures."
    },
    "analysis_without_hierarchical_structure": {
      "descriptive_text": "The sample comprises a polyethylene homopolymer synthesized from ethylene monomers. Specimens were fabricated using compression injection molding at 202°C, with a mold release agent applied to the mold cavity surface prior to injection to assist in demolding. The ultimate tensile strength was evaluated using a Shimadzu Universal Testing Machine (model AGS-X) with a 5KN load capacity, following the ASTM D68-02a standard procedure.",
      "reasoning_analysis": "Increasing Factors: The polyethylene homopolymer composition features a linear carbon backbone that facilitates efficient chain packing and the development of crystalline domains, which intrinsically supports higher load-bearing capacity. Additionally, the compression injection molding process induces molecular orientation along the flow path, aligning chains to resist tensile forces more effectively in the direction of measurement. Decreasing Factors: The use of a mold release agent sprayed onto the cavity introduces a risk of surface contamination or weak boundary layer formation, which may act as initiation sites for cracks under stress. Furthermore, the thermal history involving melting at 202°C followed by molding cooling rates may result in lower crystallinity compared to slowly cooled samples, potentially limiting the maximum cohesive strength. Dominant Factor: The intrinsic semi-crystalline morphology derived from the polyethylene homopolymer structure during solidification qualitatively dominates the UTS behavior. While processing aids and thermal rates modulate the properties, the fundamental density of crystalline lamellae and chain entanglements within the bulk matrix provides the primary resistance to tensile failure."
    }
  },
  {
    "doi": null,
    "title": "Structural characteristics of fused deposition modeling polycarbonate material",
    "year": 2013,
    "chemical_composition": {
      "repeat_unit_psmiles": "[*]OC(=O)Oc1ccc(C(C)(C)c2ccc(O[*])cc2)cc1",
      "monomers": [
        {
          "name": "Bisphenol A",
          "smiles": "CC(C)(c1ccc(O)cc1)c2ccc(O)cc2",
          "ratio_value": null,
          "ratio_unit": null
        }
      ],
      "additives": [],
      "is_homopolymer": true
    },
    "processing_history": "Fused Deposition Modeling (FDM) using Stratasys Vantage SE, 0.508 mm extrusion thickness, 0.254 mm slice height, T16 tips, diagonal raster pattern with 90° alternating layers. Series 1: As-built specimens directly from machine (ASTM D638 Type I). Orientation: Face-Up (FU). UTS measured by tensile testing per ASTM D638 at 72 °F.",
    "hierarchical_structure": "Layered FDM structure. Face-Up orientation: load applied parallel to deposition layers. Diagonal raster pattern.",
    "properties": {
      "UTS": {
        "value": [
          41.6
        ],
        "unit": "MPa"
      }
    },
    "analysis_with_hierarchical_structure": {
      "descriptive_text": "The sample comprises a polycarbonate homopolymer synthesized from Bisphenol A monomers, featuring carbonate linkages within the aromatic backbone. It was fabricated via Fused Deposition Modeling (FDM) using a Stratasys Vantage SE system equipped with T16 tips, employing an extrusion thickness of 0.508 mm and a slice height of 0.254 mm. The resulting hierarchical structure exhibits a layered morphology with a diagonal raster pattern and 90° alternating layers. Mechanical evaluation was conducted on As-built ASTM D638 Type I specimens in a Face-Up orientation, where the tensile load was applied parallel to the deposition layers, with Ultimate Tensile Strength determined at 72 °F in accordance with ASTM D638 standards.",
      "reasoning_analysis": "Increasing Factors: The rigid aromatic rings and carbonate groups in the Bisphenol A polycarbonate backbone provide high intrinsic chain stiffness and cohesive energy, fundamentally supporting high tensile strength. The Face-Up orientation aligns the primary tensile load parallel to the deposited raster roads, allowing the material to utilize the higher intrinsic strength of the extruded filament rather than the weaker inter-layer bonds typical of Z-direction loading. Additionally, the absence of plasticizers or low-molecular-weight additives ensures the matrix maintains its maximum cohesive density. Decreasing Factors: The FDM processing history inherently introduces micro-voids between raster lines and layers, reducing the effective load-bearing cross-sectional area compared to isotropic molded parts. Limited thermal residence time during deposition restricts polymer chain diffusion and entanglement across raster boundaries, creating weak interfaces that act as stress concentrators and initiation sites for failure. The diagonal raster pattern further introduces geometric discontinuities compared to unidirectional alignment, potentially promoting earlier yield. Dominant Factor: Although the polycarbonate chemistry provides a high baseline for strength, the processing-induced microstructural defects, specifically the incomplete inter-raster bonding and void content inherent to the FDM technique, qualitatively dominate the UTS behavior, limiting the final strength below that of fully dense bulk polycarbonate despite the favorable loading orientation."
    },
    "analysis_without_hierarchical_structure": {
      "descriptive_text": "The sample consists of a polycarbonate homopolymer synthesized from Bisphenol A monomers. Specimens were fabricated using Fused Deposition Modeling (FDM) on a Stratasys Vantage SE system, utilizing T16 tips with an extrusion thickness of 0.508 mm and a slice height of 0.254 mm. The internal architecture featured a diagonal raster pattern with 90° alternating layers, and the specimens were constructed in a Face-Up orientation. Ultimate tensile strength was subsequently evaluated through tensile testing following ASTM D638 Type I standards at 72 °F.",
      "reasoning_analysis": "Increasing Factors: The chemical structure of the Bisphenol A polycarbonate backbone, characterized by rigid aromatic rings and carbonate linkages, provides substantial inherent cohesive strength and resistance to chain scission. Additionally, the 90° alternating diagonal raster pattern employed during FDM processing promotes stress distribution across multiple axes, which may enhance load transfer compared to unidirectional deposition. Decreasing Factors: The Fused Deposition Modeling process inherently introduces inter-layer boundaries where polymer chain diffusion is limited, creating planes of weakness susceptible to delamination under tensile load. Furthermore, micro-voids formed between extruded roads during the layer-by-layer fabrication act as stress concentrators that initiate premature failure, and the reliance solely on the matrix strength without reinforcing additives limits the maximum load-bearing capacity. Dominant Factor: The processing-induced inter-layer adhesion quality dominates the final UTS behavior. Despite the high intrinsic strength of the polycarbonate chemistry, the structural discontinuities and incomplete welding between deposited filaments characteristic of FDM fabrication typically dictate the failure mechanism, limiting the ultimate tensile strength below that of traditionally molded counterparts."
    }
  },
  {
    "doi": "10.1063/1.5044286",
    "title": "Comparative study of mechanical properties of PP, LDPE and EVA at different molding temperatures ",
    "year": 2018,
    "chemical_composition": {
      "repeat_unit_psmiles": "[*]CC(C)[*]",
      "monomers": [
        {
          "name": "Propylene",
          "smiles": "CC=C",
          "ratio_value": null,
          "ratio_unit": null
        }
      ],
      "additives": [
        {
          "name": "Mold release agent",
          "type": "processing aid",
          "amount_value": null,
          "amount_unit": null
        }
      ],
      "is_homopolymer": true
    },
    "processing_history": "Compression injection molding at 165°C. Mold release agent sprayed onto mold cavity prior to injection. UTS measured by Shimadzu Universal Testing Machine (model AGS-X), 5KN load capacity, according to ASTM D68-02a.",
    "hierarchical_structure": "Semi-crystalline; crystal bonding decreases with increasing molding temperature.",
    "properties": {
      "UTS": {
        "value": [
          33.083
        ],
        "unit": "MPa"
      }
    },
    "analysis_with_hierarchical_structure": {
      "descriptive_text": "The sample comprises a semi-crystalline polypropylene homopolymer defined by a propylene repeat unit. Fabrication was achieved through compression injection molding at 165°C, wherein a mold release agent was applied to the mold cavity prior to injection to aid in demolding. The resulting hierarchical structure is semi-crystalline, with observations noting that crystal bonding integrity diminishes relative to increases in molding temperature. Mechanical characterization was performed using a Shimadzu Universal Testing Machine (model AGS-X) with a 5KN load capacity in accordance with ASTM D68-02a standards.",
      "reasoning_analysis": "Increasing Factors: The semi-crystalline morphology provides significant reinforcement through crystalline lamellae that act as physical crosslinks, enhancing load transfer capabilities compared to amorphous regions. Additionally, the methyl side groups on the polypropylene backbone introduce steric hindrance that increases chain stiffness, contributing positively to the ultimate tensile strength. Decreasing Factors: The inclusion of a mold release agent, typically a lubricant, may migrate to interfacial regions or remain dispersed within the matrix, reducing inter-chain friction and cohesion which lowers tensile strength. Furthermore, the processing history indicates molding at 165°C, which approaches the melting temperature of polypropylene; consistent with the hierarchical structure data, this elevated temperature likely reduces crystal bonding integrity and overall crystallinity, thereby weakening the structural framework. Dominant Factor: While the semi-crystalline nature establishes the baseline strength potential of the polypropylene, the processing history is the dominant factor influencing the final UTS, as the thermal conditions at 165°C directly degrade the crystal bonding integrity required for effective stress transfer, overriding the intrinsic strengthening benefits of the crystalline morphology."
    },
    "analysis_without_hierarchical_structure": {
      "descriptive_text": "The sample comprises a polypropylene homopolymer featuring a methyl-substituted carbon backbone. Specimens were fabricated using compression injection molding at 165°C, wherein a mold release agent was sprayed onto the mold cavity prior to injection to facilitate demolding. Mechanical characterization was performed using a Shimadzu Universal Testing Machine (model AGS-X) with a 5KN load capacity, following the ASTM D68-02a protocol.",
      "reasoning_analysis": "Increasing Factors: The chemical composition identifies the material as a polypropylene homopolymer, which inherently supports the formation of a semi-crystalline morphology; the resulting crystalline lamellae act as physical crosslinks that significantly enhance load-bearing capacity and resistance to deformation. Additionally, the thermal history associated with molding at 165°C allows for chain mobility necessary to establish this crystalline network upon cooling. Decreasing Factors: The utilization of a mold release agent introduces a foreign chemical species to the system; if this additive migrates into the bulk polymer rather than remaining strictly at the surface, it can act as a defect or stress concentrator that disrupts intermolecular forces and lowers cohesive strength. Furthermore, processing temperatures near the melting point require precise thermal control, as suboptimal cooling rates could limit the final degree of crystallinity. Dominant Factor: The intrinsic semi-crystalline architecture of the polypropylene homopolymer matrix qualitatively dominates the ultimate tensile strength behavior. While the mold release agent presents a potential source of interfacial weakness, its effect is generally localized to the surface, whereas the bulk mechanical performance is primarily governed by the crystalline network density established during the solidification phase of the molding cycle."
    }
  },
  {
    "doi": null,
    "title": "Role of Metal−Ligand Bond Strength and Phase Separation on the Mechanical Properties of Metallopolymer Films",
    "year": 2013,
    "chemical_composition": {
      "repeat_unit_psmiles": null,
      "monomers": [
        {
          "name": "n-Butyl acrylate",
          "smiles": "CCCCOC(=O)C=C",
          "ratio_value": null,
          "ratio_unit": null
        },
        {
          "name": "9-(2,6-Bis(1-methyl-1H-benzo[d]imidazol-2-yl)pyridin-4-yloxy)nonyl Acrylate",
          "smiles": "C=CC(=O)OCCCCCCCCCOc1c(ccnc1c2c3ccccc3n(C)n2)c4c5ccccc5n(C)n4",
          "ratio_value": null,
          "ratio_unit": null
        }
      ],
      "additives": [
        {
          "name": "Copper perchlorate",
          "type": "crosslinker",
          "amount_value": 0.2,
          "amount_unit": "mmol/g"
        }
      ],
      "is_homopolymer": false
    },
    "processing_history": "RAFT polymerization at 70 °C in chlorobenzene, precipitated in MeOH. Films formed by dissolving polymer and Cu(ClO4)2 in CHCl3:MeCN (1:1) with 1:2 metal:ligand ratio, cast, and hot-pressed (warm-up to 200 °C, hold 200 °C no pressure 30 min, hold 200 °C 2 tons 10 min, cool 2 h). UTS measured by tensile testing using MTS Synergie load frame, 500 N load cell, dogbone sample (25 mm gauge length, 3.5 mm width).",
    "hierarchical_structure": "Microphase separated regions (diameter ~4 nm, R1 = 1.89 nm) with metal-ligand complexes organized into regular stacks (d = 1.3 nm).",
    "properties": {
      "UTS": {
        "value": [
          4.11
        ],
        "unit": "MPa"
      }
    },
    "analysis_with_hierarchical_structure": {
      "descriptive_text": "The sample comprises a copolymer synthesized via RAFT polymerization at 70 °C in chlorobenzene using n-butyl acrylate and 9-(2,6-bis(1-methyl-1H-benzo[d]imidazol-2-yl)pyridin-4-yloxy)nonyl acrylate monomers, followed by precipitation in methanol. To form films, the polymer was dissolved in a 1:1 chloroform to acetonitrile mixture along with copper perchlorate at a 1:2 metal-to-ligand ratio, cast, and subjected to a specific hot-pressing protocol involving a warm-up to 200 °C, a 30-minute hold without pressure, a 10-minute hold under 2 tons of pressure, and a 2-hour cooling period. The resulting material exhibits a hierarchical structure characterized by microphase-separated regions with a diameter of approximately 4 nm and metal-ligand complexes organized into regular stacks with a spacing of 1.3 nm. Ultimate tensile strength was evaluated using an MTS Synergie load frame with a 500 N load cell on dogbone samples having a 25 mm gauge length and 3.5 mm width.",
      "reasoning_analysis": "Increasing Factors: The incorporation of copper perchlorate creates coordination complexes with the benzimidazole and pyridine groups on the functional acrylate monomer, acting as physical crosslinks that significantly reinforce the polymer network against tensile failure. The hierarchical structure featuring microphase-separated regions and regular stacking of metal-ligand complexes suggests the formation of hard domains that act as physical crosslinking points and reinforcing fillers within the soft matrix, enhancing load transfer efficiency. Additionally, the hot-pressing history at 200 °C likely promotes chain interdiffusion and ordering of these supramolecular stacks, improving structural integrity and interfacial adhesion between domains. Decreasing Factors: The presence of n-butyl acrylate as a comonomer introduces a soft, flexible backbone with low glass transition temperature, which inherently limits the maximum stress the material can sustain before yielding compared to rigid engineering plastics. Furthermore, reliance on metal-ligand coordination rather than covalent crosslinking means that under high tensile load, these physical bonds may dissociate or slip, potentially leading to earlier failure compared to permanent chemical networks. Residual stresses from the cooling phase of the hot-pressing process could also introduce microvoids or weaknesses. Dominant Factor: The dominant factor governing the UTS is the density and organizational order of the metal-ligand supramolecular networks within the microphase-separated hard domains. While the soft n-butyl acrylate matrix dictates the elongation behavior, the ultimate strength is primarily determined by the ability of the coordinated metal complexes to resist dissociation and act as effective stress-transfer nodes within the hierarchical structure established by the thermal processing."
    },
    "analysis_without_hierarchical_structure": {
      "descriptive_text": "The sample comprises a copolymer synthesized via RAFT polymerization at 70 °C in chlorobenzene, utilizing n-Butyl acrylate and 9-(2,6-Bis(1-methyl-1H-benzo[d]imidazol-2-yl)pyridin-4-yloxy)nonyl Acrylate as monomers. After precipitation in methanol, the polymer was processed with copper perchlorate additive at a loading of 0.2 mmol/g to facilitate crosslinking. Films were fabricated by dissolving the polymer and copper salt in a 1:1 chloroform to acetonitrile mixture with a 1:2 metal-to-ligand ratio, followed by casting and a specific hot-pressing protocol involving a warm-up to 200 °C, a 30-minute hold without pressure, a 10-minute hold under 2 tons of pressure, and a 2-hour cooling period. The ultimate tensile strength was evaluated using tensile testing on an MTS Synergie load frame with a 500 N load cell employing dogbone samples with a 25 mm gauge length and 3.5 mm width.",
      "reasoning_analysis": "Increasing Factors: The introduction of copper perchlorate establishes metal-ligand coordination bonds with the benzimidazole and pyridine groups on the functional acrylate monomer, creating a supramolecular crosslinked network that significantly enhances load transfer and energy dissipation capabilities. Additionally, the rigid aromatic and heterocyclic moieties within the functional monomer side chains contribute to increased chain stiffness compared to a purely aliphatic backbone. Decreasing Factors: The presence of n-Butyl acrylate units introduces flexible aliphatic segments with a low glass transition temperature, which inherently reduces the overall modulus and yield strength relative to a fully rigid polymer system. Furthermore, the high-temperature hot-pressing at 200 °C may induce partial dissociation of the reversible metal-ligand bonds or potential thermal degradation of the acrylate backbone, potentially weakening the physical network integrity. Dominant Factor: The formation of the metal-ligand coordination network qualitatively dominates the mechanical behavior; while the n-Butyl acrylate provides a compliant matrix, the copper-mediated physical crosslinks transform the material from a soft elastomer into a reinforced network, overriding the softening influence of the butyl acrylate segments to determine the final UTS."
    }
  },
  {
    "doi": "10.1063/1.5044286",
    "title": "Comparative study of mechanical properties of PP, LDPE and EVA at different molding temperatures ",
    "year": 2018,
    "chemical_composition": {
      "repeat_unit_psmiles": null,
      "monomers": [
        {
          "name": "Ethylene",
          "smiles": "C=C",
          "ratio_value": null,
          "ratio_unit": null
        },
        {
          "name": "Vinyl Acetate",
          "smiles": "CC(=O)OC=C",
          "ratio_value": null,
          "ratio_unit": null
        }
      ],
      "additives": [
        {
          "name": "Mold release agent",
          "type": "processing aid",
          "amount_value": null,
          "amount_unit": null
        }
      ],
      "is_homopolymer": false
    },
    "processing_history": "Compression injection molding at 70°C. Mold release agent sprayed onto mold cavity prior to injection. UTS measured by Shimadzu Universal Testing Machine (model AGS-X), 5KN load capacity, according to ASTM D68-02a.",
    "hierarchical_structure": "Crystal bonding decreases with increasing molding temperature.",
    "properties": {
      "UTS": {
        "value": [
          8.756
        ],
        "unit": "MPa"
      }
    },
    "analysis_with_hierarchical_structure": {
      "descriptive_text": "The sample comprises an Ethylene-Vinyl Acetate copolymer fabricated via compression injection molding at 70°C, utilizing a mold release agent sprayed onto the mold cavity prior to injection. The hierarchical structure is characterized by a relationship where crystal bonding decreases with increasing molding temperature. Ultimate Tensile Strength was evaluated using a Shimadzu Universal Testing Machine with a 5KN load capacity following ASTM D68-02a standards.",
      "reasoning_analysis": "Increasing Factors: The presence of ethylene segments within the copolymer backbone facilitates the formation of crystalline regions which act as physical crosslinks to reinforce the matrix against tensile load. Furthermore, the processing history indicates molding at 70°C; given the structural characteristic that crystal bonding decreases with increasing molding temperature, this relatively moderate thermal condition likely preserves higher degrees of crystal bonding compared to higher temperature processing, thereby enhancing strength. Decreasing Factors: The incorporation of vinyl acetate monomers introduces steric bulk and polarity that disrupts the regular packing of polymer chains, reducing overall crystallinity and intrinsic strength relative to pure polyethylene. Additionally, the application of a mold release agent onto the mold cavity may result in residual additive presence at the surface or interfaces, potentially creating weak boundary layers that impair stress transfer during tensile testing. Dominant Factor: The degree of crystallinity, governed by the interplay between the copolymer composition and the thermal history during molding, qualitatively dominates the UTS behavior. While the mold release agent presents a potential surface weakness, the bulk mechanical integrity is primarily determined by the balance between the reinforcing ethylene crystallites and the disrupting vinyl acetate units within the established thermal processing window."
    },
    "analysis_without_hierarchical_structure": {
      "descriptive_text": "The sample comprises an ethylene-vinyl acetate copolymer incorporated with a mold release agent processing aid. Material preparation involved compression injection molding at 70°C, where the mold release agent was sprayed onto the mold cavity prior to injection to facilitate part removal. The ultimate tensile strength was subsequently characterized using a Shimadzu Universal Testing Machine (model AGS-X) with a 5KN load capacity in accordance with the ASTM D68-02a standard.",
      "reasoning_analysis": "Increasing Factors: The presence of vinyl acetate monomers introduces polar acetate groups along the polymer backbone, enabling dipole-dipole interactions that can enhance intermolecular cohesion relative to non-polar polyethylene homopolymers. Additionally, compression molding techniques generally promote isotropic properties by minimizing flow-induced molecular orientation, which can prevent weak axes in the material structure. Decreasing Factors: The incorporation of vinyl acetate disrupts the crystalline packing of the ethylene segments, reducing the overall crystallinity which is a primary contributor to tensile strength in polyolefins. Furthermore, the external application of a mold release agent risks creating weak boundary layers or surface defects if contamination occurs, and the relatively low processing temperature of 70°C may limit chain interdiffusion and fusion, potentially introducing micro-voids or incomplete welding lines that act as stress concentrators. Dominant Factor: The reduction in crystalline domain density caused by the copolymer architecture qualitatively dominates the mechanical response, as the loss of crystalline reinforcement typically outweighs the benefits of polar interactions in this system, while the low-temperature processing history further predisposes the sample to structural defects that limit maximum load-bearing capacity."
    }
  },
  {
    "doi": null,
    "title": "Development of high specifc strength acrylonitrile styrene acrylate (ASA) structure using fused flament fabrication",
    "year": 2023,
    "chemical_composition": {
      "repeat_unit_psmiles": null,
      "monomers": [
        {
          "name": "Acrylonitrile",
          "smiles": "C=CC#N",
          "ratio_value": null,
          "ratio_unit": null
        },
        {
          "name": "Styrene",
          "smiles": "C=CC1=CC=CC=C1",
          "ratio_value": null,
          "ratio_unit": null
        },
        {
          "name": "Acrylate rubber",
          "smiles": "C=CC(=O)OCCCC",
          "ratio_value": null,
          "ratio_unit": null
        }
      ],
      "additives": [],
      "is_homopolymer": false
    },
    "processing_history": "FDM printing using Stratasys F170. Nozzle temperature 220 °C, Platform temperature 90 °C. Layer thickness: 0.178 mm, Infill density: 50%, Orientation angle: 90 deg. Tensile test using INSTRON 5582 UTM, ASTM D638 type-IV, Experimental Run 11.",
    "hierarchical_structure": "3D printed ASA structure. Layer thickness 0.178 mm, Infill density 50%, Orientation angle 90 deg.",
    "properties": {
      "UTS": {
        "value": [
          28.145
        ],
        "unit": "MPa"
      }
    },
    "analysis_with_hierarchical_structure": {
      "descriptive_text": "The sample comprises a terpolymer system consisting of acrylonitrile, styrene, and acrylate rubber monomers, forming an Acrylonitrile Styrene Acrylate (ASA) matrix. It was manufactured using Fused Deposition Modeling (FDM) on a Stratasys F170 system with a nozzle temperature of 220 °C and a platform temperature of 90 °C. The resulting hierarchical structure is defined by a layer thickness of 0.178 mm, an infill density of 50%, and a raster orientation angle of 90 degrees. Mechanical evaluation was conducted via tensile testing on an INSTRON 5582 universal testing machine in accordance with the ASTM D638 type-IV standard.",
      "reasoning_analysis": "Increasing Factors: The presence of acrylonitrile units introduces polar nitrile groups that enhance intermolecular dipole-dipole interactions, thereby increasing the cohesive energy density and intrinsic strength of the polymer matrix. Additionally, the styrene component contributes backbone rigidity, and the elevated platform temperature of 90 °C during processing promotes improved inter-layer diffusion and bonding compared to lower temperature profiles. Decreasing Factors: The inclusion of acrylate rubber introduces an elastomeric phase which, while beneficial for impact resistance, typically reduces the ultimate tensile strength relative to a rigid SAN copolymer by acting as a stress concentrator and reducing the volume fraction of the load-bearing rigid matrix. Furthermore, the FDM processing history inherently introduces anisotropy and inter-layer voids, while the specific structural parameters of 50% infill density and a 90-degree orientation angle significantly reduce the effective load-bearing cross-section and align the weak inter-bead boundaries perpendicular to the applied load. Dominant Factor: The processing-induced structural discontinuities, specifically the 50% infill density and the 90-degree raster orientation relative to the load axis, qualitatively dominate the UTS behavior. These geometric and anisotropic factors severely limit stress transfer capabilities compared to the intrinsic material strength, overriding the contributions from chemical composition."
    },
    "analysis_without_hierarchical_structure": {
      "descriptive_text": "The sample comprises a multicomponent polymer system synthesized from acrylonitrile, styrene, and acrylate rubber monomers, forming a heterogeneous architecture. Fabrication was achieved via fused deposition modeling using a Stratasys F170 printer with a nozzle temperature of 220 °C and a platform temperature of 90 °C. The resulting specimens possessed a layer thickness of 0.178 mm, an infill density of 50%, and a raster orientation angle of 90 degrees. Mechanical evaluation was conducted through tensile testing on an INSTRON 5582 universal testing machine following the ASTM D638 type-IV protocol.",
      "reasoning_analysis": "Increasing Factors: The chemical composition includes acrylonitrile and styrene units, where the polar nitrile groups facilitate strong dipole-dipole interactions and the styrene rings provide backbone rigidity, both contributing to a robust intrinsic matrix strength. Additionally, the processing history specifies a platform temperature of 90 °C, which is sufficiently high to promote polymer chain diffusion across layer interfaces during FDM printing, potentially enhancing interlayer bonding strength relative to lower temperature processing. Decreasing Factors: The inclusion of acrylate rubber introduces an elastomeric phase that acts as a stress concentrator, typically reducing yield and ultimate tensile strength compared to a rigid SAN matrix to improve toughness instead. More critically, the processing history indicates a 50% infill density, which drastically reduces the effective load-bearing cross-sectional area, and a 90-degree orientation angle, implying the tensile load is applied perpendicular to the printed raster roads, forcing failure through weak inter-bead boundaries rather than along the continuous polymer strands. Dominant Factor: The processing-induced structural anisotropy and reduced effective cross-section dominate the final UTS behavior. The combination of low infill density and the 90-degree raster orientation creates a geometric limitation where inter-bead adhesion becomes the failure criterion, overwhelmingly suppressing the UTS relative to the potential strength offered by the underlying chemical composition."
    }
  },
  {
    "doi": null,
    "title": "Structural characteristics of fused deposition modeling polycarbonate material",
    "year": 2013,
    "chemical_composition": {
      "repeat_unit_psmiles": "[*]OC(=O)Oc1ccc(C(C)(C)c2ccc(O[*])cc2)cc1",
      "monomers": [
        {
          "name": "Bisphenol A",
          "smiles": "CC(C)(c1ccc(O)cc1)c2ccc(O)cc2",
          "ratio_value": null,
          "ratio_unit": null
        }
      ],
      "additives": [],
      "is_homopolymer": true
    },
    "processing_history": "Fused Deposition Modeling (FDM) using Stratasys Vantage SE, 0.508 mm extrusion thickness, 0.254 mm slice height, T16 tips, diagonal raster pattern with 90° alternating layers. Series 1: As-built specimens directly from machine (ASTM D638 Type I). Orientation: Up-Right (UR). UTS measured by tensile testing per ASTM D638 at 72 °F.",
    "hierarchical_structure": "Layered FDM structure. Up-Right orientation: load applied perpendicular to deposition layers (unzipping failure mode). Diagonal raster pattern.",
    "properties": {
      "UTS": {
        "value": [
          17.7
        ],
        "unit": "MPa"
      }
    },
    "analysis_with_hierarchical_structure": {
      "descriptive_text": "The sample comprises a Bisphenol A polycarbonate homopolymer fabricated via Fused Deposition Modeling (FDM) using a Stratasys Vantage SE system with T16 tips. Processing parameters included a 0.508 mm extrusion thickness and 0.254 mm slice height, employing a diagonal raster pattern with 90° alternating layers to create a layered hierarchical structure. Mechanical characterization was performed on As-built ASTM D638 Type I specimens with an Up-Right orientation, where tensile loading was applied perpendicular to the deposition layers at 72 °F.",
      "reasoning_analysis": "Increasing Factors: The intrinsic mechanical integrity of the Bisphenol A polycarbonate backbone, characterized by rigid aromatic rings and carbonate linkages, provides high cohesive energy density and resistance to chain deformation. The homopolymer composition ensures uniform stress distribution without weak interfaces introduced by heterogeneous additives. Decreasing Factors: The Fused Deposition Modeling processing history inherently introduces anisotropy and micro-voids between extruded raster roads. Crucially, the Up-Right orientation aligns the tensile load perpendicular to the deposition layers, promoting inter-layer delamination or unzipping failure modes rather than bulk polymer fracture. Additionally, the diagonal raster pattern may create stress concentrations at road intersections that initiate premature failure. Dominant Factor: The processing-induced inter-layer adhesion strength qualitatively dominates the final UTS behavior. Despite the high intrinsic strength of the polycarbonate chemistry, the macroscopic layered structure and the perpendicular loading orientation create weak interfaces that limit the ultimate tensile strength to values significantly governed by bond quality between layers rather than the bulk material properties."
    },
    "analysis_without_hierarchical_structure": {
      "descriptive_text": "The sample comprises a Bisphenol A polycarbonate homopolymer. Specimens were fabricated via Fused Deposition Modeling using a Stratasys Vantage SE system equipped with T16 tips, employing an extrusion thickness of 0.508 mm and a slice height of 0.254 mm. The internal architecture features a diagonal raster pattern with 90° alternating layers, and the samples were produced in an Up-Right orientation as ASTM D638 Type I bars. Mechanical evaluation was conducted on as-built specimens through tensile testing at 72 °F in accordance with ASTM D638 to ascertain the Ultimate Tensile Strength.",
      "reasoning_analysis": "Increasing Factors: The chemical composition consists of a rigid aromatic backbone characteristic of polycarbonate, which provides high intrinsic cohesive energy and resistance to chain scission under load. Additionally, the 90° alternating raster pattern used in the processing history improves in-plane isotropy compared to unidirectional deposition, potentially enhancing load distribution within the layer plane. Decreasing Factors: The Fused Deposition Modeling process inherently introduces inter-bead voids and relies on thermal diffusion for bonding, which is often incomplete compared to bulk molding techniques, creating stress concentration sites that initiate failure. The Up-Right build orientation likely subjects the inter-layer interfaces to significant tensile stress, where adhesion is weakest, and the as-built condition implies the presence of residual thermal stresses without annealing to heal interfaces. Dominant Factor: The processing-induced anisotropy and limited inter-layer diffusion inherent to the FDM fabrication method qualitatively dominate the final UTS behavior, typically resulting in mechanical performance that is constrained by the weak interfacial bonding between deposited roads rather than the intrinsic strength of the polycarbonate backbone."
    }
  },
  {
    "doi": "10.1063/1.5044286",
    "title": "Comparative study of mechanical properties of PP, LDPE and EVA at different molding temperatures ",
    "year": 2018,
    "chemical_composition": {
      "repeat_unit_psmiles": "[*]CC[*]",
      "monomers": [
        {
          "name": "Ethylene",
          "smiles": "C=C",
          "ratio_value": null,
          "ratio_unit": null
        }
      ],
      "additives": [
        {
          "name": "Mold release agent",
          "type": "processing aid",
          "amount_value": null,
          "amount_unit": null
        }
      ],
      "is_homopolymer": true
    },
    "processing_history": "Compression injection molding at 127°C. Mold release agent sprayed onto mold cavity prior to injection. UTS measured by Shimadzu Universal Testing Machine (model AGS-X), 5KN load capacity, according to ASTM D68-02a.",
    "hierarchical_structure": "Semi-crystalline; crystal bonding decreases with increasing molding temperature.",
    "properties": {
      "UTS": {
        "value": [
          11.174
        ],
        "unit": "MPa"
      }
    },
    "analysis_with_hierarchical_structure": {
      "descriptive_text": "The sample is a semi-crystalline polyethylene homopolymer derived from ethylene monomers, fabricated via compression injection molding at 127°C with the application of a mold release agent sprayed onto the mold cavity prior to injection. The hierarchical structure is characterized by semi-crystallinity, where crystal bonding is noted to decrease with increasing molding temperature. Ultimate Tensile Strength was measured using a Shimadzu Universal Testing Machine with a 5KN load capacity in accordance with ASTM D68-02a.",
