Repository: hhtrick/HHT-code

# HHT training framework

This directory contains model training, embedding precomputation, inference, article-level baselines and the curated datasets. All commands below assume that the working directory is `train_code/`.

## 3. Datasets and fixed partitions

Each main dataset is a JSON array at `dataset/{property}/{property}.json`. Entries contain source metadata, `chemical_composition`, `processing_history`, `hierarchical_structure`, `properties`, and two generated-analysis objects. Targets are stored as `properties[property]["value"]`; source metadata and target values are not predictive input fields.

| Property | Train | Validation | Test | Total |
|---|---:|---:|---:|---:|

File: train_code/dataset/UTS/UTS.json (part 253 of 292)
[
      "reasoning_analysis": "Increasing Factors: The semi-crystalline hierarchical structure provides significant reinforcement, as crystalline lamellae act as physical crosslinks and load-bearing domains within the amorphous matrix, inherently enhancing the Ultimate Tensile Strength compared to fully amorphous counterparts. The simple ethylene backbone allows for efficient chain packing, contributing to density and strength. Decreasing Factors: The inclusion of a mold release agent, while aiding processing, can introduce weak boundary layers or act as an impurity that disrupts chain continuity, potentially reducing cohesive strength. Furthermore, the processing history specifies compression injection molding at 127°C; according to the provided structural data, crystal bonding decreases with increasing molding temperature, suggesting that this thermal history may have compromised the integrity or density of the crystalline regions relative to lower temperature processing. Dominant Factor: The semi-crystalline morphology is the primary driver of mechanical integrity; however, the specific processing temperature limiting crystal bonding and the presence of processing aids likely dominate the final behavior by preventing the maximization of theoretical strength, resulting in a UTS governed by the compromised crystalline network and interfacial defects."
    },
    "analysis_without_hierarchical_structure": {
      "descriptive_text": "The sample consists of a polyethylene homopolymer derived from ethylene monomers. It was processed via compression injection molding at 127°C, where a mold release agent was sprayed onto the mold cavity prior to injection to facilitate demolding. The ultimate tensile strength was characterized using a Shimadzu Universal Testing Machine with a 5KN load capacity in accordance with ASTM D68-02a standards.",
      "reasoning_analysis": "Increasing Factors: The linear carbon backbone of the polyethylene homopolymer facilitates efficient chain packing and crystallization, which inherently enhances load-bearing capacity and resistance to plastic deformation. Additionally, the compression injection molding process may induce molecular orientation along the flow direction, potentially increasing tensile strength along that axis. Decreasing Factors: The application of a mold release agent sprayed onto the mold cavity introduces foreign chemical species that may migrate into the polymer surface or create weak boundary layers, acting as stress concentrators or reducing interfacial cohesion during tensile loading. Furthermore, the processing temperature of 127°C combined with the molding cycle may limit the degree of crystallinity compared to slower cooling regimes, thereby reducing the overall strength. Dominant Factor: While the intrinsic semi-crystalline nature of the polyethylene backbone provides the baseline mechanical integrity, the processing history involving the mold release agent qualitatively dominates the final UTS behavior by introducing potential weak boundary layers that likely reduce the measured strength relative to a pristine sample processed without surface additives."
    }
  },
  {
    "doi": "10.1063/1.5044286",
    "title": "Comparative study of mechanical properties of PP, LDPE and EVA at different molding temperatures ",
    "year": 2018,
    "chemical_composition": {
      "repeat_unit_psmiles": null,
      "monomers": [
        {
          "name": "Ethylene",
          "smiles": "C=C",
          "ratio_value": null,
          "ratio_unit": null
        },
        {
          "name": "Vinyl Acetate",
          "smiles": "CC(=O)OC=C",
          "ratio_value": null,
          "ratio_unit": null
        }
      ],
      "additives": [
        {
          "name": "Mold release agent",
          "type": "processing aid",
          "amount_value": null,
          "amount_unit": null
        }
      ],
      "is_homopolymer": false
    },
    "processing_history": "Compression injection molding at 145°C. Mold release agent sprayed onto mold cavity prior to injection. UTS measured by Shimadzu Universal Testing Machine (model AGS-X), 5KN load capacity, according to ASTM D68-02a.",
    "hierarchical_structure": "Crystal bonding decreases with increasing molding temperature.",
    "properties": {
      "UTS": {
        "value": [
          6.411
        ],
        "unit": "MPa"
      }
    },
    "analysis_with_hierarchical_structure": {
      "descriptive_text": "The sample consists of an ethylene-vinyl acetate copolymer processed via compression injection molding at 145°C, with a mold release agent applied to the mold cavity prior to injection. The hierarchical structure is characterized by a temperature-dependent morphology where crystal bonding decreases with increasing molding temperature. Mechanical evaluation of the ultimate tensile strength was conducted using a Shimadzu Universal Testing Machine with a 5KN load capacity in compliance with ASTM D68-02a standards.",
      "reasoning_analysis": "Increasing Factors: The ethylene segments within the copolymer backbone facilitate the formation of semi-crystalline domains, which generally enhance load-bearing capacity and stiffness. Additionally, the polar acetate groups from the vinyl acetate monomer introduce dipole-dipole interactions that can contribute to intermolecular cohesion. Decreasing Factors: The incorporation of vinyl acetate disrupts the regularity of the polyethylene chain, reducing overall crystallinity compared to homopolymer polyethylene, which inherently lowers tensile strength. The use of a mold release agent may introduce weak boundary layers or surface defects that compromise stress transfer. Crucially, the structural data indicates that crystal bonding decreases at the processing temperature of 145°C, suggesting thermal conditions may have inhibited optimal crystalline network formation. Dominant Factor: The integrity of the crystalline network serves as the dominant factor governing the ultimate tensile strength. While the copolymer composition establishes the baseline potential for crystallinity, the specific processing temperature of 145°C appears to limit crystal bonding efficiency, thereby qualitatively constraining the maximum tensile strength achievable in this sample relative to lower-temperature processed equivalents."
    },
    "analysis_without_hierarchical_structure": {
      "descriptive_text": "The sample comprises an ethylene-vinyl acetate copolymer incorporated with a mold release agent serving as a processing aid. Specimens were manufactured using compression injection molding at 145°C, where the mold release agent was sprayed onto the mold cavity prior to injection to assist in part ejection. The ultimate tensile strength was determined using a Shimadzu Universal Testing Machine (model AGS-X) with a 5KN load capacity, adhering to the ASTM D68-02a standard protocol.",
      "reasoning_analysis": "Increasing Factors: The ethylene segments within the copolymer backbone facilitate the formation of semi-crystalline lamellae, which act as physical crosslinks and primary load-bearing structures under tension. Furthermore, the compression injection molding process induces significant shear flow, promoting molecular orientation along the flow direction that enhances load transfer efficiency and increases strength parallel to the orientation axis. Decreasing Factors: The inclusion of vinyl acetate monomers introduces steric hindrance and polarity that disrupt the packing efficiency of the polyethylene chains, reducing the overall degree of crystallinity and consequently lowering the maximum achievable strength compared to pure polyethylene homopolymers. Additionally, the mold release agent may migrate to interfacial regions or act as an internal lubricant, potentially reducing intermolecular friction and creating weak boundary layers that predispose the material to earlier failure. Dominant Factor: The intrinsic copolymer composition is the dominant factor governing the ultimate tensile strength, as the vinyl acetate content fundamentally limits the crystalline morphology and cohesive energy density of the bulk material, setting a baseline mechanical performance that processing-induced orientation can modify but not overwhelmingly supersede."
    }
  },
  {
    "doi": null,
    "title": "Mechanical performance and biodegradability of polyvinyl alcohol nanocomposite films",
    "year": 2020,
    "chemical_composition": {
      "repeat_unit_psmiles": "[*]CC(O)[*]",
      "monomers": [
        {
          "name": "Vinyl alcohol",
          "smiles": "C=CO",
          "ratio_value": null,
          "ratio_unit": null
        }
      ],
      "additives": [],
      "is_homopolymer": true
    },
    "processing_history": "Solvent casting technique. PVA powder dissolved in deionized water, stirred, ultrasonic bath degassing. Poured onto non-stick plate, heated in oven at 80 °C for 5 h. Film thickness 0.1 mm–0.3 mm. Tensile test conducted per ASTM D882 using GT-TCS-2000 universal testing machine, 100 kgf load cell, crosshead speed 50 mm/min.",
    "hierarchical_structure": "Neat polyvinyl alcohol film. Smooth fracture surface observed by FESEM. Average thickness 0.1 mm–0.3 mm.",
    "properties": {
      "UTS": {
        "value": [
          39.36
        ],
        "unit": "MPa"
      }
    },
    "analysis_with_hierarchical_structure": {
      "descriptive_text": "The sample comprises a neat polyvinyl alcohol (PVA) homopolymer film derived from vinyl alcohol repeat units. Fabrication utilized a solvent casting technique where PVA powder was dissolved in deionized water, stirred, and subjected to ultrasonic bath degassing prior to casting onto a non-stick plate. The films, ranging from 0.1 mm to 0.3 mm in thickness, underwent thermal treatment in an oven at 80 °C for 5 hours to facilitate solvent evaporation and film consolidation. Mechanical evaluation was conducted via tensile testing in accordance with ASTM D882 using a GT-TCS-2000 universal testing machine with a 100 kgf load cell at a crosshead speed of 50 mm/min, and morphological examination via FESEM indicated a smooth fracture surface consistent with homogeneous failure.",
      "reasoning_analysis": "Increasing Factors: The presence of hydroxyl groups on the polymer backbone enables extensive intermolecular hydrogen bonding, which significantly enhances interchain cohesion and drives the UTS higher. Additionally, the processing history involving thermal treatment at 80 °C for 5 hours likely promotes crystallization, acting as physical crosslinks that reinforce the matrix, while the ultrasonic degassing step reduces micro-voids and defects that would otherwise act as stress concentrators. Decreasing Factors: The use of water as a solvent introduces the risk of residual moisture remaining after drying, which can act as a plasticizer by disrupting hydrogen bonds and increasing chain mobility, thereby depressing the UTS. Furthermore, the absence of reinforcing additives or fillers in this neat homopolymer system limits the maximum load-bearing capacity compared to composite structures, and any amorphous regions remaining after thermal treatment represent weaker zones susceptible to yielding. Dominant Factor: The extensive intermolecular hydrogen bonding network inherent to the polyvinyl alcohol chemistry, potentially augmented by crystallinity induced during the 5-hour thermal treatment, qualitatively dominates the mechanical response by providing robust physical crosslinking between chains. Although the aqueous processing history introduces a risk of residual moisture plasticization that could depress strength, the structural integrity afforded by the dense hydroxyl interactions and the defect-minimized morphology from ultrasonic degassing establishes the primary load-bearing capacity of the neat film."
    },
    "analysis_without_hierarchical_structure": {
      "descriptive_text": "The sample comprises a poly(vinyl alcohol) homopolymer fabricated using a solvent casting technique. The polymer powder was dissolved in deionized water under stirring and subjected to ultrasonic bath degassing prior to being poured onto a non-stick plate. The cast solution was heated in an oven at 80 °C for 5 hours to produce films with a thickness between 0.1 mm and 0.3 mm. Tensile properties were evaluated in accordance with ASTM D882 using a universal testing machine equipped with a 100 kgf load cell at a crosshead speed of 50 mm/min.",
      "reasoning_analysis": "Increasing Factors: The chemical composition features hydroxyl groups along the backbone which facilitate extensive intermolecular hydrogen bonding, significantly increasing cohesive energy density and resistance to chain slippage. The homopolymer architecture allows for regular chain packing, promoting crystallinity which enhances load-bearing capacity. Furthermore, the processing history includes ultrasonic degassing to minimize void defects and a thermal treatment at 80 °C for 5 hours, which acts as an annealing step to further increase crystallinity and remove solvent. Decreasing Factors: Poly(vinyl alcohol) is highly hygroscopic, and any residual moisture remaining after the 80 °C drying process could act as a plasticizer, increasing free volume and reducing intermolecular friction. Additionally, the presence of amorphous regions between crystalline domains represents weaker zones where yielding may initiate under tensile load. Dominant Factor: The dense network of intermolecular hydrogen bonds inherent to the poly(vinyl alcohol) structure, reinforced by the thermal annealing process that maximizes crystallinity and minimizes processing-induced voids, qualitatively dominates the mechanical response, driving the UTS higher despite the potential softening effect of trace residual moisture."
    }
  },
  {
    "doi": null,
    "title": "Development of high specifc strength acrylonitrile styrene acrylate (ASA) structure using fused flament fabrication",
    "year": 2023,
    "chemical_composition": {
      "repeat_unit_psmiles": null,
      "monomers": [
        {
          "name": "Acrylonitrile",
          "smiles": "C=CC#N",
          "ratio_value": null,
          "ratio_unit": null
        },
        {
          "name": "Styrene",
          "smiles": "C=CC1=CC=CC=C1",
          "ratio_value": null,
          "ratio_unit": null
        },
        {
          "name": "Acrylate rubber",
          "smiles": "C=CC(=O)OCCCC",
          "ratio_value": null,
          "ratio_unit": null
        }
      ],
      "additives": [],
      "is_homopolymer": false
    },
    "processing_history": "FDM printing using Stratasys F170. Nozzle temperature 220 °C, Platform temperature 90 °C. Layer thickness: 0.330 mm, Infill density: 50%, Orientation angle: 90 deg. Tensile test using INSTRON 5582 UTM, ASTM D638 type-IV, Experimental Run 10.",
    "hierarchical_structure": "3D printed ASA structure. Layer thickness 0.330 mm, Infill density 50%, Orientation angle 90 deg.",
    "properties": {
      "UTS": {
        "value": [
          25.255
        ],
        "unit": "MPa"
      }
    },
    "analysis_with_hierarchical_structure": {
      "descriptive_text": "The investigated material is an Acrylonitrile Styrene Acrylate (ASA) system synthesized from acrylonitrile, styrene, and acrylate rubber monomers. Specimens were fabricated using fused deposition modeling (FDM) on a Stratasys F170 printer, utilizing a nozzle temperature of 220 °C and a build platform temperature of 90 °C. The resulting 3D printed structure exhibits a layer thickness of 0.330 mm, an infill density of 50%, and a raster orientation angle of 90 degrees. Mechanical evaluation was conducted via tensile testing on an INSTRON 5582 universal testing machine following the ASTM D638 type-IV protocol.",
      "reasoning_analysis": "Increasing Factors: The chemical composition includes acrylonitrile and styrene units, which provide rigid backbone segments and strong dipole-dipole interactions that establish a robust intrinsic matrix strength. Additionally, the thermal history involving a nozzle temperature of 220 °C facilitates polymer melting and inter-layer diffusion, promoting cohesion between deposited roads. Decreasing Factors: The inclusion of acrylate rubber introduces an elastomeric phase that typically reduces ultimate tensile strength relative to rigid SAN copolymers to enhance toughness. More critically, the FDM processing history introduces significant structural discontinuities; the 50% infill density effectively reduces the load-bearing cross-sectional area, while the 90-degree orientation angle aligns the deposited raster roads perpendicular to the tensile load axis, forcing failure through weak inter-bead boundaries rather than along the polymer chains. Dominant Factor: Although the ASA chemistry provides a competent baseline mechanical performance, the processing-induced architectural defects are the dominant factors. Specifically, the combination of low infill density and the perpendicular raster orientation severely compromises the effective load transfer capability, qualitatively dictating a significantly reduced UTS compared to solid, isotropic counterparts of the same chemical composition."
    },
    "analysis_without_hierarchical_structure": {
      "descriptive_text": "The sample comprises a multi-component polymer system derived from acrylonitrile, styrene, and acrylate rubber. The material was fabricated using fused deposition modeling on a Stratasys F170 printer with a nozzle temperature of 220 °C and a platform temperature of 90 °C. The resulting specimens possessed a layer thickness of 0.330 mm, an infill density of 50%, and an orientation angle of 90 degrees. Mechanical evaluation was conducted via tensile testing on an INSTRON 5582 universal testing machine in accordance with the ASTM D638 type-IV standard.",
      "reasoning_analysis": "Increasing Factors: The chemical composition includes acrylonitrile, which introduces polar nitrile groups that strengthen intermolecular dipole-dipole interactions, thereby enhancing the intrinsic cohesive energy density of the matrix. The styrene component contributes backbone rigidity through the steric bulk of phenyl groups. Additionally, the processing history specifies a heated platform at 90 °C, which facilitates polymer chain diffusion across deposited layers, potentially improving inter-layer adhesion compared to unheated bed scenarios. Decreasing Factors: The presence of acrylate rubber within the composition typically serves as an impact modifier, introducing soft elastomeric domains that reduce overall stiffness and yield strength to prioritize toughness. More significantly, the FDM processing history introduces structural anisotropy and porosity. The 50% infill density substantially reduces the effective load-bearing cross-sectional area and creates internal voids that act as stress concentrators. Furthermore, the 90-degree orientation angle likely aligns the deposition rasters perpendicular to the loading direction, promoting failure via inter-layer delamination rather than material fracture. Dominant Factor: The processing-induced architectural limitations qualitatively dominate the final UTS behavior. While the terpolymer chemistry provides a competent engineering baseline, the macroscopic voids from the low infill density and the weak inter-layer bonding inherent to the specific raster orientation in additive manufacturing impose a severe ceiling on tensile strength, overriding the intrinsic strength contributions of the chemical composition."
    }
  },
  {
    "doi": null,
    "title": "Structural characteristics of fused deposition modeling polycarbonate material",
    "year": 2013,
    "chemical_composition": {
      "repeat_unit_psmiles": "[*]OC(=O)Oc1ccc(C(C)(C)c2ccc(O[*])cc2)cc1",
      "monomers": [
        {
          "name": "Bisphenol A",
          "smiles": "CC(C)(c1ccc(O)cc1)c2ccc(O)cc2",
          "ratio_value": null,
          "ratio_unit": null
        }
      ],
      "additives": [],
      "is_homopolymer": true
    },
    "processing_history": "Fused Deposition Modeling (FDM) using Stratasys Vantage SE, 0.508 mm extrusion thickness, 0.254 mm slice height, T16 tips, diagonal raster pattern with 90° alternating layers. Series 1: As-built specimens directly from machine (ASTM D638 Type III). Orientation: Face-Up (FU). UTS measured by tensile testing per ASTM D638 at 72 °F.",
    "hierarchical_structure": "Layered FDM structure. Face-Up orientation: load applied parallel to deposition layers. Diagonal raster pattern.",
    "properties": {
      "UTS": {
        "value": [
          26.5
        ],
        "unit": "MPa"
      }
    },
    "analysis_with_hierarchical_structure": {
      "descriptive_text": "The sample comprises a Bisphenol A-based polycarbonate homopolymer devoid of additives. It was fabricated using Fused Deposition Modeling (FDM) on a Stratasys Vantage SE system with T16 tips, employing an extrusion thickness of 0.508 mm and a slice height of 0.254 mm. The resulting hierarchical structure exhibits a layered morphology with a diagonal raster pattern and 90° alternating layers. Mechanical testing was conducted on As-built ASTM D638 Type III specimens in a Face-Up orientation, where the tensile load was applied parallel to the deposition layers, with Ultimate Tensile Strength determined at 72 °F following ASTM D638 protocols.",
      "reasoning_analysis": "Increasing Factors: The aromatic rings and carbonate linkages within the Bisphenol A polycarbonate backbone provide intrinsic chain stiffness and high cohesive energy density, establishing a robust baseline for mechanical strength. Furthermore, the Face-Up orientation ensures the tensile load is applied parallel to the deposition layers, thereby mitigating the risk of inter-layer delamination which is typically the weakest interface in additively manufactured parts. Decreasing Factors: The FDM process inherently introduces micro-voids between adjacent raster lines and incomplete diffusion bonding at filament interfaces, reducing the effective load-bearing cross-sectional area. Additionally, the diagonal raster pattern implies that the deposited filaments are not perfectly aligned with the stress axis, introducing shear components and stress concentrations at raster boundaries that detract from the maximum achievable strength. Dominant Factor: While the intrinsic strength of the polycarbonate chemistry and the favorable load orientation relative to the build planes provide a strengthening foundation, the processing-induced microstructural discontinuities, specifically the inter-road voids and limited inter-filament bonding inherent to the FDM thermal history, qualitatively dominate the final UTS behavior by limiting stress transfer efficiency compared to bulk molded equivalents."
    },
    "analysis_without_hierarchical_structure": {
      "descriptive_text": "The sample comprises a Bisphenol A polycarbonate homopolymer fabricated via Fused Deposition Modeling using a Stratasys Vantage SE system. The material was processed with a 0.254 mm slice height and 0.508 mm extrusion thickness using T16 tips, employing a diagonal raster pattern with 90° alternating layers. As-built specimens were produced in the Face-Up orientation conforming to ASTM D638 Type III geometries, and the Ultimate Tensile Strength was determined through tensile testing at 72 °F following ASTM D638 protocols.",
      "reasoning_analysis": "Increasing Factors: The chemical composition consists of a Bisphenol A polycarbonate homopolymer, where the rigid aromatic rings and carbonate linkages within the backbone provide high chain stiffness and cohesive energy density, intrinsically supporting high tensile strength. The absence of additives ensures a homogeneous matrix without interfacial weak points typical of filler-matrix systems. Decreasing Factors: The Fused Deposition Modeling processing history introduces microstructural discontinuities, specifically inter-raster voids and limited inter-layer diffusion compared to bulk molding, which reduce the effective load-bearing cross-section. The diagonal raster pattern with 90° alternating layers creates anisotropy where stress transfer across raster boundaries is less efficient, and the as-built condition retains residual thermal stresses from rapid extrusion cooling that can promote premature crack initiation. Dominant Factor: Although the aromatic polycarbonate backbone provides a high-strength theoretical baseline, the processing-induced microstructural defects characteristic of FDM, particularly the inter-layer bonding quality and internal porosity, qualitatively dominate the final UTS behavior, limiting the mechanical performance relative to conventionally molded equivalents."
    }
  },
  {
    "doi": null,
    "title": "Structural characteristics of fused deposition modeling polycarbonate material",
    "year": 2013,
    "chemical_composition": {
      "repeat_unit_psmiles": "[*]OC(=O)Oc1ccc(C(C)(C)c2ccc(O[*])cc2)cc1",
      "monomers": [
        {
          "name": "Bisphenol A",
          "smiles": "CC(C)(c1ccc(O)cc1)c2ccc(O)cc2",
          "ratio_value": null,
          "ratio_unit": null
        }
      ],
      "additives": [],
      "is_homopolymer": true
    },
    "processing_history": "Fused Deposition Modeling (FDM) using Stratasys Vantage SE, 0.508 mm extrusion thickness, 0.254 mm slice height, T16 tips, diagonal raster pattern with 90° alternating layers. Series 2: Specimens machined from large FDM blocks (ASTM D638 Type I). Orientation: Edge-Up (EU). UTS measured by tensile testing per ASTM D638 at 72 °F.",
    "hierarchical_structure": "Layered FDM structure. Edge-Up orientation: load applied perpendicular to layer width, parallel to layer thickness direction. Diagonal raster pattern.",
    "properties": {
      "UTS": {
        "value": [
          29.6
        ],
        "unit": "MPa"
      }
    },
    "analysis_with_hierarchical_structure": {
      "descriptive_text": "The sample comprises a Bisphenol A-based polycarbonate homopolymer characterized by a repeat unit containing aromatic rings and carbonate linkages. It was fabricated using Fused Deposition Modeling (FDM) on a Stratasys Vantage SE system with a 0.508 mm extrusion thickness and 0.254 mm slice height using T16 tips. The internal architecture features a diagonal raster pattern with 90° alternating layers, and test specimens were machined from large FDM blocks according to ASTM D638 Type I geometry. The specimens were oriented in the Edge-Up configuration, where the tensile load is applied perpendicular to the layer width and parallel to the layer thickness direction, with ultimate tensile strength measured per ASTM D638 at 72 °F.",
      "reasoning_analysis": "Increasing Factors: The chemical structure incorporates rigid aromatic rings and carbonate linkages within the polymer backbone, which provide high chain stiffness and significant cohesive energy density, intrinsically supporting high tensile strength. Additionally, the absence of additives such as plasticizers or fillers ensures that the matrix maintains its inherent mechanical integrity without dilution or weak interface formation. Decreasing Factors: The Fused Deposition Modeling process introduces inherent structural discontinuities, including interlayer voids and incomplete polymer diffusion between raster roads, which act as stress concentrators and reduce effective load-bearing cross-sections. Critically, the Edge-Up orientation aligns the tensile load parallel to the layer thickness direction (Z-axis), directly stressing the weak interlayer bonding interfaces rather than the continuous polymer strands, while the diagonal raster pattern further complicates efficient load transfer across the specimen. Dominant Factor: While the polycarbonate chemistry offers high theoretical strength, the processing-induced anisotropy and weak interlayer adhesion characteristic of FDM fabrication in the Edge-Up orientation qualitatively dominate the mechanical response, likely resulting in a UTS significantly lower than that of isotropic, bulk-molded polycarbonate."
    },
    "analysis_without_hierarchical_structure": {
      "descriptive_text": "The sample comprises a polycarbonate homopolymer derived from Bisphenol A monomers. Fabrication was achieved via Fused Deposition Modeling (FDM) using a Stratasys Vantage SE system equipped with T16 tips, setting an extrusion thickness of 0.508 mm and a slice height of 0.254 mm. The internal architecture features a diagonal raster pattern with 90° alternating layers. For mechanical evaluation, Series 2 specimens were machined from large FDM blocks to meet ASTM D638 Type I geometry with an Edge-Up orientation, and Ultimate Tensile Strength was assessed via tensile testing per ASTM D638 at 72 °F.",
      "reasoning_analysis": "Increasing Factors: The rigid aromatic rings within the Bisphenol A polycarbonate backbone provide substantial intrinsic stiffness and cohesive energy density, promoting high theoretical tensile strength. Furthermore, machining the specimens from large FDM blocks rather than printing them directly minimizes surface stair-stepping effects and ensures precise gauge dimensions, reducing surface-induced stress concentrations. Decreasing Factors: The FDM processing history inherently introduces inter-layer voids and incomplete polymer diffusion between raster roads compared to bulk molded counterparts, creating weak planes susceptible to delamination. The diagonal raster pattern with 90° alternating layers results in discontinuous load paths that can act as stress concentrators and facilitate crack propagation along the z-axis or between raster lines. Dominant Factor: Despite the high intrinsic strength of the polycarbonate chemistry, the processing-induced meso-structure dominates the UTS behavior. The mechanical performance is fundamentally limited by the inter-layer adhesion quality and void content inherent to the FDM process, which restricts the material from achieving the bulk properties typical of traditionally molded polycarbonate."
    }
  },
  {
    "doi": null,
    "title": "Structural characteristics of fused deposition modeling polycarbonate material",
    "year": 2013,
    "chemical_composition": {
      "repeat_unit_psmiles": "[*]OC(=O)Oc1ccc(C(C)(C)c2ccc(O[*])cc2)cc1",
      "monomers": [
        {
          "name": "Bisphenol A",
          "smiles": "CC(C)(c1ccc(O)cc1)c2ccc(O)cc2",
          "ratio_value": null,
          "ratio_unit": null
        }
      ],
      "additives": [],
      "is_homopolymer": true
    },
    "processing_history": "Fused Deposition Modeling (FDM) using Stratasys Vantage SE, 0.508 mm extrusion thickness, 0.254 mm slice height, T16 tips, diagonal raster pattern with 90° alternating layers. Series 1: As-built specimens directly from machine (ASTM D638 Type II). Orientation: Up-Right (UR). UTS measured by tensile testing per ASTM D638 at 72 °F.",
    "hierarchical_structure": "Layered FDM structure. Up-Right orientation: load applied perpendicular to deposition layers (unzipping failure mode). Diagonal raster pattern.",
    "properties": {
      "UTS": {
        "value": [
          18.3
        ],
        "unit": "MPa"
      }
    },
    "analysis_with_hierarchical_structure": {
      "descriptive_text": "The sample comprises a Bisphenol A-based polycarbonate homopolymer fabricated via Fused Deposition Modeling (FDM) using a Stratasys Vantage SE system. Processing parameters included a 0.508 mm extrusion thickness and 0.254 mm slice height with T16 tips, utilizing a diagonal raster pattern and 90° alternating layers to produce As-built ASTM D638 Type II specimens. The resulting hierarchical structure exhibits distinct deposition layers with an Up-Right orientation, where mechanical characterization was performed at 72 °F per ASTM D638 with the tensile load applied perpendicular to the deposition planes.",
      "reasoning_analysis": "Increasing Factors: The inherent toughness and high cohesive energy density of the polycarbonate backbone, arising from the rigid aromatic rings and carbonate linkages, provide a robust intrinsic baseline for tensile strength. The 90° alternating layer pattern aims to optimize in-plane isotropy, potentially mitigating some directional weaknesses within the XY plane. Decreasing Factors: The FDM processing history introduces inter-bead voids and limited chain diffusion across layer interfaces, creating planes of weakness significantly weaker than the bulk material. Crucially, the Up-Right orientation aligns the tensile load perpendicular to these deposition layers, promoting an unzipping failure mode where stress concentrates at the inter-layer bonds rather than stretching the polymer chains themselves. Additionally, the as-built condition implies residual thermal stresses from rapid extrusion cooling may further inhibit optimal inter-layer adhesion. Dominant Factor: The structural anisotropy resulting from the layer-by-layer deposition and the specific loading orientation perpendicular to the build layers qualitatively dominates the UTS behavior. This geometric constraint renders the inter-layer adhesion strength the limiting factor, causing the effective UTS to be significantly lower than that of isotropic, bulk-molded polycarbonate."
    },
    "analysis_without_hierarchical_structure": {
      "descriptive_text": "The sample comprises a neat Bisphenol A polycarbonate homopolymer. Specimens were fabricated via Fused Deposition Modeling using a Stratasys Vantage SE system equipped with T16 tips, setting the extrusion thickness to 0.508 mm and the slice height to 0.254 mm. The internal geometry was constructed using a diagonal raster pattern with 90° alternating layers, and the parts were printed in an Up-Right orientation as ASTM D638 Type II specimens. Mechanical evaluation was conducted on as-built samples directly from the machine using tensile testing per ASTM D638 at 72 °F to ascertain the Ultimate Tensile Strength.",
      "reasoning_analysis": "Increasing Factors: The intrinsic molecular architecture of the polycarbonate backbone, characterized by rigid aromatic rings and carbonate linkages, provides high cohesive energy density and chain stiffness which fundamentally supports high tensile load bearing capacity. The homopolymer nature ensures a uniform stress distribution without weak interphase boundaries typically introduced by fillers or plasticizers. Decreasing Factors: The Fused Deposition Modeling processing history introduces significant microstructural heterogeneities, including inter-bead voids and limited polymer chain diffusion across layer interfaces due to rapid cooling, which reduce the effective load-bearing cross-sectional area and create preferential sites for crack initiation. Additionally, the as-built condition implies the presence of residual thermal stresses from the thermal gradient during extrusion, while the diagonal raster pattern induces mechanical anisotropy that may misalign the primary load path relative to the strongest molecular orientation. Dominant Factor: The processing-induced inter-layer adhesion weakness and internal porosity inherent to the FDM fabrication method qualitatively dominate the final UTS behavior, likely resulting in a strength governed by the raster interface integrity rather than the cohesive failure of the polymer chains themselves."
    }
  },
  {
    "doi": null,
    "title": "Development of high specifc strength acrylonitrile styrene acrylate (ASA) structure using fused flament fabrication",
    "year": 2023,
    "chemical_composition": {
      "repeat_unit_psmiles": null,
      "monomers": [
        {
          "name": "Acrylonitrile",
          "smiles": "C=CC#N",
          "ratio_value": null,
          "ratio_unit": null
        },
        {
          "name": "Styrene",
          "smiles": "C=CC1=CC=CC=C1",
          "ratio_value": null,
          "ratio_unit": null
        },
        {
          "name": "Acrylate rubber",
          "smiles": "C=CC(=O)OCCCC",
          "ratio_value": null,
          "ratio_unit": null
        }
      ],
      "additives": [],
      "is_homopolymer": false
    },
    "processing_history": "FDM printing using Stratasys F170. Nozzle temperature 220 °C, Platform temperature 90 °C. Layer thickness: 0.178 mm, Infill density: 75%, Orientation angle: 45 deg. Tensile test using INSTRON 5582 UTM, ASTM D638 type-IV, Experimental Run 12.",
    "hierarchical_structure": "3D printed ASA structure. Layer thickness 0.178 mm, Infill density 75%, Orientation angle 45 deg.",
    "properties": {
      "UTS": {
        "value": [
          29.496
        ],
        "unit": "MPa"
      }
    },
    "analysis_with_hierarchical_structure": {
      "descriptive_text": "The sample comprises an Acrylonitrile Styrene Acrylate (ASA) copolymer synthesized from acrylonitrile, styrene, and acrylate rubber monomers. It was fabricated using fused deposition modeling (FDM) on a Stratasys F170 system with a nozzle temperature of 220 °C and a platform temperature of 90 °C. The resulting hierarchical structure features a layer thickness of 0.178 mm, an infill density of 75%, and a raster orientation angle of 45 degrees. Mechanical evaluation was conducted via tensile testing on an INSTRON 5582 universal testing machine following ASTM D638 type-IV standards.",
      "reasoning_analysis": "Increasing Factors: The inclusion of acrylonitrile units introduces strong dipole-dipole interactions between polymer chains, enhancing cohesive energy density and intrinsic tensile strength. Additionally, the rigid styrene rings contribute to chain stiffness, while the elevated platform temperature of 90 °C during processing promotes inter-layer polymer chain diffusion, potentially improving inter-layer bonding strength. Decreasing Factors: The presence of the acrylate rubber phase acts as an elastomeric modifier which, while improving toughness, typically reduces the ultimate tensile strength compared to a rigid SAN matrix due to the lower modulus of the rubber domains. Furthermore, the FDM processing history inherently introduces anisotropic structural defects, including inter-layer voids and a 75% infill density, which reduces the effective load-bearing cross-sectional area and creates stress concentration sites. Dominant Factor: The processing-induced structural anisotropy and inter-layer bonding quality dominate the final UTS behavior. Despite the intrinsic strength contributions from the acrylonitrile and styrene components, the mechanical integrity is primarily limited by the weak interfaces between deposited raster lines and the porosity associated with the additive manufacturing process, which dictate the failure initiation under tensile load."
    },
    "analysis_without_hierarchical_structure": {
      "descriptive_text": "The material system consists of a copolymer composed of acrylonitrile, styrene, and acrylate rubber units. Specimens were fabricated via fused deposition modeling using a Stratasys F170 printer, with a nozzle temperature set to 220 °C and a build platform maintained at 90 °C. The printing parameters included a layer thickness of 0.178 mm, an infill density of 75%, and a raster orientation angle of 45 degrees. Mechanical characterization was performed using an INSTRON 5582 universal testing machine following the ASTM D638 type-IV standard protocol.",
