Repository: hhtrick/HHT-code

# HHT training framework

This directory contains model training, embedding precomputation, inference, article-level baselines and the curated datasets. All commands below assume that the working directory is `train_code/`.

## 3. Datasets and fixed partitions

Each main dataset is a JSON array at `dataset/{property}/{property}.json`. Entries contain source metadata, `chemical_composition`, `processing_history`, `hierarchical_structure`, `properties`, and two generated-analysis objects. Targets are stored as `properties[property]["value"]`; source metadata and target values are not predictive input fields.

| Property | Train | Validation | Test | Total |
|---|---:|---:|---:|---:|

File: train_code/dataset/UTS/UTS.json (part 256 of 292)
[
      "reasoning_analysis": "Increasing Factors: The incorporation of rigid cellulose nanocrystals acts as a reinforcing phase within the compliant polyvinyl alcohol matrix, facilitating stress transfer through the large interfacial area provided by the filler particles. The uniform dispersion of nanofillers without agglomeration minimizes stress concentration sites, while the extensive hydrogen bonding potential between the hydroxyl groups of the PVA matrix and the cellulose surface enhances interfacial adhesion and load bearing capacity. Additionally, the ultrasonic degassing step during processing reduces void content, and the thermal treatment at 80 °C may promote matrix crystallization, both of which contribute to higher ultimate tensile strength. Decreasing Factors: The use of water as a solvent poses a risk of residual moisture retention within the hydrophilic PVA matrix after drying, which could act as a plasticizer and reduce intermolecular friction, thereby lowering the ultimate tensile strength. Furthermore, the relatively large particle size of the cellulose nanocrystals (~500 nm) compared to typical nanoscale reinforcements may limit the efficiency of stress transfer at the nanoscale, potentially reducing the reinforcement effectiveness compared to smaller aspect ratio nanofillers. Dominant Factor: The strong interfacial hydrogen bonding network combined with the uniform dispersion of the rigid cellulose fillers qualitatively dominates the mechanical behavior, likely resulting in an enhanced ultimate tensile strength relative to the neat polymer, provided that the thermal drying process sufficiently mitigates the plasticizing effect of residual water."
    },
    "analysis_without_hierarchical_structure": {
      "descriptive_text": "The polymer sample comprises a poly(vinyl alcohol) matrix reinforced with 5 wt% cellulose nanocrystals. This composite was fabricated using a solvent casting technique wherein commercial grade cellulose nanocrystals were blended with poly(vinyl alcohol) powder and dissolved in deionized water. The mixture underwent mechanical stirring and ultrasonic bath degassing before being cast onto a non-stick plate and thermally treated in an oven at 80 °C for 5 hours to produce films with thicknesses between 0.1 mm and 0.3 mm. Tensile properties were evaluated in accordance with ASTM D882 using a universal testing machine equipped with a 100 kgf load cell operating at a crosshead speed of 50 mm/min.",
      "reasoning_analysis": "Increasing Factors: The incorporation of rigid cellulose nanocrystals acts as a reinforcing filler, enabling stress transfer from the compliant poly(vinyl alcohol) matrix to the high-strength nanophase. Furthermore, the abundant hydroxyl groups on both the polymer backbone and the filler surface facilitate strong interfacial hydrogen bonding, which enhances load bearing capacity. The processing history contributes positively through ultrasonic degassing, which minimizes void defects, and thermal treatment at 80 °C, which may promote matrix crystallinity and solvent removal. Decreasing Factors: The hydrophilic nature of both the matrix and filler poses a risk of residual moisture retention despite oven drying, which can plasticize the polymer chains and reduce cohesive strength. Additionally, inadequate dispersion of the nanocrystals could lead to agglomeration, creating stress concentration points that initiate premature failure. Dominant Factor: The strong interfacial adhesion established by hydrogen bonding between the poly(vinyl alcohol) matrix and the cellulose nanocrystals, supported by the ultrasonic dispersion protocol, qualitatively dominates the mechanical response by enabling efficient stress transfer, thereby driving the UTS higher relative to the neat matrix provided that residual moisture content is minimized."
    }
  },
  {
    "doi": "10.1038/s42003-020-1064-4",
    "title": "Fungal mycelium classified in different material families based on glycerol treatment",
    "year": 2020,
    "chemical_composition": {
      "repeat_unit_psmiles": null,
      "monomers": [
        {
          "name": "N-acetylglucosamine",
          "smiles": "CC(=O)NC1C(O)C(O)C(O)C(CO)O1",
          "ratio_value": null,
          "ratio_unit": null
        },
        {
          "name": "Glucose",
          "smiles": "OC1C(O)C(O)C(O)C(O)C1O",
          "ratio_value": null,
          "ratio_unit": null
        }
      ],
      "additives": [],
      "is_homopolymer": false
    },
    "processing_history": "Liquid shaken cultures of S. commune grown for 7 days at 30 °C, 200 rpm. Harvested by vacuum filtration, dried at room temperature. Untreated control sample. Tensile testing performed at room temperature with Zwick/Roell Z020, 2 mm/min test speed, ISO 527 type 5A dog bone specimens.",
    "hierarchical_structure": "Compact material with trapped air voids, hyphae merged. Density: 587 ± 27 kg m-3.",
    "properties": {
      "UTS": {
        "value": [
          5.0
        ],
        "unit": "MPa"
      }
    },
    "analysis_with_hierarchical_structure": {
      "descriptive_text": "The sample is a biopolymer material derived from liquid shaken cultures of S. commune, composed primarily of N-acetylglucosamine and glucose monomeric units. Cultivation occurred over 7 days at 30 °C with 200 rpm agitation, followed by harvest via vacuum filtration and drying at room temperature to produce an untreated control specimen. The resulting hierarchical structure is characterized as a compact material with merged hyphae and trapped air voids, exhibiting a bulk density of 587 ± 27 kg m-3. Mechanical properties were evaluated through tensile testing at room temperature using a Zwick/Roell Z020 system at a test speed of 2 mm/min on ISO 527 type 5A dog bone specimens.",
      "reasoning_analysis": "Increasing Factors: The inclusion of N-acetylglucosamine units facilitates the formation of chitin-like crystalline domains, which provide intrinsic rigidity and strength through dense intermolecular hydrogen bonding networks. Additionally, the merging of hyphae observed in the hierarchical structure suggests a continuous fibrous network that enables some degree of load distribution across the biopolymer matrix. Decreasing Factors: The presence of trapped air voids and the relatively low bulk density indicate significant porosity, which acts as stress concentrators and reduces the effective load-bearing cross-sectional area. Furthermore, the processing history involving room temperature drying without thermal compression likely results in weak inter-hyphal bonding, limiting stress transfer between individual filaments, while the shaken culture method promotes random hyphal orientation rather than alignment along the tensile axis. Dominant Factor: Although the intrinsic chemical composition offers high theoretical strength, the structural porosity and insufficient interfacial consolidation arising from the mild drying process qualitatively dominate the mechanical behavior. The presence of voids and weak physical bonding between hyphae limits the material's ability to sustain high loads, making defect density the primary determinant of the UTS rather than the intrinsic strength of the biopolymer chains."
    },
    "analysis_without_hierarchical_structure": {
      "descriptive_text": "The sample consists of a biopolymer copolymer system derived from N-acetylglucosamine and glucose monomers. It was produced via liquid shaken cultures of S. commune incubated for 7 days at 30 °C and 200 rpm, followed by harvesting through vacuum filtration and drying at room temperature to serve as an untreated control. Mechanical characterization was performed at room temperature using a Zwick/Roell Z020 universal testing machine at a crosshead speed of 2 mm/min on ISO 527 type 5A dog bone specimens.",
      "reasoning_analysis": "Increasing Factors: The chemical composition featuring N-acetylglucosamine and glucose facilitates extensive intermolecular hydrogen bonding through hydroxyl and acetamido functional groups, creating a rigid polysaccharide network that enhances load-bearing capacity. Additionally, the biological synthesis via S. commune cultures likely produces an entangled mycelial architecture with crystalline domains typical of chitin and glucan structures, contributing to intrinsic structural integrity. Decreasing Factors: The processing history specifies drying at room temperature for an untreated control, which may leave residual bound water within the hydrophilic polymer matrix; this moisture acts as a plasticizer that disrupts hydrogen bonding and reduces cohesive strength. Furthermore, the absence of thermal consolidation or chemical crosslinking steps limits the densification of the material, potentially leaving voids or weak physical entanglements that lower the ultimate tensile strength. Dominant Factor: The intrinsic density of the hydrogen bonding network within the polysaccharide backbone qualitatively dominates the mechanical behavior, establishing the fundamental strength baseline, although the lack of thermal treatment and potential residual moisture from the room temperature drying process significantly modulate the final realized strength relative to fully consolidated biocomposites."
    }
  },
  {
    "doi": "10.3390/polym14183807",
    "title": "Mechanical Properties, Critical Length, and Interfacial Strength of Seven-Islands-Sedge Fibers (Cyperus malaccensis) for Possible Epoxy Matrix Reinforcement",
    "year": 2022,
    "chemical_composition": {
      "repeat_unit_psmiles": null,
      "monomers": [
        {
          "name": "Glucose",
          "smiles": "OC[C@H]1O[C@@H](O)[C@H](O)[C@@H](O)[C@@H]1O",
          "ratio_value": null,
          "ratio_unit": null
        }
      ],
      "additives": [],
      "is_homopolymer": false
    },
    "processing_history": "Fibers extracted from Cyperus malaccensis stalks, manually separated, washed with DI water for 24 h, dried at 70 °C for 24 h, cut to 150 mm. Tensile testing performed at room temperature using EMIC universal machine, strain rate 0.9 mm/min, gauge length 90 mm, ASTM D2101-95.",
    "hierarchical_structure": "Natural lignocellulosic fiber composed of crystalline cellulose microfibrils in amorphous lignin/hemicellulose matrix. Crystallinity index (Ic) = 62.47%. Microfibrillar angle (MFA) = 7.36°. Mean fiber diameter: 0.48 mm.",
    "properties": {
      "UTS": {
        "value": [
          66.02
        ],
        "unit": "MPa"
      }
    },
    "analysis_with_hierarchical_structure": {
      "descriptive_text": "The sample comprises natural lignocellulosic fibers extracted from Cyperus malaccensis stalks, fundamentally based on glucose monomers arranged within a complex composite of crystalline cellulose microfibrils embedded in an amorphous lignin and hemicellulose matrix. These fibers possess a mean diameter of 0.48 mm, a crystallinity index of 62.47%, and a microfibrillar angle of 7.36°. The processing history involved manual separation of the stalks, followed by washing with deionized water for 24 hours and drying at 70 °C for 24 hours, after which the fibers were cut to 150 mm lengths. Mechanical evaluation was performed via tensile testing at room temperature using an EMIC universal machine at a strain rate of 0.9 mm/min with a gauge length of 90 mm, following ASTM D2101-95 standards.",
      "reasoning_analysis": "Increasing Factors: The high crystallinity index of 62.47% indicates a substantial volume fraction of rigid crystalline cellulose microfibrils, which serve as the primary load-bearing component and significantly enhance the Ultimate Tensile Strength (UTS). Furthermore, the low microfibrillar angle of 7.36° ensures that the cellulose chains are highly aligned with the tensile axis, maximizing the contribution of strong covalent backbone bonds to the overall strength. The washing process with deionized water likely removes soluble impurities and surface contaminants, reducing stress concentration sites that could initiate premature failure. Decreasing Factors: The presence of an amorphous lignin and hemicellulose matrix introduces mechanically weaker phases compared to crystalline cellulose, which may yield or deform under lower stresses, limiting the composite UTS. The relatively large mean fiber diameter of 0.48 mm suggests the sample consists of fiber bundles rather than elementary fibers, increasing the statistical probability of inherent structural defects, voids, or misalignments that act as failure initiation points. Additionally, drying at 70 °C may reduce moisture content that normally plasticizes the hemicellulose, potentially increasing brittleness and reducing toughness, though its effect on UTS is complex. Dominant Factor: The structural alignment and crystallinity of the cellulose microfibrils qualitatively dominate the UTS behavior. Despite the presence of a weaker amorphous matrix and potential defects associated with the fiber bundle diameter, the high degree of crystalline orientation (low MFA) ensures that the intrinsic strength of the cellulose chains is effectively utilized along the loading direction, governing the ultimate load-bearing capacity of the material."
    },
    "analysis_without_hierarchical_structure": {
      "descriptive_text": "The sample comprises natural fibers derived from Cyperus malaccensis stalks, characterized by a glucose-based chemical composition indicative of cellulosic polymers. The fibers were manually extracted and separated, followed by a purification step involving washing with deionized water for 24 hours and drying at 70 °C for 24 hours. Prepared specimens were cut to 150 mm and subjected to tensile testing at room temperature using an EMIC universal machine at a strain rate of 0.9 mm/min with a 90 mm gauge length, in compliance with ASTM D2101-95 standards.",
      "reasoning_analysis": "Increasing Factors: The glucose-based composition implies a cellulosic backbone characterized by high crystallinity and extensive intermolecular hydrogen bonding, which intrinsically enhances load-bearing capacity and stiffness. Furthermore, the processing history includes washing and drying steps that remove surface impurities and residual moisture, thereby minimizing plasticization effects and improving interfacial stress transfer within the fiber structure. Decreasing Factors: The classification as a non-homopolymer suggests the presence of amorphous constituents such as lignin or hemicellulose alongside the cellulose, which typically exhibit lower mechanical strength and can act as defect sites under tension. Additionally, manual extraction methods may introduce microstructural damage or variability in fiber alignment, and testing at room temperature without humidity control allows for potential moisture re-absorption that could weaken hydrogen bonding networks. Dominant Factor: The intrinsic high strength and molecular orientation of the crystalline cellulose microfibrils dominate the mechanical response, providing a robust structural foundation that generally outweighs the weakening influence of amorphous regions, provided the drying protocol effectively limits moisture content during testing."
    }
  },
  {
    "doi": "10.3390/polym14183807",
    "title": "Mechanical Properties, Critical Length, and Interfacial Strength of Seven-Islands-Sedge Fibers (Cyperus malaccensis) for Possible Epoxy Matrix Reinforcement",
    "year": 2022,
    "chemical_composition": {
      "repeat_unit_psmiles": null,
      "monomers": [
        {
          "name": "Glucose",
          "smiles": "OC[C@H]1O[C@@H](O)[C@H](O)[C@@H](O)[C@@H]1O",
          "ratio_value": null,
          "ratio_unit": null
        }
      ],
      "additives": [],
      "is_homopolymer": false
    },
    "processing_history": "Fibers extracted from Cyperus malaccensis stalks, manually separated, washed with DI water for 24 h, dried at 70 °C for 24 h, cut to 150 mm. Tensile testing performed at room temperature using EMIC universal machine, strain rate 0.9 mm/min, gauge length 90 mm, ASTM D2101-95.",
    "hierarchical_structure": "Natural lignocellulosic fiber composed of crystalline cellulose microfibrils in amorphous lignin/hemicellulose matrix. Crystallinity index (Ic) = 62.47%. Microfibrillar angle (MFA) = 7.36°. Mean fiber diameter: 0.36 mm.",
    "properties": {
      "UTS": {
        "value": [
          81.73
        ],
        "unit": "MPa"
      }
    },
    "analysis_with_hierarchical_structure": {
      "descriptive_text": "The sample comprises natural lignocellulosic fibers extracted from Cyperus malaccensis stalks, fundamentally based on glucose monomers arranged within a composite structure of crystalline cellulose microfibrils embedded in an amorphous lignin and hemicellulose matrix. The fibers were manually separated, washed with deionized water for 24 hours, and dried at 70 °C for 24 hours before being cut to a length of 150 mm. Structural characterization reveals a crystallinity index of 62.47%, a microfibrillar angle of 7.36°, and a mean fiber diameter of 0.36 mm. Tensile properties were evaluated at room temperature using an EMIC universal testing machine at a strain rate of 0.9 mm/min with a gauge length of 90 mm, following ASTM D2101-95 standards.",
      "reasoning_analysis": "Increasing Factors: The high crystallinity index (62.47%) indicates a substantial volume fraction of rigid crystalline cellulose microfibrils, which serve as the primary load-bearing elements and significantly enhance tensile strength. Furthermore, the low microfibrillar angle (7.36°) ensures that these high-strength cellulose chains are closely aligned with the tensile axis, maximizing the contribution of covalent backbone bonds to the ultimate tensile strength. The washing and drying processing history removes moisture and soluble impurities that could otherwise act as plasticizers or weaken interfacial bonding within the fiber structure. Decreasing Factors: The amorphous lignin and hemicellulose matrix surrounding the microfibrils possesses lower intrinsic mechanical strength compared to the crystalline cellulose, potentially limiting stress transfer efficiency. The relatively large mean fiber diameter (0.36 mm) increases the statistical probability of inherent structural defects and flaws acting as stress concentrators, which can prematurely initiate failure. Additionally, manual separation during processing may introduce micro-scale damage or surface irregularities that compromise structural integrity. Dominant Factor: The structural alignment and crystalline content qualitatively dominate the UTS behavior. The combination of a high crystallinity index and a low microfibrillar angle provides a robust reinforcing framework that typically outweighs the weakening effects of the amorphous matrix and diameter-related defects, resulting in a material behavior governed primarily by the orientation and integrity of the cellulose microfibrils."
    },
    "analysis_without_hierarchical_structure": {
      "descriptive_text": "The sample comprises natural fibers derived from Cyperus malaccensis stalks, featuring a chemical backbone primarily composed of glucose monomeric units consistent with cellulosic materials. Following manual separation, the fibers were washed with deionized water for 24 hours and dried at 70 °C for 24 hours to eliminate moisture content before being cut to 150 mm lengths. Mechanical evaluation was conducted via tensile testing at room temperature using an EMIC universal machine at a strain rate of 0.9 mm/min with a 90 mm gauge length, in compliance with ASTM D2101-95 standards.",
      "reasoning_analysis": "Increasing Factors: The chemical composition based on glucose units suggests a cellulosic structure, where extensive intra- and inter-molecular hydrogen bonding between hydroxyl groups and high crystalline ordering inherently promote high load-bearing capacity and stiffness. Furthermore, the processing history includes drying at 70 °C, which removes absorbed moisture that would otherwise act as a plasticizer by disrupting hydrogen bonds, thereby preserving the intrinsic strength of the fiber network. Decreasing Factors: The designation as a non-homopolymer indicates the presence of amorphous components such as lignin or hemicellulose, which possess lower mechanical strength than crystalline cellulose and act as stress concentration points. Additionally, the manual separation process may introduce surface micro-defects, and the relatively long 90 mm gauge length increases the statistical probability of encountering a critical flaw according to Weibull statistics, both of which reduce the measured UTS. Dominant Factor: While the drying process preserves the hydrogen bonding network, the structural heterogeneity inherent to the natural fiber composition combined with the flaw sensitivity over the specified gauge length qualitatively dominates the failure mechanism, limiting the UTS to values governed by the weakest link in the fiber structure rather than the theoretical strength of the crystalline cellulose domains."
    }
  },
  {
    "doi": "10.3390/polym14183807",
    "title": "Mechanical Properties, Critical Length, and Interfacial Strength of Seven-Islands-Sedge Fibers (Cyperus malaccensis) for Possible Epoxy Matrix Reinforcement",
    "year": 2022,
    "chemical_composition": {
      "repeat_unit_psmiles": null,
      "monomers": [
        {
          "name": "Glucose",
          "smiles": "OC[C@H]1O[C@@H](O)[C@H](O)[C@@H](O)[C@@H]1O",
          "ratio_value": null,
          "ratio_unit": null
        }
      ],
      "additives": [],
      "is_homopolymer": false
    },
    "processing_history": "Fibers extracted from Cyperus malaccensis stalks, manually separated, washed with DI water for 24 h, dried at 70 °C for 24 h, cut to 150 mm. Tensile testing performed at room temperature using EMIC universal machine, strain rate 0.9 mm/min, gauge length 90 mm, ASTM D2101-95.",
    "hierarchical_structure": "Natural lignocellulosic fiber composed of crystalline cellulose microfibrils in amorphous lignin/hemicellulose matrix. Crystallinity index (Ic) = 62.47%. Microfibrillar angle (MFA) = 7.36°. Mean fiber diameter: 0.23 mm.",
    "properties": {
      "UTS": {
        "value": [
          163.48
        ],
        "unit": "MPa"
      }
    },
    "analysis_with_hierarchical_structure": {
      "descriptive_text": "The sample comprises natural lignocellulosic fibers extracted from Cyperus malaccensis stalks, consisting of glucose-based units within a composite architecture of crystalline cellulose microfibrils embedded in an amorphous lignin and hemicellulose matrix. Following manual separation, the fibers were washed with deionized water for 24 hours and dried at 70 °C for 24 hours before being cut to 150 mm lengths. Structural analysis indicates a mean fiber diameter of 0.23 mm, a crystallinity index of 62.47%, and a microfibrillar angle of 7.36°. Mechanical characterization was conducted at room temperature using an EMIC universal testing machine at a strain rate of 0.9 mm/min with a 90 mm gauge length in accordance with ASTM D2101-95.",
      "reasoning_analysis": "Increasing Factors: The high crystallinity index of 62.47% signifies a substantial volume fraction of rigid cellulose crystals that serve as the primary load-bearing phase, inherently enhancing tensile strength. Furthermore, the low microfibrillar angle of 7.36° aligns the strong covalent bonds of the cellulose chains nearly parallel to the tensile axis, maximizing the contribution of the backbone stiffness to the ultimate tensile strength. The processing history involving drying at 70 °C removes absorbed moisture, eliminating the plasticizing effect of water on the amorphous regions and strengthening the hydrogen bonding network within the fiber cell wall. Decreasing Factors: The amorphous lignin and hemicellulose matrix possesses lower mechanical strength compared to the crystalline cellulose, creating potential weak points for failure initiation under load. The manual extraction and cutting processes may introduce surface defects or micro-cracks that act as stress concentrators, reducing the effective load-bearing cross-section. Additionally, the relatively large mean fiber diameter of 0.23 mm increases the statistical probability of inherent structural flaws according to weakest-link theory, which can limit the macroscopic strength. Dominant Factor: The highly oriented crystalline cellulose microfibrils, defined by the low microfibrillar angle and significant crystallinity, qualitatively dominate the UTS behavior by establishing the primary load-bearing framework. While the amorphous matrix and processing-induced defects impose upper limits on performance, the mechanical integrity is chiefly dictated by the efficiency of stress transfer to these aligned crystalline domains."
    },
    "analysis_without_hierarchical_structure": {
      "descriptive_text": "The sample comprises natural fibers extracted from Cyperus malaccensis stalks, fundamentally composed of glucose-based monomeric units indicative of a cellulosic polymer structure. The fibers were manually separated and subsequently washed with deionized water for 24 hours to remove surface impurities, followed by drying at 70 °C for 24 hours to eliminate moisture content. After preparation, the fibers were cut to a length of 150 mm for mechanical evaluation. Tensile testing was performed at room temperature using an EMIC universal testing machine with a gauge length of 90 mm and a testing rate of 0.9 mm/min, following ASTM D2101-95 standards.",
      "reasoning_analysis": "Increasing Factors: The chemical composition based on glucose units implies a cellulosic structure characterized by extensive intra- and intermolecular hydrogen bonding, which creates rigid crystalline domains that significantly enhance load-bearing capacity and resistance to chain slippage. Furthermore, the processing history includes drying at 70 °C for 24 hours, which removes absorbed moisture; since water acts as a plasticizer in natural fibers by disrupting hydrogen bonds, its removal inherently increases the stiffness and ultimate tensile strength. Decreasing Factors: The manual extraction and separation of fibers from the stalks may introduce surface defects, micro-cracks, or structural inconsistencies that act as stress concentrators, prematurely initiating failure. Additionally, the lack of chemical purification beyond water washing means non-cellulosic components like lignin or hemicellulose may remain, which typically possess lower mechanical strength than cellulose, and the low testing rate during characterization allows for viscoelastic stress relaxation that can reduce the measured peak stress. Dominant Factor: While structural defects from manual processing impose a limit on perfection, the intrinsic mechanical integrity provided by the hydrogen-bonded cellulosic network, preserved and enhanced by the moisture removal during drying, qualitatively dominates the UTS behavior, ensuring the material exhibits characteristic strength for natural fibers despite the potential for defect-mediated failure."
    }
  },
  {
    "doi": null,
    "title": "Development of high specifc strength acrylonitrile styrene acrylate (ASA) structure using fused flament fabrication",
    "year": 2023,
    "chemical_composition": {
      "repeat_unit_psmiles": null,
      "monomers": [
        {
          "name": "Acrylonitrile",
          "smiles": "C=CC#N",
          "ratio_value": null,
          "ratio_unit": null
        },
        {
          "name": "Styrene",
          "smiles": "C=CC1=CC=CC=C1",
          "ratio_value": null,
          "ratio_unit": null
        },
        {
          "name": "Acrylate rubber",
          "smiles": "C=CC(=O)OCCCC",
          "ratio_value": null,
          "ratio_unit": null
        }
      ],
      "additives": [],
      "is_homopolymer": false
    },
    "processing_history": "FDM printing using Stratasys F170. Nozzle temperature 220 °C, Platform temperature 90 °C. Layer thickness: 0.178 mm, Infill density: 50%, Orientation angle: 0 deg. Tensile test using INSTRON 5582 UTM, ASTM D638 type-IV, Experimental Run 14.",
    "hierarchical_structure": "3D printed ASA structure. Layer thickness 0.178 mm, Infill density 50%, Orientation angle 0 deg.",
    "properties": {
      "UTS": {
        "value": [
          29.396
        ],
        "unit": "MPa"
      }
    },
    "analysis_with_hierarchical_structure": {
      "descriptive_text": "The sample comprises an Acrylonitrile Styrene Acrylate (ASA) terpolymer derived from acrylonitrile, styrene, and acrylate rubber monomers. It was fabricated using fused deposition modeling (FDM) on a Stratasys F170 system with a nozzle temperature of 220 °C and a platform temperature of 90 °C. The resulting hierarchical structure exhibits a layer thickness of 0.178 mm, a 50% infill density, and a 0-degree orientation angle. Mechanical evaluation was conducted via tensile testing on an INSTRON 5582 universal testing machine in accordance with the ASTM D638 type-IV standard.",
      "reasoning_analysis": "Increasing Factors: The 0-degree orientation angle aligns the printed filaments parallel to the applied tensile load, maximizing the contribution of the intrinsic polymer strength along the raster direction. Additionally, the elevated nozzle temperature of 220 °C promotes enhanced inter-layer diffusion and bonding, while the acrylonitrile and styrene components provide inherent chain rigidity and polar interactions that support load bearing. Decreasing Factors: The inclusion of acrylate rubber introduces soft elastomeric domains that improve toughness but inherently lower the ultimate tensile strength compared to a rigid SAN matrix. Furthermore, the 50% infill density significantly reduces the effective load-bearing cross-sectional area within the gauge length, and the layered FDM morphology introduces inter-layer boundaries that act as potential failure initiation sites compared to isotropic bulk materials. Dominant Factor: The 50% infill density qualitatively dominates the UTS behavior by drastically limiting the effective material volume available to resist fracture, outweighing the benefits of filament alignment and intrinsic monomer rigidity, resulting in a part-level strength governed primarily by the internal geometry rather than the bulk polymer properties."
    },
    "analysis_without_hierarchical_structure": {
      "descriptive_text": "The material system comprises a terpolymer derived from acrylonitrile, styrene, and acrylate rubber monomers. Specimens were fabricated via fused deposition modeling using a Stratasys F170 printer with a nozzle temperature of 220 °C and a platform temperature of 90 °C. The processing parameters included a layer thickness of 0.178 mm, an infill density of 50%, and a raster orientation angle of 0 degrees. Mechanical characterization was conducted using an INSTRON 5582 universal testing machine following the ASTM D638 type-IV standard protocol.",
      "reasoning_analysis": "Increasing Factors: The presence of acrylonitrile monomers introduces polar nitrile groups that enhance intermolecular dipole-dipole interactions, thereby increasing cohesive energy density and intrinsic strength. Additionally, the styrene component contributes backbone rigidity through steric hindrance of the phenyl groups, and the 0-degree raster orientation aligns the printed filaments with the loading axis, maximizing load transfer along the continuous polymer roads. Decreasing Factors: The inclusion of acrylate rubber creates a dispersed soft phase intended for toughening, which typically lowers yield strength and ultimate tensile strength compared to a rigid SAN matrix by facilitating early cavitation and shear yielding. Furthermore, the fused deposition modeling process inherently introduces inter-road voids and anisotropy, while the 50% infill density significantly reduces the effective load-bearing cross-sectional area and introduces stress concentrations within the internal lattice structure. Dominant Factor: The processing history, specifically the 50% infill density combined with the inherent porosity of the FDM method, qualitatively dominates the final UTS behavior; these structural discontinuities limit the effective stress transfer capability far more significantly than the intrinsic compositional trade-off between the rigid matrix and the rubbery impact modifier."
    }
  },
  {
    "doi": null,
    "title": "Mechanical performance and biodegradability of polyvinyl alcohol nanocomposite films",
    "year": 2020,
    "chemical_composition": {
      "repeat_unit_psmiles": "[*]CC(O)[*]",
      "monomers": [
        {
          "name": "Vinyl alcohol",
          "smiles": "C=CO",
          "ratio_value": null,
          "ratio_unit": null
        }
      ],
      "additives": [
        {
          "name": "Cellulose nanocrystals",
          "type": "filler",
          "amount_value": 10,
          "amount_unit": "wt%"
        }
      ],
      "is_homopolymer": false
    },
    "processing_history": "Solvent casting technique. 10 wt.% commercial grade cellulose nanocrystals (NCC_A) mixed with 90 wt.% PVA powder, dissolved in deionized water, stirred, ultrasonic bath degassing. Poured onto non-stick plate, heated in oven at 80 °C for 5 h. Film thickness 0.1 mm–0.3 mm. Tensile test conducted per ASTM D882 using GT-TCS-2000 universal testing machine, 100 kgf load cell, crosshead speed 50 mm/min.",
    "hierarchical_structure": "Nanofillers dispersed uniformly in polyvinyl alcohol matrix. No agglomeration noticed. NCC_A particle size 502.92 nm ± 196.10 nm. Average film thickness 0.1 mm–0.3 mm.",
    "properties": {
      "UTS": {
        "value": [
          51.35
        ],
        "unit": "MPa"
      }
    },
    "analysis_with_hierarchical_structure": {
      "descriptive_text": "The sample consists of a polyvinyl alcohol (PVA) matrix reinforced with 10 wt% cellulose nanocrystals (NCC_A) to form a nanocomposite film. Preparation involved a solvent casting technique where commercial grade NCC_A was mixed with PVA powder and dissolved in deionized water, followed by stirring and ultrasonic bath degassing to ensure homogeneity. The solution was poured onto a non-stick plate and dried in an oven at 80 °C for 5 hours to yield films with a thickness ranging from 0.1 mm to 0.3 mm. Structural characterization indicated that the nanofillers were dispersed uniformly within the PVA matrix without noticeable agglomeration, with the NCC_A particles exhibiting an average size of 502.92 nm ± 196.10 nm. Mechanical properties were evaluated via tensile testing according to ASTM D882 standards using a crosshead speed of 50 mm/min.",
      "reasoning_analysis": "Increasing Factors: The incorporation of rigid cellulose nanocrystals provides a reinforcing effect through stress transfer from the compliant PVA matrix to the high-modulus filler. The chemical compatibility between the hydroxyl groups of the PVA matrix and the cellulose surface facilitates strong interfacial hydrogen bonding, enhancing load transfer efficiency. Furthermore, the processing history includes ultrasonic degassing and reports uniform dispersion without agglomeration, which minimizes stress concentration sites and void defects that typically compromise tensile strength. The thermal drying at 80 °C may also promote physical crosslinking or crystallization within the PVA matrix, further stiffening the material. Decreasing Factors: The use of water as a solvent carries the risk of residual moisture retention within the hydrophilic PVA matrix after drying, which could act as a plasticizer and reduce intermolecular friction, thereby lowering the UTS. Additionally, the reported particle size of approximately 503 nm is relatively large for nanocomposites, which reduces the specific surface area available for interfacial interaction compared to smaller nanocrystals, potentially limiting the maximum reinforcement efficiency. High filler loading can also restrict chain mobility excessively, leading to premature brittle failure under tensile load. Dominant Factor: The dominant factor governing the UTS is likely the effective stress transfer enabled by the strong interfacial hydrogen bonding and the uniform dispersion of the rigid fillers. While residual moisture and particle size impose limitations, the structural integrity provided by the well-dispersed reinforcing phase within the semi-crystalline PVA matrix qualitatively drives the ultimate tensile strength higher than what would be expected from the matrix alone, assuming the interface remains intact during deformation."
    },
    "analysis_without_hierarchical_structure": {
      "descriptive_text": "The sample comprises a poly(vinyl alcohol) matrix reinforced with 10 wt% cellulose nanocrystals (NCC_A). Composite films were fabricated using a solvent casting technique where PVA powder and nanocrystals were dissolved in deionized water, subjected to mechanical stirring and ultrasonic bath degassing, and subsequently poured onto a non-stick plate. The films were dried in an oven at 80 °C for 5 hours to achieve a thickness between 0.1 mm and 0.3 mm. Tensile properties were evaluated using a GT-TCS-2000 universal testing machine with a 100 kgf load cell at a crosshead speed of 50 mm/min following ASTM D882 standards.",
      "reasoning_analysis": "Increasing Factors: The inclusion of rigid cellulose nanocrystals acts as a reinforcing phase within the poly(vinyl alcohol) matrix, where the high aspect ratio and intrinsic modulus of the nanocrystals facilitate efficient stress transfer from the polymer to the filler. Additionally, the extensive hydrogen bonding potential between the hydroxyl groups of the PVA backbone and the cellulose surface strengthens the interfacial adhesion, restricting chain mobility and enhancing load-bearing capacity. The ultrasonic degassing step further supports strength retention by minimizing void defects within the cast film. Decreasing Factors: The 10 wt% filler loading presents a risk of nanoparticle agglomeration, which can create stress concentration sites that initiate premature cracking under tension. Furthermore, the aqueous processing history introduces the possibility of residual moisture remaining after drying at 80 °C, which may act as a plasticizer by disrupting the intermolecular hydrogen bonding network of the matrix, thereby reducing cohesive strength. Dominant Factor: The reinforcement mechanism provided by the well-dispersed cellulose nanocrystals and the strong interfacial hydrogen bonding network qualitatively dominates the UTS behavior. Despite the potential for moisture plasticization or agglomeration, the structural integrity imparted by the high-modulus filler and the optimized dispersion via ultrasonication typically drives the ultimate tensile strength higher relative to the neat polymer matrix."
    }
  },
  {
    "doi": null,
    "title": "Structural characteristics of fused deposition modeling polycarbonate material",
    "year": 2013,
    "chemical_composition": {
      "repeat_unit_psmiles": "[*]OC(=O)Oc1ccc(C(C)(C)c2ccc(O[*])cc2)cc1",
      "monomers": [
        {
          "name": "Bisphenol A",
          "smiles": "CC(C)(c1ccc(O)cc1)c2ccc(O)cc2",
          "ratio_value": null,
          "ratio_unit": null
        }
      ],
      "additives": [],
      "is_homopolymer": true
    },
    "processing_history": "Fused Deposition Modeling (FDM) using Stratasys Vantage SE, 0.508 mm extrusion thickness, 0.254 mm slice height, T16 tips, diagonal raster pattern with 90° alternating layers. Series 2: Specimens machined from large FDM blocks (ASTM D638 Type I). Orientation: Up-Right (UR). UTS measured by tensile testing per ASTM D638 at 72 °F.",
