Repository: hhtrick/HHT-code

# HHT training framework

This directory contains model training, embedding precomputation, inference, article-level baselines and the curated datasets. All commands below assume that the working directory is `train_code/`.

## 3. Datasets and fixed partitions

Each main dataset is a JSON array at `dataset/{property}/{property}.json`. Entries contain source metadata, `chemical_composition`, `processing_history`, `hierarchical_structure`, `properties`, and two generated-analysis objects. Targets are stored as `properties[property]["value"]`; source metadata and target values are not predictive input fields.

| Property | Train | Validation | Test | Total |
|---|---:|---:|---:|---:|

File: train_code/dataset/UTS/UTS.json (part 257 of 292)
[
    "hierarchical_structure": "Layered FDM structure. Up-Right orientation: load applied perpendicular to deposition layers (unzipping failure mode). Diagonal raster pattern.",
    "properties": {
      "UTS": {
        "value": [
          20.6
        ],
        "unit": "MPa"
      }
    },
    "analysis_with_hierarchical_structure": {
      "descriptive_text": "The sample comprises a Bisphenol A polycarbonate homopolymer without additional additives. Specimens were fabricated via Fused Deposition Modeling (FDM) using a Stratasys Vantage SE system with T16 tips, employing a 0.508 mm extrusion thickness and 0.254 mm slice height in a diagonal raster pattern with 90° alternating layers. ASTM D638 Type I specimens were machined from large FDM blocks in an Up-Right (UR) orientation, creating a layered structure where the tensile load is applied perpendicular to the deposition layers, and Ultimate Tensile Strength was measured per ASTM D638 at 72 °F.",
      "reasoning_analysis": "Increasing Factors: The bisphenol A polycarbonate backbone features rigid aromatic rings and carbonate linkages that provide high intrinsic chain stiffness and strong intermolecular dipole interactions, establishing a robust theoretical baseline for tensile strength. Additionally, machining the specimens from large FDM blocks rather than direct printing may reduce edge defects associated with small-scale raster termination. Decreasing Factors: The Fused Deposition Modeling process inherently introduces inter-layer voids and incomplete polymer diffusion between raster roads, reducing the effective load-bearing cross-sectional area. Critically, the Up-Right orientation subjects the sample to tensile loading perpendicular to the deposition layers, promoting inter-layer delamination or the specified unzipping failure mode rather than bulk chain scission. Dominant Factor: The processing-induced anisotropy and weak inter-layer adhesion characteristic of FDM in the direction perpendicular to the layers qualitatively dominate the mechanical response. Despite the high intrinsic strength of the polycarbonate chemistry, the structural discontinuity between layers dictates the failure mechanism, limiting the UTS relative to isotropic bulk material."
    },
    "analysis_without_hierarchical_structure": {
      "descriptive_text": "The sample comprises a Bisphenol A polycarbonate homopolymer featuring carbonate linkages between aromatic rings bridged by an isopropylidene group. Processing was conducted via Fused Deposition Modeling using a Stratasys Vantage SE system with T16 tips, setting the extrusion thickness to 0.508 mm and slice height to 0.254 mm. The deposition utilized a diagonal raster pattern with 90° alternating layers, and subsequent ASTM D638 Type I specimens were machined from large printed blocks in an Up-Right orientation. Ultimate Tensile Strength was evaluated through tensile testing at 72 °F following ASTM D638 protocols.",
      "reasoning_analysis": "Increasing Factors: The chemical structure of Bisphenol A polycarbonate, characterized by rigid aromatic rings and strong carbonate linkages, provides a high intrinsic baseline for mechanical strength and toughness. Additionally, the decision to machine specimens from large FDM blocks rather than printing them directly removes surface stair-stepping artifacts and external notches, reducing stress concentration sites that typically initiate premature failure. Decreasing Factors: The Fused Deposition Modeling process inherently creates a discontinuous microstructure with inter-road voids and incomplete chain diffusion across raster boundaries, which act as internal defects limiting load transfer. The diagonal raster pattern with 90° alternating layers introduces interfaces oriented at various angles to the load path, potentially facilitating delamination or shear failure between layers rather than cohesive bulk failure. Dominant Factor: While the intrinsic strength of the polycarbonate chemistry and the machining process mitigate surface defects, the processing-induced internal porosity and weak inter-layer bonding characteristic of FDM fabrication qualitatively dominate the mechanical response, limiting the Ultimate Tensile Strength below that of fully dense, injection-molded counterparts."
    }
  },
  {
    "doi": "10.1063/1.4942269",
    "title": "Optimization of injection molding parameters for poly(styrene-isobutylene-styrene) block copolymer",
    "year": 2016,
    "chemical_composition": {
      "repeat_unit_psmiles": null,
      "monomers": [
        {
          "name": "Styrene",
          "smiles": "C=CC1=CC=CC=C1",
          "ratio_value": 30,
          "ratio_unit": "wt%"
        },
        {
          "name": "Isobutylene",
          "smiles": "CC(=C)C",
          "ratio_value": 70,
          "ratio_unit": "wt%"
        }
      ],
      "additives": [],
      "is_homopolymer": false
    },
    "processing_history": "Injection molding (ASTM D638 Type V). Nozzle temperature: 246 °C, Mold temperature: 50 °C, Injection speed: 100 mm/s (Level 2), Packing time: 10 s. UTS measured by Instron 5966 at 500 mm/min.",
    "hierarchical_structure": "Triblock copolymer with microphase separation. 30% PS forms hard glassy domains (spherical) in soft PIB matrix.",
    "properties": {
      "UTS": {
        "value": [
          16.0
        ],
        "unit": "MPa"
      }
    },
    "analysis_with_hierarchical_structure": {
      "descriptive_text": "The sample consists of a styrene-isobutylene triblock copolymer composed of 30 wt% styrene and 70 wt% isobutylene. Morphologically, the material exhibits microphase separation characterized by spherical polystyrene hard glassy domains dispersed within a soft polyisobutylene matrix. Specimens were prepared via injection molding according to ASTM D638 Type V standards, utilizing a nozzle temperature of 246 °C, a mold temperature of 50 °C, an injection speed of 100 mm/s, and a packing time of 10 s. Ultimate tensile strength was subsequently evaluated using an Instron 5966 universal testing machine at a crosshead speed of 500 mm/min.",
      "reasoning_analysis": "Increasing Factors: The presence of 30 wt% polystyrene hard domains serves as physical crosslinks and reinforcing fillers within the soft polyisobutylene matrix, significantly enhancing load-bearing capacity compared to the pure rubber. The microphase-separated triblock architecture ensures these domains are nanoscopically dispersed, preventing catastrophic crack propagation. Additionally, the injection molding packing time minimizes void formation, reducing stress concentrators, while the high testing strain rate exploits the viscoelastic nature of the polymer to yield higher apparent strength. Decreasing Factors: The continuous phase consists of polyisobutylene, which possesses low intrinsic modulus and yield strength due to its flexible backbone and low glass transition temperature. The spherical morphology of the hard domains, rather than an interconnected cylindrical or lamellar structure, may limit the percolation of the rigid phase, thereby capping the maximum tensile strength. Furthermore, high injection speeds can induce molecular orientation anisotropy or residual thermal stresses that might predispose the sample to premature failure. Dominant Factor: The microphase-separated morphology involving 30% hard polystyrene domains is the dominant factor. While the soft matrix dictates the elongation, the integrity and volume fraction of the glassy PS domains determine the ultimate tensile strength by acting as the primary load-bearing nodes that prevent irreversible flow of the rubbery matrix until high stress levels are reached."
    },
    "analysis_without_hierarchical_structure": {
      "descriptive_text": "The sample comprises a copolymer synthesized from styrene and isobutylene monomers with weight fractions of 30% and 70%, respectively. Specimens were manufactured via injection molding into ASTM D638 Type V geometries using a nozzle temperature of 246 °C and a mold temperature of 50 °C. The process utilized an injection speed of 100 mm/s and a packing time of 10 s, followed by ultimate tensile strength measurement on an Instron 5966 system at a crosshead speed of 500 mm/min.",
      "reasoning_analysis": "Increasing Factors: The presence of styrene monomer units introduces rigid phenyl groups that enhance intermolecular interactions and segmental stiffness, thereby contributing to higher load-bearing capacity. Furthermore, the injection molding processing history, characterized by a high injection speed of 100 mm/s, induces significant flow-induced molecular orientation along the testing axis, which aligns polymer chains and typically increases ultimate tensile strength in the flow direction. The 10 s packing time also ensures adequate cavity packing, minimizing voids and enhancing structural integrity. Decreasing Factors: The high weight fraction of isobutylene (70%) introduces a flexible backbone with low cohesive energy density and high chain mobility, which inherently lowers the yield stress and ultimate tensile strength compared to rigid thermoplastics. Additionally, the relatively low mold temperature of 50 °C promotes rapid cooling, which may lock in residual thermal stresses and prevent optimal relaxation of oriented chains, potentially creating weak points prone to early failure. Dominant Factor: The compositional ratio serves as the dominant factor, as the continuous rubbery phase formed by the 70% isobutylene content fundamentally establishes a ductile mechanical baseline that limits the maximum achievable ultimate tensile strength, overriding the strengthening benefits provided by processing-induced orientation."
    }
  },
  {
    "doi": "10.1038/s42003-020-1064-4",
    "title": "Fungal mycelium classified in different material families based on glycerol treatment",
    "year": 2020,
    "chemical_composition": {
      "repeat_unit_psmiles": null,
      "monomers": [
        {
          "name": "N-acetylglucosamine",
          "smiles": "CC(=O)NC1C(O)C(O)C(O)C(CO)O1",
          "ratio_value": null,
          "ratio_unit": null
        },
        {
          "name": "Glucose",
          "smiles": "OC1C(O)C(O)C(O)C(O)C1O",
          "ratio_value": null,
          "ratio_unit": null
        }
      ],
      "additives": [
        {
          "name": "Glycerol",
          "type": "plasticizer",
          "amount_value": 1,
          "amount_unit": "%"
        }
      ],
      "is_homopolymer": false
    },
    "processing_history": "Liquid shaken cultures of S. commune grown for 7 days at 30 °C, 200 rpm. Harvested by vacuum filtration, dried at room temperature. Submerged for 24 h in 1% aqueous glycerol and dried between cellophane films at ambient temperature. Tensile testing performed at room temperature with Zwick/Roell Z020, 2 mm/min test speed, ISO 527 type 5A dog bone specimens.",
    "hierarchical_structure": "Compact material with trapped air voids, hyphae merged. Density: 769 ± 46 kg m-3.",
    "properties": {
      "UTS": {
        "value": [
          9.6
        ],
        "unit": "MPa"
      }
    },
    "analysis_with_hierarchical_structure": {
      "descriptive_text": "The sample comprises a biopolymer composite derived from liquid shaken cultures of S. commune grown for 7 days at 30 °C, consisting primarily of N-acetylglucosamine and glucose-based polysaccharide networks. Following harvest via vacuum filtration and initial drying at room temperature, the material underwent post-processing by submersion in 1% aqueous glycerol for 24 hours and subsequent drying between cellophane films at ambient temperature. The resulting hierarchical structure is characterized as a compact material with merged hyphae and trapped air voids, exhibiting a density of 769 ± 46 kg m-3, with mechanical properties evaluated using ISO 527 type 5A dog bone specimens tested at room temperature at a crosshead speed of 2 mm/min.",
      "reasoning_analysis": "Increasing Factors: The merged hyphae morphology suggests a highly entangled network stabilized by extensive intermolecular hydrogen bonding between the hydroxyl and acetamido groups of the polysaccharide chains, which enhances load transfer across the biopolymer matrix. The inherent stiffness of the N-acetylglucosamine units, analogous to chitin, provides a rigid backbone that contributes positively to the ultimate tensile strength. Decreasing Factors: The presence of trapped air voids and the low bulk density act as critical stress concentrators that promote premature crack initiation and propagation under tensile loading. Furthermore, the addition of glycerol serves as a plasticizer that disrupts interchain hydrogen bonding, increasing free volume and segmental mobility, thereby reducing the cohesive strength of the material. Dominant Factor: Despite the intrinsic strength of the polysaccharide network, the structural defects introduced by the trapped air voids and the plasticizing effect of the glycerol treatment qualitatively dominate the mechanical response, likely resulting in a UTS that is significantly limited by porosity-induced stress concentrations rather than the intrinsic strength of the biopolymer chains."
    },
    "analysis_without_hierarchical_structure": {
      "descriptive_text": "The sample comprises a biopolymer matrix derived from liquid shaken cultures of Schizophyllum commune, consisting primarily of N-acetylglucosamine and glucose monomeric units indicative of a chitin-glucan complex. Following a 7-day growth period at 30 °C and 200 rpm, the biomass was harvested via vacuum filtration and initially dried at room temperature. To modify mechanical properties, the material was submerged in a 1% aqueous glycerol solution for 24 hours to act as a plasticizer, then dried between cellophane films at ambient temperature to form a film. Ultimate tensile strength was subsequently evaluated at room temperature using a Zwick/Roell Z020 universal testing machine at a crosshead speed of 2 mm/min on ISO 527 type 5A dog bone specimens.",
      "reasoning_analysis": "Increasing Factors: The chemical composition features N-acetylglucosamine and glucose units, which possess a high density of hydroxyl and acetamido groups capable of forming extensive intermolecular hydrogen bonds, thereby creating a rigid network that resists chain slippage and enhances load-bearing capacity. Additionally, the fungal origin suggests a natural composite architecture where crystalline chitin microfibrils may reinforce the amorphous glucan matrix, further contributing to higher tensile strength. Decreasing Factors: The processing history explicitly involves submersion in 1% aqueous glycerol, which acts as a plasticizer by inserting between polymer chains, reducing intermolecular friction and cohesive energy density, thus lowering the stress required for failure. Furthermore, drying at ambient temperature between cellophane films may retain residual moisture within the hygroscopic polysaccharide matrix, acting as an additional plasticizer that depresses UTS. Dominant Factor: The extensive intermolecular hydrogen bonding network inherent to the polysaccharide backbone serves as the dominant factor establishing the material's fundamental load-bearing capacity, as the cohesive energy provided by the rigid N-acetylglucosamine and glucose structure outweighs the softening effect of the low-concentration glycerol plasticizer."
    }
  },
  {
    "doi": null,
    "title": "Mechanical performance and biodegradability of polyvinyl alcohol nanocomposite films",
    "year": 2020,
    "chemical_composition": {
      "repeat_unit_psmiles": "[*]CC(O)[*]",
      "monomers": [
        {
          "name": "Vinyl alcohol",
          "smiles": "C=CO",
          "ratio_value": null,
          "ratio_unit": null
        }
      ],
      "additives": [
        {
          "name": "Nanocellulose",
          "type": "filler",
          "amount_value": 3,
          "amount_unit": "wt%"
        }
      ],
      "is_homopolymer": false
    },
    "processing_history": "Solvent casting technique. 3 wt.% nanocellulose extracted from oil palm fiber (NCC_B) mixed with 97 wt.% PVA powder, dissolved in deionized water, stirred, ultrasonic bath degassing. Poured onto non-stick plate, heated in oven at 80 °C for 5 h. Film thickness 0.1 mm–0.3 mm. Tensile test conducted per ASTM D882 using GT-TCS-2000 universal testing machine, 100 kgf load cell, crosshead speed 50 mm/min.",
    "hierarchical_structure": "Nanofillers dispersed uniformly in polyvinyl alcohol matrix. No agglomeration noticed. NCC_B particle size 79.20 nm ± 11.69 nm. Average film thickness 0.1 mm–0.3 mm.",
    "properties": {
      "UTS": {
        "value": [
          39.59
        ],
        "unit": "MPa"
      }
    },
    "analysis_with_hierarchical_structure": {
      "descriptive_text": "The sample comprises a polyvinyl alcohol (PVA) matrix composite reinforced with 3 wt% nanocellulose (NCC_B) derived from oil palm fiber. Fabricated via solvent casting, the nanocellulose was mixed with PVA powder, dissolved in deionized water, stirred, and subjected to ultrasonic bath degassing before being poured onto a non-stick plate and oven-dried at 80 °C for 5 hours. The resulting films exhibit a thickness between 0.1 mm and 0.3 mm, featuring nanocellulose particles with an average size of 79.20 nm ± 11.69 nm uniformly dispersed within the matrix without agglomeration. Mechanical characterization was performed using tensile testing per ASTM D882 standards at a crosshead speed of 50 mm/min.",
      "reasoning_analysis": "Increasing Factors: The inclusion of rigid nanocellulose fillers provides a reinforcing effect within the PVA matrix, where the high aspect ratio and modulus of the nanoparticles facilitate effective load bearing. The uniform dispersion of fillers without agglomeration maximizes the interfacial surface area, promoting strong hydrogen bonding interactions between the hydroxyl groups of the cellulose and the polymer matrix, which enhances stress transfer efficiency. Furthermore, the ultrasonic degassing process likely reduced microvoid content, minimizing stress concentration sites that typically initiate fracture, while the thermal treatment at 80 °C may have induced physical crosslinking or increased crystallinity within the PVA chains. Decreasing Factors: The relatively low filler loading of 3 wt% limits the volumetric contribution of the reinforcing phase compared to higher concentration composites. Additionally, the hygroscopic nature of PVA combined with water-based solvent casting introduces the risk of residual moisture acting as a plasticizer, which could weaken intermolecular hydrogen bonding and reduce cohesive strength. The solution casting method may also result in lower overall crystallinity compared to melt-processed or drawn films, potentially limiting the ultimate strength. Dominant Factor: The qualitative behavior of the UTS is predominantly governed by the exceptional interfacial adhesion and uniform dispersion achieved through ultrasonic processing. While the low filler content restricts the magnitude of reinforcement, the absence of agglomerates prevents premature failure at stress concentrators, allowing the strong hydrogen-bonded network between the matrix and nanofillers to effectively enhance the tensile strength relative to the neat polymer."
    },
    "analysis_without_hierarchical_structure": {
      "descriptive_text": "The composite material comprises a poly(vinyl alcohol) matrix reinforced with 3 wt% nanocellulose filler derived from oil palm fiber. Fabrication was achieved through a solvent casting method where the nanocellulose and polymer powder were dissolved in deionized water, subjected to mechanical stirring and ultrasonic bath degassing, then cast onto a non-stick plate and oven-dried at 80 °C for 5 hours to form films with thicknesses between 0.1 mm and 0.3 mm. Tensile properties were evaluated according to ASTM D882 using a GT-TCS-2000 universal testing machine equipped with a 100 kgf load cell at a crosshead speed of 50 mm/min.",
      "reasoning_analysis": "Increasing Factors: The incorporation of rigid nanocellulose filler provides reinforcement through its high intrinsic modulus and aspect ratio, while the abundance of hydroxyl groups on both the filler and the poly(vinyl alcohol) backbone facilitates strong interfacial hydrogen bonding, enhancing stress transfer efficiency. Additionally, the ultrasonic degassing step during processing minimizes void defects, and the thermal treatment at 80 °C promotes matrix crystallization, both contributing to higher strength. Decreasing Factors: The water-based processing route carries a risk of residual moisture retention within the hydrophilic matrix, which can act as a plasticizer and reduce intermolecular cohesion. Furthermore, the designation of the matrix as non-homopolymeric suggests structural irregularities or residual acetate groups that may disrupt chain packing efficiency, and inadequate dispersion of the nanocellulose could lead to agglomeration acting as stress concentrators. Dominant Factor: The strong interfacial hydrogen bonding network between the nanocellulose and the polymer matrix qualitatively dominates the mechanical behavior, as effective stress transfer from the compliant matrix to the rigid filler typically outweighs the softening effects of minor residual moisture or structural irregularities in well-dispersed systems."
    }
  },
  {
    "doi": "10.1038/s42003-020-1064-4",
    "title": "Fungal mycelium classified in different material families based on glycerol treatment",
    "year": 2020,
    "chemical_composition": {
      "repeat_unit_psmiles": null,
      "monomers": [
        {
          "name": "N-acetylglucosamine",
          "smiles": "CC(=O)NC1C(O)C(O)C(O)C(CO)O1",
          "ratio_value": null,
          "ratio_unit": null
        },
        {
          "name": "Glucose",
          "smiles": "OC1C(O)C(O)C(O)C(O)C1O",
          "ratio_value": null,
          "ratio_unit": null
        }
      ],
      "additives": [
        {
          "name": "Glycerol",
          "type": "plasticizer",
          "amount_value": 2,
          "amount_unit": "%"
        }
      ],
      "is_homopolymer": false
    },
    "processing_history": "Liquid shaken cultures of S. commune grown for 7 days at 30 °C, 200 rpm. Harvested by vacuum filtration, dried at room temperature. Submerged for 24 h in 2% aqueous glycerol and dried between cellophane films at ambient temperature. Tensile testing performed at room temperature with Zwick/Roell Z020, 2 mm/min test speed, ISO 527 type 5A dog bone specimens.",
    "hierarchical_structure": "Compact material with trapped air voids, hyphae merged. Density: 994 ± 76 kg m-3.",
    "properties": {
      "UTS": {
        "value": [
          12.3
        ],
        "unit": "MPa"
      }
    },
    "analysis_with_hierarchical_structure": {
      "descriptive_text": "The material consists of a biopolymer matrix derived from liquid shaken cultures of S. commune, primarily composed of N-acetylglucosamine and glucose repeat units, indicative of a chitin-glucan complex. Following a 7-day growth period at 30 °C and 200 rpm, the biomass was harvested via vacuum filtration and dried at room temperature. To modify mechanical properties, the samples were submerged in 2% aqueous glycerol for 24 hours and subsequently dried between cellophane films at ambient temperature. The resulting hierarchical structure is characterized as a compact material with merged hyphae and trapped air voids, exhibiting a density of 994 ± 76 kg m-3. Mechanical characterization was performed via tensile testing at room temperature using a Zwick/Roell Z020 apparatus at a crosshead speed of 2 mm/min on ISO 527 type 5A dog bone specimens.",
      "reasoning_analysis": "Increasing Factors: The copolymeric nature involving N-acetylglucosamine units facilitates extensive intermolecular hydrogen bonding within the chitin-like domains, enhancing cohesive energy density and resistance to chain slippage under load. Furthermore, the processing history promoting merged hyphae creates a continuous fibrous network that enables efficient stress transfer across the material matrix, theoretically supporting higher ultimate tensile strength. Decreasing Factors: The incorporation of 2% glycerol acts as a plasticizer, intercalating between polymer chains to reduce intermolecular friction and hydrogen bonding density, thereby lowering the stress required for yielding and failure. Critically, the hierarchical structure reveals trapped air voids, which function as stress concentrators that initiate crack propagation under tensile load, significantly diminishing the effective load-bearing cross-sectional area. Dominant Factor: While the hydrogen-bonded hyphal network provides intrinsic structural integrity, the presence of trapped air voids within the compact material is the dominant factor limiting the UTS. These structural defects create localized stress intensifications that override the reinforcing benefits of the merged hyphae, leading to premature failure compared to a fully dense equivalent, compounded by the softening effect of the glycerol plasticizer."
    },
    "analysis_without_hierarchical_structure": {
      "descriptive_text": "The sample comprises a biopolymer complex composed of N-acetylglucosamine and glucose monomers, indicative of a fungal chitin-glucan structure. It was produced through liquid shaken cultures of S. commune grown for 7 days at 30 °C and 200 rpm, followed by harvest via vacuum filtration and drying at room temperature. Post-synthesis processing involved submersion in 2% aqueous glycerol for 24 hours and drying between cellophane films at ambient temperature. Mechanical characterization was conducted via tensile testing at room temperature using a Zwick/Roell Z020 instrument at a 2 mm/min test speed on ISO 527 type 5A dog bone specimens.",
      "reasoning_analysis": "Increasing Factors: The presence of N-acetylglucosamine units facilitates the formation of extensive intermolecular hydrogen bonding networks and potential crystalline domains similar to chitin, which significantly enhances load transfer and resistance to deformation. Additionally, the biological synthesis via S. commune cultures likely generates a native fibrous mycelial network that acts as a physical reinforcement within the matrix, contributing to higher strength. Decreasing Factors: The incorporation of 2% glycerol acts as a plasticizer that intercalates between polymer chains, increasing free volume and disrupting intermolecular hydrogen bonds, which typically reduces the stress required for failure. Furthermore, the ambient drying conditions without thermal annealing may result in lower overall crystallinity and the potential retention of residual moisture, both of which can weaken the structural integrity compared to aggressively dried counterparts. Dominant Factor: The intrinsic structural integrity provided by the dense hydrogen bonding network of the N-acetylglucosamine segments and the native fibrous architecture dominates the final UTS behavior, establishing a robust baseline strength that persists despite the softening influence of the low-concentration plasticizer."
    }
  },
  {
    "doi": null,
    "title": "Mechanical performance and biodegradability of polyvinyl alcohol nanocomposite films",
    "year": 2020,
    "chemical_composition": {
      "repeat_unit_psmiles": "[*]CC(O)[*]",
      "monomers": [
        {
          "name": "Vinyl alcohol",
          "smiles": "C=CO",
          "ratio_value": null,
          "ratio_unit": null
        }
      ],
      "additives": [
        {
          "name": "Nanocellulose",
          "type": "filler",
          "amount_value": 5,
          "amount_unit": "wt%"
        }
      ],
      "is_homopolymer": false
    },
    "processing_history": "Solvent casting technique. 5 wt.% nanocellulose extracted from oil palm fiber (NCC_B) mixed with 95 wt.% PVA powder, dissolved in deionized water, stirred, ultrasonic bath degassing. Poured onto non-stick plate, heated in oven at 80 °C for 5 h. Film thickness 0.1 mm–0.3 mm. Tensile test conducted per ASTM D882 using GT-TCS-2000 universal testing machine, 100 kgf load cell, crosshead speed 50 mm/min.",
    "hierarchical_structure": "Nanofillers dispersed uniformly in polyvinyl alcohol matrix. No agglomeration noticed. NCC_B particle size 79.20 nm ± 11.69 nm. Average film thickness 0.1 mm–0.3 mm.",
    "properties": {
      "UTS": {
        "value": [
          44.11
        ],
        "unit": "MPa"
      }
    },
    "analysis_with_hierarchical_structure": {
      "descriptive_text": "The sample consists of a polyvinyl alcohol matrix composite reinforced with 5 wt% nanocellulose derived from oil palm fiber. Fabricated via solvent casting, the PVA powder and nanocellulose were dispersed in deionized water, subjected to stirring and ultrasonic bath degassing, and subsequently dried in an oven at 80 °C for 5 hours to produce films with a thickness between 0.1 mm and 0.3 mm. Structural analysis confirms that the nanocellulose particles, averaging 79.20 nm in size, are uniformly dispersed within the matrix without agglomeration, and mechanical characterization was performed according to ASTM D882 standards.",
      "reasoning_analysis": "Increasing Factors: The incorporation of rigid nanocellulose fillers provides significant reinforcement through effective stress transfer from the softer PVA matrix to the high-modulus filler, particularly given the uniform dispersion and lack of agglomeration which minimizes stress concentration sites. Additionally, the extensive hydrogen bonding network between the hydroxyl groups of the PVA matrix and the nanocellulose surface enhances interfacial adhesion, while the ultrasonic degassing during processing reduces void content, thereby improving load-bearing capacity. Decreasing Factors: The use of water as a solvent in the casting process introduces the risk of residual moisture remaining within the film after oven drying at 80 °C, which can act as a plasticizer to increase chain mobility and reduce intermolecular friction, potentially lowering the UTS. Furthermore, if the thermal treatment was insufficient to induce optimal crystallinity within the PVA matrix, the amorphous regions may remain susceptible to early yielding under tensile load. Dominant Factor: The reinforcement mechanism provided by the uniformly dispersed nanocellulose coupled with the strong interfacial hydrogen bonding interactions qualitatively dominates the UTS behavior, as the structural integrity gained from the well-dispersed high-aspect-ratio fillers and void reduction via ultrasonication typically outweighs the softening effects of potential residual moisture in this specific composite system."
    },
    "analysis_without_hierarchical_structure": {
      "descriptive_text": "The composite material consists of a poly(vinyl alcohol) matrix reinforced with 5 wt% nanocellulose (NCC_B) extracted from oil palm fiber. The films were prepared via a solvent casting technique where the nanocellulose was mixed with poly(vinyl alcohol) powder and dissolved in deionized water, followed by mechanical stirring and ultrasonic bath degassing. The solution was cast onto a non-stick plate and dried in an oven at 80 °C for 5 hours to produce films with a thickness ranging from 0.1 mm to 0.3 mm. Mechanical characterization was performed using tensile testing according to ASTM D882 standards with a crosshead speed of 50 mm/min.",
      "reasoning_analysis": "Increasing Factors: The incorporation of high-aspect-ratio nanocellulose fillers provides significant reinforcement through effective stress transfer from the poly(vinyl alcohol) matrix to the rigid filler phase. Additionally, the extensive hydrogen bonding potential between the hydroxyl groups of the polymer matrix and the nanocellulose surface enhances interfacial adhesion, while the ultrasonic degassing step minimizes void defects that typically act as failure initiation sites. The thermal treatment at 80 °C likely promotes further crystallization within the poly(vinyl alcohol) matrix, increasing cohesive energy density. Decreasing Factors: Agglomeration of nanocellulose particles at 5 wt% loading could create stress concentration points that facilitate premature crack propagation. Furthermore, the use of water as a solvent poses a risk of residual moisture retention despite oven drying, which could plasticize the matrix and reduce intermolecular forces, and variations in film thickness may lead to inconsistent stress distribution during testing. Dominant Factor: The strong interfacial hydrogen bonding network combined with the intrinsic high strength of the nanocellulose filler qualitatively dominates the mechanical response, suggesting that the reinforcement mechanism outweighs the potential defects introduced by processing, provided the ultrasonic dispersion was effective in preventing significant agglomeration."
    }
  },
  {
    "doi": "10.3390/polym14183807",
    "title": "Mechanical Properties, Critical Length, and Interfacial Strength of Seven-Islands-Sedge Fibers (Cyperus malaccensis) for Possible Epoxy Matrix Reinforcement",
    "year": 2022,
    "chemical_composition": {
      "repeat_unit_psmiles": null,
      "monomers": [
        {
          "name": "Glucose",
          "smiles": "OC[C@H]1O[C@@H](O)[C@H](O)[C@@H](O)[C@@H]1O",
          "ratio_value": null,
          "ratio_unit": null
        }
      ],
      "additives": [],
      "is_homopolymer": false
    },
    "processing_history": "Fibers extracted from Cyperus malaccensis stalks, manually separated, washed with DI water for 24 h, dried at 70 °C for 24 h, cut to 150 mm. Tensile testing performed at room temperature using EMIC universal machine, strain rate 0.9 mm/min, gauge length 90 mm, ASTM D2101-95.",
    "hierarchical_structure": "Natural lignocellulosic fiber composed of crystalline cellulose microfibrils in amorphous lignin/hemicellulose matrix. Crystallinity index (Ic) = 62.47%. Microfibrillar angle (MFA) = 7.36°. Mean fiber diameter: 0.61 mm.",
    "properties": {
      "UTS": {
        "value": [
          32.35
        ],
        "unit": "MPa"
      }
    },
    "analysis_with_hierarchical_structure": {
      "descriptive_text": "The sample comprises natural lignocellulosic fibers extracted from Cyperus malaccensis stalks, fundamentally composed of glucose-based polysaccharides structured as crystalline cellulose microfibrils embedded within an amorphous lignin and hemicellulose matrix. These fibers possess a mean diameter of 0.61 mm, a crystallinity index of 62.47%, and a microfibrillar angle of 7.36°. Processing involved manual separation of the stalks, followed by washing with deionized water for 24 hours and drying at 70 °C for 24 hours prior to cutting into 150 mm lengths. Tensile properties were evaluated at room temperature using an EMIC universal testing machine at a strain rate of 0.9 mm/min with a gauge length of 90 mm according to ASTM D2101-95 standards.",
      "reasoning_analysis": "Increasing Factors: The high crystallinity index indicates a substantial volume fraction of rigid cellulose microfibrils held together by dense intermolecular hydrogen bonding, which inherently resists deformation. Furthermore, the low microfibrillar angle aligns the strong covalent bonds of the cellulose chains nearly parallel to the tensile axis, maximizing load transfer efficiency. The thermal drying process removes absorbed moisture, eliminating its plasticizing effect on the amorphous regions and thereby increasing stiffness and strength. Decreasing Factors: The relatively large mean fiber diameter suggests the sample may be a technical fiber bundle rather than an elementary fiber, increasing the statistical probability of critical flaws and defects that act as stress concentrators. Additionally, manual separation and washing may introduce surface damage or micro-cracks, while the amorphous lignin and hemicellulose matrix possesses lower intrinsic strength compared to the crystalline cellulose phase. Dominant Factor: The structural alignment and crystallinity of the cellulose microfibrils qualitatively dominate the UTS behavior; the extremely low microfibrillar angle and high crystallinity provide a robust load-bearing framework that typically outweighs the strength-reducing effects of defect density associated with the larger fiber diameter in natural lignocellulosic systems."
    },
    "analysis_without_hierarchical_structure": {
      "descriptive_text": "The sample comprises natural fibers extracted from Cyperus malaccensis stalks, characterized by a chemical composition primarily based on glucose monomers. The fibers were manually separated and underwent a purification protocol consisting of washing with deionized water for 24 hours followed by drying at 70 °C for 24 hours. Prepared specimens were cut to 150 mm and subjected to tensile testing at room temperature using an EMIC universal machine at a strain rate of 0.9 mm/min with a gauge length of 90 mm, following ASTM D2101-95 standards.",
      "reasoning_analysis": "Increasing Factors: The primary chemical composition consisting of glucose units suggests a cellulose-based backbone, where strong intra- and intermolecular hydrogen bonding between hydroxyl groups significantly enhances load-bearing capacity and chain cohesion. Furthermore, the processing history includes drying at 70 °C for 24 hours, which removes absorbed moisture that typically acts as a plasticizer in natural fibers, thereby increasing the density of hydrogen bonds and improving the Ultimate Tensile Strength. Decreasing Factors: The designation as not being a homopolymer implies the presence of inherent non-cellulosic components such as lignin or hemicellulose within the natural fiber structure, which create amorphous regions with lower mechanical integrity compared to crystalline cellulose. Additionally, manual separation and washing processes may introduce surface defects or micro-cracks that act as stress concentrators during tensile loading. Dominant Factor: The intrinsic mechanical strength derived from the highly ordered hydrogen bonding network of the cellulose microfibrils, optimized by the thermal drying process that eliminates plasticizing moisture, qualitatively dominates the final UTS behavior, outweighing the weakening effects of amorphous natural components and processing-induced defects."
    }
  },
  {
    "doi": "10.1063/1.4942269",
    "title": "Optimization of injection molding parameters for poly(styrene-isobutylene-styrene) block copolymer",
    "year": 2016,
    "chemical_composition": {
      "repeat_unit_psmiles": null,
      "monomers": [
        {
          "name": "Styrene",
          "smiles": "C=CC1=CC=CC=C1",
          "ratio_value": 30,
          "ratio_unit": "wt%"
        },
        {
          "name": "Isobutylene",
          "smiles": "CC(=C)C",
          "ratio_value": 70,
          "ratio_unit": "wt%"
        }
      ],
      "additives": [],
      "is_homopolymer": false
    },
    "processing_history": "Injection molding (ASTM D638 Type V). Nozzle temperature: 246 °C, Mold temperature: 120 °C, Injection speed: 45 mm³/s (Level 1), Packing time: 6 s. UTS measured by Instron 5966 at 500 mm/min.",
    "hierarchical_structure": "Triblock copolymer with microphase separation. 30% PS forms hard glassy domains (spherical) in soft PIB matrix.",
    "properties": {
      "UTS": {
        "value": [
          15.9
        ],
        "unit": "MPa"
      }
    },
    "analysis_with_hierarchical_structure": {
