Repository: hhtrick/HHT-code

# HHT training framework

This directory contains model training, embedding precomputation, inference, article-level baselines and the curated datasets. All commands below assume that the working directory is `train_code/`.

## 3. Datasets and fixed partitions

Each main dataset is a JSON array at `dataset/{property}/{property}.json`. Entries contain source metadata, `chemical_composition`, `processing_history`, `hierarchical_structure`, `properties`, and two generated-analysis objects. Targets are stored as `properties[property]["value"]`; source metadata and target values are not predictive input fields.

| Property | Train | Validation | Test | Total |
|---|---:|---:|---:|---:|

File: train_code/dataset/UTS/UTS.json (part 258 of 292)
[
      "descriptive_text": "This material is characterized as a styrene-isobutylene triblock copolymer composed of 30 wt% styrene and 70 wt% isobutylene monomers. Hierarchical structural analysis reveals a microphase-separated morphology wherein 30% polystyrene forms hard glassy spherical domains dispersed within a continuous soft polyisobutylene matrix. The specimens were fabricated via injection molding following ASTM D638 Type V standards, utilizing a nozzle temperature of 246 °C, a mold temperature of 120 °C, an injection speed of 45 mm³/s, and a packing time of 6 s. Ultimate tensile strength was subsequently evaluated using an Instron 5966 universal testing machine at a crosshead speed of 500 mm/min.",
      "reasoning_analysis": "Increasing Factors: The presence of 30 wt% polystyrene creates hard glassy domains that function as physical crosslinks and reinforcing fillers within the soft matrix, significantly enhancing load-bearing capacity and preventing viscous flow under tension. The injection molding processing history, specifically the 6 s packing time and elevated mold temperature of 120 °C, likely promotes densification and reduces void content while allowing for stress relaxation during cooling, which improves structural integrity. Additionally, the high crosshead speed of 500 mm/min during testing induces viscoelastic stiffening in the polyisobutylene phase, qualitatively increasing the measured UTS compared to quasi-static rates. Decreasing Factors: The high concentration of polyisobutylene (70 wt%) establishes a continuous soft rubbery matrix with intrinsically low yield strength, which limits the overall composite strength relative to rigid thermoplastics. The spherical morphology of the polystyrene domains indicates a discontinuous hard phase, which offers less efficient stress transfer pathways compared to cylindrical or lamellar morphologies found at higher styrene contents. Furthermore, the high mold temperature approaching the glass transition of polystyrene may reduce the quenching-induced frozen-in orientation that could otherwise contribute to anisotropic strength enhancement. Dominant Factor: The microphase-separated triblock architecture serves as the dominant factor governing the UTS behavior, as the formation of glassy polystyrene domains provides the essential physical crosslinking network required to translate the elastomeric polyisobutylene matrix into a solid material with measurable tensile strength, overriding the intrinsic weakness of the soft continuous phase."
    },
    "analysis_without_hierarchical_structure": {
      "descriptive_text": "The sample comprises a copolymer synthesized from styrene (30 wt%) and isobutylene (70 wt%) monomers. Specimens were fabricated via injection molding following ASTM D638 Type V geometries, utilizing a nozzle temperature of 246 °C and a mold temperature of 120 °C. The processing protocol included an injection speed of 45 mm³/s and a packing time of 6 s to optimize part density. Ultimate tensile strength was evaluated using an Instron 5966 universal testing system operated at a crosshead speed of 500 mm/min.",
      "reasoning_analysis": "Increasing Factors: The inclusion of styrene monomers introduces rigid phenyl side groups that restrict chain mobility and provide structural reinforcement relative to pure polyisobutylene. Additionally, the packing time of 6 s during injection molding minimizes void formation and shrinkage defects, ensuring higher material density and continuity. The testing condition of 500 mm/min represents a relatively high strain rate, which typically elevates the observed UTS in viscoelastic polymers due to reduced time for chain disentanglement. Decreasing Factors: The high weight percentage of isobutylene (70%) introduces significant chain flexibility and low glass transition characteristics, which inherently limits the maximum load-bearing capacity compared to rigid thermoplastics. The absence of reinforcing additives such as fillers or fibers removes potential mechanisms for stress transfer and composite strengthening. Furthermore, the high mold temperature of 120 °C promotes chain relaxation during cooling, reducing flow-induced molecular orientation that could otherwise enhance strength in the flow direction. Dominant Factor: The chemical composition, specifically the predominance of flexible isobutylene segments, qualitatively dominates the final UTS behavior by establishing the intrinsic phase morphology and matrix mobility limits, which constrains the strength ceiling regardless of processing optimizations or testing rates."
    }
  },
  {
    "doi": "10.1038/s42003-020-1064-4",
    "title": "Fungal mycelium classified in different material families based on glycerol treatment",
    "year": 2020,
    "chemical_composition": {
      "repeat_unit_psmiles": null,
      "monomers": [
        {
          "name": "N-acetylglucosamine",
          "smiles": "CC(=O)NC1C(O)C(O)C(O)C(CO)O1",
          "ratio_value": null,
          "ratio_unit": null
        },
        {
          "name": "Glucose",
          "smiles": "OC1C(O)C(O)C(O)C(O)C1O",
          "ratio_value": null,
          "ratio_unit": null
        }
      ],
      "additives": [
        {
          "name": "Glycerol",
          "type": "plasticizer",
          "amount_value": 4,
          "amount_unit": "%"
        }
      ],
      "is_homopolymer": false
    },
    "processing_history": "Liquid shaken cultures of S. commune grown for 7 days at 30 °C, 200 rpm. Harvested by vacuum filtration, dried at room temperature. Submerged for 24 h in 4% aqueous glycerol and dried between cellophane films at ambient temperature. Tensile testing performed at room temperature with Zwick/Roell Z020, 2 mm/min test speed, ISO 527 type 5A dog bone specimens.",
    "hierarchical_structure": "Compact material with trapped air voids, hyphae merged. Density: 1166 ± 74 kg m-3.",
    "properties": {
      "UTS": {
        "value": [
          10.1
        ],
        "unit": "MPa"
      }
    },
    "analysis_with_hierarchical_structure": {
      "descriptive_text": "The sample is a biopolymer composite derived from liquid shaken cultures of S. commune, consisting primarily of N-acetylglucosamine and glucose repeating units indicative of a chitin-glucan complex. Following a 7-day cultivation period at 30 °C and 200 rpm, the biomass was harvested via vacuum filtration and dried at room temperature. To modify mechanical properties, the samples were submerged in 4% aqueous glycerol for 24 hours and subsequently dried between cellophane films at ambient temperature. The resulting hierarchical structure is characterized as a compact material with merged hyphae containing trapped air voids, exhibiting a bulk density of 1166 ± 74 kg m-3. Mechanical characterization was performed via tensile testing at room temperature using a Zwick/Roell Z020 machine at a crosshead speed of 2 mm/min on ISO 527 type 5A dog bone specimens.",
      "reasoning_analysis": "Increasing Factors: The presence of N-acetylglucosamine units suggests a chitin-rich framework, providing rigid crystalline domains that reinforce the material and enhance load-bearing capacity. Additionally, the hierarchical structure featuring merged hyphae indicates a continuous biological network that facilitates effective stress transfer across the matrix, while the compact nature implies sufficient packing density to support tensile loads. Decreasing Factors: The incorporation of 4% glycerol acts as a plasticizer, disrupting intermolecular hydrogen bonding within the hydrophilic biopolymer matrix, which reduces stiffness and ultimate strength. Furthermore, the explicit presence of trapped air voids within the compact material serves as stress concentrators that initiate premature crack propagation under tension. Ambient drying conditions may also retain residual moisture, further plasticizing the system. Dominant Factor: While the rigid chitin-like domains and merged hyphal network provide a robust structural baseline, the presence of trapped air voids is the dominant factor limiting the UTS, as these defects create local stress intensifications that override the reinforcing benefits of the biopolymer composition, particularly when combined with the matrix softening induced by the glycerol plasticizer."
    },
    "analysis_without_hierarchical_structure": {
      "descriptive_text": "The sample comprises a biopolymer matrix derived from liquid shaken cultures of S. commune, consisting of N-acetylglucosamine and glucose monomeric units. Following a 7-day cultivation period at 30 °C and 200 rpm, the biomass was harvested via vacuum filtration and dried at room temperature. To modify mechanical properties, the dried material was submerged for 24 hours in a 4% aqueous glycerol solution acting as a plasticizer, then cast into films by drying between cellophane sheets at ambient temperature. Ultimate tensile strength was subsequently evaluated using ISO 527 type 5A dog bone specimens on a Zwick/Roell Z020 universal testing machine at a crosshead speed of 2 mm/min under room temperature conditions.",
      "reasoning_analysis": "Increasing Factors: The copolymeric structure composed of N-acetylglucosamine and glucose units facilitates a dense network of intermolecular hydrogen bonding via hydroxyl and acetamido groups, which significantly enhances cohesive energy density and resistance to chain slippage under tensile load. Furthermore, the biological synthesis by S. commune likely induces a semi-crystalline morphology, such as triple-helical structures, which acts as physical crosslinks to reinforce the matrix and increase load-bearing capacity. Decreasing Factors: The incorporation of 4% glycerol serves as a plasticizer that intercalates between polymer chains, disrupting the native hydrogen bonding network and increasing free volume, thereby facilitating segmental mobility and reducing the stress required for failure. Additionally, the ambient temperature drying process may limit the degree of crystallinity compared to thermal annealing methods, potentially leaving residual moisture that further plasticizes the matrix and lowers the ultimate tensile strength. Dominant Factor: The intrinsic intermolecular hydrogen bonding network and semi-crystalline architecture derived from the polysaccharide backbone qualitatively dominate the final UTS behavior, as the bulk polymer matrix provides the fundamental structural integrity required to sustain load, whereas the low concentration of glycerol primarily modulates ductility rather than completely negating the inherent strength of the fungal biopolymer."
    }
  },
  {
    "doi": "10.1063/1.4942269",
    "title": "Optimization of injection molding parameters for poly(styrene-isobutylene-styrene) block copolymer",
    "year": 2016,
    "chemical_composition": {
      "repeat_unit_psmiles": null,
      "monomers": [
        {
          "name": "Styrene",
          "smiles": "C=CC1=CC=CC=C1",
          "ratio_value": 30,
          "ratio_unit": "wt%"
        },
        {
          "name": "Isobutylene",
          "smiles": "CC(=C)C",
          "ratio_value": 70,
          "ratio_unit": "wt%"
        }
      ],
      "additives": [],
      "is_homopolymer": false
    },
    "processing_history": "Injection molding (ASTM D638 Type V). Nozzle temperature: 274 °C, Mold temperature: 85 °C, Injection speed: 45 mm³/s (Level 1), Packing time: 10 s. UTS measured by Instron 5966 at 500 mm/min.",
    "hierarchical_structure": "Triblock copolymer with microphase separation. 30% PS forms hard glassy domains (spherical) in soft PIB matrix.",
    "properties": {
      "UTS": {
        "value": [
          16.6
        ],
        "unit": "MPa"
      }
    },
    "analysis_with_hierarchical_structure": {
      "descriptive_text": "The sample comprises a styrene-isobutylene triblock copolymer consisting of 30 wt% styrene and 70 wt% isobutylene. This material exhibits a microphase-separated morphology where 30% polystyrene forms hard glassy spherical domains dispersed within a soft polyisobutylene matrix. Specimens were fabricated via injection molding following ASTM D638 Type V standards, utilizing a nozzle temperature of 274 °C, a mold temperature of 85 °C, an injection speed of 45 mm³/s, and a packing time of 10 s. The ultimate tensile strength was characterized using an Instron 5966 universal testing machine operated at a crosshead speed of 500 mm/min.",
      "reasoning_analysis": "Increasing Factors: The triblock architecture facilitates physical crosslinking where the glassy polystyrene end-blocks aggregate into hard domains, acting as multifunctional junction points that reinforce the soft polyisobutylene matrix and inhibit irreversible chain slippage. Additionally, the injection molding packing time of 10 s helps minimize void formation and shrinkage, thereby enhancing the effective load-bearing cross-sectional area. Decreasing Factors: The polyisobutylene matrix is inherently soft and elastomeric with a low glass transition temperature, which limits the overall stiffness and strength contribution of the continuous phase. Furthermore, the spherical morphology of the polystyrene domains indicates a discontinuous hard phase that lacks the percolating network structure of cylindrical or lamellar morphologies, reducing stress transfer efficiency, while the relatively high mold temperature of 85 °C may promote relaxation of flow-induced molecular orientation that would otherwise enhance strength. Dominant Factor: The mechanical integrity is predominantly governed by the physical network established by the microphase-separated polystyrene domains; however, the discontinuous nature of these rigid spheres within the compliant matrix qualitatively limits the ultimate tensile strength to values characteristic of thermoplastic elastomers rather than rigid engineering plastics."
    },
    "analysis_without_hierarchical_structure": {
      "descriptive_text": "The sample comprises a copolymer synthesized from styrene and isobutylene monomers with weight ratios of 30% and 70%, respectively. Specimens were fabricated via injection molding following ASTM D638 Type V standards, utilizing a nozzle temperature of 274 °C and a mold temperature of 85 °C. The molding cycle employed an injection speed of 45 mm³/s and a packing time of 10 seconds. Ultimate tensile strength was evaluated using an Instron 5966 universal testing machine at a crosshead speed of 500 mm/min.",
      "reasoning_analysis": "Increasing Factors: The incorporation of styrene monomers introduces rigid phenyl groups that serve as physical crosslinks or hard domains, thereby reinforcing the matrix and enhancing load-bearing capacity. Additionally, the processing history features a 10-second packing time and an elevated mold temperature of 85 °C, which facilitate improved melt consolidation, minimize void content, and reduce residual internal stresses that could precipitate premature failure. Decreasing Factors: The chemical composition is predominantly isobutylene at 70 wt%, characterized by a flexible backbone and low glass transition temperature, which inherently restricts the material stiffness and maximum strength relative to rigid thermoplastics. Furthermore, the high nozzle temperature of 274 °C introduces a potential risk of thermal degradation or chain scission, which could diminish molecular weight and adversely affect tensile properties. Dominant Factor: The chemical composition, specifically the high weight fraction of isobutylene, serves as the dominant factor governing the UTS behavior. Although the processing parameters optimize sample integrity and the styrene content provides structural reinforcement, the fundamental mechanical regime is dictated by the rubbery nature of the majority isobutylene phase, which establishes an intrinsic limit on the ultimate tensile strength compared to styrene-rich systems."
    }
  },
  {
    "doi": null,
    "title": "Mechanical performance and biodegradability of polyvinyl alcohol nanocomposite films",
    "year": 2020,
    "chemical_composition": {
      "repeat_unit_psmiles": "[*]CC(O)[*]",
      "monomers": [
        {
          "name": "Vinyl alcohol",
          "smiles": "C=CO",
          "ratio_value": null,
          "ratio_unit": null
        }
      ],
      "additives": [
        {
          "name": "Nanocellulose",
          "type": "filler",
          "amount_value": 10,
          "amount_unit": "wt%"
        }
      ],
      "is_homopolymer": false
    },
    "processing_history": "Solvent casting technique. 10 wt.% nanocellulose extracted from oil palm fiber (NCC_B) mixed with 90 wt.% PVA powder, dissolved in deionized water, stirred, ultrasonic bath degassing. Poured onto non-stick plate, heated in oven at 80 °C for 5 h. Film thickness 0.1 mm–0.3 mm. Tensile test conducted per ASTM D882 using GT-TCS-2000 universal testing machine, 100 kgf load cell, crosshead speed 50 mm/min.",
    "hierarchical_structure": "Nanofillers dispersed uniformly in polyvinyl alcohol matrix. No agglomeration noticed. NCC_B particle size 79.20 nm ± 11.69 nm. Average film thickness 0.1 mm–0.3 mm.",
    "properties": {
      "UTS": {
        "value": [
          44.7
        ],
        "unit": "MPa"
      }
    },
    "analysis_with_hierarchical_structure": {
      "descriptive_text": "The sample comprises a polyvinyl alcohol (PVA) matrix reinforced with 10 wt% nanocellulose (NCC_B) extracted from oil palm fiber. This composite film was fabricated using a solvent casting technique where the components were dissolved in deionized water, stirred, and subjected to ultrasonic bath degassing before being poured onto a non-stick plate and dried in an oven at 80 °C for 5 hours. The resulting films possess a thickness ranging from 0.1 mm to 0.3 mm and exhibit a hierarchical structure where nanocellulose particles with an average size of 79.20 nm ± 11.69 nm are uniformly dispersed within the matrix without agglomeration. Mechanical properties were evaluated via tensile testing conducted per ASTM D882 using a GT-TCS-2000 universal testing machine equipped with a 100 kgf load cell at a crosshead speed of 50 mm/min.",
      "reasoning_analysis": "Increasing Factors: The incorporation of rigid nanocellulose fillers provides a reinforcing effect within the compliant PVA matrix, enabling efficient stress transfer due to the high aspect ratio and stiffness of the nanoparticles. The processing history involving ultrasonic bath degassing likely minimized internal voids and defects, reducing stress concentration sites that typically initiate failure. Furthermore, the uniform dispersion of nanofillers without agglomeration maximizes the interfacial surface area, and the chemical compatibility between the hydroxyl groups of the PVA matrix and the cellulose filler promotes strong hydrogen bonding, significantly enhancing interfacial adhesion and load-bearing capacity. Decreasing Factors: The hydrophilic nature of both the matrix and the filler renders the system sensitive to residual moisture from the aqueous solvent casting process; if the 80 °C drying step was insufficient to completely remove water, the residual moisture would act as a plasticizer, increasing chain mobility and depressing the UTS. Additionally, the introduction of a secondary phase inherently creates interfaces that could serve as crack initiation sites if interfacial stress exceeds adhesion strength, and the variability in film thickness may introduce inconsistencies in stress distribution during testing. Dominant Factor: The dominant factor influencing the UTS is the synergistic combination of uniform nanocellulose dispersion and strong interfacial hydrogen bonding between the filler and the PVA matrix. While residual moisture poses a potential plasticization risk, the structural reinforcement provided by the well-dispersed rigid nanofillers and the defect reduction achieved through ultrasonic processing qualitatively drive the UTS higher relative to the unreinforced polymer, assuming the thermal drying history was adequate to remove the solvent."
    },
    "analysis_without_hierarchical_structure": {
      "descriptive_text": "The polymer sample consists of a poly(vinyl alcohol) matrix composite reinforced with 10 wt% nanocellulose filler extracted from oil palm fibers. The material was prepared via a solvent casting technique wherein the nanocellulose and PVA powder were dissolved in deionized water, stirred, and subjected to ultrasonic bath degassing to ensure homogeneity. The solution was poured onto a non-stick plate and dried in an oven at 80 °C for 5 hours to form films with a thickness ranging from 0.1 mm to 0.3 mm, followed by tensile characterization according to ASTM D882 using a universal testing machine at a crosshead speed of 50 mm/min.",
      "reasoning_analysis": "Increasing Factors: The poly(vinyl alcohol) backbone possesses a high density of hydroxyl groups that enable extensive intermolecular hydrogen bonding, creating a cohesive matrix with high intrinsic strength. The addition of 10 wt% nanocellulose provides rigid reinforcement with a high aspect ratio, facilitating efficient stress transfer from the matrix to the filler, while the ultrasonic degassing step during processing reduces void content that would otherwise act as failure initiation sites. Decreasing Factors: The relatively high filler loading increases the risk of nanocellulose agglomeration, which can create stress concentration points that lower the ultimate tensile strength. Additionally, the hygroscopic nature of both the polymer and the cellulose filler may lead to residual moisture retention despite oven drying, potentially plasticizing the matrix and weakening intermolecular forces. Dominant Factor: The reinforcement efficiency governed by the strong hydrogen bonding interface between the PVA matrix and the nanocellulose filler qualitatively dominates the mechanical response; assuming the ultrasonic processing achieved sufficient dispersion, this interfacial adhesion enhances the load-bearing capacity beyond that of the neat polymer matrix."
    }
  },
  {
    "doi": "10.1063/1.4942269",
    "title": "Optimization of injection molding parameters for poly(styrene-isobutylene-styrene) block copolymer",
    "year": 2016,
    "chemical_composition": {
      "repeat_unit_psmiles": null,
      "monomers": [
        {
          "name": "Styrene",
          "smiles": "C=CC1=CC=CC=C1",
          "ratio_value": 30,
          "ratio_unit": "wt%"
        },
        {
          "name": "Isobutylene",
          "smiles": "CC(=C)C",
          "ratio_value": 70,
          "ratio_unit": "wt%"
        }
      ],
      "additives": [],
      "is_homopolymer": false
    },
    "processing_history": "Injection molding (ASTM D638 Type V). Nozzle temperature: 274 °C, Mold temperature: 50 °C, Injection speed: 120 mm³/s (Level 3), Packing time: 6 s. UTS measured by Instron 5966 at 500 mm/min.",
    "hierarchical_structure": "Triblock copolymer with microphase separation. 30% PS forms hard glassy domains (spherical) in soft PIB matrix.",
    "properties": {
      "UTS": {
        "value": [
          13.7
        ],
        "unit": "MPa"
      }
    },
    "analysis_with_hierarchical_structure": {
      "descriptive_text": "The material is a styrene-isobutylene triblock copolymer composed of 30 wt% styrene and 70 wt% isobutylene, exhibiting a microphase-separated morphology where spherical polystyrene hard glassy domains are dispersed within a soft polyisobutylene matrix. Samples were fabricated via injection molding into ASTM D638 Type V geometries using a nozzle temperature of 274 °C, a mold temperature of 50 °C, an injection speed of 120 mm³/s, and a packing time of 6 s. Mechanical characterization was performed using an Instron 5966 system at a crosshead speed of 500 mm/min to determine the ultimate tensile strength.",
      "reasoning_analysis": "Increasing Factors: The microphase-separated structure generates physical crosslinks through the 30 wt% polystyrene hard domains, which reinforce the soft polyisobutylene matrix and inhibit irreversible chain slippage under tensile load. The injection molding processing history, particularly the 6 s packing time, mitigates void formation and shrinkage, ensuring a dense specimen structure that maximizes the effective load-bearing cross-sectional area. Additionally, the covalent bonding between the block segments ensures efficient stress transfer from the elastomeric matrix to the rigid domains. Decreasing Factors: The continuous phase consists of soft polyisobutylene, which possesses a low glass transition temperature and inherently low yield strength, fundamentally limiting the composite's maximum load-bearing capacity. The spherical morphology of the polystyrene domains provides less geometric continuity for stress distribution compared to cylindrical or lamellar structures, potentially facilitating domain cavitation or pull-out under high strain. Furthermore, the high injection speed and rapid cooling against the 50 °C mold may induce residual internal stresses that could act as initiation sites for premature failure. Dominant Factor: The microphase-separated morphology is the dominant factor governing the ultimate tensile strength. While the soft matrix limits the absolute strength ceiling, the formation of glassy polystyrene domains transforms the material from a viscous fluid into a cohesive solid capable of sustaining tensile load, making the physical crosslinking density and domain integrity the primary determinants of mechanical performance relative to the homopolymer constituents."
    },
    "analysis_without_hierarchical_structure": {
      "descriptive_text": "The sample comprises a copolymer synthesized from 30 wt% styrene and 70 wt% isobutylene monomers. Test specimens were fabricated via injection molding into ASTM D638 Type V geometries, utilizing a nozzle temperature of 274 °C and a mold temperature of 50 °C. The molding process employed an injection speed of 120 mm³/s (Level 3) and a packing time of 6 s to ensure cavity fill. Mechanical characterization was performed using an Instron 5966 universal testing machine at a crosshead speed of 500 mm/min to determine the ultimate tensile strength.",
      "reasoning_analysis": "Increasing Factors: The presence of 30 wt% styrene introduces rigid aromatic domains that reinforce the polymer matrix and resist deformation. The injection molding process induces molecular orientation along the flow direction due to shear forces, which enhances load-bearing capacity in the testing axis. Additionally, the packing time of 6 s minimizes voids and shrinkage, improving material continuity, while the high crosshead speed of 500 mm/min during testing induces viscoelastic strain-rate hardening. Decreasing Factors: The majority composition of 70 wt% isobutylene creates a flexible, rubbery matrix with low cohesive energy density compared to rigid thermoplastics, inherently limiting maximum strength. Furthermore, the relatively low mold temperature of 50 °C may induce rapid cooling that locks in residual thermal stresses, potentially acting as initiation sites for failure. Dominant Factor: The high proportion of flexible isobutylene segments fundamentally establishes an elastomeric baseline for the material behavior; this compositional constraint qualitatively limits the ultimate tensile strength to levels characteristic of thermoplastic elastomers rather than rigid engineering plastics, overriding the strengthening effects of molecular orientation and testing conditions."
    }
  },
  {
    "doi": "10.1038/s42003-020-1064-4",
    "title": "Fungal mycelium classified in different material families based on glycerol treatment",
    "year": 2020,
    "chemical_composition": {
      "repeat_unit_psmiles": null,
      "monomers": [
        {
          "name": "N-acetylglucosamine",
          "smiles": "CC(=O)NC1C(O)C(O)C(O)C(CO)O1",
          "ratio_value": null,
          "ratio_unit": null
        },
        {
          "name": "Glucose",
          "smiles": "OC1C(O)C(O)C(O)C(O)C1O",
          "ratio_value": null,
          "ratio_unit": null
        }
      ],
      "additives": [
        {
          "name": "Glycerol",
          "type": "plasticizer",
          "amount_value": 8,
          "amount_unit": "%"
        }
      ],
      "is_homopolymer": false
    },
    "processing_history": "Liquid shaken cultures of S. commune grown for 7 days at 30 °C, 200 rpm. Harvested by vacuum filtration, dried at room temperature. Submerged for 24 h in 8% aqueous glycerol and dried between cellophane films at ambient temperature. Tensile testing performed at room temperature with Zwick/Roell Z020, 2 mm/min test speed, ISO 527 type 5A dog bone specimens.",
    "hierarchical_structure": "Compact material with fewer air voids compared to untreated, hyphae merged. Density: 1262 ± 37 kg m-3.",
    "properties": {
      "UTS": {
        "value": [
          6.4
        ],
        "unit": "MPa"
      }
    },
    "analysis_with_hierarchical_structure": {
      "descriptive_text": "The sample comprises a biocomposite matrix derived from liquid shaken cultures of S. commune grown for 7 days at 30 °C and 200 rpm, consisting primarily of N-acetylglucosamine and glucose-based polysaccharides. Following harvest via vacuum filtration and initial drying at room temperature, the material was submerged for 24 hours in an 8% aqueous glycerol solution and subsequently dried between cellophane films at ambient temperature to yield a compact structure with merged hyphae and reduced air voids. The resulting material exhibits a density of 1262 ± 37 kg m-3, and its tensile properties were characterized using ISO 527 type 5A dog bone specimens tested at room temperature with a crosshead speed of 2 mm/min on a Zwick/Roell Z020 system.",
      "reasoning_analysis": "Increasing Factors: The hierarchical structure characterized by merged hyphae and significantly fewer air voids compared to untreated samples minimizes stress concentration sites, thereby enhancing load transfer efficiency across the biocomposite matrix. Additionally, the intrinsic strength of the N-acetylglucosamine and glucose polysaccharide network, stabilized by extensive intermolecular hydrogen bonding, provides a robust baseline mechanical integrity. The high density of 1262 kg m-3 further indicates effective packing, which supports higher stress bearing capacity before failure. Decreasing Factors: The incorporation of 8% glycerol acts as a plasticizer that intercalates between polymer chains, disrupting hydrogen bonding networks and increasing free volume, which facilitates chain slippage and reduces the ultimate tensile strength. Furthermore, the ambient temperature drying process may leave residual moisture within the hydrophilic polysaccharide matrix, acting as an additional plasticizing agent that softens the material. Dominant Factor: The structural consolidation resulting from the merging of hyphae and the reduction of air voids is the dominant factor, as the elimination of macroscopic defects prevents premature crack initiation and catastrophic failure, allowing the intrinsic strength of the polysaccharide network to be realized despite the softening effects introduced by the glycerol plasticizer."
    },
    "analysis_without_hierarchical_structure": {
      "descriptive_text": "The material consists of a biopolymer derived from liquid shaken cultures of Schizophyllum commune grown for 7 days at 30 °C and 200 rpm, composed of N-acetylglucosamine and glucose monomeric units. After harvest by vacuum filtration and drying at room temperature, the biomass was submerged for 24 hours in 8% aqueous glycerol and dried between cellophane films at ambient temperature. Tensile testing was performed at room temperature using a Zwick/Roell Z020 instrument at 2 mm/min on ISO 527 type 5A dog bone specimens to evaluate mechanical performance.",
      "reasoning_analysis": "Increasing Factors: The chemical composition featuring N-acetylglucosamine and glucose units facilitates extensive intermolecular hydrogen bonding within the polysaccharide matrix, which increases cohesive energy density and resistance to chain slippage under tensile load. Additionally, the biological synthesis pathway may induce semi-crystalline domains or fibrillar alignment that inherently reinforce the structure. Decreasing Factors: The processing history explicitly includes submersion in 8% aqueous glycerol, which acts as a small-molecule plasticizer to disrupt intermolecular hydrogen bonds and increase free volume, thereby lowering the stress required for plastic deformation and failure. Furthermore, drying at ambient temperature rather than under elevated vacuum may retain residual moisture within the hygroscopic sugar-based matrix, further contributing to a reduction in strength. Dominant Factor: Although the polysaccharide backbone provides intrinsic strength through hydrogen bonding, the deliberate introduction of glycerol combined with potential residual moisture from ambient processing dominates the mechanical behavior. This plasticization effect significantly reduces intermolecular friction and cohesive strength, qualitatively driving the UTS lower relative to a rigid, non-plasticized biopolymer film."
    }
  },
  {
    "doi": "10.1063/1.4942269",
    "title": "Optimization of injection molding parameters for poly(styrene-isobutylene-styrene) block copolymer",
    "year": 2016,
    "chemical_composition": {
      "repeat_unit_psmiles": null,
      "monomers": [
        {
          "name": "Styrene",
          "smiles": "C=CC1=CC=CC=C1",
          "ratio_value": 30,
          "ratio_unit": "wt%"
        },
        {
          "name": "Isobutylene",
          "smiles": "CC(=C)C",
          "ratio_value": 70,
          "ratio_unit": "wt%"
        }
      ],
      "additives": [],
      "is_homopolymer": false
    },
    "processing_history": "Injection molding (ASTM D638 Type V). Nozzle temperature: 245 °C, Mold temperature: 85 °C, Injection speed: 45 mm³/s, Packing time: 10 s. UTS measured by Instron 5966 at 500 mm/min.",
    "hierarchical_structure": "Triblock copolymer with microphase separation. 30% PS forms hard glassy domains (spherical) in soft PIB matrix.",
    "properties": {
      "UTS": {
        "value": [
          17.7
        ],
        "unit": "MPa"
      }
    },
    "analysis_with_hierarchical_structure": {
      "descriptive_text": "The sample consists of a styrene-isobutylene triblock copolymer composed of 30 wt% styrene and 70 wt% isobutylene. Hierarchical characterization reveals a microphase-separated morphology wherein the polystyrene component forms hard glassy spherical domains dispersed within a soft polyisobutylene matrix. The material was processed via injection molding according to ASTM D638 Type V specifications, utilizing a nozzle temperature of 245 °C, a mold temperature of 85 °C, an injection speed of 45 mm³/s, and a packing time of 10 s. Ultimate tensile strength measurements were subsequently conducted using an Instron 5966 universal testing machine at a crosshead speed of 500 mm/min.",
      "reasoning_analysis": "Increasing Factors: The incorporation of rigid polystyrene blocks creates microphase-separated hard domains that function as physical crosslinks and reinforcing fillers within the softer matrix, thereby enhancing load-bearing capacity relative to the pure rubber. Additionally, the injection molding processing history, particularly the defined injection speed and packing time, likely induces molecular orientation along the flow axis, which can align polymer chains and hard domains to resist tensile failure more effectively in the testing direction. Decreasing Factors: The chemical composition is dominated by polyisobutylene (70 wt%), a soft, rubbery material with inherently low yield strength compared to glassy polymers. Furthermore, the hierarchical structure specifies spherical polystyrene domains; in block copolymer physics, spherical morphologies provide less effective stress transfer and reinforcement compared to cylindrical or lamellar structures because the hard phase is discontinuous. Dominant Factor: The morphological configuration of discontinuous spherical hard domains embedded in a predominant soft matrix qualitatively dominates the UTS behavior. While the polystyrene provides reinforcement, the continuity of the soft polyisobutylene phase dictates that failure will likely initiate through matrix yielding or domain cavitation, limiting the ultimate tensile strength regime to that characteristic of thermoplastic elastomers rather than rigid plastics."
    },
    "analysis_without_hierarchical_structure": {
      "descriptive_text": "The polymer sample comprises a copolymer synthesized from 30 wt% styrene and 70 wt% isobutylene monomers without additional additives. Specimens were fabricated via injection molding according to ASTM D638 Type V standards, utilizing a nozzle temperature of 245 °C and a mold temperature of 85 °C with an injection speed of 45 mm³/s and a packing time of 10 s. The ultimate tensile strength was subsequently characterized using an Instron 5966 system at a crosshead speed of 500 mm/min.",
      "reasoning_analysis": "Increasing Factors: The incorporation of 30 wt% styrene introduces rigid phenyl side groups that restrict chain mobility and promote the formation of hard domains, acting as physical crosslinks to reinforce the matrix. Additionally, the injection molding process induces molecular orientation along the flow direction, aligning chains with the tensile axis, while the high testing crosshead speed of 500 mm/min exploits the viscoelastic nature of the polymer to yield higher stress values due to reduced relaxation time. Decreasing Factors: The predominant 70 wt% isobutylene content establishes a flexible backbone with low cohesive energy density, inherently limiting the load-bearing capacity compared to rigid engineering thermoplastics. Furthermore, the high nozzle temperature of 245 °C introduces a risk of thermal degradation or chain scission, which could reduce molecular weight and diminish mechanical integrity. Dominant Factor: The chemical composition, specifically the high mass fraction of isobutylene, is the dominant factor; it defines the material fundamentally as a soft, elastomeric system where the low intrinsic strength of the polyisobutylene matrix outweighs the reinforcing contributions of the styrene segments and processing-induced orientation."
    }
  },
  {
    "doi": "10.3390/polym14183807",
    "title": "Mechanical Properties, Critical Length, and Interfacial Strength of Seven-Islands-Sedge Fibers (Cyperus malaccensis) for Possible Epoxy Matrix Reinforcement",
    "year": 2022,
    "chemical_composition": {
      "repeat_unit_psmiles": null,
      "monomers": [
        {
          "name": "Glucose",
          "smiles": "OC[C@H]1O[C@@H](O)[C@H](O)[C@@H](O)[C@@H]1O",
          "ratio_value": null,
          "ratio_unit": null
        }
      ],
      "additives": [],
      "is_homopolymer": false
    },
    "processing_history": "Fibers extracted from Cyperus malaccensis stalks, manually separated, washed with DI water for 24 h, dried at 70 °C for 24 h, cut to 150 mm. Tensile testing performed at room temperature using EMIC universal machine, strain rate 0.9 mm/min, gauge length 90 mm, ASTM D2101-95.",
    "hierarchical_structure": "Natural lignocellulosic fiber composed of crystalline cellulose microfibrils in amorphous lignin/hemicellulose matrix. Crystallinity index (Ic) = 62.47%. Microfibrillar angle (MFA) = 7.36°. Mean fiber diameter: 0.86 mm.",
    "properties": {
      "UTS": {
        "value": [
          40.74
        ],
        "unit": "MPa"
      }
    },
    "analysis_with_hierarchical_structure": {
