Repository: hhtrick/HHT-code

# HHT training framework

This directory contains model training, embedding precomputation, inference, article-level baselines and the curated datasets. All commands below assume that the working directory is `train_code/`.

## 3. Datasets and fixed partitions

Each main dataset is a JSON array at `dataset/{property}/{property}.json`. Entries contain source metadata, `chemical_composition`, `processing_history`, `hierarchical_structure`, `properties`, and two generated-analysis objects. Targets are stored as `properties[property]["value"]`; source metadata and target values are not predictive input fields.

| Property | Train | Validation | Test | Total |
|---|---:|---:|---:|---:|

File: train_code/dataset/UTS/UTS.json (part 259 of 292)
[
      "descriptive_text": "The sample consists of natural lignocellulosic fibers extracted from Cyperus malaccensis stalks, primarily composed of glucose-based polysaccharides within a composite structure of crystalline cellulose microfibrils embedded in an amorphous lignin and hemicellulose matrix. The fibers were manually separated, washed with deionized water for 24 hours, and dried at 70 °C for 24 hours before being cut to a length of 150 mm. Structural characterization reveals a mean fiber diameter of 0.86 mm, a crystallinity index of 62.47%, and a microfibrillar angle of 7.36°. Tensile properties were evaluated at room temperature using an EMIC universal testing machine at a strain rate of 0.9 mm/min with a gauge length of 90 mm, following ASTM D2101-95 standards.",
      "reasoning_analysis": "Increasing Factors: The high crystallinity index (62.47%) indicates a substantial volume fraction of rigid crystalline cellulose microfibrils, which serve as the primary load-bearing component and significantly enhance tensile strength. Furthermore, the low microfibrillar angle (7.36°) aligns the cellulose chains nearly parallel to the fiber axis, maximizing the contribution of strong covalent backbone bonds to the UTS. The thermal drying process at 70 °C removes absorbed moisture, preventing water molecules from plasticizing the amorphous hemicellulose and lignin phases, thereby maintaining higher intermolecular friction and strength. Decreasing Factors: The amorphous lignin and hemicellulose matrix inherently possesses lower mechanical strength compared to crystalline cellulose, creating regions susceptible to early yielding or crack initiation. The manual separation process may introduce surface defects or micro-damage that act as stress concentrators, reducing the effective load-bearing cross-section. Additionally, the relatively large mean fiber diameter (0.86 mm) suggests the sample may represent a fiber bundle rather than an elementary fiber, increasing the statistical probability of inherent flaws according to Weibull statistics, which typically lowers the observed UTS. Dominant Factor: The structural alignment of the crystalline cellulose microfibrils, characterized by the low microfibrillar angle and high crystallinity index, qualitatively dominates the UTS behavior. While the amorphous matrix and processing-induced defects impose limits, the load transfer efficiency along the highly oriented crystalline domains establishes the primary magnitude of the tensile strength."
    },
    "analysis_without_hierarchical_structure": {
      "descriptive_text": "The sample consists of natural fibers extracted from Cyperus malaccensis stalks, featuring a glucose-based chemical composition characteristic of cellulosic biopolymers. The fibers were manually separated and subjected to a cleaning protocol involving washing with deionized water for 24 hours, followed by drying at 70 °C for 24 hours to remove moisture. Specimens were cut to a length of 150 mm for mechanical evaluation. Ultimate tensile strength was determined via tensile testing performed at room temperature using an EMIC universal testing machine at a strain rate of 0.9 mm/min with a gauge length of 90 mm, adhering to ASTM D2101-95 standards.",
      "reasoning_analysis": "Increasing Factors: The glucose-based monomeric units indicate a cellulosic backbone rich in hydroxyl groups, facilitating extensive intermolecular hydrogen bonding and high crystallinity which significantly enhance interchain cohesion and load-bearing capacity. Additionally, the processing history includes drying at 70 °C for 24 hours, removing absorbed water that would otherwise act as a plasticizer in amorphous regions, thereby preserving the stiffness and strength of the fiber structure. Decreasing Factors: The designation as a non-homopolymer implies the presence of amorphous components such as lignin and hemicellulose alongside the cellulose, which typically possess lower mechanical strength and can act as weak points under tensile load. Furthermore, the manual separation and cutting processes may introduce surface defects, micro-cracks, or structural inconsistencies that serve as stress concentrators, prematurely initiating failure. Dominant Factor: While the drying process mitigates plasticization, the intrinsic structural heterogeneity inherent to natural fibers, arising from the non-homopolymer composition and extraction-induced defects, qualitatively dominates the final UTS behavior by limiting the effective stress transfer across the fiber matrix compared to a synthetic, defect-free homopolymer."
    }
  },
  {
    "doi": "10.1038/s42003-020-1064-4",
    "title": "Fungal mycelium classified in different material families based on glycerol treatment",
    "year": 2020,
    "chemical_composition": {
      "repeat_unit_psmiles": null,
      "monomers": [
        {
          "name": "N-acetylglucosamine",
          "smiles": "CC(=O)NC1C(O)C(O)C(O)C(CO)O1",
          "ratio_value": null,
          "ratio_unit": null
        },
        {
          "name": "Glucose",
          "smiles": "OC1C(O)C(O)C(O)C(O)C1O",
          "ratio_value": null,
          "ratio_unit": null
        }
      ],
      "additives": [
        {
          "name": "Glycerol",
          "type": "plasticizer",
          "amount_value": 32,
          "amount_unit": "%"
        }
      ],
      "is_homopolymer": false
    },
    "processing_history": "Liquid shaken cultures of S. commune grown for 7 days at 30 °C, 200 rpm. Harvested by vacuum filtration, dried at room temperature. Submerged for 24 h in 32% aqueous glycerol and dried between cellophane films at ambient temperature. Tensile testing performed at room temperature with Zwick/Roell Z020, 2 mm/min test speed, ISO 527 type 5A dog bone specimens.",
    "hierarchical_structure": "Compact material, ductile behavior, elastomer-like. Density: 1435 ± 29 kg m-3.",
    "properties": {
      "UTS": {
        "value": [
          1.8
        ],
        "unit": "MPa"
      }
    },
    "analysis_with_hierarchical_structure": {
      "descriptive_text": "The sample comprises a biopolymer matrix derived from liquid shaken cultures of S. commune, fundamentally constructed from N-acetylglucosamine and glucose monomeric units. Following a 7-day cultivation period at 30 °C and 200 rpm, the biomass was harvested via vacuum filtration and dried at room temperature before undergoing a plasticization treatment involving submersion in 32% aqueous glycerol for 24 hours. The final material was processed by drying between cellophane films at ambient temperature, resulting in a compact structure with a density of 1435 ± 29 kg m-3 that exhibits ductile, elastomer-like behavior during tensile testing performed at room temperature with a crosshead speed of 2 mm/min according to ISO 527 type 5A standards.",
      "reasoning_analysis": "Increasing Factors: The presence of N-acetylglucosamine units facilitates the formation of chitin-like crystalline domains stabilized by extensive inter- and intra-molecular hydrogen bonding, which inherently enhances the material's load-bearing capacity and resistance to chain slippage under tension. Additionally, the high density indicates a compact hierarchical structure with minimal void volume, promoting efficient stress transfer throughout the matrix during tensile loading. Decreasing Factors: The incorporation of 32% glycerol acts as a potent plasticizer, significantly increasing free volume and lubricating polymer chains, which reduces intermolecular friction and lowers the stress required for failure. The observed ductile and elastomer-like behavior suggests a dominance of amorphous regions over rigid crystalline phases, prioritizing elongation over maximum strength, while ambient temperature drying may limit the development of high-order crystallinity compared to thermal annealing. Dominant Factor: The plasticization effect of the high glycerol content is the dominant factor governing the UTS behavior. While the chitin-glucan backbone provides intrinsic strength, the substantial addition of small molecules disrupts the hydrogen bonding network necessary for high ultimate tensile strength, shifting the mechanical profile towards ductility and elasticity at the expense of maximum stress resistance."
    },
    "analysis_without_hierarchical_structure": {
      "descriptive_text": "The sample comprises a biopolymer material derived from liquid shaken cultures of S. commune, characterized by a chemical composition containing N-acetylglucosamine and glucose monomers. Following a 7-day cultivation period at 30 °C and 200 rpm, the biomass was harvested via vacuum filtration and dried at room temperature. The material was subsequently subjected to a plasticization treatment by submersion in 32% aqueous glycerol for 24 hours, followed by drying between cellophane films at ambient temperature to form solid specimens. Mechanical characterization was conducted via tensile testing at room temperature using ISO 527 type 5A dog bone specimens on a Zwick/Roell Z020 machine with a test speed of 2 mm/min.",
      "reasoning_analysis": "Increasing Factors: The structural backbone consisting of N-acetylglucosamine and glucose units facilitates extensive intermolecular hydrogen bonding, which inherently enhances cohesive energy density and load transfer capability within the biopolymer matrix. Additionally, the fungal growth process likely generates an entangled mycelial network that acts as a natural reinforcement phase, potentially improving structural integrity compared to simple cast polysaccharide films. Decreasing Factors: The addition of glycerol at a substantial concentration of 32% serves as a strong plasticizer that intercalates between polymer chains, disrupting hydrogen bonding networks and increasing free volume. This molecular lubrication significantly enhances chain mobility, thereby reducing the stress required for failure and lowering the ultimate tensile strength. Furthermore, ambient drying conditions may retain residual moisture that synergistically plasticizes the matrix alongside the glycerol. Dominant Factor: The plasticization effect driven by the high loading of glycerol qualitatively dominates the mechanical response. While the polysaccharide network and mycelial architecture provide a baseline structural framework, the extensive reduction in intermolecular forces caused by the plasticizer dictates an overall decrease in UTS relative to a non-plasticized counterpart."
    }
  },
  {
    "doi": "10.1038/s42003-020-1064-4",
    "title": "Fungal mycelium classified in different material families based on glycerol treatment",
    "year": 2020,
    "chemical_composition": {
      "repeat_unit_psmiles": null,
      "monomers": [
        {
          "name": "N-acetylglucosamine",
          "smiles": "CC(=O)NC1C(O)C(O)C(O)C(CO)O1",
          "ratio_value": null,
          "ratio_unit": null
        },
        {
          "name": "Glucose",
          "smiles": "OC1C(O)C(O)C(O)C(O)C1O",
          "ratio_value": null,
          "ratio_unit": null
        }
      ],
      "additives": [
        {
          "name": "Glycerol",
          "type": "plasticizer",
          "amount_value": 16,
          "amount_unit": "%"
        }
      ],
      "is_homopolymer": false
    },
    "processing_history": "Liquid shaken cultures of S. commune grown for 7 days at 30 °C, 200 rpm. Harvested by vacuum filtration, dried at room temperature. Submerged for 24 h in 16% aqueous glycerol and dried between cellophane films at ambient temperature. Tensile testing performed at room temperature with Zwick/Roell Z020, 2 mm/min test speed, ISO 527 type 5A dog bone specimens.",
    "hierarchical_structure": "Compact material, ductile behavior. Density: 1338 ± 38 kg m-3.",
    "properties": {
      "UTS": {
        "value": [
          3.6
        ],
        "unit": "MPa"
      }
    },
    "analysis_with_hierarchical_structure": {
      "descriptive_text": "The material comprises a biopolymer matrix derived from N-acetylglucosamine and glucose monomeric units, supplemented with 16% glycerol as a plasticizer. Produced via liquid shaken cultures of S. commune grown for 7 days at 30 °C and 200 rpm, the biomass was harvested by vacuum filtration and dried at room temperature before being submerged for 24 hours in aqueous glycerol and dried between cellophane films at ambient temperature. The resulting hierarchical structure is identified as a compact material exhibiting ductile behavior with a density of 1338 ± 38 kg m-3, and mechanical properties were evaluated using ISO 527 type 5A dog bone specimens at a test speed of 2 mm/min.",
      "reasoning_analysis": "Increasing Factors: The polysaccharide backbone formed by N-acetylglucosamine and glucose units enables a dense network of intermolecular hydrogen bonds, enhancing cohesive energy and load-bearing capacity. Additionally, the compact hierarchical structure with high density indicates low porosity, minimizing stress concentrators that typically initiate fracture. Decreasing Factors: The inclusion of 16% glycerol acts as a significant plasticizer, increasing free volume and reducing intermolecular friction between polymer chains, which inherently lowers the stress required for failure. Furthermore, ambient drying conditions may retain residual moisture within the hydrophilic matrix, further plasticizing the system, while the ductile behavior suggests energy dissipation through chain slippage rather than high-stress resistance. Dominant Factor: Although the compact morphology and hydrogen bonding provide structural integrity, the high concentration of glycerol is the dominant factor governing the ultimate tensile strength. This plasticization effect qualitatively suppresses the maximum stress capacity to facilitate the observed ductility, shifting the mechanical profile from a brittle, high-strength state to a flexible, lower-strength regime."
    },
    "analysis_without_hierarchical_structure": {
      "descriptive_text": "The material is a biopolymer system composed of N-acetylglucosamine and glucose monomers derived from liquid shaken cultures of S. commune grown for 7 days at 30 °C and 200 rpm. Following harvest via vacuum filtration and initial drying at room temperature, the samples were submerged for 24 hours in 16% aqueous glycerol and subsequently dried between cellophane films at ambient temperature. Mechanical evaluation was performed using tensile testing at room temperature with a Zwick/Roell Z020 machine at a test speed of 2 mm/min on ISO 527 type 5A dog bone specimens.",
      "reasoning_analysis": "Increasing Factors: The chemical composition features rigid pyranose rings within the N-acetylglucosamine and glucose units, creating a stiff backbone that supports extensive intermolecular hydrogen bonding. This network of physical crosslinks inherently resists chain separation and deformation, providing a structural basis for higher ultimate tensile strength. Decreasing Factors: The processing history includes treatment with 16% glycerol, which acts as a plasticizer by intercalating between polymer chains and disrupting hydrogen bonding interactions. This increases free volume and chain mobility, facilitating slippage under stress. Furthermore, drying at ambient temperature rather than using thermal annealing may result in lower crystallinity, reducing the material's load-bearing capacity. Dominant Factor: The plasticizing effect of the 16% glycerol qualitatively dominates the final mechanical performance. While the polysaccharide backbone provides intrinsic rigidity, the significant disruption of intermolecular cohesion by the plasticizer promotes ductile deformation over brittle failure, leading to a net reduction in ultimate tensile strength compared to a non-plasticized equivalent."
    }
  },
  {
    "doi": "10.1063/1.4942269",
    "title": "Optimization of injection molding parameters for poly(styrene-isobutylene-styrene) block copolymer",
    "year": 2016,
    "chemical_composition": {
      "repeat_unit_psmiles": null,
      "monomers": [
        {
          "name": "Styrene",
          "smiles": "C=CC1=CC=CC=C1",
          "ratio_value": 30,
          "ratio_unit": "wt%"
        },
        {
          "name": "Isobutylene",
          "smiles": "CC(=C)C",
          "ratio_value": 70,
          "ratio_unit": "wt%"
        }
      ],
      "additives": [],
      "is_homopolymer": false
    },
    "processing_history": "Injection molding (ASTM D638 Type V). Nozzle temperature: 274 °C, Mold temperature: 120 °C, Injection speed: 100 mm/s (Level 2), Packing time: 2 s. UTS measured by Instron 5966 at 500 mm/min.",
    "hierarchical_structure": "Triblock copolymer with microphase separation. 30% PS forms hard glassy domains (spherical) in soft PIB matrix.",
    "properties": {
      "UTS": {
        "value": [
          13.3
        ],
        "unit": "MPa"
      }
    },
    "analysis_with_hierarchical_structure": {
      "descriptive_text": "The sample comprises a styrene-isobutylene triblock copolymer consisting of 30 wt% styrene and 70 wt% isobutylene. Hierarchically, the material exhibits microphase separation where 30% polystyrene forms hard glassy spherical domains dispersed within a soft polyisobutylene matrix. Specimens were fabricated via injection molding following ASTM D638 Type V standards, utilizing a nozzle temperature of 274 °C, a mold temperature of 120 °C, an injection speed of 100 mm/s, and a packing time of 2 s. Mechanical characterization was performed using an Instron 5966 universal testing machine to measure ultimate tensile strength at a crosshead speed of 500 mm/min.",
      "reasoning_analysis": "Increasing Factors: The presence of glassy polystyrene domains acts as physical crosslinks and reinforcing fillers within the elastomeric matrix, significantly enhancing load-bearing capacity and preventing viscous flow under stress. Additionally, the injection molding processing history involving high injection speed and specific thermal profiles may induce molecular orientation and improve domain ordering, further contributing to strength enhancement. Decreasing Factors: The continuous phase consists of soft polyisobutylene (70 wt%), which possesses inherently low tensile strength compared to glassy polymers, thereby limiting the bulk material's maximum stress capacity. Furthermore, the spherical morphology of the hard domains indicates a discontinuous reinforcing phase, which is less efficient at stress transfer than co-continuous structures, and the high crosshead speed of 500 mm/min may induce brittle failure at the domain interfaces due to limited viscoelastic relaxation. Dominant Factor: The continuity and inherent weakness of the soft polyisobutylene matrix qualitatively dominate the final UTS behavior. While the polystyrene domains provide essential structural integrity through physical crosslinking, the ultimate tensile strength is fundamentally capped by the cohesive strength of the elastomeric matrix and the interfacial adhesion between the hard domains and the soft continuous phase."
    },
    "analysis_without_hierarchical_structure": {
      "descriptive_text": "The sample comprises a copolymer formed from styrene and isobutylene monomers with a weight composition of 30% and 70%, respectively. Specimens were fabricated via injection molding into ASTM D638 Type V geometries using a nozzle temperature of 274 °C and a mold temperature of 120 °C. The molding cycle utilized an injection speed of 100 mm/s and a packing time of 2 seconds. Ultimate tensile strength was evaluated using an Instron 5966 universal testing system at a crosshead speed of 500 mm/min.",
      "reasoning_analysis": "Increasing Factors: The inclusion of styrene monomers introduces bulky phenyl groups that enhance intermolecular cohesion and chain stiffness, contributing positively to load-bearing capacity. Furthermore, the high injection speed of 100 mm/s induces significant molecular orientation along the flow direction, which aligns polymer chains to better resist tensile loads. The elevated mold temperature of 120 °C facilitates stress relief and improves inter-chain entanglement at weld lines, while the high testing strain rate of 500 mm/min exploits the viscoelastic nature of the polymer to yield higher strength values due to reduced time for chain relaxation. Decreasing Factors: The predominant isobutylene content (70 wt%) creates a flexible backbone with low glass transition characteristics, inherently reducing the material's yield strength and stiffness compared to rigid glassy polymers. Additionally, the high nozzle temperature of 274 °C poses a risk of thermal degradation or chain scission, which could reduce molecular weight and consequently diminish tensile strength. Dominant Factor: The high weight fraction of isobutylene fundamentally dictates the mechanical regime of the material, establishing a flexible matrix that inherently limits the ultimate tensile strength magnitude relative to rigid thermoplastics, making the chemical composition the primary determinant of the UTS behavior despite the strengthening contributions from processing-induced orientation."
    }
  },
  {
    "doi": null,
    "title": "Mechanical performance and biodegradability of polyvinyl alcohol nanocomposite films",
    "year": 2020,
    "chemical_composition": {
      "repeat_unit_psmiles": null,
      "monomers": [],
      "additives": [],
      "is_homopolymer": false
    },
    "processing_history": "Commercial biodegradable plastic bag (Bio-PB) purchased from Village Grocer supermarket. Thickness 0.02 mm. Tensile test conducted per ASTM D882 using GT-TCS-2000 universal testing machine, 100 kgf load cell, crosshead speed 50 mm/min.",
    "hierarchical_structure": "Commercial film. Thickness 0.02 mm. Material composition not stated on packaging.",
    "properties": {
      "UTS": {
        "value": [
          20.81
        ],
        "unit": "MPa"
      }
    },
    "analysis_with_hierarchical_structure": {
      "descriptive_text": "The sample consists of a commercial biodegradable plastic film (Bio-PB) obtained from a retail environment, characterized by a thickness of 0.02 mm. While the material composition is not stated on the packaging, the system is classified as a non-homopolymer. Mechanical characterization was performed via tensile testing per ASTM D882 using a GT-TCS-2000 universal testing machine with a 100 kgf load cell at a crosshead speed of 50 mm/min.",
      "reasoning_analysis": "Increasing Factors: The processing history inherent to commercial film production likely involves blown film extrusion, which induces molecular orientation in the machine direction, thereby enhancing tensile strength along the axis of orientation. Additionally, the testing crosshead speed of 50 mm/min is sufficiently high to limit viscoelastic relaxation during deformation, potentially resulting in a higher measured UTS compared to quasi-static loading rates. Decreasing Factors: The non-homopolymer nature indicates a blend system, which often introduces phase boundaries that can act as stress concentration points, potentially reducing overall strength compared to a pure crystalline homopolymer. Furthermore, commercial biodegradable bags are typically formulated to ensure ductility and usability, which inherently lowers intermolecular cohesive energy density and reduces UTS. The thin gauge (0.02 mm) also increases susceptibility to surface defects and handling damage prior to testing. Dominant Factor: The dominant factor is likely the formulation strategy required for biodegradability and flexibility. While processing orientation provides reinforcement, the necessity of flexibility and the multiphase morphology inherent to commercial biodegradable blends qualitatively limits the maximum achievable UTS compared to rigid engineering thermoplastics, prioritizing elongation and toughness over raw strength."
    },
    "analysis_without_hierarchical_structure": {
      "descriptive_text": "The sample comprises a commercial biodegradable plastic bag (Bio-PB) obtained from a Village Grocer supermarket, characterized as a non-homopolymer system with a film thickness of 0.02 mm. Mechanical evaluation was conducted via tensile testing following ASTM D882 standards using a GT-TCS-2000 universal testing machine equipped with a 100 kgf load cell at a crosshead speed of 50 mm/min.",
      "reasoning_analysis": "Increasing Factors: The commercial film manufacturing process implied by the sample source likely induces molecular orientation along the machine direction, which aligns polymer chains and enhances load-bearing capacity during tensile deformation. Additionally, the testing crosshead speed of 50 mm/min represents a relatively high strain rate for thin films, which typically results in higher measured UTS values due to the viscoelastic nature of polymers restricting chain relaxation during deformation. Decreasing Factors: The designation as a biodegradable material suggests a backbone containing hydrolyzable linkages which generally exhibit lower intermolecular cohesive energy density compared to conventional carbon-carbon backbone polymers. Furthermore, the absence of listed additives indicates a lack of reinforcing fillers or coupling agents that would otherwise restrict chain slippage, and the non-homopolymer classification implies a blend or copolymer structure that may introduce phase boundaries or soft segments designed for flexibility rather than maximum strength. Dominant Factor: The intrinsic chemical architecture required for biodegradability, characterized by weaker intermolecular forces and flexible chain segments to facilitate breakdown, qualitatively dominates the mechanical response, limiting the UTS relative to non-degradable engineering thermoplastics despite any orientation benefits from film processing."
    }
  },
  {
    "doi": "10.1088/1757-899X/250/1/012014",
    "title": "Experimental Study on Basic Mechanical Properties of BFRP Bars",
    "year": 2017,
    "chemical_composition": {
      "repeat_unit_psmiles": null,
      "monomers": [
        {
          "name": "Synthetic resin",
          "smiles": null,
          "ratio_value": null,
          "ratio_unit": null
        }
      ],
      "additives": [
        {
          "name": "Basalt fiber",
          "type": "reinforcement",
          "amount_value": null,
          "amount_unit": null
        }
      ],
      "is_homopolymer": false
    },
    "processing_history": "Pultruded process with special surface treatment (deep thread). Specimen anchored with seamless steel sleeve and resin glue, cured for 5 days. UTS measured by uniaxial tensile test using Servo hydraulic Dynamic Fatigue Testing System (LFV-1000kN), displacement control, loading rate 0.12 mm/s, extensometer. Specimen diameter: 10 mm.",
    "hierarchical_structure": "Basalt fiber reinforced polymer composite, deep thread surface form, linear elastic behavior, brittle failure.",
    "properties": {
      "UTS": {
        "value": [
          1275
        ],
        "unit": "MPa"
      }
    },
    "analysis_with_hierarchical_structure": {
      "descriptive_text": "The investigated material is a basalt fiber reinforced polymer composite consisting of a synthetic resin matrix. Fabricated via a pultruded process, the sample features a special surface treatment resulting in a deep thread surface form. Post-processing involved anchoring the specimen with a seamless steel sleeve and resin glue, followed by a curing period of five days. Mechanical evaluation was conducted through uniaxial tensile testing using a Servo hydraulic Dynamic Fatigue Testing System (LFV-1000kN) under displacement control at a loading rate of 0.12 mm/s with an extensometer, where the material exhibited linear elastic behavior culminating in brittle failure.",
      "reasoning_analysis": "Increasing Factors: The incorporation of basalt fibers acts as the primary reinforcement mechanism, providing high intrinsic tensile strength and stiffness compared to the neat synthetic resin matrix. The pultruded processing history ensures significant fiber alignment along the loading axis, maximizing load transfer efficiency from the matrix to the fibers. Additionally, the five-day curing period likely promotes extensive crosslinking within the resin matrix, enhancing interfacial shear strength and overall structural integrity. Decreasing Factors: The special surface treatment creating a deep thread form introduces geometric discontinuities that act as stress concentrators, potentially initiating premature crack formation under tensile load. The observed brittle failure mode indicates a lack of plastic deformation capacity, preventing stress redistribution around these concentrations and leading to catastrophic failure without yielding. Furthermore, the generic nature of the synthetic resin suggests potential limitations in matrix toughness or fiber-matrix adhesion compared to optimized coupling agents. Dominant Factor: The longitudinal alignment and high modulus of the basalt fibers via pultrusion qualitatively dominate the UTS magnitude, providing the primary load-bearing capacity. However, the final failure stress is fundamentally governed by the stress concentrations introduced by the deep thread surface geometry, which override the matrix's ability to redistribute load due to the brittle failure mode."
    },
    "analysis_without_hierarchical_structure": {
      "descriptive_text": "This material system comprises a synthetic resin matrix reinforced with basalt fibers, configured as a composite rather than a homopolymer. The fabrication involved a pultrusion process incorporating a special surface treatment characterized by a deep thread profile, followed by anchoring the specimen with a seamless steel sleeve and resin glue. The assembly was cured for a duration of five days prior to characterization. Ultimate tensile strength was determined via a uniaxial tensile test performed on a Servo hydraulic Dynamic Fatigue Testing System (LFV-1000kN) under displacement control at a loading rate of 0.12 mm/s, utilizing an extensometer on a specimen with a 10 mm diameter.",
      "reasoning_analysis": "Increasing Factors: The incorporation of basalt fibers serves as the primary load-bearing component, significantly enhancing the load capacity compared to the neat synthetic resin matrix. The pultrusion processing history ensures high degrees of fiber alignment along the longitudinal axis, maximizing the efficiency of stress transfer to the reinforcement. Furthermore, the five-day curing period likely promotes extensive crosslinking within the resin matrix, improving interfacial shear strength and matrix stiffness, while the specialized anchoring system with resin glue minimizes grip slip, ensuring the measured failure reflects the material's true capacity. Decreasing Factors: The special surface treatment involving a deep thread introduces geometric stress concentrations that could potentially initiate premature cracking at the thread roots rather than within the gauge length. Additionally, the generic nature of the synthetic resin implies potential variability in matrix toughness, and inherent voids from the pultrusion process may reduce the effective load-bearing cross-sectional area. Dominant Factor: The longitudinal alignment of high-strength basalt fibers achieved through pultrusion qualitatively dominates the mechanical response; this reinforcement architecture overrides the limitations of the matrix or potential stress concentrations, dictating that the ultimate tensile strength is primarily governed by the fiber properties and fiber-matrix interfacial integrity rather than the bulk resin properties."
    }
  },
  {
    "doi": "10.3390/polym14183807",
    "title": "Mechanical Properties, Critical Length, and Interfacial Strength of Seven-Islands-Sedge Fibers (Cyperus malaccensis) for Possible Epoxy Matrix Reinforcement",
    "year": 2022,
    "chemical_composition": {
      "repeat_unit_psmiles": null,
      "monomers": [
        {
          "name": "Glucose",
          "smiles": "OC[C@H]1O[C@@H](O)[C@H](O)[C@@H](O)[C@@H]1O",
          "ratio_value": null,
          "ratio_unit": null
        }
      ],
      "additives": [],
      "is_homopolymer": false
    },
    "processing_history": "Fibers extracted from Cyperus malaccensis stalks, manually separated, washed with DI water for 24 h, dried at 70 °C for 24 h, cut to 150 mm. Tensile testing performed at room temperature using EMIC universal machine, strain rate 0.9 mm/min, gauge length 90 mm, ASTM D2101-95.",
    "hierarchical_structure": "Natural lignocellulosic fiber composed of crystalline cellulose microfibrils in amorphous lignin/hemicellulose matrix. Crystallinity index (Ic) = 62.47%. Microfibrillar angle (MFA) = 7.36°. Mean fiber diameter: 0.74 mm.",
    "properties": {
      "UTS": {
        "value": [
          61.83
        ],
        "unit": "MPa"
      }
    },
    "analysis_with_hierarchical_structure": {
      "descriptive_text": "The sample comprises natural lignocellulosic fibers extracted from Cyperus malaccensis stalks, fundamentally composed of glucose-based monomeric units arranged within a complex biological matrix. Hierarchically, the material consists of crystalline cellulose microfibrils embedded in an amorphous lignin and hemicellulose matrix, characterized by a crystallinity index of 62.47%, a microfibrillar angle of 7.36°, and a mean fiber diameter of 0.74 mm. Processing involved manual separation of the stalks, followed by washing with deionized water for 24 hours and drying at 70 °C for 24 hours, after which the fibers were cut to 150 mm lengths. Mechanical evaluation was performed via tensile testing at room temperature using an EMIC universal machine at a strain rate of 0.9 mm/min with a 90 mm gauge length in accordance with ASTM D2101-95.",
      "reasoning_analysis": "Increasing Factors: The high crystallinity index (62.47%) indicates a substantial volume fraction of rigid cellulose chains capable of bearing significant load, directly enhancing tensile strength. Furthermore, the low microfibrillar angle (7.36°) aligns the strong covalent bonds of the cellulose backbone parallel to the tensile axis, maximizing stress transfer efficiency. The processing history involving water washing removes surface impurities and weak boundary layers, while the thermal drying eliminates moisture that would otherwise plasticize the amorphous regions and reduce strength. Decreasing Factors: The presence of an amorphous lignin and hemicellulose matrix introduces phases with lower intrinsic strength compared to crystalline cellulose, potentially limiting load transfer between microfibrils. The relatively large mean fiber diameter (0.74 mm) increases the statistical probability of inherent structural defects, such as lumens or kinks, acting as stress concentrators that initiate failure. Additionally, manual separation during processing may induce surface damage or micro-cracks that compromise structural integrity. Dominant Factor: The structural alignment of the cellulose microfibrils, evidenced by the low microfibrillar angle and high crystallinity, qualitatively dominates the tensile behavior by ensuring the strongest chemical bonds bear the applied load; however, the ultimate UTS is likely capped by the defect density inherent to the natural hierarchical structure and the weaker amorphous matrix phases."
    },
    "analysis_without_hierarchical_structure": {
      "descriptive_text": "The material comprises natural fibers derived from Cyperus malaccensis stalks, characterized by a glucose-based chemical composition indicative of cellulosic biopolymers. Following manual separation, the fibers were purified via immersion in deionized water for 24 hours and subsequently dried at 70 °C for 24 hours to remove moisture. Test specimens were prepared by cutting the fibers to 150 mm and evaluated using an EMIC universal testing machine at room temperature with a strain rate of 0.9 mm/min and a gauge length of 90 mm, in accordance with ASTM D2101-95 standards.",
      "reasoning_analysis": "Increasing Factors: The glucose-based monomeric units suggest a cellulosic backbone characterized by high crystallinity and dense intermolecular hydrogen bonding, which intrinsically enhances load transfer efficiency and resistance to chain slippage. Furthermore, the thermal drying history at 70 °C effectively removes absorbed moisture, eliminating water-induced plasticization that would otherwise weaken the hydrogen bond network and reduce tensile strength. Decreasing Factors: The classification as a non-homopolymer implies a heterogeneous composition containing amorphous regions such as lignin or hemicellulose, which exhibit lower modulus and strength compared to crystalline cellulose, potentially acting as weak links within the fiber matrix. Additionally, the manual separation and extraction process introduces stochastic structural defects, such as surface irregularities or microfibril misalignment, that serve as stress concentrators facilitating premature failure. Dominant Factor: While the heterogeneous composition and extraction defects impose limitations, the highly oriented crystalline cellulose microfibrils constitute the dominant structural feature, dictating a robust baseline tensile strength that is primarily modulated by the effectiveness of the drying process in maintaining intermolecular cohesion."
    }
  },
  {
    "doi": null,
    "title": "Strong and biocompatible poly(lactic acid) membrane enhanced by $\\mathrm { T i } _ { 3 } \\mathrm { C } _ { 2 } \\mathrm { T } _ { z }$ (MXene) nanosheets for Guided bone regeneration",
    "year": 2018,
    "chemical_composition": {
      "repeat_unit_psmiles": "[*]OC(C)C(=O)O[*]",
      "monomers": [
        {
          "name": "Lactic acid",
          "smiles": "CC(O)C(=O)O",
          "ratio_value": null,
          "ratio_unit": null
        }
      ],
      "additives": [
        {
          "name": "Ti3C2Tz",
          "type": "filler",
          "amount_value": 0.5,
          "amount_unit": "wt%"
        },
        {
          "name": "n-octyltriethoxysilane",
          "type": "surface modifier",
          "amount_value": null,
          "amount_unit": null
        }
      ],
      "is_homopolymer": true
    },
    "processing_history": "Solvent casting. PLA beads (Mn: 70,000; Mw: 140,000) added to OTES-Ti3C2Tz dispersed in DCM (10 mL/g PLA). Sonication and magnetic stirring. UTS measured by uniaxial tensile tests using universal testing device with 1000-N load cell.",
    "hierarchical_structure": "Nanocomposite membranes. Uniform morphology at 0.5 wt% loading. OTES-Ti3C2Tz nanosheets homogenously distributed.",
    "properties": {
      "UTS": {
        "value": [
          72
        ],
        "unit": "MPa"
      }
    },
    "analysis_with_hierarchical_structure": {
      "descriptive_text": "The sample comprises a polylactic acid (PLA) homopolymer matrix reinforced with 0.5 wt% Ti3C2Tz MXene nanosheets surface-modified with n-octyltriethoxysilane (OTES). Fabricated via solvent casting, PLA beads (Mn: 70,000; Mw: 140,000) were combined with OTES-functionalized Ti3C2Tz dispersed in dichloromethane followed by sonication and magnetic stirring to yield nanocomposite membranes. Structural analysis indicates a uniform morphology with homogeneously distributed nanosheets at the specified loading, and the ultimate tensile strength was characterized using uniaxial tensile tests with a 1000-N load cell.",
