Repository: hhtrick/HHT-code

# HHT training framework

This directory contains model training, embedding precomputation, inference, article-level baselines and the curated datasets. All commands below assume that the working directory is `train_code/`.

## 3. Datasets and fixed partitions

Each main dataset is a JSON array at `dataset/{property}/{property}.json`. Entries contain source metadata, `chemical_composition`, `processing_history`, `hierarchical_structure`, `properties`, and two generated-analysis objects. Targets are stored as `properties[property]["value"]`; source metadata and target values are not predictive input fields.

| Property | Train | Validation | Test | Total |
|---|---:|---:|---:|---:|

File: train_code/dataset/UTS/UTS.json (part 262 of 292)
[
      "descriptive_text": "The sample comprises a polyvinyl acetate (PVAc) homopolymer matrix derived from Vinac XX210 polydisperse latex, reinforced with 7 vol% Carbon Black filler and modified with DrewPlus L-483 processing aid. Preparation involved creating an aqueous mixture via high-speed impeller mixing at 880 rpm followed by 3600 rpm, which was then poured into molds and dried at 20°C for 24 hours under ambient conditions followed by 24 hours under vacuum. Structural analysis indicates a polydisperse latex matrix characterized by incomplete coalescence at the drying temperature, resulting in a segregated Carbon Black network and inherent porosity, with Ultimate Tensile Strength measured using a Perkin-Elmer DMA 7e tensile fixture under a static force ramp.",
      "reasoning_analysis": "Increasing Factors: The inclusion of 7 vol% Carbon Black introduces rigid particulate filler into the matrix, which theoretically enhances load-bearing capacity through reinforcement mechanisms assuming adequate interfacial adhesion. The intrinsic cohesion of the polyvinyl acetate backbone also provides a baseline resistance to tensile failure. Decreasing Factors: The drying temperature of 20°C is insufficient to promote complete coalescence of the latex particles relative to the polymer's glass transition, creating weak interparticle boundaries that act as preferential sites for crack initiation and propagation. Additionally, the observed porosity reduces the effective load-bearing cross-sectional area and serves as stress concentrators, while the segregated Carbon Black network indicates poor dispersion that may further exacerbate stress concentrations rather than distribute load effectively. The presence of processing aids may also reduce intermolecular friction at the boundaries. Dominant Factor: The morphological defects arising from incomplete coalescence and porosity qualitatively dominate the mechanical response. Despite the potential reinforcement from the Carbon Black filler, the lack of a continuous polymer phase due to insufficient thermal energy during drying prevents effective stress transfer across the matrix, leading to a significantly compromised Ultimate Tensile Strength compared to a fully coalesced, dense film."
    },
    "analysis_without_hierarchical_structure": {
      "descriptive_text": "The sample comprises a polyvinyl acetate homopolymer derived from Vinac XX210 polydisperse latex, compounded with 7 vol% Carbon Black filler and DrewPlus L-483 processing aid. An aqueous mixture was prepared using high-speed impeller mixing at 880 rpm followed by 3600 rpm, then poured into molds and dried at 20°C for 24 hours under ambient conditions followed by 24 hours under vacuum. The ultimate tensile strength was characterized using a Perkin-Elmer DMA 7e with a tensile fixture, applying a static force ramp from 3 to 6400 mN at a rate of 500 mN/min.",
      "reasoning_analysis": "Increasing Factors: The incorporation of 7 vol% Carbon Black acts as a rigid reinforcing filler, which restricts polymer chain mobility and facilitates stress transfer across the matrix, intrinsically driving the UTS higher compared to the neat polymer. Additionally, the processing history includes a 24-hour vacuum drying step, which effectively removes residual water from the aqueous latex mixture, eliminating water-induced plasticization that would otherwise depress mechanical strength. Decreasing Factors: The presence of DrewPlus L-483 processing aid may introduce low molecular weight species that act as internal lubricants or plasticizers, potentially reducing intermolecular friction and lowering UTS. Furthermore, drying the PVAc latex at 20°C, which is near or below the glass transition temperature of polyvinyl acetate, risks incomplete coalescence of the latex particles, potentially creating microvoids or weak interparticle boundaries that compromise structural integrity. Dominant Factor: The reinforcement efficiency of the 7 vol% Carbon Black filler qualitatively dominates the final UTS behavior, as the stress-transfer capability of the rigid filler network outweighs the potential softening effects of the processing aid, assuming the extended vacuum drying cycle sufficiently mitigated the risks of incomplete latex coalescence at the low drying temperature."
    }
  },
  {
    "doi": "10.1007/s10570-021-03937-0",
    "title": "Mechanical enhancement of cellulose nanofibril (CNF) films through the addition of water-soluble polymers",
    "year": 2021,
    "chemical_composition": {
      "repeat_unit_psmiles": "[*]OC1OC(CO)C(O)C(O)C1O",
      "monomers": [
        {
          "name": "Cellulose",
          "smiles": "OC1OC(CO)C(O)C(O)C1O",
          "ratio_value": null,
          "ratio_unit": null
        }
      ],
      "additives": [],
      "is_homopolymer": true
    },
    "processing_history": "TOCNF suspensions diluted to 0.53 wt% in deionized water. Cast into 90 mm polystyrene Petri dishes. Dried in humidity chamber at 50% RH, room temperature (~21 °C) for 7 days. UTS measured by tensile testing using DMA (Q850 TA instruments), rate-controlled stress ramp mode fixed at 1 N/min displacement rate, 24 °C, 35% RH. Samples conditioned at 25% RH for 3 days before testing.",
    "hierarchical_structure": "TEMPO-oxidized cellulose nanofibrils (c-TOCNF), carboxylate content 0.44 mmol/g, fibril width ~10.1 nm. Transparent films, thickness ~30 μm.",
    "properties": {
      "UTS": {
        "value": [
          163
        ],
        "unit": "MPa"
      }
    },
    "analysis_with_hierarchical_structure": {
      "descriptive_text": "The sample comprises transparent films formed from TEMPO-oxidized cellulose nanofibrils (c-TOCNF) exhibiting a carboxylate content of 0.44 mmol/g and a fibril width of approximately 10.1 nm. Synthesized as a homopolymer without additives, the material was processed by diluting TOCNF suspensions to 0.53 wt% in deionized water and casting into polystyrene Petri dishes. Subsequent drying occurred in a humidity chamber at 50% relative humidity and room temperature for seven days to yield films with a thickness of roughly 30 μm. Mechanical characterization involved tensile testing via DMA in rate-controlled stress ramp mode at a fixed 1 N/min displacement rate, conducted at 24 °C and 35% relative humidity following a three-day conditioning period at 25% relative humidity.",
      "reasoning_analysis": "Increasing Factors: The intrinsic high crystallinity and stiffness of the cellulose backbone, coupled with the high aspect ratio of the nanofibrils, facilitate efficient stress transfer across the film matrix. Additionally, the prolonged drying history promotes extensive hornification and the formation of a dense inter-fibrillar hydrogen bonding network, significantly reinforcing structural integrity, while the homopolymer nature eliminates weak phase boundaries. Decreasing Factors: The hygroscopic nature of cellulose allows water molecules to absorb during the testing and conditioning phases, acting as a plasticizer that disrupts inter-fibrillar hydrogen bonds and reduces cohesive strength. Furthermore, the presence of carboxylate groups increases hydrophilicity and may introduce electrostatic repulsion that limits packing density compared to native cellulose. Dominant Factor: The mechanical performance is qualitatively dominated by the density of the hydrogen bonding network established during the slow drying process; although environmental moisture acts as a plasticizing limiter, the percolated network of high-aspect-ratio nanofibrils provides the fundamental structural framework defining the strength behavior."
    },
    "analysis_without_hierarchical_structure": {
      "descriptive_text": "The sample comprises a cellulose homopolymer processed as TEMPO-oxidized cellulose nanofibrils (TOCNF). Suspensions were diluted to 0.53 wt% in deionized water and cast into 90 mm polystyrene Petri dishes, followed by drying in a humidity chamber at 50% relative humidity and room temperature (~21 °C) for seven days to form films. Prior to mechanical evaluation, the specimens were conditioned at 25% relative humidity for three days, and the Ultimate Tensile Strength was determined using tensile testing on a DMA instrument (Q850, TA Instruments) in rate-controlled stress ramp mode fixed at 1 N/min at 24 °C and 35% relative humidity.",
      "reasoning_analysis": "Increasing Factors: The intrinsic rigidity of the cellulose backbone combined with the high aspect ratio of the TEMPO-oxidized cellulose nanofibrils facilitates efficient stress transfer across the network. Furthermore, the processing history involving a prolonged seven-day drying period at controlled humidity promotes extensive inter-fibrillar hydrogen bonding and dense packing, significantly enhancing the load-bearing capacity. Decreasing Factors: The hygroscopic nature of cellulose implies that testing at 35% relative humidity, even after conditioning at 25% relative humidity, allows for some moisture uptake which acts as a plasticizer by disrupting intermolecular hydrogen bonds between chains, thereby reducing cohesive energy density and lowering the Ultimate Tensile Strength. Dominant Factor: The dense hydrogen bonding network established during the extended drying phase qualitatively dominates the mechanical behavior, providing a robust structural framework that maintains high strength despite the moderate plasticizing effect of ambient moisture during testing."
    }
  },
  {
    "doi": null,
    "title": "Electrical and Mechanical Behavior of Carbon Black-Filled Poly(Vinyl Acetate) Latex-Based Composites",
    "year": null,
    "chemical_composition": {
      "repeat_unit_psmiles": "[*]CC(OC(C)=O)[*]",
      "monomers": [
        {
          "name": "Vinyl Acetate",
          "smiles": "CC(=O)OC=C",
          "ratio_value": null,
          "ratio_unit": null
        }
      ],
      "additives": [
        {
          "name": "Carbon Black",
          "type": "filler",
          "amount_value": 5,
          "amount_unit": "vol%"
        },
        {
          "name": "DrewPlus L-483",
          "type": "processing aid",
          "amount_value": null,
          "amount_unit": "drops"
        }
      ],
      "is_homopolymer": true
    },
    "processing_history": "Vinac XX210 polydisperse PVAc latex. Aqueous mixture prepared with high-speed impeller (880 rpm then 3600 rpm). Poured into molds. Dried at 20°C for 24h ambient + 24h vacuum. UTS measured by Perkin-Elmer DMA 7e, tensile fixture, static force ramp 3-6400 mN at 500 mN/min.",
    "hierarchical_structure": "Polydisperse latex matrix. Incomplete coalescence at 20°C, segregated CB network, porosity.",
    "properties": {
      "UTS": {
        "value": [
          22.2
        ],
        "unit": "MPa"
      }
    },
    "analysis_with_hierarchical_structure": {
      "descriptive_text": "The sample consists of a polydisperse polyvinyl acetate (PVAc) homopolymer matrix derived from Vinac XX210 latex, reinforced with 5 vol% Carbon Black filler and modified with DrewPlus L-483 processing aid. Preparation involved creating an aqueous mixture via high-speed impeller mixing at 880 rpm followed by 3600 rpm, after which the dispersion was poured into molds and dried at 20°C for 24 hours under ambient conditions followed by 24 hours under vacuum. Structural characterization reveals a latex matrix exhibiting incomplete coalescence due to the low drying temperature, resulting in a segregated Carbon Black network and inherent porosity within the film, with mechanical properties evaluated using a static force ramp on a tensile fixture.",
      "reasoning_analysis": "Increasing Factors: The incorporation of 5 vol% Carbon Black filler introduces rigid particles that can theoretically reinforce the PVAc matrix through hydrodynamic strengthening and load transfer mechanisms, provided interfacial adhesion is sufficient. Additionally, the use of a processing aid like DrewPlus L-483 aims to optimize the mixture viscosity and dispersion during high-speed impeller mixing, potentially mitigating some defect formation. Decreasing Factors: The drying history at 20°C is likely below or near the glass transition temperature of PVAc, resulting in incomplete coalescence of the latex particles which creates weak interfaces lacking chain interdiffusion. Furthermore, the observed porosity and segregated Carbon Black network act as significant stress concentrators that reduce the effective load-bearing cross-section and facilitate premature crack initiation. Dominant Factor: The morphological integrity of the matrix, specifically the incomplete coalescence and porosity induced by the low-temperature drying process, qualitatively dominates the UTS behavior by establishing weak particle boundaries that negate the reinforcing potential of the Carbon Black filler."
    },
    "analysis_without_hierarchical_structure": {
      "descriptive_text": "The sample comprises a polyvinyl acetate homopolymer derived from Vinac XX210 polydisperse latex, compounded with 5 vol% Carbon Black filler and DrewPlus L-483 processing aid. Preparation involved creating an aqueous mixture subjected to high-speed impeller mixing at sequential rates of 880 rpm and 3600 rpm, followed by casting into molds. The films were dried under ambient conditions at 20°C for 24 hours, subsequently treated under vacuum for an additional 24 hours, and the Ultimate Tensile Strength was characterized using a Perkin-Elmer DMA 7e equipped with a tensile fixture under a static force ramp.",
      "reasoning_analysis": "Increasing Factors: The incorporation of 5 vol% Carbon Black acts as a reinforcing filler, enhancing stress transfer capabilities and restricting polymer chain mobility through filler-matrix interactions, which intrinsically drives the UTS higher. Furthermore, the high-speed impeller mixing promotes homogeneous dispersion of the filler, minimizing stress concentration points, while the vacuum drying stage effectively removes residual water from the latex system, eliminating plasticization effects that would otherwise weaken the intermolecular cohesive forces. Decreasing Factors: The polyvinyl acetate homopolymer possesses an amorphous architecture lacking crystalline domains, which limits the intrinsic maximum strength compared to semi-crystalline counterparts. Additionally, the inclusion of DrewPlus L-483 processing aid may introduce low-molecular-weight species that could act as internal lubricants or reside at interfaces, potentially reducing intermolecular friction and cohesive strength. The drying temperature of 20°C, being near or below the glass transition temperature of typical PVAc, risks incomplete latex particle coalescence, potentially introducing microvoids that act as failure initiation sites. Dominant Factor: The reinforcement mechanism provided by the well-dispersed Carbon Black filler coupled with the removal of plasticizing water via vacuum drying qualitatively dominates the final UTS behavior, as these factors actively enhance load-bearing capacity and matrix integrity, outweighing the intrinsic limitations imposed by the amorphous polymer architecture and potential processing aid lubrication."
    }
  },
  {
    "doi": "10.1002/pol.20240205",
    "title": "Star poly(ionic liquid)s: Chain architecture-property relationships",
    "year": 2024,
    "chemical_composition": {
      "repeat_unit_psmiles": "[*]CC(c1ccc(Cn2cc[n+](C)c2)cc1)[*].[N-](S(=O)(=O)C(F)(F)F)S(=O)(=O)C(F)(F)F",
      "monomers": [
        {
          "name": "4-vinylbenzyl chloride",
          "smiles": "ClCc1ccc(C=C)cc1",
          "ratio_value": null,
          "ratio_unit": null
        }
      ],
      "additives": [
        {
          "name": "1-methylimidazole",
          "type": "modification reagent",
          "amount_value": 5,
          "amount_unit": "mol/mol relative to monomer"
        },
        {
          "name": "LiTFSI",
          "type": "anion exchange salt",
          "amount_value": 2,
          "amount_unit": "mol/mol relative to polymer repeat unit"
        },
        {
          "name": "ACHN",
          "type": "initiator",
          "amount_value": null,
          "amount_unit": null
        },
        {
          "name": "6-RAFT agent",
          "type": "chain transfer agent",
          "amount_value": null,
          "amount_unit": null
        }
      ],
      "is_homopolymer": true
    },
    "processing_history": "Synthesized via core-first RAFT polymerization of 4-vinylbenzyl chloride using 6-RAFT agent and ACHN initiator in toluene at 100°C for 2 h. Quaternized with 1-methylimidazole in DMF at 80°C for 48 h. Anion exchanged with LiTFSI in water at room temperature for 48 h. Films prepared by drop casting from acetonitrile (0.14 g/mL) on PTFE, dried ambient 24 h, then 50°C oven 24 h, then 50°C vacuum 24 h. UTS measured by DMA (TA Instruments 850) in tension mode at 25°C, N2 atmosphere, <5% RH, strain rate 20% min-1.",
    "hierarchical_structure": "6-arm star polymer architecture. Precursor 6-VBCl Star Mn = 31 kDa, Đ = 1.4; Linear impurity Mn = 8.7 kDa. Contains ~30 wt% linear chains. Final PIL film thickness ca. 150-250 μm.",
    "properties": {
      "UTS": {
        "value": [
          4.65
        ],
        "unit": "MPa"
      }
    },
    "analysis_with_hierarchical_structure": {
      "descriptive_text": "The sample comprises a poly(ionic liquid) featuring a 6-arm star polymer architecture synthesized via core-first RAFT polymerization of 4-vinylbenzyl chloride using ACHN initiator and a 6-RAFT agent in toluene. Following polymerization, the precursor was quaternized with 1-methylimidazole (5 mol/mol relative to monomer) in DMF and subjected to anion exchange with LiTFSI (2 mol/mol relative to polymer repeat unit) in water. Films with a thickness of approximately 150-250 μm were prepared by drop casting from acetonitrile onto PTFE substrates, followed by a sequential drying process involving ambient conditions, oven heating at 50°C, and vacuum drying at 50°C. Structural analysis reveals a precursor number-average molecular weight of 31 kDa with a dispersity of 1.4, noting the presence of approximately 30 wt% linear chain impurities with a molecular weight of 8.7 kDa. Mechanical characterization was performed using DMA in tension mode at 25°C under a nitrogen atmosphere with less than 5% relative humidity.",
      "reasoning_analysis": "Increasing Factors: The incorporation of imidazolium cations paired with TFSI anions introduces strong electrostatic interactions that function as physical crosslinks within the polymer matrix, significantly enhancing cohesive energy density and resistance to deformation. The stoichiometric excess of modification reagents ensures a high density of these ionic aggregates. Additionally, the 6-arm star architecture provides a multifunctional core that acts as a permanent junction point, potentially restricting chain mobility and contributing to network integrity. The rigorous multi-stage drying process helps mitigate plasticization effects from residual solvents used during synthesis and film casting. Decreasing Factors: The presence of approximately 30 wt% linear chain impurities with a relatively low molecular weight (8.7 kDa) acts as a structural defect, reducing the overall entanglement density and serving as weak points under tensile load. Furthermore, the individual arms of the star polymer may be below the critical entanglement molecular weight, limiting the effectiveness of topological constraints compared to high-molecular-weight linear analogs. Residual solvent trapped within the thick drop-cast films could also lubricate chain sliding, further depressing strength. Dominant Factor: Although the electrostatic interactions from the imidazolium-TFSI pairs provide the essential physical crosslinking required for tensile integrity, the high concentration of low-molecular-weight linear impurities qualitatively dominates the final UTS behavior by acting as significant structural defects that limit the maximum stress transfer capability of the film."
    },
    "analysis_without_hierarchical_structure": {
      "descriptive_text": "A poly(4-vinylbenzyl chloride) homopolymer was synthesized via core-first RAFT polymerization using ACHN as the initiator and a 6-RAFT agent in toluene at 100°C for 2 hours. The polymer backbone was subsequently functionalized through quaternization with 1-methylimidazole at 5 mol/mol relative to the monomer in DMF at 80°C for 48 hours, followed by anion exchange with LiTFSI at 2 mol/mol relative to the polymer repeat unit in water at room temperature for 48 hours. Films were fabricated by drop casting a 0.14 g/mL solution in acetonitrile onto PTFE substrates, subjected to a sequential drying protocol involving ambient conditions for 24 hours, oven drying at 50°C for 24 hours, and vacuum drying at 50°C for 24 hours. The ultimate tensile strength was characterized using dynamic mechanical analysis in tension mode at 25°C under a nitrogen atmosphere with less than 5% relative humidity and a strain rate of 20% min-1.",
      "reasoning_analysis": "Increasing Factors: The introduction of imidazolium cations and TFSI anions onto the polymer side chains generates strong electrostatic interactions that act as physical crosslinks, significantly enhancing resistance to chain slippage and deformation under load. The bulky benzyl groups on the backbone provide steric hindrance that restricts segmental mobility, while the rigorous multi-stage drying process ensures minimal residual solvent, preventing plasticization that would weaken intermolecular cohesion. Decreasing Factors: The presence of LiTFSI salt at a high concentration of 2 mol/mol relative to the repeat unit introduces mobile lithium ions that may disrupt ionic clustering or act as small-molecule plasticizers, increasing free volume and potentially reducing the stress required for failure. Additionally, the flexible aliphatic carbon-carbon backbone inherently offers less resistance to deformation compared to rigid aromatic backbones. Dominant Factor: The formation of dense ionic aggregates via the quaternization and anion exchange chemistry qualitatively dominates the mechanical response, as these physical crosslinks create a percolated network that sustains load more effectively than the flexible backbone or potential plasticizing effects of the excess salt would diminish it."
    }
  },
  {
    "doi": "10.1111/ffe.13778",
    "title": "Fatigue behavior and electromechanical properties of additively manufactured continuous wire polymer composites for structural health monitoring",
    "year": 2022,
    "chemical_composition": {
      "repeat_unit_psmiles": "[*]OC(C)C(=O)[*]",
      "monomers": [
        {
          "name": "Lactic acid",
          "smiles": "CC(O)C(=O)O",
          "ratio_value": null,
          "ratio_unit": null
        }
      ],
      "additives": [],
      "is_homopolymer": true
    },
    "processing_history": "Fused filament fabrication (FFF) 3D printing using Prusa i3 MK2. Filament: 1.75 mm Transparent PLA (ColorFabb). Extruder temperature 200 °C, Bed temperature 50 °C, Printing speed 15 mm/s, Nozzle diameter 1 mm, Layer height 0.5 mm, Fill density 100%. Sample dimensions 200 x 25 x 2 mm³. Tensile properties obtained from previous study (Saleh et al. [25]) using ASTM D3039-17 standard.",
    "hierarchical_structure": "3D-printed raster structure, 4 layers, raster width 0.65 mm. Amorphous/semi-crystalline polymer matrix.",
    "properties": {
      "UTS": {
        "value": [
          45.952
        ],
        "unit": "MPa"
      }
    },
    "analysis_with_hierarchical_structure": {
      "descriptive_text": "This sample comprises a poly(lactic acid) homopolymer derived from lactic acid monomers, fabricated via fused filament fabrication (FFF) 3D printing using a Prusa i3 MK2 system. Commercial transparent PLA filament was processed with an extruder temperature of 200 °C and a bed temperature of 50 °C at a printing speed of 15 mm/s, utilizing a 1 mm nozzle diameter and 0.5 mm layer height to achieve a 100% fill density. The resulting specimen features a hierarchical 3D-printed raster structure consisting of four layers with a raster width of 0.65 mm within an amorphous to semi-crystalline matrix, and tensile properties were characterized according to the ASTM D3039-17 standard.",
      "reasoning_analysis": "Increasing Factors: The intrinsic rigidity of the poly(lactic acid) backbone, characterized by ester linkages and methyl side groups, provides a high baseline mechanical strength. Additionally, the 100% fill density maximizes the load-bearing cross-sectional area, while the semi-crystalline regions within the matrix act as physical crosslinks that reinforce the amorphous phase against deformation. The extrusion temperature of 200 °C facilitates polymer chain diffusion across raster boundaries, potentially enhancing inter-bead bonding strength. Decreasing Factors: The fused filament fabrication process inherently introduces micro-voids between raster lines and layers, which act as stress concentrators and reduce the effective load-bearing area. The bed temperature of 50 °C, being near or slightly below the glass transition temperature of PLA, may limit inter-layer chain diffusion and crystallization kinetics compared to higher temperature processing, leading to weaker interfacial adhesion. Furthermore, the anisotropic raster structure creates mechanical weak planes, and the relatively large 0.5 mm layer height may further compromise inter-layer bonding quality. Dominant Factor: While the intrinsic strength of the PLA chemistry provides a robust foundation, the processing-induced inter-layer bonding quality and void content inherent to the FFF raster structure qualitatively dominate the final UTS behavior, typically resulting in lower strength compared to isotropic, bulk-molded counterparts due to the prevalence of interfacial defects."
    },
    "analysis_without_hierarchical_structure": {
      "descriptive_text": "The sample comprises a polylactic acid homopolymer synthesized from lactic acid monomers. It was manufactured via fused filament fabrication 3D printing using a Prusa i3 MK2 system with 1.75 mm transparent PLA filament from ColorFabb. Processing parameters included an extruder temperature of 200 °C, bed temperature of 50 °C, and printing speed of 15 mm/s using a 1 mm nozzle and 0.5 mm layer height to achieve 100% fill density. The resulting specimens measuring 200 x 25 x 2 mm³ were evaluated for tensile properties according to the ASTM D3039-17 standard.",
      "reasoning_analysis": "Increasing Factors: The chemical composition consisting of a polylactic acid backbone provides inherent mechanical integrity through dipole-dipole interactions between ester linkages, establishing a solid baseline for strength. Additionally, the processing history indicates a 100% fill density and an extruder temperature of 200 °C, which promotes sufficient polymer melt flow and maximizes material volume within the specimen geometry. Decreasing Factors: The fused filament fabrication technique inherently introduces inter-road voids and micro-porosity that reduce the effective load-bearing cross-sectional area and act as stress concentrators. Furthermore, the relatively thick 0.5 mm layer height may restrict interlayer chain diffusion and entanglement compared to finer layers, while the absence of post-print annealing leaves residual thermal stresses unrelieved and limits crystallinity optimization. Dominant Factor: Although the PLA chemistry provides intrinsic strength, the processing-induced microstructural anisotropy and interlayer bonding limitations inherent to the FFF method qualitatively dominate the UTS behavior, typically resulting in mechanical performance governed by the weakest interfacial links rather than the bulk polymer properties."
    }
  },
  {
    "doi": "10.3390/polym15030561",
    "title": "Multi-Material Additive Manufacturing of High Temperature Polyetherimide (PEI)–Based Polymer Systems for Lightweight Aerospace Applications",
    "year": 2023,
    "chemical_composition": {
      "repeat_unit_psmiles": null,
      "monomers": [
        {
          "name": "Polyetherimide",
          "smiles": null,
          "ratio_value": null,
          "ratio_unit": null
        },
        {
          "name": "Polycarbonate",
          "smiles": null,
          "ratio_value": null,
          "ratio_unit": null
        }
      ],
      "additives": [],
      "is_homopolymer": false
    },
    "processing_history": "FFF printing at 390 °C, bed 200 °C, 1.0 mm nozzle, 0.5 mm layer height, 6 layers, 0°/45° raster. Layering pattern: AAAAAAAA. Specimen mass: 9.6 g. Tensile testing per ASTM D638 using ARAMIS DIC system.",
    "hierarchical_structure": "Amorphous PEI/PC blend. Layering pattern AAAAAAAA. Porosity approx 2%.",
    "properties": {
      "UTS": {
        "value": [
          75
        ],
        "unit": "MPa"
      }
    },
    "analysis_with_hierarchical_structure": {
      "descriptive_text": "The sample comprises an amorphous polyetherimide and polycarbonate blend fabricated via fused filament fabrication additive manufacturing. Processing was executed using a 1.0 mm nozzle at an extrusion temperature of 390 °C with a heated bed maintained at 200 °C, producing a specimen with a mass of 9.6 g, a layer height of 0.5 mm, and a total of six layers arranged in an AAAAAAAA layering pattern. The resulting structure exhibits approximately 2% porosity, and mechanical characterization was conducted via tensile testing per ASTM D638 using an ARAMIS digital image correlation system.",
      "reasoning_analysis": "Increasing Factors: The inclusion of polyetherimide within the amorphous blend provides a rigid backbone with high intrinsic thermal and mechanical stability, contributing positively to the ultimate tensile strength. Additionally, the elevated processing temperatures, specifically the 390 °C extrusion and 200 °C bed temperature, facilitate enhanced polymer chain diffusion across filament interfaces, improving interlayer adhesion compared to lower temperature fused filament fabrication protocols. Decreasing Factors: The additive manufacturing process introduces inherent structural heterogeneities, notably the approximately 2% porosity which acts as stress concentration sites that initiate crack propagation under load. Furthermore, the layer-by-layer deposition mechanism creates anisotropic mechanical properties where inter-road bonding is typically weaker than the bulk material, and the specific AAAAAAAA layering pattern may restrict effective load transfer depending on the alignment with the tensile axis. Dominant Factor: While the high-temperature processing history optimizes interlayer diffusion for this specific blend, the structural defects inherent to the fused filament fabrication method, particularly the porosity and interfacial boundaries between printed roads, qualitatively dominate the mechanical performance, likely resulting in a lower ultimate tensile strength compared to an equivalent injection-molded PEI/PC specimen."
    },
    "analysis_without_hierarchical_structure": {
      "descriptive_text": "The sample comprises a Polyetherimide and Polycarbonate blend system. Specimens were fabricated via Fused Filament Fabrication using a nozzle temperature of 390 °C and a bed temperature of 200 °C. The processing parameters included a 1.0 mm nozzle diameter, 0.5 mm layer height, and a total of 6 layers deposited with a 0°/45° raster orientation following an AAAAAAAA layering pattern. The final specimens had a mass of 9.6 g and were evaluated via tensile testing per ASTM D638 using an ARAMIS digital image correlation system.",
      "reasoning_analysis": "Increasing Factors: The intrinsic chemical structure of Polyetherimide and Polycarbonate involves rigid aromatic backbones and strong intermolecular forces, which inherently support high load-bearing capacity and resistance to deformation. Furthermore, the elevated bed temperature of 200 °C during processing promotes enhanced polymer chain diffusion across layer interfaces, improving interlayer bonding strength and reducing void formation. Decreasing Factors: The Fused Filament Fabrication process inherently introduces micro-voids between raster lines and layers which act as stress concentrators, inevitably lowering the effective load-bearing cross-section. The relatively large 0.5 mm layer height and 1.0 mm nozzle diameter may limit the extent of interlayer healing compared to finer resolutions, and the 0°/45° raster orientation introduces mechanical anisotropy that can reduce strength if the load vector is not perfectly aligned with the primary raster direction. Dominant Factor: While the high-performance chemistry provides a strong intrinsic baseline, the processing-induced microstructural defects characteristic of additive manufacturing, specifically interlayer porosity and anisotropic bonding quality, qualitatively dominate the final UTS behavior, typically resulting in lower strength compared to fully dense, isotropic counterparts of the same chemical composition."
    }
  },
  {
    "doi": "10.1111/ffe.13778",
    "title": "Fatigue behavior and electromechanical properties of additively manufactured continuous wire polymer composites for structural health monitoring",
    "year": 2022,
    "chemical_composition": {
      "repeat_unit_psmiles": null,
      "monomers": [
        {
          "name": "Thermoplastic polyurethane",
          "smiles": null,
          "ratio_value": null,
          "ratio_unit": null
        }
      ],
      "additives": [],
      "is_homopolymer": false
    },
    "processing_history": "Fused filament fabrication (FFF) 3D printing using Prusa i3 MK2. Filament: 1.75 mm Transparent PU (Ninjatek). Extruder temperature 220 °C, Bed temperature 55 °C, Printing speed 15 mm/s, Nozzle diameter 1 mm, Layer height 0.5 mm, Fill density 100%. Sample dimensions 200 x 25 x 2 mm³. Tensile properties obtained from previous study (Saleh et al. [25]) using ASTM D3039-17 standard.",
    "hierarchical_structure": "3D-printed raster structure, 4 layers, raster width 0.65 mm. Amorphous polymer matrix.",
    "properties": {
      "UTS": {
        "value": [
          4.234
        ],
        "unit": "MPa"
      }
    },
    "analysis_with_hierarchical_structure": {
      "descriptive_text": "The sample consists of a thermoplastic polyurethane material processed via fused filament fabrication 3D printing using a Prusa i3 MK2 system. Commercial 1.75 mm transparent PU filament (Ninjatek) was extruded at 220 °C onto a bed maintained at 55 °C with a printing speed of 15 mm/s, utilizing a 1 mm nozzle diameter and a layer height of 0.5 mm to achieve a 100% fill density. The resulting specimen, with dimensions of 200 x 25 x 2 mm³, exhibits a hierarchical 3D-printed raster structure comprising four layers with a raster width of 0.65 mm within an amorphous polymer matrix. Tensile properties were evaluated according to the ASTM D3039-17 standard based on data from a previous study (Saleh et al. [25]).",
      "reasoning_analysis": "Increasing Factors: The thermoplastic polyurethane chemistry facilitates strong intermolecular hydrogen bonding within the hard segment domains, acting as physical crosslinks that reinforce the amorphous matrix and inherently support load bearing. Additionally, the processing history specifies a 100% fill density, which minimizes macroscopic voids within the print path and maximizes the effective cross-sectional area available for stress transfer. Decreasing Factors: The fused filament fabrication process introduces significant structural anisotropy, where inter-layer bonding strength is typically inferior to intra-layer strength due to limited polymer diffusion across layer interfaces. The specific hierarchical structure featuring a 3D-printed raster pattern with defined raster widths creates inter-raster voids and stress concentration points that act as initiation sites for failure. Furthermore, the relatively coarse layer height and nozzle diameter may restrict the degree of inter-layer fusion compared to finer resolution printing, while the described amorphous matrix lacks the reinforcing effect of extensive crystallinity. Dominant Factor: The dominant factor governing the UTS is likely the processing-induced inter-layer and inter-raster adhesion quality inherent to the FFF method. While the intrinsic chemistry of the TPU provides a robust baseline strength through hydrogen bonding, the mechanical continuity is fundamentally compromised by the layered raster structure, making the interface bonding strength the limiting factor that qualitatively reduces the UTS relative to traditionally molded bulk equivalents."
    },
    "analysis_without_hierarchical_structure": {
      "descriptive_text": "The sample comprises a thermoplastic polyurethane processed via fused filament fabrication additive manufacturing using a Prusa i3 MK2 system. Commercial 1.75 mm transparent polyurethane filament was utilized with an extruder temperature of 220 °C and a bed temperature of 55 °C. The printing protocol employed a speed of 15 mm/s using a 1 mm nozzle diameter and 0.5 mm layer height to achieve a 100% fill density, resulting in specimens with dimensions of 200 × 25 × 2 mm³. Tensile properties were subsequently evaluated according to the ASTM D3039-17 standard.",
      "reasoning_analysis": "Increasing Factors: The intrinsic chemical architecture of thermoplastic polyurethane, characterized by phase-separated hard and soft segments, provides physical crosslinking via hydrogen bonding in the hard domains which significantly enhances load-bearing capacity. Furthermore, the processing history features a 100% fill density which eliminates internal macro-voids, and a slow printing speed of 15 mm/s combined with an elevated bed temperature of 55 °C promotes polymer chain diffusion across layer interfaces, thereby improving inter-layer bonding strength. Decreasing Factors: The fused filament fabrication process inherently introduces anisotropy, where the interfaces between deposited raster roads act as potential failure planes with lower entanglement density compared to the bulk material. Additionally, the relatively thick 0.5 mm layer height may reduce the pressure-induced bonding efficiency between layers compared to thinner layers, and rapid thermal cycling during printing can freeze non-equilibrium chain conformations that limit stress transfer. Dominant Factor: While the hard segment chemistry provides a high theoretical strength baseline, the quality of inter-layer bonding dictated by the thermal processing history is the dominant factor determining the final UTS, as the layered architecture introduces structural weaknesses that typically limit the performance of additively manufactured parts below that of isotropic bulk counterparts."
    }
  },
  {
    "doi": "10.1111/ffe.13778",
    "title": "Fatigue behavior and electromechanical properties of additively manufactured continuous wire polymer composites for structural health monitoring",
    "year": 2022,
    "chemical_composition": {
      "repeat_unit_psmiles": "[*]OC(C)C(=O)[*]",
      "monomers": [
        {
          "name": "Lactic acid",
          "smiles": "CC(O)C(=O)O",
          "ratio_value": null,
          "ratio_unit": null
        }
      ],
      "additives": [
        {
          "name": "Copper wire",
          "type": "reinforcement",
          "amount_value": 1.34,
          "amount_unit": "vol%"
        }
      ],
      "is_homopolymer": true
    },
