Repository: hhtrick/HHT-code

# HHT training framework

This directory contains model training, embedding precomputation, inference, article-level baselines and the curated datasets. All commands below assume that the working directory is `train_code/`.

## 3. Datasets and fixed partitions

Each main dataset is a JSON array at `dataset/{property}/{property}.json`. Entries contain source metadata, `chemical_composition`, `processing_history`, `hierarchical_structure`, `properties`, and two generated-analysis objects. Targets are stored as `properties[property]["value"]`; source metadata and target values are not predictive input fields.

| Property | Train | Validation | Test | Total |
|---|---:|---:|---:|---:|

File: train_code/dataset/UTS/UTS.json (part 265 of 292)
[
      "reasoning_analysis": "Increasing Factors: The addition of 20 vol% Carbon Black filler introduces rigid particles that can theoretically enhance stiffness and strength through load-bearing mechanisms, while the high-shear mixing history aims to facilitate filler distribution within the latex phase. Decreasing Factors: The drying temperature of 20°C is insufficient to drive complete coalescence of the PVAc latex particles, resulting in weak interparticle boundaries that severely compromise mechanical integrity. Furthermore, the observed porosity reduces the effective load-bearing cross-sectional area, and the segregated Carbon Black network suggests poor matrix-filler integration, acting as stress concentrators rather than reinforcement. Dominant Factor: The structural defects arising from incomplete coalescence and porosity qualitatively dominate the mechanical behavior. Despite the potential reinforcement from the Carbon Black, the lack of a continuous, fused polymer matrix prevents effective stress transfer, leading to a suppressed UTS relative to a fully dense, coalesced composite."
    },
    "analysis_without_hierarchical_structure": {
      "descriptive_text": "The sample comprises a polyvinyl acetate (PVAc) homopolymer matrix derived from Vinac XX210 polydisperse latex, compounded with 20 vol% Carbon Black filler and DrewPlus L-483 processing aid. Preparation involved creating an aqueous mixture subjected to high-speed impeller mixing at 880 rpm followed by 3600 rpm, after which the dispersion was poured into molds. The films were solidified via a two-stage drying protocol consisting of 24 hours at 20°C under ambient conditions followed by 24 hours under vacuum. Ultimate Tensile Strength was characterized using a Perkin-Elmer DMA 7e with a tensile fixture, applying a static force ramp from 3 to 6400 mN at a rate of 500 mN/min.",
      "reasoning_analysis": "Increasing Factors: The incorporation of 20 vol% Carbon Black filler acts as a rigid reinforcing phase within the PVAc matrix, facilitating stress transfer from the polymer to the filler and significantly enhancing load-bearing capacity. Additionally, the high-shear mixing history (up to 3600 rpm) promotes uniform dispersion of the Carbon Black, minimizing agglomerates that could serve as stress concentration sites, thereby supporting higher strength. Decreasing Factors: The drying temperature of 20°C is near or potentially below the glass transition temperature (Tg) of PVAc, which may restrict chain interdiffusion across latex particle boundaries during film formation, leading to weak interfaces that compromise tensile strength. Furthermore, the inclusion of processing aids may slightly reduce intermolecular cohesion within the polymer matrix. Dominant Factor: The substantial volume fraction of rigid Carbon Black filler establishes a percolated network that fundamentally shifts the mechanical response from matrix-dominated to filler-network-dominated, qualitatively driving the UTS higher relative to the neat polymer despite the potential morphological limitations imposed by the low-temperature drying history."
    }
  },
  {
    "doi": "10.1007/s10570-021-03937-0",
    "title": "Mechanical enhancement of cellulose nanofibril (CNF) films through the addition of water-soluble polymers",
    "year": 2021,
    "chemical_composition": {
      "repeat_unit_psmiles": "[*]OC1OC(CO)C(O)C(O)C1O",
      "monomers": [
        {
          "name": "Cellulose",
          "smiles": "OC1OC(CO)C(O)C(O)C1O",
          "ratio_value": null,
          "ratio_unit": null
        }
      ],
      "additives": [
        {
          "name": "Poly(2-hydroxymethyl methacrylate)",
          "type": "polymer additive",
          "amount_value": 10,
          "amount_unit": "wt% (relative to TOCNF)"
        }
      ],
      "is_homopolymer": false
    },
    "processing_history": "TOCNF suspensions diluted to 0.53 wt% in deionized water. PHEMA added at 10 wt% (dry weight relative to TOCNF). Cast into 90 mm polystyrene Petri dishes. Dried in humidity chamber at 50% RH, room temperature (~21 °C) for 7 days. UTS measured by tensile testing using DMA (Q850 TA instruments), rate-controlled stress ramp mode fixed at 1 N/min displacement rate, 24 °C, 35% RH. Samples conditioned at 25% RH for 3 days before testing.",
    "hierarchical_structure": "TEMPO-oxidized cellulose nanofibrils (c-TOCNF), carboxylate content 0.44 mmol/g, fibril width ~10.1 nm. Transparent composite films, thickness ~30 μm.",
    "properties": {
      "UTS": {
        "value": [
          183
        ],
        "unit": "MPa"
      }
    },
    "analysis_with_hierarchical_structure": {
      "descriptive_text": "The sample comprises transparent composite films consisting of TEMPO-oxidized cellulose nanofibrils (c-TOCNF) blended with 10 wt% Poly(2-hydroxymethyl methacrylate) (PHEMA) relative to the nanofibril content. The c-TOCNF component features a carboxylate content of 0.44 mmol/g and an average fibril width of approximately 10.1 nm. Preparation involved diluting TOCNF suspensions to 0.53 wt% in deionized water, adding PHEMA, and casting the mixture into polystyrene Petri dishes. The films were dried in a humidity chamber at 50% relative humidity and room temperature for seven days, resulting in a thickness of approximately 30 μm. Prior to mechanical evaluation, samples were conditioned at 25% relative humidity for three days, and Ultimate Tensile Strength was measured via tensile testing using a DMA instrument in rate-controlled stress ramp mode at 24 °C and 35% relative humidity.",
      "reasoning_analysis": "Increasing Factors: The primary structural contributor to strength is the high aspect ratio and intrinsic crystalline rigidity of the TEMPO-oxidized cellulose nanofibrils, which form a dense percolating network capable of efficient load transfer. The processing history involving a prolonged seven-day drying period at controlled humidity promotes extensive hornification and hydrogen bonding between fibrils, significantly densifying the network and enhancing interfacial stress transfer. Additionally, the transparency of the films suggests a homogeneous dispersion of components, minimizing stress-concentrating defects such as large aggregates or voids. Decreasing Factors: The incorporation of 10 wt% PHEMA introduces a softer, less crystalline polymer phase that may dilute the load-bearing capacity of the rigid cellulose network compared to a pristine nanofibril film. Furthermore, the hygroscopic nature of cellulose combined with testing and conditioning at relative humidities of 25% to 35% implies the presence of bound water, which acts as a plasticizer by disrupting inter-fibrillar hydrogen bonds and increasing chain mobility. The introduction of carboxylate groups via TEMPO oxidation, while aiding dispersion, may also slightly reduce the crystalline packing density compared to native cellulose. Dominant Factor: The mechanical integrity of the dense, hydrogen-bonded TOCNF network qualitatively dominates the UTS behavior, providing a high baseline strength characteristic of nanocellulose films; however, the final UTS is significantly modulated by the plasticizing effect of environmental moisture and the inclusion of the compliant PHEMA phase, which prevent the material from achieving the theoretical maximum strength of a dry, pure nanofibril assembly."
    },
    "analysis_without_hierarchical_structure": {
      "descriptive_text": "The sample comprises a cellulose-based composite incorporating Poly(2-hydroxymethyl methacrylate) (PHEMA) as a polymer additive. Prepared from TEMPO-oxidized cellulose nanofibril (TOCNF) suspensions diluted to 0.53 wt% in deionized water, the material was formulated with 10 wt% PHEMA relative to the dry TOCNF weight. The mixture was cast into 90 mm polystyrene Petri dishes and dried in a humidity chamber at 50% relative humidity and room temperature (approximately 21 °C) for seven days. Prior to mechanical evaluation, samples were conditioned at 25% relative humidity for three days, with Ultimate Tensile Strength measured via tensile testing using a DMA instrument in rate-controlled stress ramp mode at a displacement rate of 1 N/min, maintained at 24 °C and 35% relative humidity.",
      "reasoning_analysis": "Increasing Factors: The primary structural component, TEMPO-oxidized cellulose nanofibrils (TOCNF), possesses high crystallinity and aspect ratio, facilitating the formation of a dense, percolated network held together by extensive intermolecular hydrogen bonding, which intrinsically drives the UTS upward. Additionally, the slow drying process over seven days may allow for sufficient structural relaxation and fibril alignment, potentially enhancing load transfer efficiency within the matrix. Decreasing Factors: The incorporation of 10 wt% PHEMA, a softer polymer additive, likely disrupts the continuity of the rigid cellulose network and introduces compliant regions that reduce the overall composite stiffness and strength. Furthermore, the hygroscopic nature of both cellulose and PHEMA means that the testing environment at 35% relative humidity introduces moisture that acts as a plasticizer, increasing free volume and weakening the critical hydrogen bond network responsible for load bearing. Dominant Factor: While the high aspect ratio of the TOCNF provides the fundamental load-bearing capacity, the hygroscopic plasticization effect induced by the 35% relative humidity during testing qualitatively dominates the final UTS behavior, as moisture absorption significantly depresses the intermolecular forces within the cellulose network more profoundly than the structural reinforcement provided by the dry fibril architecture."
    }
  },
  {
    "doi": "10.1016/j.carbon.2015.03.045",
    "title": "Gelatin-assisted fabrication of graphene-based nacre with high strength, toughness, and electrical conductivity",
    "year": 2015,
    "chemical_composition": {
      "repeat_unit_psmiles": null,
      "monomers": [],
      "additives": [
        {
          "name": "Ultra-large Graphene Oxide",
          "type": "filler",
          "amount_value": 100,
          "amount_unit": "wt%"
        }
      ],
      "is_homopolymer": false
    },
    "processing_history": "Flow-directed filtration of UGO dispersion, vacuum-assisted self-assembly, air drying. UTS measured by tensile testing using Instron 4465 at room temperature, 25% humidity, crosshead speed 4 mm/min, gauge length 10 mm.",
    "hierarchical_structure": "Nacre-like layered structure.",
    "properties": {
      "UTS": {
        "value": [
          57.9
        ],
        "unit": "MPa"
      }
    },
    "analysis_with_hierarchical_structure": {
      "descriptive_text": "The sample consists exclusively of Ultra-large Graphene Oxide filler, comprising 100 wt% of the composition, processed via flow-directed filtration of a dispersion followed by vacuum-assisted self-assembly and air drying to form a nacre-like layered hierarchical structure. Mechanical properties were evaluated by tensile testing using an Instron 4465 at room temperature and 25% humidity with a crosshead speed of 4 mm/min and a gauge length of 10 mm.",
      "reasoning_analysis": "Increasing Factors: The intrinsic strength of the sp2 carbon domains within the graphene basal planes provides a high theoretical strength baseline. The flow-directed filtration processing induces significant alignment of the sheets, optimizing load transfer along the high-strength axis, while the ultra-large lateral dimensions minimize the density of sheet boundaries and defects that typically act as stress concentrators. Additionally, hydrogen bonding between oxygen functional groups on adjacent sheets contributes to interlayer cohesion. Decreasing Factors: The reliance on non-covalent interlayer interactions rather than a covalently bonded polymer matrix limits load transfer efficiency between sheets, making the material susceptible to interlayer shear failure. The presence of oxidation defects disrupts the continuity of the sp2 network, reducing the intrinsic strength of individual sheets. Furthermore, testing at 25% humidity introduces moisture that can plasticize the hydrogen bonding network between sheets, reducing interlayer shear strength. Dominant Factor: While the ultra-large sheet size and flow-induced alignment maximize the contribution of the intrinsic basal plane strength, the final UTS behavior is dominantly constrained by the interlayer shear strength between the oxide sheets, which is critically sensitive to the environmental humidity and the absence of a reinforcing polymer matrix to bridge the layers."
    },
    "analysis_without_hierarchical_structure": {
      "descriptive_text": "The material system comprises 100 wt% Ultra-large Graphene Oxide filler without a distinct polymer matrix. The specimen was fabricated via flow-directed filtration of a UGO dispersion, followed by vacuum-assisted self-assembly and air drying to form a consolidated film. Ultimate tensile strength was evaluated using an Instron 4465 tensile tester at room temperature and 25% humidity, with a crosshead speed of 4 mm/min and a gauge length of 10 mm.",
      "reasoning_analysis": "Increasing Factors: The composition consisting of 100 wt% Ultra-large Graphene Oxide leverages the exceptional intrinsic mechanical strength of the sp2 carbon basal planes and the high aspect ratio of the sheets. The processing history involving flow-directed filtration induces significant alignment of the GO sheets parallel to the flow direction, optimizing load transfer along the strong covalent bonds within the sheets. Furthermore, vacuum-assisted self-assembly promotes dense packing and maximizes hydrogen bonding between oxygenated functional groups on adjacent sheets, enhancing interlayer shear strength. Decreasing Factors: The absence of a polymer matrix eliminates mechanisms for plastic deformation and stress redistribution around defects, making the material prone to brittle failure. Additionally, air drying compared to hot-pressing may result in less efficient removal of intercalated water, potentially weakening the interlayer hydrogen bonding network and introducing structural wrinkles that act as stress concentrators. Dominant Factor: The structural alignment achieved through flow-directed filtration combined with the intrinsic high strength of the ultra-large graphene oxide sheets qualitatively dominates the mechanical behavior, driving the UTS significantly higher than typical polymer matrices, although the failure mode remains governed by the interlayer shear strength limitations inherent to the laminated nanostructure."
    }
  },
  {
    "doi": "10.3390/polym15030561",
    "title": "Multi-Material Additive Manufacturing of High Temperature Polyetherimide (PEI)–Based Polymer Systems for Lightweight Aerospace Applications",
    "year": 2023,
    "chemical_composition": {
      "repeat_unit_psmiles": null,
      "monomers": [
        {
          "name": "Polyetherimide",
          "smiles": null,
          "ratio_value": null,
          "ratio_unit": null
        },
        {
          "name": "Polycarbonate",
          "smiles": null,
          "ratio_value": null,
          "ratio_unit": null
        }
      ],
      "additives": [],
      "is_homopolymer": false
    },
    "processing_history": "FFF printing at 390 °C, bed 200 °C, 1.0 mm nozzle, 0.5 mm layer height, 6 layers, 0°/45° raster. Layering pattern: AAAAAAAA. Specimen mass: 9.8 g. Tensile testing per ASTM D638 using ARAMIS DIC system.",
    "hierarchical_structure": "Amorphous PEI/PC blend. Layering pattern AAAAAAAA. Porosity approx 2%.",
    "properties": {
      "UTS": {
        "value": [
          77
        ],
        "unit": "MPa"
      }
    },
    "analysis_with_hierarchical_structure": {
      "descriptive_text": "The sample comprises an amorphous blend of polyetherimide (PEI) and polycarbonate (PC) fabricated via fused filament fabrication (FFF) additive manufacturing. Processing parameters included a nozzle temperature of 390 °C and a bed temperature of 200 °C using a 1.0 mm nozzle to deposit 0.5 mm layers across six layers with a 0°/45° raster orientation and an AAAAAAAA layering pattern. The resulting specimen, weighing 9.8 g, exhibits approximately 2% porosity and was subjected to tensile testing according to ASTM D638 standards using an ARAMIS digital image correlation system for strain measurement.",
      "reasoning_analysis": "Increasing Factors: The inherent chemical structure of polyetherimide provides a rigid backbone with high cohesive energy density, establishing a high baseline for mechanical strength, while the elevated nozzle temperature of 390 °C facilitates enhanced polymer chain diffusion across filament boundaries to improve interlayer bonding. The heated bed at 200 °C mitigates thermal gradients, reducing residual stresses that could compromise structural integrity. Decreasing Factors: The additive manufacturing process introduces significant anisotropy, where interlayer adhesion is typically weaker than intralayer strength, creating potential failure planes perpendicular to the build direction. The observed 2% porosity acts as stress concentration sites that promote premature crack initiation and propagation under tensile load. Additionally, the 0°/45° raster orientation may misalign the primary load-bearing pathways relative to the tensile axis, further reducing effective strength. Dominant Factor: While the intrinsic strength of the PEI/PC blend is high, the processing-induced microstructural defects, specifically the interlayer bonding limitations inherent to FFF and the presence of porosity, qualitatively dominate the final UTS behavior, likely resulting in values lower than those of injection-molded equivalents of the same chemical composition."
    },
    "analysis_without_hierarchical_structure": {
      "descriptive_text": "The sample comprises a blend of polyetherimide and polycarbonate. Specimens were fabricated using fused filament fabrication (FFF) additive manufacturing with a nozzle temperature of 390 °C and a heated bed maintained at 200 °C. The printing parameters included a 1.0 mm nozzle diameter, 0.5 mm layer height, and a total of 6 layers deposited with a 0°/45° raster orientation following an AAAAAAAA layering pattern. The resulting specimens, with a mass of 9.8 g, were subjected to tensile testing in accordance with ASTM D638 standards utilizing an ARAMIS digital image correlation (DIC) system for strain measurement.",
      "reasoning_analysis": "Increasing Factors: The chemical composition consists of polyetherimide and polycarbonate, both high-performance engineering thermoplastics known for robust mechanical integrity, providing a high intrinsic baseline for strength. Furthermore, the processing history utilizes exceptionally high thermal parameters (390 °C nozzle and 200 °C bed), which promote extensive polymer chain diffusion across layer interfaces, thereby enhancing interlayer adhesion and mitigating the typical weakness associated with additive manufacturing. Decreasing Factors: The fused filament fabrication process inherently introduces micro-voids between deposited roads and reduces the effective load-bearing cross-sectional area compared to fully dense molded parts. Additionally, the 0°/45° raster orientation combined with the AAAAAAAA layering pattern introduces material anisotropy; the 45° oriented roads will experience shear stresses during axial tensile loading, leading to premature failure relative to a unidirectional 0° alignment. The large 0.5 mm layer height may also limit the surface area available for interlayer bonding relative to thinner layers. Dominant Factor: While the high-temperature processing history significantly improves interlayer diffusion, the dominant factor governing the UTS is the processing-induced microstructural anisotropy and void content inherent to the FFF technique. The geometric discontinuities created by the raster pattern and inter-road gaps qualitatively limit the ultimate tensile strength to values below the theoretical bulk strength of the polyetherimide/polycarbonate blend."
    }
  },
  {
    "doi": "10.1007/s10570-021-03937-0",
    "title": "Mechanical enhancement of cellulose nanofibril (CNF) films through the addition of water-soluble polymers",
    "year": 2021,
    "chemical_composition": {
      "repeat_unit_psmiles": "[*]OC1OC(CO)C(O)C(O)C1O",
      "monomers": [
        {
          "name": "Cellulose",
          "smiles": "OC1OC(CO)C(O)C(O)C1O",
          "ratio_value": null,
          "ratio_unit": null
        }
      ],
      "additives": [
        {
          "name": "Poly(vinyl alcohol) 85-124k 99%H",
          "type": "polymer additive",
          "amount_value": 10,
          "amount_unit": "wt% (relative to TOCNF)"
        }
      ],
      "is_homopolymer": false
    },
    "processing_history": "TOCNF suspensions diluted to 0.53 wt% in deionized water. PVA (MW 85,000-124,000, 99% Hydrolysis) added at 10 wt% (dry weight relative to TOCNF). Cast into 90 mm polystyrene Petri dishes. Dried in humidity chamber at 50% RH, room temperature (~21 °C) for 7 days. UTS measured by tensile testing using DMA (Q850 TA instruments), rate-controlled stress ramp mode fixed at 1 N/min displacement rate, 24 °C, 35% RH. Samples conditioned at 25% RH for 3 days before testing.",
    "hierarchical_structure": "TEMPO-oxidized cellulose nanofibrils (c-TOCNF), carboxylate content 0.44 mmol/g, fibril width ~10.1 nm. Transparent composite films, thickness ~30 μm.",
    "properties": {
      "UTS": {
        "value": [
          302
        ],
        "unit": "MPa"
      }
    },
    "analysis_with_hierarchical_structure": {
      "descriptive_text": "The sample comprises transparent composite films formed from TEMPO-oxidized cellulose nanofibrils (c-TOCNF) with a carboxylate content of 0.44 mmol/g and an average fibril width of approximately 10.1 nm, incorporated with 10 wt% Poly(vinyl alcohol) (PVA) possessing a molecular weight between 85,000 and 124,000 g/mol and 99% hydrolysis. Preparation involved diluting c-TOCNF suspensions to 0.53 wt% in deionized water, mixing with the PVA additive, and casting into polystyrene Petri dishes followed by drying in a humidity chamber at 50% relative humidity and room temperature for seven days to yield films with a thickness of roughly 30 μm. Prior to mechanical evaluation, the samples were conditioned at 25% relative humidity for three days, and the Ultimate Tensile Strength was subsequently determined via tensile testing using a DMA instrument in rate-controlled stress ramp mode at 24 °C and 35% relative humidity.",
      "reasoning_analysis": "Increasing Factors: The high aspect ratio and intrinsic crystalline stiffness of the TEMPO-oxidized cellulose nanofibrils create a rigid percolated network capable of efficient load transfer. The extended drying period of seven days at controlled humidity facilitates dense packing and maximizes interfibrillar hydrogen bonding density between cellulose hydroxyls and the hydroxyl groups of the PVA additive, thereby enhancing cohesive strength. Additionally, the PVA acts as a polymeric binder that may bridge nanofibrils, improving stress distribution across the network. Decreasing Factors: The hygroscopic nature of both cellulose and PVA renders the composite sensitive to environmental moisture; testing at 35% relative humidity introduces water molecules that plasticize the hydrogen bond network, reducing intermolecular friction and lowering the Ultimate Tensile Strength. Furthermore, the addition of 10 wt% PVA dilutes the volume fraction of the rigid cellulose phase, potentially replacing stronger cellulose-cellulose contacts with slightly weaker cellulose-PVA interfaces. The presence of carboxylate groups on the TOCNF surface also introduces electrostatic repulsion that may slightly expand the network spacing compared to native cellulose. Dominant Factor: The mechanical integrity is qualitatively dominated by the percolated network of rigid cellulose nanofibrils, which provides the primary load-bearing skeleton; however, the final UTS behavior is significantly modulated by the environmental humidity during testing, which acts as a potent plasticizer limiting the full realization of the theoretical strength of the dry nanofibril network."
    },
    "analysis_without_hierarchical_structure": {
      "descriptive_text": "The sample is a composite material composed of TEMPO-oxidized cellulose nanofibrils (TOCNF) blended with 10 wt% Poly(vinyl alcohol) (PVA) having a molecular weight between 85,000 and 124,000 Da and 99% hydrolysis. The preparation involved diluting TOCNF suspensions to 0.53 wt% in deionized water, adding the PVA, and casting the mixture into 90 mm polystyrene Petri dishes. The films were dried in a humidity chamber at 50% relative humidity and room temperature (~21 °C) for 7 days. Prior to mechanical characterization, samples were conditioned at 25% relative humidity for 3 days, and the Ultimate Tensile Strength was measured via tensile testing using a DMA instrument in rate-controlled stress ramp mode at a displacement rate of 1 N/min, 24 °C, and 35% relative humidity.",
      "reasoning_analysis": "Increasing Factors: The high aspect ratio and crystallinity of the TOCNF provide a rigid structural backbone that significantly enhances load-bearing capacity, while the chemical compatibility between the hydroxyl-rich cellulose and 99% hydrolyzed PVA facilitates extensive interfacial hydrogen bonding to improve stress transfer. The slow drying process over 7 days allows for the formation of a dense hydrogen-bonded network, optimizing fibril packing and cohesion. Decreasing Factors: The incorporation of 10 wt% PVA introduces a phase with lower intrinsic modulus compared to the crystalline nanofibrils, potentially diluting the overall stiffness and strength of the composite matrix. Furthermore, both components are highly hygroscopic, and the conditioning at 25% RH followed by testing at 35% RH introduces moisture that acts as a plasticizer by disrupting intermolecular hydrogen bonds and increasing chain mobility. Dominant Factor: Although the rigid TOCNF network establishes a strong structural baseline, the hygroscopic plasticization effect resulting from the specific humidity conditioning and testing environment is the dominant factor governing the final UTS behavior, as the sensitivity of cellulose-based hydrogen bonding networks to ambient moisture qualitatively limits the achievable strength more significantly than the reinforcement provided by the nanofibrils or the presence of the PVA additive."
    }
  },
  {
    "doi": "10.1016/j.carbon.2015.03.045",
    "title": "Gelatin-assisted fabrication of graphene-based nacre with high strength, toughness, and electrical conductivity",
    "year": 2015,
    "chemical_composition": {
      "repeat_unit_psmiles": null,
      "monomers": [
        {
          "name": "Gelatin",
          "smiles": null,
          "ratio_value": 10,
          "ratio_unit": "wt%"
        }
      ],
      "additives": [
        {
          "name": "Ultra-large Graphene Oxide",
          "type": "filler",
          "amount_value": 90,
          "amount_unit": "wt%"
        }
      ],
      "is_homopolymer": false
    },
    "processing_history": "Flow-directed filtration of gelatin/UGO dispersion, vacuum-assisted self-assembly, air drying. UTS measured by tensile testing using Instron 4465 at room temperature, 25% humidity, crosshead speed 4 mm/min, gauge length 10 mm.",
    "hierarchical_structure": "Nacre-like brick-and-mortar layered structure.",
    "properties": {
      "UTS": {
        "value": [
          122.7
        ],
        "unit": "MPa"
      }
    },
    "analysis_with_hierarchical_structure": {
      "descriptive_text": "The sample comprises a bio-composite system featuring Gelatin (10 wt%) as the organic matrix and Ultra-large Graphene Oxide (UGO) as the reinforcing filler (90 wt%). Processing involved flow-directed filtration of a gelatin/UGO dispersion followed by vacuum-assisted self-assembly and air drying, resulting in a hierarchical nacre-like brick-and-mortar layered architecture. Ultimate tensile strength was evaluated using an Instron 4465 universal testing machine under ambient conditions (room temperature, 25% humidity) at a crosshead speed of 4 mm/min with a 10 mm gauge length.",
      "reasoning_analysis": "Increasing Factors: The high loading fraction (90 wt%) of Ultra-large Graphene Oxide provides a percolated network of stiff, high-aspect-ratio sheets with exceptional intrinsic strength. The flow-directed filtration and vacuum-assisted self-assembly promote significant alignment of these sheets, facilitating efficient load transfer through the shear-lag mechanism inherent to the nacre-like brick-and-mortar structure. Additionally, the layered architecture encourages crack deflection and tortuosity, which enhances resistance to catastrophic failure. Decreasing Factors: The Gelatin matrix constitutes only 10 wt% of the composite and is highly hygroscopic; testing at 25% humidity likely induces plasticization of the protein chains, reducing intermolecular hydrogen bonding and weakening the interfacial shear strength between the matrix and filler. Furthermore, air drying may introduce residual stresses or incomplete solvent removal compared to thermal annealing, potentially creating microvoids that act as stress concentrators. Dominant Factor: The hierarchical nacre-like architecture combined with the high aspect ratio and alignment of the Ultra-large Graphene Oxide sheets qualitatively dominates the UTS behavior. While the hygroscopic nature of the Gelatin matrix imposes a limitation on interfacial stress transfer, the continuous, aligned filler network establishes a load-bearing skeleton that dictates the overall mechanical integrity, driving the UTS significantly higher than that of the pristine matrix despite environmental sensitivity."
    },
    "analysis_without_hierarchical_structure": {
      "descriptive_text": "The sample comprises a composite material consisting of Gelatin at 10 wt% serving as the matrix and Ultra-large Graphene Oxide as a filler at 90 wt%. Fabrication involved flow-directed filtration of a gelatin/UGO dispersion followed by vacuum-assisted self-assembly and air drying. Ultimate tensile strength was evaluated via tensile testing using an Instron 4465 at room temperature and 25% humidity with a crosshead speed of 4 mm/min and a gauge length of 10 mm.",
      "reasoning_analysis": "Increasing Factors: The extremely high loading of Ultra-large Graphene Oxide at 90 wt% provides a percolated network of nanosheets with exceptional intrinsic strength and stiffness. The flow-directed filtration and vacuum-assisted self-assembly processing history promotes significant alignment of these sheets parallel to the stress direction, maximizing load transfer efficiency through shear lag mechanisms, while hydrogen bonding between the gelatin matrix and oxygen functional groups on the graphene oxide enhances interfacial adhesion. Decreasing Factors: The testing environment at 25% humidity poses a risk for the hygroscopic gelatin matrix, where absorbed water molecules can act as plasticizers that disrupt intermolecular hydrogen bonds within the protein network, potentially reducing the matrix stiffness and inter-sheet friction. Additionally, air drying may introduce residual stresses or microvoids compared to more controlled thermal drying methods, and the high filler content could lead to stress concentrations if dispersion is imperfect. Dominant Factor: The structural integrity and load-bearing capacity are qualitatively dominated by the highly aligned, continuous network of Ultra-large Graphene Oxide sheets; the ultra-large aspect ratio minimizes sheet-to-sheet junctions, ensuring that the intrinsic strength of the filler network outweighs the potential softening effects of humidity on the minor gelatin binder phase."
    }
  },
  {
    "doi": null,
    "title": "Electrical and Mechanical Behavior of Carbon Black-Filled Poly(Vinyl Acetate) Latex-Based Composites",
    "year": null,
    "chemical_composition": {
      "repeat_unit_psmiles": "[*]CC(OC(C)=O)[*]",
      "monomers": [
        {
          "name": "Vinyl Acetate",
          "smiles": "CC(=O)OC=C",
          "ratio_value": null,
          "ratio_unit": null
        }
      ],
      "additives": [
        {
          "name": "Carbon Black",
          "type": "filler",
          "amount_value": 3,
          "amount_unit": "vol%"
        },
        {
          "name": "DrewPlus L-483",
          "type": "processing aid",
          "amount_value": null,
          "amount_unit": "drops"
        }
      ],
      "is_homopolymer": true
    },
    "processing_history": "Vinac XX210 polydisperse PVAc latex. Aqueous mixture prepared with high-speed impeller (880 rpm then 3600 rpm). Poured into molds. Dried at 60°C for 24h ambient + 24h vacuum. UTS measured by Perkin-Elmer DMA 7e, tensile fixture, static force ramp 3-6400 mN at 500 mN/min.",
    "hierarchical_structure": "Polydisperse latex matrix. Improved coalescence at 60°C, reduced porosity.",
    "properties": {
      "UTS": {
        "value": [
          21.5
        ],
        "unit": "MPa"
      }
    },
    "analysis_with_hierarchical_structure": {
      "descriptive_text": "The sample comprises a polydisperse polyvinyl acetate (PVAc) homopolymer matrix derived from Vinac XX210 latex, reinforced with 3 vol% Carbon Black filler and supplemented with DrewPlus L-483 processing aid. Preparation involved creating an aqueous mixture subjected to high-speed impeller mixing at 880 rpm followed by 3600 rpm, after which the material was poured into molds and dried at 60°C for 24 hours under ambient conditions followed by 24 hours under vacuum. This thermal treatment promoted improved particle coalescence and reduced porosity within the latex matrix, yielding a consolidated composite film characterized via tensile fixture on a DMA instrument using a static force ramp.",
      "reasoning_analysis": "Increasing Factors: The addition of 3 vol% Carbon Black provides rigid reinforcement within the polymer matrix, facilitating stress transfer and restricting chain mobility to enhance load-bearing capacity. Additionally, the high-shear mixing history ensures uniform filler dispersion, while the drying protocol at 60°C, which exceeds the glass transition temperature of PVAc, drives effective particle coalescence and void elimination, significantly improving structural integrity and resistance to crack initiation. Decreasing Factors: The inherent mechanical limitations of the amorphous PVAc homopolymer, which lacks crystalline reinforcement phases, set a moderate baseline for strength. Furthermore, the latex-derived morphology introduces potential weak points at inter-particle boundaries, and the inclusion of the DrewPlus processing aid may induce minor plasticization effects that could reduce intermolecular friction. Dominant Factor: The processing-induced microstructural consolidation, specifically the improved coalescence and reduced porosity achieved by drying above the glass transition temperature, qualitatively dominates the UTS behavior by ensuring continuity of the matrix, thereby allowing the reinforcing potential of the Carbon Black filler to be effectively mobilized without premature failure at voids or particle interfaces."
    },
    "analysis_without_hierarchical_structure": {
      "descriptive_text": "The sample consists of a polyvinyl acetate (PVAc) homopolymer derived from Vinac XX210 polydisperse latex, compounded with 3 vol% Carbon Black filler and DrewPlus L-483 processing aid. Preparation involved creating an aqueous mixture subjected to high-speed impeller mixing at 880 rpm followed by 3600 rpm, after which the mixture was poured into molds. The formed samples underwent a two-stage drying process at 60°C, comprising 24 hours under ambient conditions followed by 24 hours under vacuum. Ultimate tensile strength was subsequently characterized using a Perkin-Elmer DMA 7e equipped with a tensile fixture, applying a static force ramp from 3 to 6400 mN at a rate of 500 mN/min.",
      "reasoning_analysis": "Increasing Factors: The incorporation of 3 vol% Carbon Black serves as a reinforcing filler that restricts polymer chain mobility and facilitates stress transfer across the matrix, inherently driving the UTS higher. Furthermore, the drying temperature of 60°C exceeds the glass transition temperature of PVAc, promoting complete coalescence of the latex particles and chain interdiffusion which establishes a continuous load-bearing network, while the subsequent vacuum drying step minimizes voids and residual volatiles that would otherwise act as stress concentrators. Decreasing Factors: The addition of DrewPlus L-483 processing aid may function as an internal lubricant or mild plasticizer, potentially reducing intermolecular friction and cohesive strength between polymer chains. Additionally, the use of a latex precursor implies the presence of residual emulsifiers from the original emulsion polymerization which can segregate at particle boundaries, creating weak interfaces, and the high-speed impeller mixing risks air entrapment if not properly degassed, introducing micro-voids that compromise structural integrity. Dominant Factor: The thermal history driving particle coalescence is the dominant factor; since the drying temperature exceeds the polymer's glass transition temperature, it ensures the transformation of the discrete latex particles into a continuous solid film, which is the fundamental prerequisite for achieving measurable tensile strength, thereby outweighing the moderate reinforcement effects of the low-volume fraction filler or the potential weakening effects of the processing aids."
    }
  },
  {
    "doi": "10.1016/j.carbon.2015.03.045",
    "title": "Gelatin-assisted fabrication of graphene-based nacre with high strength, toughness, and electrical conductivity",
    "year": 2015,
    "chemical_composition": {
      "repeat_unit_psmiles": null,
      "monomers": [
        {
          "name": "Gelatin",
          "smiles": null,
          "ratio_value": 30,
          "ratio_unit": "wt%"
        }
      ],
      "additives": [
        {
          "name": "Reduced Ultra-large Graphene Oxide",
          "type": "filler",
          "amount_value": 70,
          "amount_unit": "wt%"
        }
      ],
      "is_homopolymer": false
    },
    "processing_history": "Flow-directed filtration, vacuum-assisted self-assembly, air drying, chemical reduction in HI solution at 80 °C for 2 h, washed, dried at 60 °C under vacuum. UTS measured by tensile testing using Instron 4465 at room temperature, 25% humidity, crosshead speed 4 mm/min, gauge length 10 mm.",
    "hierarchical_structure": "Nacre-like layered structure, interlayer spacing 3.73 Å.",
    "properties": {
      "UTS": {
        "value": [
          630.4
        ],
        "unit": "MPa"
      }
    },
    "analysis_with_hierarchical_structure": {
