Repository: hhtrick/HHT-code

# HHT training framework

This directory contains model training, embedding precomputation, inference, article-level baselines and the curated datasets. All commands below assume that the working directory is `train_code/`.

## 3. Datasets and fixed partitions

Each main dataset is a JSON array at `dataset/{property}/{property}.json`. Entries contain source metadata, `chemical_composition`, `processing_history`, `hierarchical_structure`, `properties`, and two generated-analysis objects. Targets are stored as `properties[property]["value"]`; source metadata and target values are not predictive input fields.

| Property | Train | Validation | Test | Total |
|---|---:|---:|---:|---:|

File: train_code/dataset/UTS/UTS.json (part 269 of 292)
[
      "reasoning_analysis": "Increasing Factors: The inherent high aspect ratio and crystalline structure of the TOCNF provide a robust load-bearing scaffold, while the extended seven-day drying period facilitates the formation of a dense inter-fibrillar hydrogen-bonding network that enhances stress transfer efficiency. Decreasing Factors: The incorporation of 10 wt% flexible Poly(2-ethyl-2-oxazoline) introduces compliant segments that disrupt the continuity of the rigid cellulose network, potentially reducing the overall load-bearing capacity. Additionally, testing at 35% relative humidity, which exceeds the conditioning environment of 25% relative humidity, allows for moisture absorption that acts as a plasticizer by competing for hydrogen bonding sites within the cellulose matrix. Dominant Factor: The ultimate tensile strength is predominantly governed by the integrity of the percolated TOCNF hydrogen-bonded network; while the additive and humidity introduce plasticizing effects that modulate the mechanical response, the inherent mechanical robustness of the nanofibril scaffold remains the primary determinant of the composite's load-bearing capacity."
    }
  },
  {
    "doi": "10.3390/polym15030561",
    "title": "Multi-Material Additive Manufacturing of High Temperature Polyetherimide (PEI)–Based Polymer Systems for Lightweight Aerospace Applications",
    "year": 2023,
    "chemical_composition": {
      "repeat_unit_psmiles": null,
      "monomers": [
        {
          "name": "Polyetherimide",
          "smiles": null,
          "ratio_value": null,
          "ratio_unit": null
        },
        {
          "name": "Polycarbonate",
          "smiles": null,
          "ratio_value": null,
          "ratio_unit": null
        }
      ],
      "additives": [
        {
          "name": "Chopped carbon fiber",
          "type": "filler",
          "amount_value": 12,
          "amount_unit": "wt%"
        }
      ],
      "is_homopolymer": false
    },
    "processing_history": "FFF printing at 390 °C, bed 200 °C, 1.0 mm nozzle, 0.5 mm layer height, 6 layers, 0°/45° raster. Layering pattern: BBBBBBB. Specimen mass: 8.2 g. Tensile testing per ASTM D638 using ARAMIS DIC system.",
    "hierarchical_structure": "PEI/PC matrix with chopped carbon fiber. Layering pattern BBBBBBB. Porosity approx 31%.",
    "properties": {
      "UTS": {
        "value": [
          46
        ],
        "unit": "MPa"
      }
    },
    "analysis_with_hierarchical_structure": {
      "descriptive_text": "This material system comprises a polyetherimide (PEI) and polycarbonate (PC) blend matrix reinforced with 12 wt% chopped carbon fiber filler. Fabrication was achieved via fused filament fabrication (FFF) additive manufacturing using a 1.0 mm nozzle at 390 °C with a 200 °C heated bed, depositing six layers at 0.5 mm height with a 0°/45° raster orientation. The resulting hierarchical structure features a BBBBBBB layering pattern with an approximate porosity of 31%, and mechanical evaluation was conducted via tensile testing per ASTM D638 utilizing an ARAMIS digital image correlation system.",
      "reasoning_analysis": "Increasing Factors: The PEI/PC matrix consists of high-performance engineering thermoplastics with inherently strong intermolecular interactions, providing a robust baseline for mechanical integrity. The inclusion of 12 wt% chopped carbon fiber introduces rigid reinforcement phases that facilitate stress transfer from the matrix to the filler, theoretically enhancing strength relative to the neat polymer blend. Additionally, the elevated nozzle temperature of 390 °C promotes polymer chain interdiffusion across filament interfaces, potentially mitigating some weak boundary layers. Decreasing Factors: The additive manufacturing process introduces significant structural discontinuities, most critically the extremely high porosity of approximately 31%, which acts as severe stress concentrators and drastically reduces the effective load-bearing cross-sectional area. The use of chopped rather than continuous fibers limits the reinforcement efficiency compared to continuous filament methods, while the 0°/45° raster pattern introduces anisotropy that may misalign reinforcement relative to the tensile load axis. Furthermore, interlayer bonding in FFF is typically weaker than bulk cohesion, creating preferential failure planes perpendicular to the build direction. Dominant Factor: Despite the high intrinsic strength of the PEI/PC matrix and the reinforcing potential of the carbon fibers, the excessive porosity inherent to the specific processing parameters is the dominant factor. This high void fraction critically compromises structural integrity, qualitatively driving the UTS significantly lower than that of a fully dense counterpart, effectively overriding the strengthening contributions of the filler and matrix chemistry."
    },
    "analysis_without_hierarchical_structure": {
      "descriptive_text": "The sample comprises a polyetherimide and polycarbonate blend reinforced with 12 wt% chopped carbon fiber filler. Specimens were fabricated via fused filament fabrication printing at a nozzle temperature of 390 °C with a bed temperature of 200 °C, utilizing a 1.0 mm nozzle and 0.5 mm layer height across six layers with a 0°/45° raster orientation and BBBBBBB layering pattern. The resulting specimens weighed 8.2 g and were subjected to tensile testing per ASTM D638 using an ARAMIS digital image correlation system.",
      "reasoning_analysis": "Increasing Factors: The inclusion of 12 wt% chopped carbon fiber acts as a primary reinforcement mechanism, where the high modulus fibers bear significant load and restrict matrix deformation, thereby enhancing the ultimate tensile strength relative to the neat polymer blend. Additionally, the high nozzle temperature of 390 °C promotes polymer chain diffusion across filament boundaries, potentially improving interlayer adhesion and bulk cohesion. Decreasing Factors: The fused filament fabrication process inherently introduces micro-voids and porosity between raster lines and layers, which act as stress concentrators and reduce the effective load-bearing cross-sectional area. Furthermore, the 0°/45° raster orientation means a portion of the fibers and polymer roads are not aligned with the tensile loading axis, reducing efficiency, while the relatively thick 0.5 mm layer height may limit interlayer bonding quality compared to finer layers. Dominant Factor: The processing history associated with additive manufacturing qualitatively dominates the final UTS behavior; despite the reinforcing potential of the carbon fibers, the interlayer bonding strength and intrinsic porosity inherent to the FFF raster pattern typically dictate the failure initiation and propagation, limiting the realization of the composite's theoretical maximum strength."
    }
  },
  {
    "doi": null,
    "title": "Electrical and Mechanical Behavior of Carbon Black-Filled Poly(Vinyl Acetate) Latex-Based Composites",
    "year": null,
    "chemical_composition": {
      "repeat_unit_psmiles": "[*]CC(OC(C)=O)[*]",
      "monomers": [
        {
          "name": "Vinyl Acetate",
          "smiles": "CC(=O)OC=C",
          "ratio_value": null,
          "ratio_unit": null
        }
      ],
      "additives": [
        {
          "name": "Carbon Black",
          "type": "filler",
          "amount_value": 14,
          "amount_unit": "vol%"
        },
        {
          "name": "DrewPlus L-483",
          "type": "processing aid",
          "amount_value": null,
          "amount_unit": "drops"
        }
      ],
      "is_homopolymer": true
    },
    "processing_history": "Vinac XX210 polydisperse PVAc latex. Aqueous mixture prepared with high-speed impeller (880 rpm then 3600 rpm). Poured into molds. Dried at 60°C for 24h ambient + 24h vacuum. UTS measured by Perkin-Elmer DMA 7e, tensile fixture, static force ramp 3-6400 mN at 500 mN/min.",
    "hierarchical_structure": "Polydisperse latex matrix. Improved coalescence at 60°C, reduced porosity.",
    "properties": {
      "UTS": {
        "value": [
          17.3
        ],
        "unit": "MPa"
      }
    },
    "analysis_with_hierarchical_structure": {
      "descriptive_text": "The material is a polyvinyl acetate homopolymer composite based on Vinac XX210 latex, reinforced with 14 vol% Carbon Black filler and modified with DrewPlus L-483 processing aid. The preparation involved creating an aqueous mixture via high-speed impeller mixing at sequential rates of 880 and 3600 rpm, followed by molding and a thermal treatment consisting of drying at 60°C for 24 hours under ambient conditions and 24 hours under vacuum. This processing history yielded a polydisperse latex matrix with improved particle coalescence and reduced porosity, which was subsequently characterized for ultimate tensile strength using a Perkin-Elmer DMA 7e with a tensile fixture under a static force ramp.",
      "reasoning_analysis": "Increasing Factors: The incorporation of 14 vol% Carbon Black acts as a rigid reinforcing filler, which restricts polymer chain mobility and bears applied load, thereby enhancing strength. Furthermore, the drying temperature of 60°C exceeds the glass transition temperature of polyvinyl acetate, promoting significant interdiffusion of polymer chains across latex particle boundaries (coalescence), which strengthens the film morphology. The documented reduction in porosity also increases the effective load-bearing cross-sectional area. Decreasing Factors: The amorphous nature of the polyvinyl acetate matrix lacks the crystalline domains found in semi-crystalline polymers that typically contribute to higher yield strength. Additionally, the presence of processing aids and the inherent interfaces between the filler and the latex matrix could act as potential sites for stress concentration or debonding if interfacial adhesion is not optimal. Dominant Factor: The synergistic effect of rigid filler reinforcement and the morphological consolidation achieved by drying above the glass transition temperature qualitatively dominates the mechanical response, as the healing of particle boundaries and load transfer to the carbon black network outweigh the intrinsic limitations of the amorphous homopolymer matrix."
    },
    "analysis_without_hierarchical_structure": {
      "descriptive_text": "The sample comprises a polyvinyl acetate (PVAc) homopolymer matrix derived from Vinac XX210 polydisperse latex, compounded with 14 vol% Carbon Black filler and DrewPlus L-483 processing aid. The material was prepared by forming an aqueous mixture subjected to high-speed impeller mixing at 880 rpm followed by 3600 rpm, then poured into molds and dried at 60°C for 24 hours under ambient conditions followed by 24 hours under vacuum. Ultimate tensile strength was characterized using a Perkin-Elmer DMA 7e with a tensile fixture, applying a static force ramp from 3 to 6400 mN at a rate of 500 mN/min.",
      "reasoning_analysis": "Increasing Factors: The incorporation of 14 vol% Carbon Black filler provides significant rigid reinforcement, restricting polymer chain mobility and facilitating stress transfer across the matrix. Additionally, the processing history involving high-speed impeller mixing promotes uniform filler dispersion, while the extended vacuum drying cycle effectively removes residual water that would otherwise act as a plasticizer in the hydrophilic PVAc matrix. Decreasing Factors: The intrinsic amorphous nature of the PVAc homopolymer limits the baseline mechanical strength compared to semicrystalline polymers. Furthermore, the use of a processing aid may reduce interfacial friction, and the latex film formation process carries a risk of void formation if particle coalescence during drying is incomplete. Dominant Factor: The reinforcement effect derived from the substantial volume fraction of Carbon Black dominates the final UTS behavior by significantly enhancing load-bearing capacity relative to the neat polymer, provided that the high-shear mixing successfully mitigates agglomeration and ensures effective stress transfer at the filler-matrix interface."
    }
  },
  {
    "doi": "10.1007/s10853-017-1724-z",
    "title": "Ultrafine high performance polyethylene fibers",
    "year": 2017,
    "chemical_composition": {
      "repeat_unit_psmiles": "[*]CC[*]",
      "monomers": [
        {
          "name": "Ethylene",
          "smiles": "C=C",
          "ratio_value": null,
          "ratio_unit": null
        }
      ],
      "additives": [
        {
          "name": "tetra-n-butylammonium bromide",
          "type": "conductivity agent",
          "amount_value": 0.2,
          "amount_unit": "wt%"
        }
      ],
      "is_homopolymer": true
    },
    "processing_history": "Gel-electrospinning from 1 wt% UHMWPE/p-xylene solution with 0.2 wt% TBAB. Reservoir/Extruder T=130 °C. Draw zone T3 varied to achieve mean fiber diameter 2.64 μm. UTS measured by Nano-UTM at strain rate 10^-3 s^-1.",
    "hierarchical_structure": "Microfiber (d > 1 μm). Crystallinity ~60%, random crystal orientation.",
    "properties": {
      "UTS": {
        "value": [
          720.0
        ],
        "unit": "MPa"
      }
    },
    "analysis_with_hierarchical_structure": {
      "descriptive_text": "This sample comprises an ultra-high molecular weight polyethylene (UHMWPE) homopolymer composite incorporating 0.2 wt% tetra-n-butylammonium bromide (TBAB) as a conductivity agent. The material was fabricated via gel-electrospinning from a 1 wt% UHMWPE solution in p-xylene, utilizing a reservoir and extruder temperature of 130 °C, and drawn to achieve a mean fiber diameter of 2.64 μm. The resulting hierarchical structure is characterized as a microfiber exhibiting approximately 60% crystallinity with a random crystal orientation, and the ultimate tensile strength was characterized using a Nano-UTM at a strain rate of 10^-3 s^-1.",
      "reasoning_analysis": "Increasing Factors: The ultra-high molecular weight of the polyethylene backbone ensures extensive chain entanglements and high intrinsic chain strength, providing a robust foundation for load bearing. Additionally, the relatively high crystallinity of approximately 60% enhances the material's resistance to deformation by creating rigid crystalline domains that act as physical crosslinks within the microfiber structure. Decreasing Factors: The inclusion of tetra-n-butylammonium bromide introduces foreign species that may disrupt lattice perfection and act as stress concentration points, potentially initiating failure. More critically, the random crystal orientation within the fibers prevents efficient stress transfer along the polymer chain axis, which is essential for maximizing tensile strength in fibrous materials, while the microfiber diameter of 2.64 μm implies a higher probability of internal defects compared to nanofibers. Dominant Factor: While the high molecular weight and crystallinity provide a strong baseline, the random crystal orientation is the dominant factor limiting the UTS. In high-performance polyethylene fibers, strength is maximized when crystallites are highly aligned with the tensile axis; the lack of such alignment in this sample means the intrinsic strength of the UHMWPE chains is not fully utilized during tensile loading, thereby suppressing the ultimate tensile strength relative to oriented counterparts."
    },
    "analysis_without_hierarchical_structure": {
      "descriptive_text": "The sample comprises an ultra-high molecular weight polyethylene (UHMWPE) homopolymer incorporated with 0.2 wt% tetra-n-butylammonium bromide (TBAB) serving as a conductivity agent. Fabrication was achieved via gel-electrospinning from a 1 wt% UHMWPE solution in p-xylene containing the TBAB additive, utilizing a reservoir and extruder temperature of 130 °C. The draw zone temperature was adjusted to yield a mean fiber diameter of 2.64 μm, and the ultimate tensile strength was characterized using a Nano-UTM at a strain rate of 10^-3 s^-1.",
      "reasoning_analysis": "Increasing Factors: The use of ultra-high molecular weight polyethylene provides a backbone with extensive chain entanglements and long load-bearing segments, which intrinsically supports high strength. Furthermore, the gel-electrospinning process combined with thermal drawing promotes significant chain orientation and crystallization along the fiber axis, drastically enhancing load transfer capabilities and increasing UTS. Decreasing Factors: The incorporation of 0.2 wt% tetra-n-butylammonium bromide introduces ionic species into the non-polar polyethylene matrix, which may act as stress concentrators or disrupt the crystalline lattice, potentially initiating premature failure. Additionally, the high surface-area-to-volume ratio of micro-scale fibers can make the UTS sensitive to surface defects introduced during electrospinning. Dominant Factor: The structural alignment and high crystallinity induced by the gel-electrospinning and drawing process qualitatively dominate the mechanical behavior, as the orientation effect in UHMWPE fibers typically outweighs the minor disruptive influence of the low-concentration conductivity additive."
    }
  },
  {
    "doi": null,
    "title": "Electrical and Mechanical Behavior of Carbon Black-Filled Poly(Vinyl Acetate) Latex-Based Composites",
    "year": null,
    "chemical_composition": {
      "repeat_unit_psmiles": "[*]CC(OC(C)=O)[*]",
      "monomers": [
        {
          "name": "Vinyl Acetate",
          "smiles": "CC(=O)OC=C",
          "ratio_value": null,
          "ratio_unit": null
        }
      ],
      "additives": [
        {
          "name": "Carbon Black",
          "type": "filler",
          "amount_value": 12,
          "amount_unit": "vol%"
        },
        {
          "name": "DrewPlus L-483",
          "type": "processing aid",
          "amount_value": null,
          "amount_unit": "drops"
        }
      ],
      "is_homopolymer": true
    },
    "processing_history": "Vinac XX210 polydisperse PVAc latex. Aqueous mixture prepared with high-speed impeller (880 rpm then 3600 rpm). Poured into molds. Dried at 60°C for 24h ambient + 24h vacuum. UTS measured by Perkin-Elmer DMA 7e, tensile fixture, static force ramp 3-6400 mN at 500 mN/min.",
    "hierarchical_structure": "Polydisperse latex matrix. Improved coalescence at 60°C, reduced porosity.",
    "properties": {
      "UTS": {
        "value": [
          15.0
        ],
        "unit": "MPa"
      }
    },
    "analysis_with_hierarchical_structure": {
      "descriptive_text": "The sample comprises a polydisperse polyvinyl acetate (PVAc) homopolymer matrix derived from Vinac XX210 latex, incorporated with 12 vol% Carbon Black filler and DrewPlus L-483 processing aid. The material was processed via high-speed impeller mixing in an aqueous phase, molded, and subsequently dried at 60°C for 24 hours under ambient conditions followed by 24 hours under vacuum to promote particle coalescence and minimize porosity. Ultimate tensile strength was evaluated using a static force ramp on a DMA instrument equipped with a tensile fixture.",
      "reasoning_analysis": "Increasing Factors: The inclusion of 12 vol% Carbon Black provides rigid reinforcement, enabling efficient stress transfer from the compliant PVAc matrix to the filler particles while restricting chain mobility under load. Furthermore, the thermal history involving drying at 60°C, which exceeds the glass transition temperature of PVAc, facilitates the coalescence of latex particles into a continuous phase, and the subsequent vacuum drying step reduces internal voids that typically act as stress concentrators. Decreasing Factors: The origin of the polymer as a latex dispersion introduces potential interparticle boundaries that may serve as weak links compared to bulk polymerized systems, potentially initiating premature failure. Additionally, the addition of processing aids such as DrewPlus L-483 may introduce low molecular weight components that could plasticize the polymer-filler interface or reduce interfacial adhesion strength. Dominant Factor: The mechanical reinforcement afforded by the high volume fraction of Carbon Black combined with the morphological optimization through thermal coalescence and porosity reduction qualitatively dominates the structural integrity, likely resulting in a net enhancement of UTS compared to the unfilled, poorly coalesced latex precursor."
    },
    "analysis_without_hierarchical_structure": {
      "descriptive_text": "The sample comprises a polyvinyl acetate homopolymer derived from Vinac XX210 polydisperse latex, compounded with 12 vol% Carbon Black filler and DrewPlus L-483 processing aid. The material was prepared by forming an aqueous mixture subjected to high-speed impeller mixing at 880 rpm followed by 3600 rpm, then poured into molds and dried at 60°C for 24 hours under ambient conditions followed by 24 hours under vacuum. Ultimate tensile strength was characterized using a Perkin-Elmer DMA 7e with a tensile fixture, applying a static force ramp from 3 to 6400 mN at a rate of 500 mN/min.",
      "reasoning_analysis": "Increasing Factors: The addition of 12 vol% Carbon Black serves as a rigid reinforcing filler that facilitates stress transfer from the compliant polyvinyl acetate matrix to the high-modulus particles, inherently driving the UTS higher. The processing history involving high-speed impeller mixing up to 3600 rpm ensures homogeneous filler dispersion, minimizing agglomeration-induced stress concentrators, while drying at 60°C, which exceeds the glass transition temperature of PVAc, promotes latex particle coalescence and chain interdiffusion to improve structural integrity. Decreasing Factors: The inherent amorphous nature of the polyvinyl acetate homopolymer lacks crystalline domains that typically provide high tensile strength through physical crosslinking, setting a moderate baseline. Additionally, the inclusion of DrewPlus L-483 processing aid may act as a minor plasticizer or create weak boundary layers at interfaces, potentially reducing intermolecular friction and cohesive strength, while any incomplete coalescence of latex particles could leave microvoids acting as failure initiation sites. Dominant Factor: The reinforcement effect provided by the significant loading of well-dispersed Carbon Black qualitatively dominates the final UTS behavior. While the amorphous PVAc matrix limits the absolute upper bound of strength, the rigid filler network combined with the effective removal of volatiles via vacuum drying after annealing above Tg ensures that the composite mechanics are governed by the filler-matrix interaction, resulting in a net enhancement relative to the unfilled polymer."
    }
  },
  {
    "doi": "10.1007/s10853-017-1724-z",
    "title": "Ultrafine high performance polyethylene fibers",
    "year": 2017,
    "chemical_composition": {
      "repeat_unit_psmiles": "[*]CC[*]",
      "monomers": [
        {
          "name": "Ethylene",
          "smiles": "C=C",
          "ratio_value": null,
          "ratio_unit": null
        }
      ],
      "additives": [],
      "is_homopolymer": true
    },
    "processing_history": "Commercial Dyneema SK99 fiber. UTS measured by Nano-UTM at strain rate 10^-3 s^-1 for method validation.",
    "hierarchical_structure": "Commercial high performance gel-spun polyethylene fiber.",
    "properties": {
      "UTS": {
        "value": [
          4180.0
        ],
        "unit": "MPa"
      }
    },
    "analysis_with_hierarchical_structure": {
      "descriptive_text": "The sample comprises a commercial high-performance gel-spun polyethylene fiber, designated as Dyneema SK99, which is chemically defined as an ethylene homopolymer. This material exhibits a highly oriented hierarchical structure intrinsic to the gel-spinning process used to manufacture ultra-high molecular weight polyethylene fibers. The ultimate tensile strength was characterized using a Nano-UTM at a strain rate of 10^-3 s^-1 to validate the measurement method.",
      "reasoning_analysis": "Increasing Factors: The gel-spinning processing history induces extreme molecular orientation and high crystallinity, aligning the strong covalent carbon-carbon backbone bonds parallel to the fiber axis, which directly maximizes load-bearing capacity. Additionally, the ultra-high molecular weight inherent to the Dyneema SK99 grade ensures sufficient chain length to bridge crystalline domains, facilitating effective stress transfer along the polymer chains. Decreasing Factors: Despite high orientation, the semi-crystalline nature implies the presence of amorphous interlamellar regions which are mechanically weaker than the crystalline domains and may yield under high stress. Furthermore, commercial processing may introduce microscopic surface flaws or structural heterogeneities that act as stress concentrators, potentially limiting the strength relative to the theoretical maximum of a perfect crystal. Dominant Factor: The exceptional molecular orientation and crystallinity achieved through the specific gel-spinning processing history qualitatively dominate the behavior, elevating the UTS far beyond that of conventional isotropic polyethylene by leveraging the intrinsic strength of the covalent backbone."
    },
    "analysis_without_hierarchical_structure": {
      "descriptive_text": "The sample comprises a polyethylene homopolymer synthesized from ethylene monomers, commercially identified as Dyneema SK99 fiber. Mechanical characterization was performed to validate the method, wherein the ultimate tensile strength was measured using a Nano-UTM at a constant strain rate of 10^-3 s^-1.",
      "reasoning_analysis": "Increasing Factors: The linear polyethylene backbone facilitates efficient chain packing and high crystallinity. Crucially, the identification as Dyneema SK99 implies a gel-spinning and ultra-drawing processing history, which induces extreme molecular orientation along the fiber axis, thereby maximizing the load-bearing capacity of the covalent backbone and significantly driving the UTS upward. Decreasing Factors: The chemical composition lacks polar functional groups or cross-linking agents, restricting intermolecular forces to relatively weak van der Waals interactions compared to hydrogen-bonded systems. Furthermore, any micro-structural defects or surface imperfections inherent to the commercial fiber manufacturing process could act as stress concentrators, potentially limiting the realized strength. Dominant Factor: The extreme chain orientation and high crystallinity achieved through the specialized fiber processing history dominate the mechanical response, effectively aligning the strong covalent bonds with the stress axis to maximize UTS, outweighing the limitations imposed by the weak intermolecular forces of the unmodified polyethylene chemistry."
    }
  },
  {
    "doi": "10.3390/polym15030561",
    "title": "Multi-Material Additive Manufacturing of High Temperature Polyetherimide (PEI)–Based Polymer Systems for Lightweight Aerospace Applications",
    "year": 2023,
    "chemical_composition": {
      "repeat_unit_psmiles": null,
      "monomers": [
        {
          "name": "Polyetherimide",
          "smiles": null,
          "ratio_value": null,
          "ratio_unit": null
        },
        {
          "name": "Polycarbonate",
          "smiles": null,
          "ratio_value": null,
          "ratio_unit": null
        }
      ],
      "additives": [
        {
          "name": "Chopped carbon fiber",
          "type": "filler",
          "amount_value": 12,
          "amount_unit": "wt%"
        }
      ],
      "is_homopolymer": false
    },
    "processing_history": "FFF printing at 390 °C, bed 200 °C, 1.0 mm nozzle, 0.5 mm layer height, 6 layers, 0°/45° raster. Layering pattern: ABABAB. Specimen mass: 9.8 g. Tensile testing per ASTM D638 using ARAMIS DIC system.",
    "hierarchical_structure": "Multi-material PEI/PC and CF-PEI/PC. Layering pattern ABABAB. Porosity approx 16%.",
    "properties": {
      "UTS": {
        "value": [
          62
        ],
        "unit": "MPa"
      }
    },
    "analysis_with_hierarchical_structure": {
      "descriptive_text": "The sample consists of a multi-material system comprising polyetherimide (PEI) and polycarbonate (PC) matrix components reinforced with 12 wt% chopped carbon fiber filler. Specimens were fabricated via fused filament fabrication (FFF) using a 1.0 mm nozzle at an extrusion temperature of 390 °C and a heated bed temperature of 200 °C, resulting in a layered structure with a 0.5 mm layer height and a 0°/45° raster orientation arranged in an ABABAB pattern. The resulting hierarchical structure exhibits an approximate porosity of 16%, and the mechanical properties were evaluated through tensile testing per ASTM D638 using an ARAMIS digital image correlation system.",
      "reasoning_analysis": "Increasing Factors: The polyetherimide and polycarbonate matrix provides a high-performance thermoplastic baseline with inherent thermal stability and toughness. The incorporation of 12 wt% chopped carbon fiber introduces rigid reinforcement capable of load transfer, which typically enhances tensile strength relative to the neat polymer blend. Additionally, the elevated bed temperature of 200 °C during processing promotes polymer chain diffusion across deposited roads, potentially improving interlayer adhesion compared to lower temperature printing profiles. Decreasing Factors: The hierarchical structure exhibits approximately 16% porosity, which significantly reduces the effective load-bearing cross-sectional area and acts as a potent stress concentrator initiating premature failure. The FFF processing history inherently creates anisotropic mechanical properties where interlayer bonding is typically weaker than intralayer strength, and the 0°/45° raster angle may not align optimally with the uniaxial tensile load. Furthermore, the multi-material ABABAB layering introduces distinct interfaces between material zones that serve as potential sites for delamination under stress. Dominant Factor: The high porosity content combined with the inherent anisotropy of the additive manufacturing process qualitatively dominates the ultimate tensile strength behavior. While the carbon fiber reinforcement and high-performance matrix establish a strong theoretical baseline, the extensive void network and interlayer weaknesses inherent to the FFF technique likely impose a severe upper limit on the achievable UTS, preventing the composite from reaching the strength levels of a fully dense, isotropic counterpart."
    },
    "analysis_without_hierarchical_structure": {
      "descriptive_text": "The sample comprises a polyetherimide and polycarbonate blend reinforced with 12 wt% chopped carbon fiber filler. Fabrication was achieved via fused filament fabrication (FFF) printing using a 1.0 mm nozzle at 390 °C with a heated bed maintained at 200 °C, depositing 0.5 mm layers across 6 layers with a 0°/45° raster pattern and an ABABAB layering sequence. The resulting specimen, weighing 9.8 g, underwent tensile testing in accordance with ASTM D638 utilizing an ARAMIS digital image correlation system for strain measurement.",
      "reasoning_analysis": "Increasing Factors: The intrinsic mechanical robustness of the polyetherimide and polycarbonate matrix provides a high-strength foundation, while the inclusion of 12 wt% chopped carbon fiber introduces significant reinforcement through load transfer mechanisms that inherently drive the UTS upward. Furthermore, the processing history features a notably high bed temperature of 200 °C, which promotes enhanced interlayer polymer chain diffusion and healing, thereby improving interfacial bonding strength between printed roads. Decreasing Factors: The additive manufacturing process inherently introduces micro-voids and porosity between deposited layers, which act as stress concentrators and reduce the effective load-bearing cross-section. Additionally, the 0°/45° raster pattern introduces anisotropy where the 45° oriented fibers and polymer roads are less efficient at resisting uniaxial tensile loads compared to a 0° orientation, and the relatively large 0.5 mm layer height may limit the total interlayer bonding surface area. Dominant Factor: While the process-induced anisotropy and void content impose a ceiling on performance relative to molded counterparts, the synergistic effect of the high-temperature bed processing facilitating superior interlayer adhesion allows the carbon fiber reinforcement to effectively dominate the mechanical response, qualitatively enhancing the UTS beyond what would be expected for a neat polymer processed under similar additive manufacturing conditions."
    }
  },
  {
    "doi": "10.3390/polym15030561",
    "title": "Multi-Material Additive Manufacturing of High Temperature Polyetherimide (PEI)–Based Polymer Systems for Lightweight Aerospace Applications",
    "year": 2023,
    "chemical_composition": {
      "repeat_unit_psmiles": null,
      "monomers": [
        {
          "name": "Polyetherimide",
          "smiles": null,
          "ratio_value": null,
          "ratio_unit": null
        },
        {
          "name": "Polycarbonate",
          "smiles": null,
          "ratio_value": null,
          "ratio_unit": null
        }
      ],
      "additives": [
        {
          "name": "Chopped carbon fiber",
          "type": "filler",
          "amount_value": 12,
          "amount_unit": "wt%"
        }
      ],
      "is_homopolymer": false
    },
    "processing_history": "FFF printing at 390 °C, bed 200 °C, 1.0 mm nozzle, 0.5 mm layer height, 6 layers, 0°/45° raster. Layering pattern: BBBBBBB. Specimen mass: 7.9 g. Tensile testing per ASTM D638 using ARAMIS DIC system.",
    "hierarchical_structure": "PEI/PC matrix with chopped carbon fiber. Layering pattern BBBBBBB. Porosity approx 31%.",
    "properties": {
      "UTS": {
        "value": [
          54
        ],
        "unit": "MPa"
      }
    },
    "analysis_with_hierarchical_structure": {
      "descriptive_text": "This sample comprises a Polyetherimide (PEI) and Polycarbonate (PC) blend matrix reinforced with 12 wt% chopped carbon fiber. Specimens were fabricated via Fused Filament Fabrication (FFF) using a 1.0 mm nozzle at a printing temperature of 390 °C and a bed temperature of 200 °C, with a layer height of 0.5 mm across 6 layers utilizing a 0°/45° raster orientation and a BBBBBBB layering pattern. The resulting hierarchical structure exhibits approximately 31% porosity within the composite matrix. Mechanical characterization was performed via tensile testing according to ASTM D638 standards, employing an ARAMIS digital image correlation (DIC) system for strain measurement.",
      "reasoning_analysis": "Increasing Factors: The PEI/PC matrix provides a high-strength engineering thermoplastic baseline, while the incorporation of 12 wt% chopped carbon fiber introduces reinforcement mechanisms that enhance load-bearing capacity through stress transfer. The elevated bed temperature of 200 °C during FFF processing promotes polymer chain diffusion across layer interfaces, potentially improving inter-layer adhesion compared to lower temperature processing. Decreasing Factors: The exceptionally high porosity level of approximately 31% significantly reduces the effective load-bearing cross-sectional area and introduces severe stress concentration sites that facilitate premature crack initiation. Additionally, the FFF manufacturing method inherently creates anisotropic mechanical properties with weak inter-layer weld lines compared to isotropic processing methods like injection molding, and the use of chopped rather than continuous fibers limits the maximum reinforcement efficiency. Dominant Factor: While the high-performance matrix and carbon fiber reinforcement provide a strong intrinsic material basis, the dominant factor governing the UTS is the extensive porosity and inter-layer discontinuities resulting from the additive manufacturing process. The void content qualitatively overwhelms the reinforcement benefits, acting as the primary limiter on the ultimate tensile strength by reducing structural integrity and effective area."
    },
    "analysis_without_hierarchical_structure": {
      "descriptive_text": "The material system comprises a polyetherimide and polycarbonate blend reinforced with 12 wt% chopped carbon fiber filler. Specimens were fabricated via fused filament fabrication (FFF) additive manufacturing using a 1.0 mm nozzle at a deposition temperature of 390 °C onto a bed heated to 200 °C. The printing protocol utilized a 0.5 mm layer height across 6 layers with a 0°/45° raster orientation and a BBBBBBB layering pattern. The resulting specimen, with a mass of 7.9 g, underwent tensile testing according to ASTM D638 standards, with strain data acquired using an ARAMIS digital image correlation system.",
      "reasoning_analysis": "Increasing Factors: The high-performance polyetherimide and polycarbonate matrix provides intrinsic mechanical robustness, while the addition of 12 wt% chopped carbon fiber significantly enhances load-bearing capacity through effective stress transfer mechanisms. Furthermore, the elevated bed temperature of 200 °C during fused filament fabrication promotes interlayer polymer chain diffusion, improving bonding strength between deposited roads and mitigating void formation. Decreasing Factors: The additive manufacturing process inherently introduces meso-scale voids between raster lines and layers, which act as stress concentrators and reduce the effective cross-sectional area available for load bearing. Additionally, the 0°/45° raster orientation creates mechanical anisotropy, preventing full alignment of the reinforcement and polymer chains with the tensile loading axis, while shear forces during extrusion through the 1.0 mm nozzle may reduce the aspect ratio of the carbon fibers. Dominant Factor: While the carbon fiber reinforcement establishes a high theoretical strength baseline for the composite system, the processing-induced interlayer bonding quality dominates the final UTS behavior; the high bed temperature is critical in maximizing this interfacial strength, but the inherent porosity and anisotropy of the FFF morphology ultimately limit the realized tensile strength compared to fully consolidated bulk equivalents."
    }
  },
  {
    "doi": "10.3390/polym15030561",
    "title": "Multi-Material Additive Manufacturing of High Temperature Polyetherimide (PEI)–Based Polymer Systems for Lightweight Aerospace Applications",
    "year": 2023,
    "chemical_composition": {
      "repeat_unit_psmiles": null,
      "monomers": [
        {
          "name": "Polyetherimide",
          "smiles": null,
          "ratio_value": null,
          "ratio_unit": null
        },
        {
          "name": "Polycarbonate",
          "smiles": null,
          "ratio_value": null,
          "ratio_unit": null
        }
      ],
      "additives": [
        {
          "name": "Chopped carbon fiber",
          "type": "filler",
          "amount_value": 12,
          "amount_unit": "wt%"
        }
      ],
      "is_homopolymer": false
    },
    "processing_history": "FFF printing at 390 °C, bed 200 °C, 1.0 mm nozzle, 0.5 mm layer height, 6 layers, 0°/45° raster. Layering pattern: ABBABB. Specimen mass: 9.7 g. Tensile testing per ASTM D638 using ARAMIS DIC system.",
    "hierarchical_structure": "Multi-material PEI/PC and CF-PEI/PC. Layering pattern ABBABB.",
    "properties": {
      "UTS": {
        "value": [
          59
        ],
        "unit": "MPa"
      }
    },
    "analysis_with_hierarchical_structure": {
