Repository: hhtrick/HHT-code

# HHT training framework

This directory contains model training, embedding precomputation, inference, article-level baselines and the curated datasets. All commands below assume that the working directory is `train_code/`.

## 3. Datasets and fixed partitions

Each main dataset is a JSON array at `dataset/{property}/{property}.json`. Entries contain source metadata, `chemical_composition`, `processing_history`, `hierarchical_structure`, `properties`, and two generated-analysis objects. Targets are stored as `properties[property]["value"]`; source metadata and target values are not predictive input fields.

| Property | Train | Validation | Test | Total |
|---|---:|---:|---:|---:|

File: train_code/dataset/UTS/UTS.json (part 270 of 292)
[
      "descriptive_text": "The sample comprises a multi-material composite system featuring a Polyetherimide (PEI) and Polycarbonate (PC) blend matrix reinforced with 12 wt% chopped carbon fiber. Fabricated via Fused Filament Fabrication (FFF), the specimen was processed using a 1.0 mm nozzle at 390 °C with a heated bed maintained at 200 °C, resulting in a 0.5 mm layer height across six layers with a 0°/45° raster orientation. The hierarchical structure is defined by an ABBABB layering pattern alternating between neat PEI/PC and CF-reinforced PEI/PC regions, and mechanical characterization was conducted via tensile testing according to ASTM D638 using an ARAMIS digital image correlation system.",
      "reasoning_analysis": "Increasing Factors: The inclusion of 12 wt% chopped carbon fibers within the high-performance PEI/PC matrix provides substantial reinforcement through load transfer mechanisms, inherently driving the UTS higher compared to the neat polymer blend. Furthermore, the high bed temperature of 200 °C during processing facilitates enhanced polymer chain diffusion across layer interfaces, improving inter-layer adhesion and reducing void content which supports greater load-bearing capacity. Decreasing Factors: The FFF manufacturing method introduces inherent anisotropy and porosity, particularly exacerbated by the relatively thick 0.5 mm layer height which can act as stress concentrators. The 0°/45° raster pattern implies off-axis orientation for half the material, reducing tensile efficiency, while the multi-material ABBABB architecture creates heterogeneous interfaces between neat and filled layers that may suffer from thermal expansion mismatches or inadequate wetting, serving as potential failure initiation sites. Dominant Factor: While the carbon fiber reinforcement and elevated bed temperature establish a robust mechanical baseline, the dominant factor qualitatively governing the final UTS is the integrity of the inter-layer and inter-material interfaces formed during printing. The mechanical continuity across the ABBABB junctions and the mitigation of process-induced voids will ultimately dictate whether the composite achieves its theoretical reinforcement potential or fails prematurely at printed defects."
    },
    "analysis_without_hierarchical_structure": {
      "descriptive_text": "The sample comprises a polyetherimide and polycarbonate blend reinforced with 12 wt% chopped carbon fiber filler. The material was processed using fused filament fabrication 3D printing with a nozzle temperature of 390 °C and a heated bed maintained at 200 °C. Printing parameters included a 1.0 mm nozzle diameter, 0.5 mm layer height, and a total of 6 layers deposited with a 0°/45° raster orientation following an ABBABB layering pattern. The specimen, weighing 9.7 g, underwent tensile testing according to ASTM D638 standards utilizing an ARAMIS digital image correlation system.",
      "reasoning_analysis": "Increasing Factors: The high-performance polyetherimide and polycarbonate matrix provides a robust foundation with inherent high strength and toughness, while the incorporation of 12 wt% chopped carbon fiber acts as a reinforcing phase that facilitates load transfer and restricts matrix deformation, theoretically enhancing tensile capacity. Furthermore, the elevated bed temperature of 200 °C during processing promotes polymer chain diffusion across layer interfaces, potentially improving inter-layer bonding strength. Decreasing Factors: The fused filament fabrication process inherently introduces anisotropy and micro-voids between deposited roads, which act as stress concentrators and reduce the effective load-bearing cross-section. The relatively thick 0.5 mm layer height may limit the surface area available for inter-layer diffusion compared to finer layers, and the 0°/45° raster orientation means that not all material strands are aligned with the primary tensile axis, reducing efficiency in load transfer. Dominant Factor: Despite the reinforcement provided by the carbon fibers and the high-performance matrix, the processing-induced anisotropy and inter-layer bonding quality inherent to the fused filament fabrication method qualitatively dominate the final UTS behavior, as failure is typically initiated at the weak interfaces between printed layers rather than within the bulk material itself."
    }
  },
  {
    "doi": "10.1016/j.carbon.2016.11.023",
    "title": "Strength dependence of epoxy composites on the average filler size of non-oxidized graphene flake",
    "year": 2016,
    "chemical_composition": {
      "repeat_unit_psmiles": null,
      "monomers": [
        {
          "name": "Diglycidyl ether of bisphenol A",
          "smiles": "CC(C)(c1ccc(OCC2CO2)cc1)c3ccc(OCC4CO4)cc3",
          "ratio_value": 100,
          "ratio_unit": "wt%"
        },
        {
          "name": "diethytolenediamine",
          "smiles": null,
          "ratio_value": 36,
          "ratio_unit": "wt%"
        }
      ],
      "additives": [
        {
          "name": "f-NOGF_S",
          "type": "filler",
          "amount_value": 0.6,
          "amount_unit": "wt%"
        }
      ],
      "is_homopolymer": false
    },
    "processing_history": "f-NOGF_S powder ultra-sonicated in acetone (30 ml) for 20 min in 1 mg/ml ratio. Epoxy resin (EPON 862) and curing agent (SEIKA-S) mixed in ratio 100:36 by weight and added to f-NOGF_S-acetone solution. Mixture sonicated 30 min. Loaded into stainless steel mold, heated at 70 °C for 12 h in dynamic vacuum to remove acetone. Cured at 175 °C for 1 h. UTS measured by uniaxial testing machine (INSTRON 8848 microtester) according to ASTM D638-10 with crosshead speed of 0.75 mm/min at room temperature.",
    "hierarchical_structure": "Epoxy matrix with dispersed edge functionalized non-oxidized graphene flakes (f-NOGF_S), average lateral size 250 nm, thickness < 4 nm.",
    "properties": {
      "UTS": {
        "value": [
          66.27
        ],
        "unit": "MPa"
      }
    },
    "analysis_with_hierarchical_structure": {
      "descriptive_text": "The sample comprises a thermosetting epoxy composite synthesized from Diglycidyl ether of bisphenol A resin and diethytolenediamine curing agent at a weight ratio of 100:36, reinforced with 0.6 wt% edge functionalized non-oxidized graphene flakes (f-NOGF_S). The fabrication process involved ultra-sonication of the filler in acetone followed by mixing with the resin system, additional sonication, and casting into a stainless steel mold where solvent was removed under dynamic vacuum at 70 °C for 12 hours prior to final curing at 175 °C for 1 hour. The resulting hierarchical structure features an epoxy matrix embedded with dispersed graphene flakes having an average lateral size of 250 nm and thickness under 4 nm, with Ultimate Tensile Strength evaluated via uniaxial testing according to ASTM D638-10.",
      "reasoning_analysis": "Increasing Factors: The incorporation of edge functionalized non-oxidized graphene flakes provides significant reinforcement due to the exceptional intrinsic strength of graphene and the improved interfacial adhesion afforded by the edge functionalization, which facilitates efficient stress transfer from the matrix to the filler. Additionally, the high-temperature curing cycle at 175 °C promotes a high crosslink density within the epoxy-amine network, enhancing the cohesive strength of the matrix, while the dynamic vacuum processing step minimizes void formation and residual solvent content that would otherwise act as failure initiation sites. Decreasing Factors: Despite functionalization, the presence of rigid filler particles within the polymer matrix can introduce stress concentrations, particularly if local agglomeration occurs despite sonication, which may precipitate premature crack initiation. Furthermore, the high crosslink density achieved during the 175 °C cure reduces the chain mobility and toughness of the epoxy matrix, potentially leading to brittle failure behavior that limits the ultimate load-bearing capacity before fracture. Dominant Factor: The quality of the interfacial interaction between the functionalized graphene flakes and the epoxy matrix qualitatively dominates the final UTS behavior. While the high crosslink density establishes a rigid baseline strength, the efficiency of load transfer across the filler-matrix interface determines whether the graphene acts as an effective reinforcing agent or a defect source; given the extensive sonication and functionalization described, the reinforcement mechanism is likely the prevailing factor enhancing strength relative to the neat resin, though constrained by the inherent brittleness of the cured thermoset network."
    },
    "analysis_without_hierarchical_structure": {
      "descriptive_text": "The sample comprises a crosslinked epoxy network synthesized from Diglycidyl ether of bisphenol A and diethytolenediamine curing agent, reinforced with 0.6 wt% f-NOGF_S filler. The preparation involved ultra-sonicating the f-NOGF_S powder in acetone for 20 minutes, followed by the addition of the epoxy resin and curing agent mixed at a 100:36 weight ratio. This mixture was subjected to further sonication for 30 minutes before being loaded into a stainless steel mold. Solvent removal was conducted by heating at 70 °C for 12 hours under dynamic vacuum, followed by thermal curing at 175 °C for 1 hour. The Ultimate Tensile Strength was evaluated using an INSTRON 8848 microtester according to ASTM D638-10 standards at a crosshead speed of 0.75 mm/min at room temperature.",
      "reasoning_analysis": "Increasing Factors: The formation of a densely crosslinked thermoset network between the epoxide groups of Diglycidyl ether of bisphenol A and the amine groups of the curing agent provides intrinsic structural rigidity and high cohesive energy density, fundamentally driving the UTS upward. Additionally, the incorporation of f-NOGF_S nanofiller introduces reinforcement mechanisms such as load transfer and crack deflection, while the extensive sonication steps promote uniform dispersion and maximize the effective surface area for stress transfer between the matrix and filler. Decreasing Factors: The use of acetone as a processing solvent introduces the risk of residual solvent entrapment or micro-void formation if the dynamic vacuum step at 70 °C was insufficient to fully evaporate the solvent before the final cure, which would act as stress concentrators and plasticize the matrix. Furthermore, any potential agglomeration of the nanofiller despite sonication could create local defect sites that initiate premature failure under tensile load. Dominant Factor: The intrinsic mechanical integrity provided by the highly crosslinked epoxy-amine network serves as the primary baseline for strength; however, the quality of the filler-matrix interface and dispersion achieved through the specified sonication and vacuum processing qualitatively dominates the final UTS behavior, determining whether the nanofiller acts as an effective reinforcement or a source of defects."
    }
  },
  {
    "doi": null,
    "title": "Electrical and Mechanical Behavior of Carbon Black-Filled Poly(Vinyl Acetate) Latex-Based Composites",
    "year": null,
    "chemical_composition": {
      "repeat_unit_psmiles": "[*]CC(OC(C)=O)[*]",
      "monomers": [
        {
          "name": "Vinyl Acetate",
          "smiles": "CC(=O)OC=C",
          "ratio_value": null,
          "ratio_unit": null
        }
      ],
      "additives": [
        {
          "name": "Carbon Black",
          "type": "filler",
          "amount_value": 0,
          "amount_unit": "vol%"
        },
        {
          "name": "DrewPlus L-483",
          "type": "processing aid",
          "amount_value": null,
          "amount_unit": "drops"
        }
      ],
      "is_homopolymer": true
    },
    "processing_history": "PD 0202 monodisperse PVAc latex. Aqueous mixture prepared with high-speed impeller (880 rpm then 3600 rpm). Poured into molds. Dried at 20°C for 24h ambient + 24h vacuum. UTS measured by Perkin-Elmer DMA 7e, tensile fixture, static force ramp 3-6400 mN at 500 mN/min.",
    "hierarchical_structure": "Monodisperse latex matrix. Partial coalescence at 20°C, statistical porosity fluctuations.",
    "properties": {
      "UTS": {
        "value": [
          4.3
        ],
        "unit": "MPa"
      }
    },
    "analysis_with_hierarchical_structure": {
      "descriptive_text": "The sample comprises a monodisperse poly(vinyl acetate) (PVAc) homopolymer derived from a latex precursor, incorporating DrewPlus L-483 as a processing aid. The material was prepared via an aqueous mixture subjected to high-speed impeller mixing at sequential rates of 880 and 3600 rpm before being cast into molds. Solidification was achieved through a drying protocol involving 24 hours at 20°C under ambient conditions followed by 24 hours under vacuum. The resulting hierarchical structure exhibits a monodisperse latex matrix characterized by partial coalescence at 20°C and statistical porosity fluctuations, with the ultimate tensile strength subsequently characterized using a Perkin-Elmer DMA 7e equipped with a tensile fixture under a static force ramp.",
      "reasoning_analysis": "Increasing Factors: The vacuum drying stage aids in the removal of residual water and volatiles, minimizing plasticization effects that would otherwise soften the matrix and reduce load-bearing capacity. Additionally, the high-shear mixing history ensures a homogeneous distribution of the processing aid within the aqueous phase prior to casting, preventing localized weak spots due to additive agglomeration. Decreasing Factors: The drying temperature of 20°C is likely near or below the glass transition temperature of poly(vinyl acetate), severely restricting chain interdiffusion across latex particle boundaries and resulting in partial coalescence. This creates weak interfaces susceptible to debonding under tension. Furthermore, the presence of statistical porosity fluctuations acts as intrinsic stress concentrators that facilitate premature crack initiation, while the processing aid may segregate to particle interfaces, further reducing interfacial adhesion. Dominant Factor: The structural integrity defined by the partial coalescence and porosity dominates the UTS behavior. Despite the chemical identity of the PVAc homopolymer, the inability of chains to fully interdiffuse due to low-temperature drying creates a discontinuous morphology where failure is governed by particle boundary strength rather than bulk polymer cohesion, qualitatively suppressing the ultimate tensile strength."
    },
    "analysis_without_hierarchical_structure": {
      "descriptive_text": "The sample consists of a polyvinyl acetate (PVAc) homopolymer derived from vinyl acetate monomers, initially supplied as a PD 0202 monodisperse latex. An aqueous mixture was prepared incorporating DrewPlus L-483 as a processing aid, subjected to high-shear mixing using a high-speed impeller at sequential rates of 880 rpm and 3600 rpm. The mixture was poured into molds and dried at 20°C for 24 hours under ambient conditions followed by 24 hours under vacuum. Ultimate tensile strength was subsequently characterized using a Perkin-Elmer DMA 7e equipped with a tensile fixture, applying a static force ramp from 3 to 6400 mN at a rate of 500 mN/min.",
      "reasoning_analysis": "Increasing Factors: The processing history utilizes high-shear mixing at up to 3600 rpm, which promotes the homogeneous dispersion of the processing aid and latex particles, minimizing agglomeration-induced stress concentrators that could prematurely initiate failure. Additionally, the inclusion of a 24-hour vacuum drying stage facilitates the removal of residual water from the aqueous mixture, reducing the likelihood of void formation within the matrix that would otherwise act as crack initiation sites under tensile load. Decreasing Factors: The incorporation of DrewPlus L-483, typically functioning as a surfactant or processing aid, may remain within the polymer matrix or at particle boundaries, potentially acting as a plasticizer that reduces intermolecular friction or creating weak boundary layers that lower cohesive strength. Furthermore, the drying temperature of 20°C is at or below the typical glass transition temperature of polyvinyl acetate; if the film formation occurs below the minimum film formation temperature, incomplete coalescence of the latex particles will result in microvoids and poor interfacial adhesion, significantly compromising the load-bearing capacity. The absence of reinforcing fillers, indicated by the 0 vol% Carbon Black, means the material lacks external reinforcement mechanisms to enhance strength. Dominant Factor: The thermal conditions during film formation relative to the polymer's glass transition temperature qualitatively dominate the UTS behavior. Since the drying temperature (20°C) is insufficient to fully exceed the Tg of PVAc, the degree of latex particle coalescence is likely limited, creating a microstructure characterized by weak particle-particle interfaces rather than a continuous bulk phase, which overwhelmingly dictates a reduction in ultimate tensile strength compared to a fully coalesced thermoplastic solid."
    }
  },
  {
    "doi": "10.1016/j.carbon.2016.11.023",
    "title": "Strength dependence of epoxy composites on the average filler size of non-oxidized graphene flake",
    "year": 2016,
    "chemical_composition": {
      "repeat_unit_psmiles": null,
      "monomers": [
        {
          "name": "Diglycidyl ether of bisphenol A",
          "smiles": "CC(C)(c1ccc(OCC2CO2)cc1)c3ccc(OCC4CO4)cc3",
          "ratio_value": 100,
          "ratio_unit": "wt%"
        },
        {
          "name": "diethytolenediamine",
          "smiles": null,
          "ratio_value": 36,
          "ratio_unit": "wt%"
        }
      ],
      "additives": [
        {
          "name": "Graphene quantum dots",
          "type": "filler",
          "amount_value": 0.6,
          "amount_unit": "wt%"
        }
      ],
      "is_homopolymer": false
    },
    "processing_history": "GQDs powder ultra-sonicated in acetone (30 ml) for 20 min in 1 mg/ml ratio. Epoxy resin (EPON 862) and curing agent (SEIKA-S) mixed in ratio 100:36 by weight and added to GQDs-acetone solution. Mixture sonicated 30 min. Loaded into stainless steel mold, heated at 70 °C for 12 h in dynamic vacuum to remove acetone. Cured at 175 °C for 1 h. UTS measured by uniaxial testing machine (INSTRON 8848 microtester) according to ASTM D638-10 with crosshead speed of 0.75 mm/min at room temperature.",
    "hierarchical_structure": "Epoxy matrix with dispersed Graphene quantum dots (GQDs), average size 20 nm.",
    "properties": {
      "UTS": {
        "value": [
          53.91
        ],
        "unit": "MPa"
      }
    },
    "analysis_with_hierarchical_structure": {
      "descriptive_text": "This material system comprises a thermosetting epoxy nanocomposite formed from Diglycidyl ether of bisphenol A resin and diethytolenediamine curing agent mixed in a 100:36 weight ratio, reinforced with 0.6 wt% Graphene quantum dots having an average size of 20 nm. The fabrication process involved ultrasonication of the filler in acetone followed by mixing with the epoxy components and further sonication to ensure dispersion. The mixture was loaded into a stainless steel mold and subjected to a thermal treatment involving heating at 70 °C for 12 hours under dynamic vacuum to remove the solvent, followed by curing at 175 °C for 1 hour. The Ultimate Tensile Strength was subsequently characterized using a uniaxial testing machine according to ASTM D638-10 standards at a crosshead speed of 0.75 mm/min at room temperature.",
      "reasoning_analysis": "Increasing Factors: The incorporation of Graphene quantum dots provides significant reinforcement through efficient stress transfer and crack bridging mechanisms due to their high stiffness and large specific surface area relative to the epoxy matrix. The high-temperature curing cycle at 175 °C promotes a high degree of crosslinking within the epoxy-amine network, increasing the cohesive energy density and resistance to plastic deformation. Additionally, the dynamic vacuum step during the initial heating phase facilitates the removal of acetone solvent, minimizing void formation which would otherwise act as failure initiation sites under tensile load. Decreasing Factors: Despite ultrasonication, there remains a risk of GQD agglomeration at the 0.6 wt% loading; such agglomerates can act as stress concentrators that initiate premature failure. Furthermore, if the solvent removal during the 70 °C vacuum step was incomplete, residual acetone could plasticize the network or create micro-voids upon final curing, thereby reducing the effective load-bearing cross-sectional area. The inherent brittleness associated with highly crosslinked aromatic epoxy networks may also limit energy dissipation capabilities, potentially leading to catastrophic failure before significant plastic deformation. Dominant Factor: The dominant factor is likely the synergistic effect of the high crosslink density established by the aromatic amine curing agent and the thermal cure profile, combined with the nanoscale reinforcement provided by the dispersed GQDs. While processing-induced defects pose a risk, the rigorous solvent removal and dispersion protocols suggest that the reinforcement mechanisms and matrix rigidity qualitatively drive the UTS higher than that of the unreinforced neat epoxy system."
    },
    "analysis_without_hierarchical_structure": {
      "descriptive_text": "The polymer sample is a graphene quantum dot (GQD)-reinforced epoxy nanocomposite synthesized from Diglycidyl ether of bisphenol A and diethytolenediamine monomers mixed at a weight ratio of 100:36. The GQDs were incorporated at a loading of 0.6 wt% following dispersion in acetone via ultra-sonication, after which the epoxy-amine mixture was added and sonicated further to ensure homogeneity. The composite solution was cast into a stainless steel mold and subjected to a thermal treatment involving heating at 70 °C for 12 hours under dynamic vacuum to eliminate the solvent, followed by a final cure at 175 °C for 1 hour to establish the crosslinked network. The Ultimate Tensile Strength was evaluated using a uniaxial testing machine in accordance with ASTM D638-10 at a crosshead speed of 0.75 mm/min at room temperature.",
      "reasoning_analysis": "Increasing Factors: The formation of a densely crosslinked thermoset network through the reaction between the epoxy resin and diamine curing agent provides a rigid backbone that inherently resists deformation, driving the UTS higher. Additionally, the incorporation of Graphene Quantum dots at 0.6 wt% introduces high-strength nanoscale fillers that can facilitate stress transfer from the matrix to the filler, while the ultra-sonication processing history promotes uniform dispersion, maximizing the interfacial area for load bearing. Decreasing Factors: The use of acetone as a processing solvent introduces the risk of residual solvent entrapment or void formation during the vacuum drying stage, which would act as stress concentration sites and initiate premature failure, thereby lowering the UTS. Furthermore, if the GQDs agglomerate despite sonication, these clusters could serve as defects that reduce the effective cross-sectional area bearing the load. Dominant Factor: The structural integrity provided by the high crosslink density of the cured epoxy-amine network, synergistically enhanced by the well-dispersed GQDs acting as reinforcement, qualitatively dominates the UTS behavior, assuming the vacuum processing effectively minimized solvent-induced voids."
    }
  },
  {
    "doi": null,
    "title": "Electrical and Mechanical Behavior of Carbon Black-Filled Poly(Vinyl Acetate) Latex-Based Composites",
    "year": null,
    "chemical_composition": {
      "repeat_unit_psmiles": "[*]CC(OC(C)=O)[*]",
      "monomers": [
        {
          "name": "Vinyl Acetate",
          "smiles": "CC(=O)OC=C",
          "ratio_value": null,
          "ratio_unit": null
        }
      ],
      "additives": [
        {
          "name": "Carbon Black",
          "type": "filler",
          "amount_value": 3,
          "amount_unit": "vol%"
        },
        {
          "name": "DrewPlus L-483",
          "type": "processing aid",
          "amount_value": null,
          "amount_unit": "drops"
        }
      ],
      "is_homopolymer": true
    },
    "processing_history": "PD 0202 monodisperse PVAc latex. Aqueous mixture prepared with high-speed impeller (880 rpm then 3600 rpm). Poured into molds. Dried at 20°C for 24h ambient + 24h vacuum. UTS measured by Perkin-Elmer DMA 7e, tensile fixture, static force ramp 3-6400 mN at 500 mN/min.",
    "hierarchical_structure": "Monodisperse latex matrix. Partial coalescence at 20°C, statistical porosity fluctuations.",
    "properties": {
      "UTS": {
        "value": [
          11.2
        ],
        "unit": "MPa"
      }
    },
    "analysis_with_hierarchical_structure": {
      "descriptive_text": "This sample comprises a polyvinyl acetate (PVAc) homopolymer derived from vinyl acetate monomers, compounded with 3 vol% Carbon Black filler and DrewPlus L-483 processing aid. Prepared from a monodisperse PVAc latex, the material underwent aqueous mixing via high-speed impeller at 880 rpm followed by 3600 rpm, was poured into molds, and dried at 20°C for 24 hours under ambient conditions followed by 24 hours under vacuum. The resulting hierarchical structure features a monodisperse latex matrix exhibiting partial coalescence at 20°C and statistical porosity fluctuations, with Ultimate Tensile Strength characterized using a Perkin-Elmer DMA 7e tensile fixture under a static force ramp.",
      "reasoning_analysis": "Increasing Factors: The inclusion of 3 vol% Carbon Black serves as a reinforcing filler within the PVAc matrix, enhancing load-bearing capacity and potentially impeding crack propagation through filler-matrix interactions. Additionally, the high-shear mixing history promotes homogeneous dispersion of additives, reducing the likelihood of large agglomerates acting as premature failure sites. Decreasing Factors: The drying temperature of 20°C is near or below the glass transition temperature of PVAc, resulting in partial coalescence of the latex particles rather than full chain interdiffusion, which creates weak interparticle boundaries. Furthermore, the presence of statistical porosity fluctuations introduces voids that act as stress concentrators, significantly reducing the effective load-bearing cross-section and facilitating early fracture initiation. Dominant Factor: The structural integrity deficits caused by the latex film formation process qualitatively dominate the mechanical response. The incomplete coalescence and inherent porosity create critical discontinuities within the matrix that outweigh the reinforcing contribution of the low-volume fraction Carbon Black, ultimately limiting the UTS compared to a fully dense, bulk-processed homopolymer."
    },
    "analysis_without_hierarchical_structure": {
      "descriptive_text": "The sample comprises a poly(vinyl acetate) homopolymer matrix derived from a monodisperse PVAc latex (PD 0202), compounded with 3 vol% Carbon Black filler and DrewPlus L-483 processing aid. Preparation involved creating an aqueous mixture via high-speed impeller mixing, ramping from 880 rpm to 3600 rpm, followed by casting into molds. The specimens underwent a two-stage drying protocol consisting of 24 hours at 20°C under ambient conditions followed by 24 hours under vacuum. Mechanical characterization was performed using a Perkin-Elmer DMA 7e with a tensile fixture, utilizing a static force ramp from 3 to 6400 mN at a rate of 500 mN/min to determine the ultimate tensile strength.",
      "reasoning_analysis": "Increasing Factors: The incorporation of 3 vol% Carbon Black serves as a reinforcing filler within the polymer matrix, which typically enhances load-bearing capacity and increases UTS through stress transfer mechanisms, provided the high-speed impeller mixing successfully disperses the filler to minimize agglomeration. The use of a monodisperse latex may also promote uniform packing density during the initial stages of film formation. Decreasing Factors: The drying temperature of 20°C is below the typical glass transition temperature of poly(vinyl acetate), which critically inhibits the coalescence of latex particles and prevents sufficient chain interdiffusion across particle boundaries. This results in a microstructure with weak interfaces that act as stress concentrators and premature failure sites. Additionally, the processing aid may remain as a low molecular weight residue that plasticizes the interface or reduces interchain friction. Dominant Factor: The thermal history during film formation relative to the polymer's glass transition temperature is the dominant factor governing the UTS. Despite the reinforcing potential of the Carbon Black, the inability of the polymer chains to interdiffuse effectively due to drying below the Tg creates fundamental structural discontinuities at the particle boundaries that qualitatively override the filler reinforcement, leading to a UTS governed by the strength of the weak particle interfaces rather than the bulk polymer strength."
    }
  },
  {
    "doi": "10.3390/polym15030561",
    "title": "Multi-Material Additive Manufacturing of High Temperature Polyetherimide (PEI)–Based Polymer Systems for Lightweight Aerospace Applications",
    "year": 2023,
    "chemical_composition": {
      "repeat_unit_psmiles": null,
      "monomers": [
        {
          "name": "Polyetherimide",
          "smiles": null,
          "ratio_value": null,
          "ratio_unit": null
        },
        {
          "name": "Polycarbonate",
          "smiles": null,
          "ratio_value": null,
          "ratio_unit": null
        }
      ],
      "additives": [
        {
          "name": "Chopped carbon fiber",
          "type": "filler",
          "amount_value": 12,
          "amount_unit": "wt%"
        }
      ],
      "is_homopolymer": false
    },
    "processing_history": "FFF printing at 390 °C, bed 200 °C, 1.0 mm nozzle, 0.5 mm layer height, 6 layers, 0°/45° raster. Layering pattern: ABBABB. Specimen mass: 9.7 g. Tensile testing per ASTM D638 using ARAMIS DIC system.",
    "hierarchical_structure": "Multi-material PEI/PC and CF-PEI/PC. Layering pattern ABBABB.",
    "properties": {
      "UTS": {
        "value": [
          57
        ],
        "unit": "MPa"
      }
    },
    "analysis_with_hierarchical_structure": {
      "descriptive_text": "The sample comprises a multi-material system featuring a polyetherimide (PEI) and polycarbonate (PC) blend matrix, partially reinforced with 12 wt% chopped carbon fiber filler. Fabricated via fused filament fabrication (FFF), the specimen was printed using a 1.0 mm nozzle at 390 °C with a heated bed at 200 °C, employing a 0.5 mm layer height and a 0°/45° raster pattern. The hierarchical structure consists of six layers arranged in an ABBABB pattern, alternating between neat PEI/PC and carbon fiber-reinforced PEI/PC regions. Tensile properties were evaluated according to ASTM D638 using an ARAMIS digital image correlation system.",
      "reasoning_analysis": "Increasing Factors: The use of a polyetherimide and polycarbonate blend provides a high-strength, rigid matrix backbone, while the incorporation of 12 wt% chopped carbon fibers introduces significant reinforcement through load transfer mechanisms. Additionally, the high nozzle temperature of 390 °C promotes polymer chain diffusion across filament roads, enhancing interlayer bonding and overall cohesion. Decreasing Factors: The fused filament fabrication process inherently introduces porosity and anisotropy, where interlayer boundaries often act as weak points under tensile load. The alternating ABBABB layering pattern creates interfaces between neat and reinforced layers with mismatched stiffness, potentially leading to stress concentrations and delamination. Furthermore, the chopped nature of the fibers and the 0°/45° raster orientation mean not all fibers are aligned with the loading axis, reducing reinforcement efficiency. Dominant Factor: The intrinsic high strength of the PEI/PC matrix combined with the load-bearing capacity of the carbon fibers qualitatively dominates the UTS behavior by establishing a high performance baseline; however, the realized strength is critically modulated by the interlayer bonding quality and the structural heterogeneity introduced by the alternating layer pattern."
    },
    "analysis_without_hierarchical_structure": {
      "descriptive_text": "The sample comprises a polyetherimide and polycarbonate polymer blend reinforced with 12 wt% chopped carbon fiber filler. Specimens were fabricated using fused filament fabrication additive manufacturing at an extrusion temperature of 390 °C with a heated bed maintained at 200 °C. The printing parameters included a 1.0 mm nozzle diameter and a 0.5 mm layer height, constructing a 6-layer structure with a 0°/45° raster orientation and an ABBABB layering pattern. Mechanical characterization was performed via tensile testing according to ASTM D638 standards, utilizing an ARAMIS digital image correlation system for strain measurement.",
      "reasoning_analysis": "Increasing Factors: The incorporation of 12 wt% chopped carbon fiber into the polyetherimide and polycarbonate matrix introduces a rigid reinforcement phase that facilitates load transfer away from the polymer matrix, significantly enhancing the ultimate tensile strength. Furthermore, the high extrusion temperature of 390 °C combined with a heated bed at 200 °C promotes enhanced polymer chain diffusion across layer interfaces, improving interlayer bonding strength relative to lower temperature processing. Decreasing Factors: The fused filament fabrication process inherently introduces micro-voids between raster lines and layers, which act as stress concentrators and reduce the effective load-bearing cross-sectional area. Additionally, the 0°/45° raster orientation and 0.5 mm layer height create structural anisotropy, meaning the material properties are not uniform in all directions, potentially leading to premature failure at layer interfaces under tensile load compared to isotropic manufacturing methods. Dominant Factor: While the processing-induced voids and anisotropy present inherent limitations typical of additive manufacturing, the high-temperature processing history ensures sufficient interlayer cohesion to allow the reinforcing effect of the carbon fibers within the high-performance PEI/PC matrix to qualitatively dominate the final UTS behavior, resulting in a composite strength significantly governed by the filler-matrix interaction rather than solely by interlayer adhesion failure."
    }
  },
  {
    "doi": null,
    "title": "The improvement of mechanical properties of repair and construction compositions based on epoxy resin with mineral fillers",
    "year": 2022,
    "chemical_composition": {
      "repeat_unit_psmiles": null,
      "monomers": [
        {
          "name": "Epoxy diane resin ED-20",
          "smiles": null,
          "ratio_value": 100,
          "ratio_unit": "% wt"
        }
      ],
      "additives": [
        {
          "name": "Hardener L-20",
          "type": "crosslinker",
          "amount_value": 90,
          "amount_unit": "% wt"
        },
        {
          "name": "PDMS-5",
          "type": "modifier",
          "amount_value": 2.5,
          "amount_unit": "% wt"
        },
        {
          "name": "HDK",
          "type": "nanofiller",
          "amount_value": 0.5,
          "amount_unit": "% wt"
        },
        {
          "name": "Volsky sand",
          "type": "filler",
          "amount_value": 70,
          "amount_unit": "% wt"
        }
      ],
      "is_homopolymer": false
    },
    "processing_history": "Epoxy binder (ED-20 + L-20 + PDMS-5 + HDK) prepared, Volsky sand added (70% wt relative to binder). Hand poured into steel molds with release agent. Cured at room temperature (20-25 °C) for at least 1 day. Ultimate tensile strength measured on Inspekt-mini tensile testing machine at 20 mm/min.",
    "hierarchical_structure": "Nanostructured formations with sizes from 8 to 26 nm formed in polymer matrix. Globular aggregates of epoxy resin about 10-13 Å. Globular formations collected in linear clusters of 5-7 globules.",
    "properties": {
      "UTS": {
        "value": [
          28
        ],
        "unit": "MPa"
      }
    },
    "analysis_with_hierarchical_structure": {
      "descriptive_text": "The sample consists of a composite material based on an Epoxy diane resin ED-20 matrix crosslinked with Hardener L-20. The formulation incorporates polydimethylsiloxane (PDMS-5) as a modifier at 2.5% wt and HDK as a nanofiller at 0.5% wt, while Volsky sand is added as a macroscopic filler at 70% wt relative to the epoxy binder. Processing involved preparing the epoxy binder mixture, incorporating the sand, and hand pouring the composite into steel molds treated with a release agent, followed by curing at room temperature (20-25 °C) for a minimum of one day. Hierarchical characterization reveals nanostructured formations ranging from 8 to 26 nm within the polymer matrix, where globular aggregates of the epoxy resin approximately 10-13 Å in size are organized into linear clusters comprising 5 to 7 globules. Ultimate tensile strength was subsequently measured using an Inspekt-mini tensile testing machine at a crosshead speed of 20 mm/min.",
      "reasoning_analysis": "Increasing Factors: The formation of a crosslinked epoxy network via the reaction between ED-20 resin and Hardener L-20 provides intrinsic cohesive strength and rigidity to the matrix. Additionally, the inclusion of HDK nanofiller promotes the formation of nanostructured formations (8 to 26 nm), which can act as reinforcement sites to impede crack propagation and enhance load transfer within the polymer phase. Decreasing Factors: The incorporation of PDMS-5 modifier typically introduces flexible segments that reduce the overall modulus and tensile strength to improve toughness. Furthermore, the room temperature curing process (20-25 °C) likely results in a lower crosslink density compared to thermal curing, limiting the maximum cohesive strength of the matrix. The extremely high loading of Volsky sand (70% wt) introduces significant potential for stress concentration points at the filler-matrix interface, and the hand pouring method may introduce voids or defects that act as failure initiation sites. Dominant Factor: The high volume fraction of Volsky sand combined with the ambient curing conditions qualitatively dominates the UTS behavior. While the nanofiller and crosslinking provide baseline strength, the mechanical integrity is likely governed by the interfacial adhesion between the massive sand filler and the incompletely cured epoxy matrix, where stress concentrations at the filler interfaces and potential processing defects limit the ultimate tensile strength relative to a neat, thermally cured epoxy system."
    },
    "analysis_without_hierarchical_structure": {
