Repository: hhtrick/HHT-code

# HHT training framework

This directory contains model training, embedding precomputation, inference, article-level baselines and the curated datasets. All commands below assume that the working directory is `train_code/`.

## 3. Datasets and fixed partitions

Each main dataset is a JSON array at `dataset/{property}/{property}.json`. Entries contain source metadata, `chemical_composition`, `processing_history`, `hierarchical_structure`, `properties`, and two generated-analysis objects. Targets are stored as `properties[property]["value"]`; source metadata and target values are not predictive input fields.

| Property | Train | Validation | Test | Total |
|---|---:|---:|---:|---:|

File: train_code/dataset/UTS/UTS.json (part 271 of 292)
[
      "descriptive_text": "The sample comprises a composite system based on an Epoxy diane resin ED-20 matrix crosslinked with Hardener L-20, incorporating PDMS-5 as a modifier and HDK as a nanofiller within the epoxy binder. This binder phase was subsequently compounded with Volsky sand filler at a concentration of 70% wt relative to the binder mass. Processing involved hand pouring the mixture into steel molds equipped with a release agent, followed by curing at ambient conditions between 20 and 25 °C for at least 24 hours. Mechanical characterization was performed to determine the ultimate tensile strength using an Inspekt-mini tensile testing machine operating at a crosshead speed of 20 mm/min.",
      "reasoning_analysis": "Increasing Factors: The covalent crosslinking between Epoxy diane resin ED-20 and Hardener L-20 creates a rigid three-dimensional network that fundamentally enables load bearing, while the incorporation of rigid Volsky sand and HDK nanofillers provides reinforcement that restricts chain mobility and enhances stiffness, driving the UTS upward. Decreasing Factors: The addition of PDMS-5 acts as a toughening modifier which typically introduces soft segments that lower the matrix yield strength, and the room temperature curing process may result in incomplete conversion compared to thermal curing, reducing crosslink density. Additionally, the hand pouring technique risks entrapping air voids, and the high filler loading can induce stress concentrations at the particle-matrix interface, all of which contribute to lowering the UTS. Dominant Factor: The formation of the crosslinked epoxy network is the prerequisite for strength, but the final UTS behavior is qualitatively dominated by the interfacial adhesion quality between the high-loading rigid fillers and the modified matrix, as this interface determines whether the reinforcement mechanism succeeds or if premature failure occurs via debonding."
    }
  },
  {
    "doi": "10.1016/j.carbon.2016.11.023",
    "title": "Strength dependence of epoxy composites on the average filler size of non-oxidized graphene flake",
    "year": 2016,
    "chemical_composition": {
      "repeat_unit_psmiles": null,
      "monomers": [
        {
          "name": "Diglycidyl ether of bisphenol A",
          "smiles": "CC(C)(c1ccc(OCC2CO2)cc1)c3ccc(OCC4CO4)cc3",
          "ratio_value": 100,
          "ratio_unit": "wt%"
        },
        {
          "name": "diethytolenediamine",
          "smiles": null,
          "ratio_value": 36,
          "ratio_unit": "wt%"
        }
      ],
      "additives": [
        {
          "name": "f-NOGF_M",
          "type": "filler",
          "amount_value": 0.6,
          "amount_unit": "wt%"
        }
      ],
      "is_homopolymer": false
    },
    "processing_history": "f-NOGF_M powder ultra-sonicated in acetone (30 ml) for 20 min in 1 mg/ml ratio. Epoxy resin (EPON 862) and curing agent (SEIKA-S) mixed in ratio 100:36 by weight and added to f-NOGF_M-acetone solution. Mixture sonicated 30 min. Loaded into stainless steel mold, heated at 70 °C for 12 h in dynamic vacuum to remove acetone. Cured at 175 °C for 1 h. UTS measured by uniaxial testing machine (INSTRON 8848 microtester) according to ASTM D638-10 with crosshead speed of 0.75 mm/min at room temperature.",
    "hierarchical_structure": "Epoxy matrix with dispersed edge functionalized non-oxidized graphene flakes (f-NOGF_M), average lateral size 750 nm, thickness < 4 nm.",
    "properties": {
      "UTS": {
        "value": [
          80.1
        ],
        "unit": "MPa"
      }
    },
    "analysis_with_hierarchical_structure": {
      "descriptive_text": "The sample comprises a crosslinked epoxy network synthesized from Diglycidyl ether of bisphenol A (EPON 862) and diethytolenediamine curing agent (SEIKA-S) mixed at a weight ratio of 100:36, reinforced with 0.6 wt% edge functionalized non-oxidized graphene flakes (f-NOGF_M) having an average lateral size of 750 nm and thickness less than 4 nm. Preparation involved ultra-sonication of the filler in acetone followed by integration with the resin components and further sonication to facilitate dispersion. The mixture was cast into a stainless steel mold, heated at 70 °C for 12 hours under dynamic vacuum to eliminate solvent, and finally cured at 175 °C for 1 hour. Mechanical characterization was performed via uniaxial testing according to ASTM D638-10 with a crosshead speed of 0.75 mm/min at room temperature.",
      "reasoning_analysis": "Increasing Factors: The incorporation of edge functionalized non-oxidized graphene flakes introduces a high-aspect-ratio nanofiller with exceptional intrinsic strength, enabling efficient load transfer from the epoxy matrix to the reinforcement. The functionalization likely enhances interfacial adhesion between the flakes and the crosslinked network, while the dynamic vacuum processing step minimizes void formation by removing acetone, thereby reducing stress concentration sites that would otherwise initiate failure. Additionally, the thermal curing cycle establishes a dense crosslinked network within the epoxy matrix, providing inherent structural rigidity. Decreasing Factors: The inclusion of rigid nanofillers can induce local stress concentrations at the flake edges or within agglomerates if dispersion is imperfect, potentially serving as crack initiation sites that lower the ultimate tensile strength relative to a defect-free matrix. Furthermore, if the interfacial bonding between the functionalized graphene and the epoxy is insufficient to match the matrix strength, premature debonding may occur under tensile load, limiting the reinforcement efficiency. Dominant Factor: The reinforcement mechanism provided by the well-dispersed, functionalized graphene flakes within the crosslinked epoxy matrix qualitatively dominates the UTS behavior. The combination of high intrinsic filler strength, improved interfacial stress transfer due to functionalization, and the void-minimizing vacuum processing likely results in a net increase in UTS compared to the neat epoxy system, assuming the sonication protocol successfully prevented significant agglomeration."
    },
    "analysis_without_hierarchical_structure": {
      "descriptive_text": "The sample comprises a thermosetting epoxy network formed from Diglycidyl ether of bisphenol A and diethytolenediamine at a weight ratio of 100:36, reinforced with 0.6 wt% f-NOGF_M filler. Preparation involved ultrasonication of the filler in acetone, followed by mixing with the resin and curing agent and further sonication to promote dispersion. The mixture was cast into a stainless steel mold and heated at 70 °C for 12 hours under dynamic vacuum to remove the solvent, then cured at 175 °C for 1 hour. Ultimate tensile strength was evaluated via uniaxial testing according to ASTM D638-10 at a crosshead speed of 0.75 mm/min at room temperature.",
      "reasoning_analysis": "Increasing Factors: The presence of rigid aromatic bisphenol A structures within the epoxy backbone provides inherent stiffness, while the amine curing agent establishes a dense crosslinked network that resists chain slippage under load. Additionally, the inclusion of f-NOGF_M filler, processed via extensive ultrasonication to ensure exfoliation and dispersion, facilitates stress transfer from the matrix to the filler and hinders crack propagation. Decreasing Factors: The use of acetone as a processing solvent introduces the risk of residual voids or micro-defects formed during the vacuum drying stage, which can act as stress concentration points initiating premature failure. Furthermore, the high crosslink density inherent to this epoxy system may induce brittleness, limiting plastic deformation capabilities before fracture. Dominant Factor: The structural integrity provided by the densely crosslinked aromatic epoxy network, synergistically enhanced by the well-dispersed functionalized nanofiller, qualitatively dominates the mechanical response, as the covalent network and filler-matrix interfacial bonding offer the primary resistance to tensile failure compared to potential defect-induced weaknesses."
    }
  },
  {
    "doi": "10.3390/polym15030561",
    "title": "Multi-Material Additive Manufacturing of High Temperature Polyetherimide (PEI)–Based Polymer Systems for Lightweight Aerospace Applications",
    "year": 2023,
    "chemical_composition": {
      "repeat_unit_psmiles": null,
      "monomers": [
        {
          "name": "Polyetherimide",
          "smiles": null,
          "ratio_value": null,
          "ratio_unit": null
        },
        {
          "name": "Polycarbonate",
          "smiles": null,
          "ratio_value": null,
          "ratio_unit": null
        }
      ],
      "additives": [
        {
          "name": "Chopped carbon fiber",
          "type": "filler",
          "amount_value": 12,
          "amount_unit": "wt%"
        }
      ],
      "is_homopolymer": false
    },
    "processing_history": "FFF printing at 390 °C, bed 200 °C, 1.0 mm nozzle, 0.5 mm layer height, 6 layers, 0°/45° raster. Layering pattern: AAABBB. Specimen mass: 8.9 g. Tensile testing per ASTM D638 using ARAMIS DIC system.",
    "hierarchical_structure": "Multi-material PEI/PC and CF-PEI/PC. Layering pattern AAABBB. Porosity approx 29%.",
    "properties": {
      "UTS": {
        "value": [
          57
        ],
        "unit": "MPa"
      }
    },
    "analysis_with_hierarchical_structure": {
      "descriptive_text": "This sample comprises a multi-material blend of polyetherimide and polycarbonate reinforced with 12 wt% chopped carbon fiber filler. The specimens were fabricated using fused filament fabrication printing with a 1.0 mm nozzle at an extrusion temperature of 390 °C and a bed temperature of 200 °C, utilizing a 0.5 mm layer height across six layers with a 0°/45° raster orientation and an AAABBB layering pattern. The resulting hierarchical structure exhibits approximately 29% porosity, and mechanical characterization was conducted via tensile testing per ASTM D638 standards using an ARAMIS digital image correlation system.",
      "reasoning_analysis": "Increasing Factors: The incorporation of 12 wt% chopped carbon fibers provides reinforcement through load transfer mechanisms, while the high extrusion temperature of 390 °C promotes enhanced polymer chain diffusion and interlayer welding compared to standard processing conditions. The rigid polyetherimide backbone also contributes intrinsic thermal and mechanical stability to the matrix. Decreasing Factors: The hierarchical structure contains approximately 29% porosity, which drastically reduces the effective load-bearing cross-sectional area and acts as a potent stress concentrator initiating premature failure. Furthermore, the fused filament fabrication process inherently induces anisotropy where interlayer bonding strength is typically lower than the bulk material, and the AAABBB layering pattern may create heterogeneous interfaces prone to delamination under tensile stress. Dominant Factor: Despite the reinforcement from carbon fibers and the favorable thermal history intended to improve layer adhesion, the exceptionally high porosity level qualitatively dominates the ultimate tensile strength behavior. This extensive void fraction severely compromises structural continuity, likely overriding the strengthening contributions of the filler and matrix composition, leading to a UTS significantly governed by defect density rather than intrinsic material strength."
    },
    "analysis_without_hierarchical_structure": {
      "descriptive_text": "The sample comprises a polyetherimide and polycarbonate blend reinforced with 12 wt% chopped carbon fiber filler. Specimens were fabricated using fused filament fabrication (FFF) printing with a 1.0 mm nozzle at a temperature of 390 °C and a heated bed maintained at 200 °C. The printing parameters included a 0.5 mm layer height across 6 layers with a 0°/45° raster orientation and an AAABBB layering pattern. Mechanical characterization was performed via tensile testing according to ASTM D638 standards utilizing an ARAMIS digital image correlation system.",
      "reasoning_analysis": "Increasing Factors: The high-performance polyetherimide and polycarbonate matrix provides a robust baseline strength, while the incorporation of 12 wt% chopped carbon fiber introduces significant reinforcement through load transfer mechanisms, inherently driving the UTS upward. Additionally, the elevated bed temperature of 200 °C during FFF processing promotes enhanced polymer chain diffusion across layer interfaces, potentially improving interlayer bonding strength compared to lower temperature processing. Decreasing Factors: The additive manufacturing nature of FFF printing inherently introduces micro-voids between raster lines and layers, reducing the effective load-bearing cross-sectional area and acting as stress concentrators that lower UTS. The 0.5 mm layer height combined with the 0°/45° raster orientation creates structural anisotropy, meaning not all polymer chains and fibers are aligned with the tensile load, and the AAABBB layering pattern may introduce weak planes prone to delamination. Dominant Factor: While the carbon fiber reinforcement significantly elevates the theoretical strength capacity of the composite, the processing-induced morphological defects, specifically the inter-raster voids and anisotropic layer bonding inherent to the FFF technique, qualitatively dominate the final UTS behavior by dictating the failure initiation sites and limiting the realization of the bulk material's intrinsic strength."
    }
  },
  {
    "doi": null,
    "title": "The improvement of mechanical properties of repair and construction compositions based on epoxy resin with mineral fillers",
    "year": 2022,
    "chemical_composition": {
      "repeat_unit_psmiles": null,
      "monomers": [
        {
          "name": "Epoxy diane resin ED-20",
          "smiles": null,
          "ratio_value": 100,
          "ratio_unit": "% wt"
        }
      ],
      "additives": [
        {
          "name": "Hardener L-20",
          "type": "crosslinker",
          "amount_value": 90,
          "amount_unit": "% wt"
        },
        {
          "name": "PDMS-5",
          "type": "modifier",
          "amount_value": 2.5,
          "amount_unit": "% wt"
        },
        {
          "name": "HDK",
          "type": "nanofiller",
          "amount_value": 0.5,
          "amount_unit": "% wt"
        },
        {
          "name": "Portland slag cement PC 400-D20",
          "type": "filler",
          "amount_value": 70,
          "amount_unit": "% wt"
        }
      ],
      "is_homopolymer": false
    },
    "processing_history": "Epoxy binder (ED-20 + L-20 + PDMS-5 + HDK) prepared, Portland slag cement added (70% wt relative to binder). Hand poured into steel molds with release agent. Cured at room temperature (20-25 °C) for at least 1 day. Ultimate tensile strength measured on Inspekt-mini tensile testing machine at 20 mm/min.",
    "hierarchical_structure": "Nanostructured formations with sizes from 8 to 26 nm formed in polymer matrix. Globular aggregates of epoxy resin about 10-13 Å. Globular formations collected in linear clusters of 5-7 globules.",
    "properties": {
      "UTS": {
        "value": [
          21
        ],
        "unit": "MPa"
      }
    },
    "analysis_with_hierarchical_structure": {
      "descriptive_text": "The material system is based on an Epoxy diane resin ED-20 matrix crosslinked with Hardener L-20, incorporating 2.5% wt PDMS-5 as a modifier and 0.5% wt HDK as a nanofiller. This epoxy binder is heavily loaded with 70% wt Portland slag cement PC 400-D20 filler relative to the binder. Processing involved preparing the binder, mixing in the cement, and hand pouring the composite into steel molds treated with a release agent, followed by curing at room temperature (20-25 °C) for at least one day. Hierarchical characterization indicates the formation of nanostructured features ranging from 8 to 26 nm within the polymer matrix, where globular epoxy resin aggregates of approximately 10-13 Å organize into linear clusters consisting of 5 to 7 globules.",
      "reasoning_analysis": "Increasing Factors: The formation of a three-dimensional crosslinked network via Hardener L-20 restricts chain slippage and enhances load-bearing capacity compared to linear thermoplastics. The incorporation of 70% wt rigid Portland slag cement filler and 0.5% wt HDK nanofiller introduces significant reinforcement through load transfer mechanisms, while the observed linear clustering of globular aggregates may facilitate stress distribution within the matrix. Decreasing Factors: The addition of PDMS-5 modifier, while potentially improving toughness, may reduce the cohesive strength of the epoxy network. Furthermore, room temperature curing may result in incomplete crosslinking compared to thermal curing, and the hand pouring technique introduces the risk of voids or defects that act as stress concentrators. The high filler loading also increases the likelihood of agglomeration, which can compromise interfacial adhesion. Dominant Factor: The high volume fraction of rigid cement filler within the crosslinked epoxy network qualitatively dominates the mechanical behavior, driving the UTS higher through composite reinforcement effects; however, the ultimate strength is critically dependent on the interfacial adhesion between the organic matrix and inorganic filler, which is modulated by the processing history and nanostructured morphology."
    },
    "analysis_without_hierarchical_structure": {
      "descriptive_text": "The sample comprises an epoxy-based composite formulated with Epoxy diane resin ED-20 as the primary matrix component, combined with Hardener L-20 at 90% wt relative to the resin. The binder system is further modified with 2.5% wt PDMS-5 and reinforced with 0.5% wt HDK nanofiller. A substantial quantity of Portland slag cement PC 400-D20 was incorporated at 70% wt relative to the epoxy binder to act as a bulk filler. Preparation involved hand pouring the mixture into steel molds with a release agent, followed by curing at room temperature (20-25 °C) for at least 24 hours. The ultimate tensile strength was evaluated using an Inspekt-mini tensile testing machine at a crosshead speed of 20 mm/min.",
      "reasoning_analysis": "Increasing Factors: The formation of a covalently crosslinked network via the reaction between Epoxy diane resin ED-20 and Hardener L-20 provides a rigid structural baseline that inherently supports load bearing. Additionally, the inclusion of HDK nanofillers offers potential reinforcement through mechanisms such as crack pinning or deflection, while the high loading of rigid Portland slag cement particles can contribute to load transfer if the interfacial adhesion is sufficient. Decreasing Factors: The incorporation of PDMS-5, while beneficial for toughness, introduces flexible siloxane segments that may reduce the overall stiffness and ultimate tensile strength compared to a unmodified epoxy network. Furthermore, the processing history involving hand pouring at room temperature introduces a high probability of micro-voids and entrapped air, which act as stress concentrators, and the ambient cure conditions may result in a lower crosslink density compared to thermal curing, both of which detrimentally affect UTS. Dominant Factor: The high weight fraction of rigid cement filler relative to the binder fundamentally shifts the material behavior from a pure polymer to a particulate composite, making the quality of the filler-matrix interface the dominant determinant; however, the processing-induced defects such as porosity from hand pouring likely impose the primary limitation on the achievable ultimate tensile strength by initiating premature failure."
    }
  },
  {
    "doi": null,
    "title": "Electrical and Mechanical Behavior of Carbon Black-Filled Poly(Vinyl Acetate) Latex-Based Composites",
    "year": null,
    "chemical_composition": {
      "repeat_unit_psmiles": "[*]CC(OC(C)=O)[*]",
      "monomers": [
        {
          "name": "Vinyl Acetate",
          "smiles": "CC(=O)OC=C",
          "ratio_value": null,
          "ratio_unit": null
        }
      ],
      "additives": [
        {
          "name": "Carbon Black",
          "type": "filler",
          "amount_value": 10,
          "amount_unit": "vol%"
        },
        {
          "name": "DrewPlus L-483",
          "type": "processing aid",
          "amount_value": null,
          "amount_unit": "drops"
        }
      ],
      "is_homopolymer": true
    },
    "processing_history": "PD 0202 monodisperse PVAc latex. Aqueous mixture prepared with high-speed impeller (880 rpm then 3600 rpm). Poured into molds. Dried at 20°C for 24h ambient + 24h vacuum. UTS measured by Perkin-Elmer DMA 7e, tensile fixture, static force ramp 3-6400 mN at 500 mN/min.",
    "hierarchical_structure": "Monodisperse latex matrix. Partial coalescence at 20°C, statistical porosity fluctuations.",
    "properties": {
      "UTS": {
        "value": [
          8.0
        ],
        "unit": "MPa"
      }
    },
    "analysis_with_hierarchical_structure": {
      "descriptive_text": "The sample comprises a poly(vinyl acetate) homopolymer matrix derived from a monodisperse latex precursor, incorporated with 10 vol% Carbon Black filler and DrewPlus L-483 processing aid. The material was processed by preparing an aqueous mixture subjected to high-speed impeller mixing at 880 rpm followed by 3600 rpm, then poured into molds and dried at 20°C for 24 hours under ambient conditions followed by 24 hours under vacuum. Hierarchical characterization reveals a monodisperse latex matrix exhibiting partial coalescence at the drying temperature alongside statistical porosity fluctuations, with mechanical properties evaluated using a Perkin-Elmer DMA 7e tensile fixture under a static force ramp.",
      "reasoning_analysis": "Increasing Factors: The inclusion of 10 vol% Carbon Black acts as a rigid reinforcing filler, which typically enhances load-bearing capacity and restricts matrix deformation through hydrodynamic effects and potential filler-matrix interactions. Additionally, the high-speed impeller mixing up to 3600 rpm promotes homogeneous dispersion of the filler and additives, minimizing agglomeration-induced weak points. Decreasing Factors: The drying temperature of 20°C is likely below or near the glass transition temperature of poly(vinyl acetate), resulting in the observed partial coalescence and preventing sufficient chain interdiffusion across particle boundaries, which creates weak interfaces prone to failure. Furthermore, the statistical porosity fluctuations act as stress concentrators that initiate premature cracking, while the presence of the processing aid may introduce plasticization or weak boundary layers that reduce intermolecular friction. Dominant Factor: The morphological defects arising from incomplete film formation, specifically the partial coalescence and porosity caused by low-temperature drying, qualitatively dominate the mechanical response; these structural discontinuities severely compromise stress transfer efficiency, overriding the potential reinforcement benefits provided by the Carbon Black filler."
    },
    "analysis_without_hierarchical_structure": {
      "descriptive_text": "The sample consists of a polyvinyl acetate homopolymer derived from a monodisperse latex precursor. To modify the material properties, the aqueous mixture was compounded with 10 vol% Carbon Black filler and DrewPlus L-483 processing aid. The formulation was subjected to high-speed impeller mixing, initially at 880 rpm followed by 3600 rpm, before being poured into molds. Final film formation was achieved through a two-stage drying process comprising 24 hours at 20°C under ambient conditions followed by 24 hours under vacuum. Mechanical characterization was performed using a Perkin-Elmer DMA 7e equipped with a tensile fixture, utilizing a static force ramp from 3 to 6400 mN at a rate of 500 mN/min to determine the ultimate tensile strength.",
      "reasoning_analysis": "Increasing Factors: The incorporation of 10 vol% Carbon Black serves as a reinforcing filler phase that restricts polymer chain mobility and bears applied load, inherently driving the ultimate tensile strength upward. Furthermore, the processing history utilizes a high-speed impeller mixing protocol reaching 3600 rpm, which promotes homogeneous filler dispersion and minimizes agglomerates that typically act as stress concentrators. The subsequent vacuum drying stage aids in the removal of residual water and volatiles from the latex film formation, reducing void content and enhancing inter-particle coalescence, which strengthens the bulk continuity. Decreasing Factors: The inclusion of DrewPlus L-483 processing aid, while beneficial for mixing, may remain within the matrix or segregate at interfaces, potentially acting as a plasticizer that reduces inter-chain cohesive forces and lowers the yield point. Additionally, film formation from latex particles at an ambient drying temperature of 20°C may be marginal for complete coalescence depending on the specific glass transition temperature of the polymer, potentially leaving weak boundaries between particles that facilitate premature failure. Dominant Factor: The reinforcing contribution of the Carbon Black filler, facilitated by the rigorous high-shear dispersion protocol and void reduction via vacuum drying, qualitatively dominates the final mechanical behavior. While the processing aid and potential coalescence limitations introduce weakening mechanisms, the structural reinforcement provided by the rigid filler network at 10 vol% loading is the primary driver expected to elevate the ultimate tensile strength relative to the neat polymer matrix."
    }
  },
  {
    "doi": null,
    "title": "Effects of drilling strategies for CFRP/Ti stacks on static mechanical property and fatigue behavior of open-hole CFRP laminates",
    "year": null,
    "chemical_composition": {
      "repeat_unit_psmiles": null,
      "monomers": [
        {
          "name": "X850 matrix",
          "smiles": null,
          "ratio_value": null,
          "ratio_unit": null
        }
      ],
      "additives": [
        {
          "name": "T800 Carbon Fiber",
          "type": "filler",
          "amount_value": 65,
          "amount_unit": "vol%"
        }
      ],
      "is_homopolymer": false
    },
    "processing_history": "CFRP laminate lay-up [+45/-45/0/45/0/0/-45/90/45/0/-45/0/-45/90/45/0], thickness 5.3 mm. Open-hole drilled (diameter 6.35 mm) using uncoated cemented carbide drill. Drilling sequence CFRP->Ti on CFRP/Ti stack (vc=10 m/min, f=0.06 mm/rev). UTS measured by quasi-static tensile test (Zwick/Roell Z100, crosshead speed 0.5 mm/min, pre-tension 500 N, GB 1447-2005-T).",
    "hierarchical_structure": "Fiber diameter ~7 μm. Fiber Volume Content 65%. Hole-wall defects: Scratches, resin burns, micro-cracks, and delamination caused by Ti chips.",
    "properties": {
      "UTS": {
        "value": [
          370.93
        ],
        "unit": "MPa"
      }
    },
    "analysis_with_hierarchical_structure": {
      "descriptive_text": "The sample consists of a T800 carbon fiber reinforced polymer composite utilizing an X850 matrix system with a high fiber volume content of 65% and individual fiber diameters approximately 7 μm. The material was fabricated as a 5.3 mm thick laminate with a complex multi-directional stacking sequence of [+45/-45/0/45/0/0/-45/90/45/0/-45/0/-45/90/45/0]. Following lay-up, an open hole with a diameter of 6.35 mm was drilled using an uncoated cemented carbide drill through a CFRP/Ti stack configuration at a cutting speed of 10 m/min and feed rate of 0.06 mm/rev. Structural characterization reveals significant hole-wall defects, including scratches, resin burns, micro-cracks, and delamination attributed to titanium chip accumulation. The ultimate tensile strength was subsequently evaluated via quasi-static tensile testing on a Zwick/Roell Z100 machine at a crosshead speed of 0.5 mm/min with a 500 N pre-tension, adhering to GB 1447-2005-T standards.",
      "reasoning_analysis": "Increasing Factors: The high fiber volume content of 65% utilizing high-modulus T800 carbon fibers provides substantial intrinsic load-bearing capacity, significantly elevating the baseline tensile strength compared to neat polymer matrices. The multi-directional stacking sequence distributes stress across various orientations, preventing premature failure along a single weak axis and leveraging the anisotropic strength of the fibers. Additionally, the X850 matrix system is designed for high-performance applications, ensuring effective stress transfer between fibers through strong interfacial bonding. Decreasing Factors: The presence of an open hole introduces a severe geometric stress concentration factor that drastically reduces the effective load-bearing cross-section. Critically, the processing history involving stack drilling (CFRP/Ti) with uncoated carbide tools generated significant hole-wall defects, including micro-cracks, delamination, and resin burns caused by abrasive titanium chips. These machining-induced damages act as initiation sites for catastrophic failure, severely compromising the structural integrity around the hole. The thermal damage (resin burns) likely degraded the matrix properties locally, further weakening interfacial strength. Dominant Factor: While the high fiber content and advanced matrix provide a robust theoretical strength, the dominant factor governing the final UTS behavior is the machining-induced damage associated with the open-hole preparation in the CFRP/Ti stack. The combination of geometric stress concentration and the extensive micro-cracking and delamination caused by titanium chip abrasion qualitatively overrides the benefits of the high-performance constituent materials, leading to a significant reduction in measured tensile strength relative to an undamaged laminate."
    },
    "analysis_without_hierarchical_structure": {
      "descriptive_text": "The sample comprises a composite system utilizing an X850 matrix reinforced with T800 Carbon Fiber at a volume fraction of 65%. This material was manufactured into a CFRP laminate with a total thickness of 5.3 mm featuring a stacking sequence of [+45/-45/0/45/0/0/-45/90/45/0/-45/0/-45/90/45/0]. An open hole with a diameter of 6.35 mm was introduced using an uncoated cemented carbide drill through a CFRP/Ti stack configuration, proceeding from the CFRP layer to the Ti layer at a cutting speed of 10 m/min and a feed rate of 0.06 mm/rev. The Ultimate Tensile Strength was determined through quasi-static tensile testing on a Zwick/Roell Z100 system at a crosshead speed of 0.5 mm/min with a 500 N pre-tension, following the GB 1447-2005-T standard.",
      "reasoning_analysis": "Increasing Factors: The high volume fraction of 65% T800 Carbon Fiber provides substantial intrinsic tensile capacity, particularly where the 0-degree plies within the stacking sequence align with the loading axis to maximize load bearing. The X850 matrix system facilitates stress transfer between fibers, and the high fiber content generally correlates with enhanced longitudinal strength properties in the composite structure. Decreasing Factors: The presence of the 6.35 mm open hole creates a significant stress concentration factor that locally amplifies stress well beyond the nominal applied load, inevitably reducing the global UTS compared to an unnotched laminate. Furthermore, the drilling process through the CFRP/Ti stack generates heat and mechanical abrasion, likely inducing subsurface damage such as delamination, matrix cracking, and fiber pull-out around the hole perimeter, which serves as premature failure initiation sites. The inclusion of off-axis plies (±45 and 90 degrees) also dilutes the axial load-carrying efficiency compared to a unidirectional configuration. Dominant Factor: While the high-performance fibers and high volume fraction establish a robust baseline strength, the geometric stress concentration introduced by the open hole combined with the machining-induced damage zone qualitatively dominates the mechanical response. This notch effect and associated defect structure limit the effective load-bearing cross-section and trigger early failure, overriding the intrinsic strength benefits of the high fiber loading during tensile evaluation."
    }
  },
  {
    "doi": "10.1016/j.compscitech.2019.01.017",
    "title": "Development of bio-hybrid piezoresistive nanocomposites using silk-elastin protein copolymers",
    "year": 2019,
    "chemical_composition": {
      "repeat_unit_psmiles": null,
      "monomers": [
        {
          "name": "Glycine",
          "smiles": null,
          "ratio_value": null,
          "ratio_unit": null
        },
        {
          "name": "Alanine",
          "smiles": null,
          "ratio_value": null,
          "ratio_unit": null
        },
        {
          "name": "Serine",
          "smiles": null,
          "ratio_value": null,
          "ratio_unit": null
        },
        {
          "name": "Valine",
          "smiles": null,
          "ratio_value": null,
          "ratio_unit": null
        },
        {
          "name": "Proline",
          "smiles": null,
          "ratio_value": null,
          "ratio_unit": null
        }
      ],
      "additives": [],
      "is_homopolymer": false
    },
    "processing_history": "Recombinant silk-elastin-like protein (SELP-59-A) dissolved in formic acid (3 wt%), solvent evaporated at room temperature, stabilized by exposure to methanol at RT for 48 h, air-dried for at least 48 h. UTS measured by uniaxial tensile failure measurements at 25 °C using Shimadzu Universal Testing Machine (AG-IS) at a strain rate of 0.5 mm/min.",
    "hierarchical_structure": "Smooth and homogeneous morphology, methanol treatment induced increase of β-structure content from 50% to approximately 60%, physical cross-linking.",
    "properties": {
      "UTS": {
        "value": [
          88
        ],
        "unit": "MPa"
      }
    },
    "analysis_with_hierarchical_structure": {
      "descriptive_text": "The sample consists of a recombinant silk-elastin-like protein (SELP-59-A) copolymer composed of glycine, alanine, serine, valine, and proline amino acid residues. Films were prepared by dissolving the protein in 3 wt% formic acid followed by solvent evaporation at room temperature, stabilization via exposure to methanol for 48 hours, and subsequent air-drying for at least 48 hours. Structural characterization reveals a smooth and homogeneous morphology where the methanol treatment induced a conformational transition, increasing the β-structure content from 50% to approximately 60%, thereby establishing physical cross-links within the matrix. Ultimate tensile strength was evaluated via uniaxial tensile failure measurements at 25 °C with a strain rate of 0.5 mm/min.",
      "reasoning_analysis": "Increasing Factors: The high content of β-structure (approximately 60%), induced by the methanol stabilization step, acts as crystalline physical cross-links that effectively distribute stress and inhibit chain slippage, significantly enhancing load-bearing capacity. The smooth and homogeneous morphology minimizes stress concentrators such as voids or surface defects, further supporting higher strength values. Decreasing Factors: The presence of elastin-like domains rich in proline and valine introduces flexible, amorphous regions designed for elasticity rather than rigidity, which inherently limits the maximum tensile strength compared to fully crystalline silk fibroin. Additionally, solvent casting at room temperature followed by air-drying may result in less perfect packing compared to thermal annealing, potentially leaving residual free volume. Dominant Factor: The methanol-induced conformational transition to a high β-sheet content is the dominant factor. While the elastin-like sequences provide toughness, the dense network of physical cross-links formed by the β-crystallites governs the ultimate tensile strength by preventing catastrophic failure through chain pull-out."
    },
    "analysis_without_hierarchical_structure": {
      "descriptive_text": "The material is a recombinant silk-elastin-like protein (SELP-59-A) copolymer comprising glycine, alanine, serine, valine, and proline monomeric units. It was prepared by dissolving the protein in 3 wt% formic acid, followed by solvent evaporation at room temperature. To induce structural stabilization, the cast films were exposed to methanol at room temperature for 48 hours and subsequently air-dried for a minimum of 48 hours. Ultimate tensile strength was evaluated via uniaxial tensile failure measurements conducted at 25 °C using a Shimadzu Universal Testing Machine (AG-IS) at a constant strain rate of 0.5 mm/min.",
      "reasoning_analysis": "Increasing Factors: The post-processing stabilization via methanol exposure is a critical factor driving UTS upward, as alcohol treatment induces the formation of intermolecular beta-sheet crystallites within the silk-like domains, acting as physical crosslinks that reinforce the matrix. Additionally, the presence of glycine and alanine monomers facilitates this crystalline packing, while the extended air-drying period minimizes residual solvent plasticization, thereby preserving intermolecular hydrogen bonding strength. Decreasing Factors: The incorporation of elastin-like monomers, specifically proline and valine, introduces amorphous, flexible segments that disrupt continuous crystalline pathways, inherently limiting the maximum stress capacity compared to pure silk fibroin. Furthermore, solvent evaporation at room temperature rather than controlled thermal annealing may result in a less optimized initial morphological order, and ambient air drying may retain trace moisture that could slightly plasticize the amorphous regions. Dominant Factor: The methanol-induced secondary structure transition dominates the mechanical behavior; while the elastin-like components provide necessary flexibility, the formation of beta-sheet nanocrystals during the stabilization step is the primary determinant that elevates the UTS from a weak hydrogel-like state to a robust solid film, overriding the softening effects of the amorphous elastin blocks."
    }
  },
  {
    "doi": "10.3390/polym15030561",
    "title": "Multi-Material Additive Manufacturing of High Temperature Polyetherimide (PEI)–Based Polymer Systems for Lightweight Aerospace Applications",
    "year": 2023,
    "chemical_composition": {
      "repeat_unit_psmiles": null,
      "monomers": [
        {
          "name": "Polyetherimide",
          "smiles": null,
          "ratio_value": null,
          "ratio_unit": null
        },
        {
          "name": "Polycarbonate",
          "smiles": null,
          "ratio_value": null,
          "ratio_unit": null
        }
      ],
      "additives": [
        {
          "name": "Chopped carbon fiber",
          "type": "filler",
          "amount_value": 12,
          "amount_unit": "wt%"
        }
      ],
      "is_homopolymer": false
    },
    "processing_history": "FFF printing at 390 °C, bed 200 °C, 1.0 mm nozzle, 0.5 mm layer height, 6 layers, 0°/45° raster. Layering pattern: ABABAB. Specimen mass: 9.8 g. Tensile testing per ASTM D638 using ARAMIS DIC system.",
    "hierarchical_structure": "Multi-material PEI/PC and CF-PEI/PC. Layering pattern ABABAB. Porosity approx 16%.",
    "properties": {
      "UTS": {
        "value": [
          62
        ],
        "unit": "MPa"
