Repository: hhtrick/HHT-code

# HHT training framework

This directory contains model training, embedding precomputation, inference, article-level baselines and the curated datasets. All commands below assume that the working directory is `train_code/`.

## 3. Datasets and fixed partitions

Each main dataset is a JSON array at `dataset/{property}/{property}.json`. Entries contain source metadata, `chemical_composition`, `processing_history`, `hierarchical_structure`, `properties`, and two generated-analysis objects. Targets are stored as `properties[property]["value"]`; source metadata and target values are not predictive input fields.

| Property | Train | Validation | Test | Total |
|---|---:|---:|---:|---:|

File: train_code/dataset/UTS/UTS.json (part 272 of 292)
[
      }
    },
    "analysis_with_hierarchical_structure": {
      "descriptive_text": "The sample comprises a Polyetherimide (PEI) and Polycarbonate (PC) blend system reinforced with 12 wt% chopped carbon fiber filler, organized into a multi-material hierarchical structure featuring alternating PEI/PC and CF-PEI/PC regions. Fabricated via Fused Filament Fabrication (FFF) printing, the specimen was processed using a 1.0 mm nozzle at 390 °C with a bed temperature of 200 °C, depositing 0.5 mm layers across six layers in an ABABAB pattern with a 0°/45° raster orientation. The resulting architecture exhibits approximately 16% porosity, and mechanical evaluation was conducted via tensile testing per ASTM D638 using an ARAMIS digital image correlation system.",
      "reasoning_analysis": "Increasing Factors: The PEI/PC blend matrix provides a high-performance engineering thermoplastic baseline known for inherent strength and toughness, while the inclusion of 12 wt% chopped carbon fiber offers reinforcement through load transfer mechanisms that can enhance stiffness and strength. The high nozzle temperature of 390 °C may facilitate improved polymer chain diffusion across deposited roads, potentially strengthening inter-bead cohesion within the layers. Decreasing Factors: The hierarchical structure contains approximately 16% porosity, which acts as severe stress concentrators that drastically reduce the effective load-bearing cross-section and promote premature crack initiation. The FFF processing history introduces significant anisotropy, where inter-layer adhesion is typically weaker than intra-layer strength, limiting the ultimate tensile strength compared to isotropic bulk materials. Additionally, the processing temperature of 390 °C approaches or exceeds the thermal stability limit of polycarbonate, risking thermal degradation that would reduce molecular weight and mechanical integrity. Dominant Factor: Despite the high-strength matrix and fiber reinforcement, the structural defects introduced by the additive manufacturing process qualitatively dominate the UTS behavior. Specifically, the exceptionally high porosity level combined with the inherent inter-layer bonding weaknesses of FFF printing severely compromises the structural continuity, overriding the intrinsic material strength potential."
    },
    "analysis_without_hierarchical_structure": {
      "descriptive_text": "The sample consists of a polyetherimide and polycarbonate blend reinforced with 12 wt% chopped carbon fiber filler. Specimens were fabricated using fused filament fabrication with a nozzle temperature of 390 °C and a bed temperature of 200 °C, utilizing a 1.0 mm nozzle and 0.5 mm layer height across 6 layers. The deposition followed an ABABAB layering pattern with a 0°/45° raster orientation, resulting in a specimen mass of 9.8 g. Tensile properties were evaluated per ASTM D638 using an ARAMIS digital image correlation system.",
      "reasoning_analysis": "Increasing Factors: The high-performance polyetherimide and polycarbonate matrix provides inherent thermal and mechanical stability, while the 12 wt% chopped carbon fiber reinforcement significantly increases load-bearing capacity through effective stress transfer. The elevated nozzle temperature of 390 °C facilitates enhanced polymer chain interdiffusion between printed roads, improving intra-layer cohesion. Decreasing Factors: The fused filament fabrication process inherently generates inter-road and inter-layer voids that act as stress concentrators and reduce the effective cross-sectional area. Additionally, the discontinuous nature of chopped fibers introduces stress concentrations at fiber ends, and the relatively thick 0.5 mm layer height may limit the surface area available for interlayer bonding. Dominant Factor: Although the composite formulation offers high theoretical strength, the processing-induced microstructural anisotropy and porosity inherent to the FFF method qualitatively dominate the UTS behavior, limiting the final strength below that of fully dense, traditionally molded counterparts."
    }
  },
  {
    "doi": null,
    "title": "Electrical and Mechanical Behavior of Carbon Black-Filled Poly(Vinyl Acetate) Latex-Based Composites",
    "year": null,
    "chemical_composition": {
      "repeat_unit_psmiles": "[*]CC(OC(C)=O)[*]",
      "monomers": [
        {
          "name": "Vinyl Acetate",
          "smiles": "CC(=O)OC=C",
          "ratio_value": null,
          "ratio_unit": null
        }
      ],
      "additives": [
        {
          "name": "Carbon Black",
          "type": "filler",
          "amount_value": 17,
          "amount_unit": "vol%"
        },
        {
          "name": "DrewPlus L-483",
          "type": "processing aid",
          "amount_value": null,
          "amount_unit": "drops"
        }
      ],
      "is_homopolymer": true
    },
    "processing_history": "Vinac XX210 polydisperse PVAc latex. Aqueous mixture prepared with high-speed impeller (880 rpm then 3600 rpm). Poured into molds. Dried at 60°C for 24h ambient + 24h vacuum. UTS measured by Perkin-Elmer DMA 7e, tensile fixture, static force ramp 3-6400 mN at 500 mN/min.",
    "hierarchical_structure": "Polydisperse latex matrix. Improved coalescence at 60°C, reduced porosity.",
    "properties": {
      "UTS": {
        "value": [
          11.8
        ],
        "unit": "MPa"
      }
    },
    "analysis_with_hierarchical_structure": {
      "descriptive_text": "The sample comprises a poly(vinyl acetate) (PVAc) homopolymer matrix derived from Vinac XX210 polydisperse latex, reinforced with 17 vol% Carbon Black filler and modified with DrewPlus L-483 processing aid. Preparation involved creating an aqueous mixture subjected to high-speed impeller mixing at 880 rpm followed by 3600 rpm, after which the mixture was poured into molds and dried at 60°C for 24 hours under ambient conditions followed by 24 hours under vacuum. This thermal treatment facilitated improved particle coalescence within the polydisperse latex matrix, resulting in a structure with reduced porosity, and the Ultimate Tensile Strength was subsequently characterized using a Perkin-Elmer DMA 7e equipped with a tensile fixture under a static force ramp.",
      "reasoning_analysis": "Increasing Factors: The incorporation of 17 vol% Carbon Black acts as a rigid reinforcing filler that restricts polymer chain mobility and facilitates stress transfer between the matrix and the filler phase, inherently driving the UTS higher. Additionally, the high-shear mixing history promotes uniform filler dispersion, while the drying protocol at 60°C ensures improved particle coalescence and reduced porosity, minimizing stress concentrators that would otherwise initiate premature failure. Decreasing Factors: The presence of the DrewPlus L-483 processing aid may introduce low molecular weight species that could act as plasticizers or create weak boundary layers at the particle interfaces, potentially reducing cohesive strength. Furthermore, the polydisperse nature of the latex matrix and potential residual surfactants from the original emulsion polymerization could lead to heterogeneous stress distribution and weakened interparticle welding compared to bulk polymerized samples. Dominant Factor: The substantial volume fraction of Carbon Black provides the primary reinforcement mechanism that qualitatively dominates the final UTS behavior, as the rigid filler network significantly enhances load-bearing capacity provided that the reduced porosity achieved through thermal coalescence maintains matrix continuity."
    },
    "analysis_without_hierarchical_structure": {
      "descriptive_text": "The sample comprises a polyvinyl acetate homopolymer derived from Vinac XX210 polydisperse latex, compounded with 17 vol% Carbon Black filler and DrewPlus L-483 processing aid. An aqueous mixture was prepared using a high-speed impeller at 880 rpm followed by 3600 rpm, then poured into molds and dried at 60°C for 24 hours under ambient conditions plus 24 hours under vacuum. Ultimate tensile strength was characterized using a Perkin-Elmer DMA 7e with a tensile fixture, applying a static force ramp from 3 to 6400 mN at 500 mN/min.",
      "reasoning_analysis": "Increasing Factors: The incorporation of 17 vol% Carbon Black serves as a rigid reinforcing filler within the polyvinyl acetate matrix, facilitating efficient stress transfer and restricting polymer chain mobility under load, which intrinsically drives the UTS higher. Additionally, the high-shear mixing history (up to 3600 rpm) promotes homogeneous filler dispersion, minimizing stress concentrators caused by agglomerates, while the extended vacuum drying ensures complete water removal and optimal latex particle coalescence, reducing void defects that typically initiate fracture. Decreasing Factors: The addition of DrewPlus L-483 processing aid may introduce low molecular weight species that could slightly reduce intermolecular cohesion or act as minor plasticizers within the amorphous matrix, potentially lowering the yield stress. Furthermore, the inherent amorphous nature of the polyvinyl acetate homopolymer lacks the crystalline domains found in semi-crystalline polymers that typically contribute to higher ultimate strengths, and the latex origin implies potential residual surfactants at particle boundaries which could weaken inter-phase adhesion. Dominant Factor: The reinforcement mechanism provided by the high loading of well-dispersed Carbon Black qualitatively dominates the mechanical response. While the amorphous matrix and processing aids impose baseline limitations on cohesion, the hydrodynamic reinforcement and filler network formation at 17 vol% significantly elevate the UTS relative to the neat polymer, making the filler-matrix interaction the primary determinant of the final tensile strength."
    }
  },
  {
    "doi": "10.1039/d5nr01185j",
    "title": "Titanium diboride-derived nanosheets enhance the mechanical properties of polyurethane: experiments and simulation†",
    "year": 2025,
    "chemical_composition": {
      "repeat_unit_psmiles": null,
      "monomers": [
        {
          "name": "Methylene diphenyl diisocyanate",
          "smiles": "O=C=Nc1ccc(Cc2ccc(N=C=O)cc2)cc1",
          "ratio_value": null,
          "ratio_unit": null
        },
        {
          "name": "1,4-Butanediol",
          "smiles": "OCCCCO",
          "ratio_value": null,
          "ratio_unit": null
        },
        {
          "name": "Polytetramethylene oxide",
          "smiles": "[*]OCCCC[*]",
          "ratio_value": null,
          "ratio_unit": null
        }
      ],
      "additives": [
        {
          "name": "Titanium diboride pristine nanosheets",
          "type": "filler",
          "amount_value": 2,
          "amount_unit": "wt%"
        }
      ],
      "is_homopolymer": false
    },
    "processing_history": "Solution casting: PU beads dissolved in DMF at 80 °C for 3 h. Fillers dispersed via stirring (250 rpm, 5 min) and bath sonication (1 min). Dried in vacuum oven at 60 °C for 96 h. UTS measured by universal tensile testing at crosshead speed 100 mm/min. Data reported in Fig. 4 discussion.",
    "hierarchical_structure": "Amorphous PU matrix with low crystallinity. Uneven surfaces with prominent spherulitic domains. Uniform distribution of p-NS fillers within matrix.",
    "properties": {
      "UTS": {
        "value": [
          26.55
        ],
        "unit": "MPa"
      }
    },
    "analysis_with_hierarchical_structure": {
      "descriptive_text": "The sample comprises a segmented polyurethane composite derived from methylene diphenyl diisocyanate, 1,4-butanediol, and polytetramethylene oxide, incorporated with 2 wt% titanium diboride pristine nanosheets. Fabricated via solution casting, the polyurethane beads were dissolved in DMF at 80 °C, followed by filler dispersion through mechanical stirring and bath sonication, and dried under vacuum at 60 °C for 96 hours. The resulting material exhibits an amorphous polyurethane matrix with low crystallinity, characterized by uneven surfaces containing prominent spherulitic domains and a uniform distribution of the nanosheet fillers, with mechanical performance evaluated via universal tensile testing at a crosshead speed of 100 mm/min.",
      "reasoning_analysis": "Increasing Factors: The incorporation of rigid titanium diboride pristine nanosheets serves as a reinforcing phase that can facilitate stress transfer across the matrix, potentially enhancing load-bearing capacity. Additionally, the uniform distribution of these fillers minimizes agglomeration-induced stress concentrations, while the methylene diphenyl diisocyanate and 1,4-butanediol hard segments contribute to physical crosslinking that resists deformation. Decreasing Factors: The presence of polytetramethylene oxide soft segments introduces flexibility that inherently lowers tensile strength compared to rigid thermoplastics. Furthermore, the low crystallinity of the amorphous matrix reduces intermolecular cohesive forces, and the observed uneven surfaces with prominent spherulitic domains may act as stress concentrators that initiate premature failure. Residual DMF solvent from the solution casting process could also plasticize the matrix if not fully removed during vacuum drying. Dominant Factor: While the nanosheet reinforcement provides a positive contribution, the ultimate tensile strength is qualitatively dominated by the intrinsic phase morphology of the polyurethane matrix; specifically, the low crystallinity and the high mobility of the soft segments impose a ceiling on strength that the low loading (2 wt%) of fillers cannot fully overcome."
    },
    "analysis_without_hierarchical_structure": {
      "descriptive_text": "The sample comprises a segmented thermoplastic polyurethane copolymer derived from methylene diphenyl diisocyanate, 1,4-butanediol, and polytetramethylene oxide monomers, reinforced with 2 wt% titanium diboride pristine nanosheets. The composite was fabricated via solution casting, where polyurethane beads were dissolved in dimethylformamide at 80 °C for 3 hours, followed by filler dispersion using mechanical stirring at 250 rpm for 5 minutes and bath sonication for 1 minute. The resulting mixture was dried in a vacuum oven at 60 °C for 96 hours to eliminate residual solvent, and the ultimate tensile strength was subsequently evaluated using universal tensile testing at a crosshead speed of 100 mm/min.",
      "reasoning_analysis": "Increasing Factors: The chemical composition features rigid hard segments formed by methylene diphenyl diisocyanate and 1,4-butanediol, which establish strong hydrogen bonding and physical crosslinks that significantly enhance load-bearing capacity. Additionally, the incorporation of titanium diboride nanosheets provides reinforcement through stress transfer mechanisms and restricts polymer chain mobility, while the extended vacuum drying history aims to remove residual dimethylformamide, preventing solvent-induced plasticization. Decreasing Factors: The presence of polytetramethylene oxide soft segments introduces flexibility that inherently lowers the ultimate tensile strength compared to a fully rigid architecture. Furthermore, the relatively brief bath sonication time during processing may be insufficient to fully exfoliate the nanosheets, potentially leading to agglomerates that act as stress concentrators, and any incomplete removal of high-boiling point solvent during vacuum drying could depress mechanical performance. Dominant Factor: The intrinsic cohesive strength provided by the hard segment microphase separation combined with the reinforcement effect of the nanofillers qualitatively dominates the mechanical behavior, provided that the extensive vacuum drying successfully mitigated solvent plasticization and the filler dispersion was adequate to prevent premature failure at agglomerate sites."
    }
  },
  {
    "doi": "10.1039/d5nr01185j",
    "title": "Titanium diboride-derived nanosheets enhance the mechanical properties of polyurethane: experiments and simulation†",
    "year": 2025,
    "chemical_composition": {
      "repeat_unit_psmiles": null,
      "monomers": [
        {
          "name": "Methylene diphenyl diisocyanate",
          "smiles": "O=C=Nc1ccc(Cc2ccc(N=C=O)cc2)cc1",
          "ratio_value": null,
          "ratio_unit": null
        },
        {
          "name": "1,4-Butanediol",
          "smiles": "OCCCCO",
          "ratio_value": null,
          "ratio_unit": null
        },
        {
          "name": "Polytetramethylene oxide",
          "smiles": "[*]OCCCC[*]",
          "ratio_value": null,
          "ratio_unit": null
        }
      ],
      "additives": [],
      "is_homopolymer": false
    },
    "processing_history": "Solution casting: PU beads dissolved in DMF at 80 °C for 3 h. Dried in vacuum oven at 60 °C for 96 h. UTS measured by universal tensile testing at crosshead speed 100 mm/min. Data reported in Fig. 4 discussion.",
    "hierarchical_structure": "Amorphous PU matrix with low crystallinity. Smooth surface with subtle spherulitic domains.",
    "properties": {
      "UTS": {
        "value": [
          14.8
        ],
        "unit": "MPa"
      }
    },
    "analysis_with_hierarchical_structure": {
      "descriptive_text": "This sample consists of a segmented polyurethane copolymer synthesized from Methylene diphenyl diisocyanate, 1,4-Butanediol, and Polytetramethylene oxide. The material exhibits an amorphous polyurethane matrix characterized by low crystallinity, a smooth surface morphology, and the presence of subtle spherulitic domains. Processing was conducted via solution casting, wherein polyurethane beads were dissolved in dimethylformamide at 80 °C for 3 hours, followed by extensive vacuum drying at 60 °C for 96 hours to remove residual solvent. The ultimate tensile strength was subsequently evaluated using universal tensile testing at a crosshead speed of 100 mm/min.",
      "reasoning_analysis": "Increasing Factors: The incorporation of rigid aromatic Methylene diphenyl diisocyanate units within the hard segments facilitates strong intermolecular hydrogen bonding and aromatic stacking, creating physical crosslinks that significantly enhance load-bearing capacity. Additionally, the extensive vacuum drying process effectively removes residual dimethylformamide solvent, preventing plasticization that would otherwise weaken intermolecular forces and reduce strength. Decreasing Factors: The hierarchical structure is described as having an amorphous matrix with low crystallinity, which limits the formation of robust crystalline domains that typically act as reinforcing fillers within the polymer bulk. Furthermore, the reliance on solution casting may result in less optimized microphase separation compared to melt-processing techniques, potentially reducing the efficiency of stress transfer between hard and soft segments. Dominant Factor: While the low crystallinity imposes a structural limit on reinforcement, the cohesive energy density provided by the hard segment domains through hydrogen bonding qualitatively dominates the ultimate tensile strength behavior, as these physical crosslinks are the primary mechanism resisting chain slippage and failure in this segmented polyurethane system."
    },
    "analysis_without_hierarchical_structure": {
      "descriptive_text": "The sample is a segmented polyurethane copolymer synthesized from methylene diphenyl diisocyanate, 1,4-butanediol, and polytetramethylene oxide. The material was prepared via solution casting, wherein polyurethane beads were dissolved in dimethylformamide at 80 °C for 3 hours. Following dissolution, the solution was dried in a vacuum oven at 60 °C for 96 hours to remove residual solvent. The ultimate tensile strength was subsequently evaluated using universal tensile testing at a crosshead speed of 100 mm/min.",
      "reasoning_analysis": "Increasing Factors: The chemical composition includes methylene diphenyl diisocyanate and 1,4-butanediol, which form rigid hard segments capable of strong intermolecular hydrogen bonding and pi-stacking interactions. These hard domains act as physical crosslinks and reinforcing fillers within the matrix, significantly enhancing load-bearing capacity. Furthermore, the extended vacuum drying period of 96 hours in the processing history suggests a thorough removal of the dimethylformamide solvent, minimizing plasticization effects that would otherwise weaken the material. Decreasing Factors: The presence of polytetramethylene oxide soft segments introduces flexible chains with lower intrinsic modulus and strength compared to the hard segments, inherently limiting the maximum achievable tensile strength relative to a fully rigid polymer. Additionally, solution casting carries the risk of incomplete microphase separation or trapped solvent residues if the drying temperature was insufficient to overcome solvent-polymer interactions, which could create stress concentration points or reduce intermolecular cohesion. Dominant Factor: The morphology and connectivity of the hard segment domains, governed by the specific ratio of methylene diphenyl diisocyanate and 1,4-butanediol alongside the thermal history during drying, qualitatively dominate the UTS behavior. The effectiveness of these hard domains as physical crosslinks determines the efficiency of stress transfer across the soft matrix, overriding the inherent flexibility of the soft segments."
    }
  },
  {
    "doi": null,
    "title": "The improvement of mechanical properties of repair and construction compositions based on epoxy resin with mineral fillers",
    "year": 2022,
    "chemical_composition": {
      "repeat_unit_psmiles": null,
      "monomers": [
        {
          "name": "Epoxy diane resin ED-20",
          "smiles": null,
          "ratio_value": 100,
          "ratio_unit": "% wt"
        }
      ],
      "additives": [
        {
          "name": "Hardener L-20",
          "type": "crosslinker",
          "amount_value": 90,
          "amount_unit": "% wt"
        },
        {
          "name": "PDMS-5",
          "type": "modifier",
          "amount_value": 2.5,
          "amount_unit": "% wt"
        },
        {
          "name": "HDK",
          "type": "nanofiller",
          "amount_value": 0.5,
          "amount_unit": "% wt"
        },
        {
          "name": "Portland slag cement PC 400-D20",
          "type": "filler",
          "amount_value": 30,
          "amount_unit": "% wt"
        }
      ],
      "is_homopolymer": false
    },
    "processing_history": "Epoxy binder (ED-20 + L-20 + PDMS-5 + HDK) prepared, Portland slag cement added (30% wt relative to binder). Hand poured into steel molds with release agent. Cured at room temperature (20-25 °C) for at least 1 day. Ultimate tensile strength measured on Inspekt-mini tensile testing machine at 20 mm/min.",
    "hierarchical_structure": "Nanostructured formations with sizes from 8 to 26 nm formed in polymer matrix. Globular aggregates of epoxy resin about 10-13 Å. Globular formations collected in linear clusters of 5-7 globules.",
    "properties": {
      "UTS": {
        "value": [
          27
        ],
        "unit": "MPa"
      }
    },
    "analysis_with_hierarchical_structure": {
      "descriptive_text": "The sample comprises an Epoxy diane resin ED-20 matrix crosslinked with Hardener L-20, incorporating 2.5% wt PDMS-5 modifier, 0.5% wt HDK nanofiller, and 30% wt Portland slag cement PC 400-D20 filler relative to the binder. Processing involved hand pouring the formulated mixture into steel molds with a release agent, followed by curing at room temperature (20-25 °C) for at least 24 hours. Hierarchical structural analysis indicates the presence of nanostructured formations ranging from 8 to 26 nm within the polymer matrix, characterized by globular epoxy resin aggregates of approximately 10-13 Å that assemble into linear clusters of 5 to 7 globules. Ultimate tensile strength was evaluated using an Inspekt-mini tensile testing machine at a crosshead speed of 20 mm/min.",
      "reasoning_analysis": "Increasing Factors: The formation of a covalently crosslinked network via Hardener L-20 provides structural integrity and load-bearing capacity to the epoxy matrix. The inclusion of 0.5% wt HDK nanofiller likely enhances interfacial adhesion and restricts polymer chain mobility through nanoconfinement, while the 30% wt Portland slag cement acts as a rigid micro-filler that supports stress transfer. Additionally, the observed linear clustering of globular aggregates suggests a degree of structural ordering that may facilitate stress distribution along the cluster axes. Decreasing Factors: The addition of 2.5% wt PDMS-5, typically employed to improve toughness and flexibility, introduces soft segments that can lower the overall stiffness and ultimate tensile strength of the brittle epoxy matrix. Furthermore, curing at room temperature (20-25 °C) may result in a lower degree of crosslinking conversion compared to thermal curing, limiting the maximum network density. The hand pouring technique also introduces the potential for micro-voids or defects which act as stress concentrators during tensile loading. Dominant Factor: The hybrid reinforcement mechanism provided by the combination of nanoscale HDK and microscale Portland cement particles within the crosslinked epoxy network qualitatively dominates the UTS behavior. While the PDMS modifier and room temperature curing impose limitations on the matrix's intrinsic strength, the substantial volume fraction of rigid inorganic fillers establishes a percolated load-bearing structure that primarily determines the composite's resistance to tensile failure."
    },
    "analysis_without_hierarchical_structure": {
      "descriptive_text": "The composite material is formulated using an Epoxy diane resin ED-20 matrix crosslinked with 90% wt Hardener L-20, modified with 2.5% wt PDMS-5 and 0.5% wt HDK nanofiller. Portland slag cement PC 400-D20 was incorporated as a rigid filler at 30% by weight relative to the epoxy binder. The epoxy binder was prepared by mixing the resin, hardener, modifier, and nanofiller, followed by the addition of the cement. The mixture was hand poured into steel molds treated with a release agent and cured at room temperature between 20 and 25 °C for a minimum of one day. Ultimate tensile strength was measured using an Inspekt-mini tensile testing machine at a crosshead speed of 20 mm/min.",
      "reasoning_analysis": "Increasing Factors: The formation of a covalently crosslinked network through the reaction of Epoxy diane resin ED-20 and Hardener L-20 provides fundamental structural cohesion. Additionally, the inclusion of rigid Portland slag cement particles and HDK nanofillers reinforces the polymer matrix, restricting chain mobility and facilitating stress transfer, which generally enhances load-bearing capacity. Decreasing Factors: The addition of PDMS-5 introduces flexible silicone segments that typically reduce stiffness and tensile strength to impart toughness. Furthermore, the room temperature curing regime may limit the final crosslink density compared to thermal curing, and the hand pouring technique introduces the risk of entrapped air voids or incomplete filler wetting, acting as stress concentration sites that compromise integrity. Dominant Factor: The reinforcement provided by the high loading of rigid Portland slag cement within the crosslinked epoxy network qualitatively dominates the UTS behavior. While the soft modifier and processing-induced defects impose limitations, the composite's resistance to tensile failure is primarily governed by the load-bearing capability of the rigid filler phase supported by the cured matrix."
    }
  },
  {
    "doi": "10.1016/j.carbon.2016.11.023",
    "title": "Strength dependence of epoxy composites on the average filler size of non-oxidized graphene flake",
    "year": 2016,
    "chemical_composition": {
      "repeat_unit_psmiles": null,
      "monomers": [
        {
          "name": "Diglycidyl ether of bisphenol A",
          "smiles": "CC(C)(c1ccc(OCC2CO2)cc1)c3ccc(OCC4CO4)cc3",
          "ratio_value": 100,
          "ratio_unit": "wt%"
        },
        {
          "name": "diethytolenediamine",
          "smiles": null,
          "ratio_value": 36,
          "ratio_unit": "wt%"
        }
      ],
      "additives": [
        {
          "name": "f-NOGF_L",
          "type": "filler",
          "amount_value": 0.6,
          "amount_unit": "wt%"
        }
      ],
      "is_homopolymer": false
    },
    "processing_history": "f-NOGF_L powder ultra-sonicated in acetone (30 ml) for 20 min in 1 mg/ml ratio. Epoxy resin (EPON 862) and curing agent (SEIKA-S) mixed in ratio 100:36 by weight and added to f-NOGF_L-acetone solution. Mixture sonicated 30 min. Loaded into stainless steel mold, heated at 70 °C for 12 h in dynamic vacuum to remove acetone. Cured at 175 °C for 1 h. UTS measured by uniaxial testing machine (INSTRON 8848 microtester) according to ASTM D638-10 with crosshead speed of 0.75 mm/min at room temperature.",
    "hierarchical_structure": "Epoxy matrix with dispersed edge functionalized non-oxidized graphene flakes (f-NOGF_L), average lateral size 1 mm, thickness < 4 nm.",
    "properties": {
      "UTS": {
        "value": [
          95.74
        ],
        "unit": "MPa"
      }
    },
    "analysis_with_hierarchical_structure": {
      "descriptive_text": "The sample comprises an epoxy composite system consisting of Diglycidyl ether of bisphenol A resin and diethytolenediamine curing agent mixed at a weight ratio of 100:36, reinforced with 0.6 wt% f-NOGF_L filler. Fabrication involved ultra-sonicating the filler in acetone at a 1 mg/ml ratio, followed by mixing with the resin and curing agent (identified commercially as EPON 862 and SEIKA-S) and further sonication for 30 minutes. The mixture was loaded into a stainless steel mold, heated at 70 °C for 12 hours under dynamic vacuum to eliminate solvent, and subsequently cured at 175 °C for 1 hour. The resulting hierarchical structure consists of an epoxy matrix with dispersed edge functionalized non-oxidized graphene flakes having an average lateral size of 1 mm and thickness less than 4 nm. Ultimate tensile strength was measured using an INSTRON 8848 microtester according to ASTM D638-10 at a crosshead speed of 0.75 mm/min at room temperature.",
      "reasoning_analysis": "Increasing Factors: The formation of a densely crosslinked epoxy network during the 175 °C curing stage provides a rigid matrix baseline that resists deformation. The incorporation of edge functionalized non-oxidized graphene flakes introduces a high-aspect-ratio reinforcement phase with exceptional intrinsic strength, facilitating stress transfer from the matrix to the filler. Additionally, the dynamic vacuum processing step likely minimizes void content and residual solvent, reducing stress concentration sites that would otherwise initiate failure. Decreasing Factors: The relatively low filler loading of 0.6 wt% limits the percolation threshold and overall composite reinforcement potential compared to higher loadings. Furthermore, the reported average lateral size of 1 mm for the graphene flakes is exceptionally large relative to typical microtester specimen dimensions, which may act as macroscopic stress concentrators or defects if not perfectly aligned, potentially promoting premature crack initiation. Dominant Factor: The mechanical integrity of the crosslinked epoxy matrix combined with the quality of the filler-matrix interface dominates the UTS behavior; while the graphene offers theoretical reinforcement, the final strength is primarily governed by the cure-induced network density and the effectiveness of stress transfer at the functionalized edges, assuming the large flake size does not introduce critical defects."
    },
    "analysis_without_hierarchical_structure": {
      "descriptive_text": "The sample is a thermoset nanocomposite consisting of Diglycidyl ether of bisphenol A (DGEBA) epoxy resin (EPON 862) cured with diethytolenediamine (SEIKA-S) at a weight ratio of 100:36, reinforced with 0.6 wt% f-NOGF_L filler. The fabrication process involved ultra-sonicating the filler in acetone for 20 minutes, mixing it with the epoxy-amine solution, and subjecting the mixture to further sonication for 30 minutes to ensure dispersion. The solvent was removed by heating the loaded stainless steel mold at 70 °C for 12 hours under dynamic vacuum, followed by curing at 175 °C for 1 hour. Ultimate tensile strength was measured using a uniaxial testing machine according to ASTM D638-10 standards at a crosshead speed of 0.75 mm/min at room temperature.",
      "reasoning_analysis": "Increasing Factors: The formation of a highly crosslinked three-dimensional network between the DGEBA resin and the amine curing agent provides a rigid matrix capable of sustaining significant load. The incorporation of f-NOGF_L filler introduces reinforcement mechanisms such as load transfer and crack bridging, while the extensive sonication steps promote exfoliation and uniform dispersion, maximizing the interfacial area for stress transfer. Additionally, the high-temperature curing cycle at 175 °C ensures a high degree of crosslinking conversion, further enhancing the structural integrity of the matrix. Decreasing Factors: The use of acetone as a processing solvent introduces the potential for residual voids or micro-defects if the vacuum drying stage fails to completely eliminate the solvent, which would act as stress concentrators and reduce effective load-bearing area. Furthermore, any localized agglomeration of the nanofiller despite sonication could create weak points within the matrix, and the inherent brittleness of the highly crosslinked epoxy network may limit plastic deformation prior to failure. Dominant Factor: The dominant factor influencing the UTS is the quality of the interfacial adhesion and dispersion of the f-NOGF_L filler within the epoxy matrix, as the reinforcement efficiency of the nanofiller is contingent upon the successful elimination of solvent-induced defects and the uniform distribution achieved through the multi-stage sonication and vacuum processing history."
    }
  },
  {
    "doi": null,
    "title": "Electrical and Mechanical Behavior of Carbon Black-Filled Poly(Vinyl Acetate) Latex-Based Composites",
    "year": null,
    "chemical_composition": {
      "repeat_unit_psmiles": "[*]CC(OC(C)=O)[*]",
      "monomers": [
        {
          "name": "Vinyl Acetate",
          "smiles": "CC(=O)OC=C",
          "ratio_value": null,
          "ratio_unit": null
        }
      ],
      "additives": [
        {
          "name": "Carbon Black",
          "type": "filler",
          "amount_value": 0,
          "amount_unit": "vol%"
        },
        {
          "name": "DrewPlus L-483",
          "type": "processing aid",
          "amount_value": null,
          "amount_unit": "drops"
        }
      ],
      "is_homopolymer": true
    },
    "processing_history": "PD 0202 monodisperse PVAc latex. Aqueous mixture prepared with high-speed impeller (880 rpm then 3600 rpm). Poured into molds. Dried at 60°C for 24h ambient + 24h vacuum. UTS measured by Perkin-Elmer DMA 7e, tensile fixture, static force ramp 3-6400 mN at 500 mN/min.",
    "hierarchical_structure": "Monodisperse latex matrix. Improved coalescence at 60°C, reduced porosity.",
    "properties": {
      "UTS": {
        "value": [
          8.7
        ],
        "unit": "MPa"
      }
    },
    "analysis_with_hierarchical_structure": {
      "descriptive_text": "The sample comprises a monodisperse polyvinyl acetate (PVAc) homopolymer derived from a latex matrix, processed with DrewPlus L-483 as a processing aid. The material was prepared by forming an aqueous mixture via high-speed impeller mixing at sequential speeds of 880 and 3600 rpm, followed by molding and a dual-stage drying protocol at 60°C involving 24 hours under ambient conditions and 24 hours under vacuum. This thermal treatment facilitated improved particle coalescence and reduced porosity within the hierarchical structure. Ultimate tensile strength was subsequently characterized using a Perkin-Elmer DMA 7e with a tensile fixture under a static force ramp ranging from 3 to 6400 mN at a rate of 500 mN/min.",
      "reasoning_analysis": "Increasing Factors: The drying temperature of 60°C likely exceeds the glass transition temperature of polyvinyl acetate, promoting significant chain interdiffusion across latex particle boundaries which enhances interfacial integrity and load transfer. The extended vacuum drying stage effectively removes residual water and volatiles, minimizing void formation, while the noted reduction in porosity eliminates stress concentrators that typically initiate failure. Decreasing Factors: The absence of reinforcing fillers means the mechanical strength relies entirely on the intrinsic properties of the PVAc matrix rather than composite reinforcement mechanisms. Additionally, the inclusion of a processing aid may introduce low molecular weight species that could act as mild plasticizers, potentially reducing intermolecular friction and cohesive strength. Dominant Factor: The morphological optimization driven by the thermal processing history dominates the final UTS behavior; the combination of temperatures sufficient for coalescence and vacuum treatment to ensure density creates a continuous phase that mitigates the inherent weakness of particle boundaries, making the integrity of the coalesced film the primary determinant of tensile strength."
    },
    "analysis_without_hierarchical_structure": {
      "descriptive_text": "The sample comprises a poly(vinyl acetate) homopolymer sourced from a monodisperse PVAc latex (PD 0202). Processing involved preparing an aqueous mixture with DrewPlus L-483 additive using a high-speed impeller, ramping from 880 to 3600 rpm, before casting into molds. Thermal treatment consisted of drying at 60°C for 24 hours under ambient conditions followed by an additional 24 hours under vacuum. Mechanical characterization was performed via a Perkin-Elmer DMA 7e in tensile mode, utilizing a static force ramp from 3 to 6400 mN at 500 mN/min.",
      "reasoning_analysis": "Increasing Factors: The thermal processing history involves drying at 60°C, which exceeds the glass transition temperature of poly(vinyl acetate), facilitating significant polymer chain interdiffusion across latex particle boundaries and enhancing film continuity. Furthermore, the extended vacuum drying stage effectively removes residual water and volatiles, minimizing plasticization and maximizing intermolecular hydrogen bonding between acetate groups, which strengthens the material. Decreasing Factors: The inherent chemical structure of poly(vinyl acetate) lacks rigid aromatic groups or crystalline domains, limiting its intrinsic load-bearing capacity compared to high-performance engineering polymers. Additionally, the inclusion of DrewPlus L-483 as a processing aid may introduce lubricating species that reduce intermolecular friction, potentially compromising the ultimate tensile strength. Dominant Factor: The dominant factor is the processing-induced morphological development; specifically, the combination of high-shear mixing and thermal annealing above Tg ensures adequate coalescence of the latex particles. This structural integrity gained through processing outweighs the intrinsic limitations of the soft polymer backbone, determining the final UTS performance."
    }
  },
  {
    "doi": null,
