Repository: hhtrick/HHT-code

# HHT training framework

This directory contains model training, embedding precomputation, inference, article-level baselines and the curated datasets. All commands below assume that the working directory is `train_code/`.

## 3. Datasets and fixed partitions

Each main dataset is a JSON array at `dataset/{property}/{property}.json`. Entries contain source metadata, `chemical_composition`, `processing_history`, `hierarchical_structure`, `properties`, and two generated-analysis objects. Targets are stored as `properties[property]["value"]`; source metadata and target values are not predictive input fields.

| Property | Train | Validation | Test | Total |
|---|---:|---:|---:|---:|

File: train_code/dataset/UTS/UTS.json (part 273 of 292)
[
    "title": "Effects of drilling strategies for CFRP/Ti stacks on static mechanical property and fatigue behavior of open-hole CFRP laminates",
    "year": null,
    "chemical_composition": {
      "repeat_unit_psmiles": null,
      "monomers": [
        {
          "name": "X850 matrix",
          "smiles": null,
          "ratio_value": null,
          "ratio_unit": null
        }
      ],
      "additives": [
        {
          "name": "T800 Carbon Fiber",
          "type": "filler",
          "amount_value": 65,
          "amount_unit": "vol%"
        }
      ],
      "is_homopolymer": false
    },
    "processing_history": "CFRP laminate lay-up [+45/-45/0/45/0/0/-45/90/45/0/-45/0/-45/90/45/0], thickness 5.3 mm. Open-hole drilled (diameter 6.35 mm) using uncoated cemented carbide drill. Drilling sequence Ti->CFRP on CFRP/Ti stack (vc=10 m/min, f=0.06 mm/rev). UTS measured by quasi-static tensile test (Zwick/Roell Z100, crosshead speed 0.5 mm/min, pre-tension 500 N, GB 1447-2005-T).",
    "hierarchical_structure": "Fiber diameter ~7 μm. Fiber Volume Content 65%. Hole-wall defects: Surface pits, thermal damage, fiber-resin debonding caused by high drilling temperature.",
    "properties": {
      "UTS": {
        "value": [
          399.24
        ],
        "unit": "MPa"
      }
    },
    "analysis_with_hierarchical_structure": {
      "descriptive_text": "The sample consists of a T800 carbon fiber reinforced polymer composite utilizing an X850 matrix system with a high fiber volume content of 65%. The material was fabricated as a 5.3 mm thick CFRP laminate featuring a complex multi-directional stacking sequence of [+45/-45/0/45/0/0/-45/90/45/0/-45/0/-45/90/45/0]. Post-curing machining involved drilling a 6.35 mm open-hole using an uncoated cemented carbide drill within a CFRP/Ti stack configuration, specifically employing a Ti->CFRP drilling sequence at a cutting speed of 10 m/min and feed rate of 0.06 mm/rev. The ultimate tensile strength was subsequently evaluated via quasi-static tensile testing according to GB 1447-2005-T standards using a Zwick/Roell Z100 machine at a crosshead speed of 0.5 mm/min with a 500 N pre-tension.",
      "reasoning_analysis": "Increasing Factors: The high fiber volume content of 65 vol% maximizes the load-bearing contribution of the high-strength T800 carbon fibers, while the inclusion of multiple 0-degree plies within the stacking sequence aligns the primary reinforcement with the tensile loading axis to optimize longitudinal strength. The X850 matrix system provides the necessary interlaminar cohesion to support stress transfer between fibers. Decreasing Factors: The presence of the 6.35 mm open hole introduces a significant geometric stress concentration that reduces the effective load-bearing cross-section and promotes early failure initiation. Furthermore, the drilling process on the CFRP/Ti stack induced elevated temperatures resulting in critical hole-wall defects, including surface pits, thermal matrix degradation, and fiber-resin debonding, which severely compromise the interfacial integrity and act as potent crack initiation sites. Dominant Factor: While the high fiber loading and favorable ply orientation establish a robust theoretical strength baseline for the bulk laminate, the dominant factor governing the final UTS is the synergistic effect of the geometric stress concentration and the machining-induced thermal damage. The localized degradation of the matrix and fiber-matrix interface around the hole perimeter creates a weakened zone that dictates failure onset, qualitatively suppressing the UTS significantly below the potential of the unnotched composite material."
    },
    "analysis_without_hierarchical_structure": {
      "descriptive_text": "The sample comprises a carbon fiber reinforced polymer composite featuring an X850 matrix system reinforced with 65 vol% T800 carbon fibers. The material was manufactured as a 5.3 mm thick laminate with a complex stacking sequence of [+45/-45/0/45/0/0/-45/90/45/0/-45/0/-45/90/45/0]. An open-hole with a diameter of 6.35 mm was machined using an uncoated cemented carbide drill via a Ti->CFRP drilling sequence on a CFRP/Ti stack at a cutting speed of 10 m/min and feed of 0.06 mm/rev. The ultimate tensile strength was characterized using quasi-static tensile testing on a Zwick/Roell Z100 machine at a crosshead speed of 0.5 mm/min with a 500 N pre-tension, following the GB 1447-2005-T standard.",
      "reasoning_analysis": "Increasing Factors: The high volume fraction of 65% T800 carbon fibers provides exceptional intrinsic tensile strength and stiffness, serving as the primary load-bearing component within the composite structure. The X850 matrix system facilitates effective stress transfer between fibers, while the multi-directional layup ensures structural integrity across various orientations, with the 0-degree plies specifically aligned to maximize resistance against the applied tensile load. Decreasing Factors: The presence of the 6.35 mm open-hole introduces a significant stress concentration factor that locally amplifies stress, predisposing the sample to premature failure initiation at the hole edge. Furthermore, the drilling process through a CFRP/Ti stack, particularly exiting through the CFRP, likely induced subsurface damage such as delamination, matrix cracking, and fiber pull-out, which act as additional defect sites that degrade the net section strength. The inclusion of off-axis plies (+/-45 and 90 degrees) also reduces the overall axial tensile efficiency compared to a unidirectional laminate. Dominant Factor: While the high fiber volume fraction establishes a high theoretical strength baseline, the geometric discontinuity created by the open-hole combined with machining-induced damage qualitatively dominates the failure behavior, limiting the realized UTS to values governed by notch sensitivity and local defect propagation rather than the bulk composite strength."
    }
  },
  {
    "doi": "10.1002/mats.202200053",
    "title": "Atomistic Modeling of Mechanical Properties and Creep Behavior of Graphene Oxide Reinforced Natural Rubber Composites",
    "year": 2022,
    "chemical_composition": {
      "repeat_unit_psmiles": "[*]CC(C)=CC[*]",
      "monomers": [
        {
          "name": "Isoprene",
          "smiles": "CC(=C)C=C",
          "ratio_value": null,
          "ratio_unit": null
        }
      ],
      "additives": [],
      "is_homopolymer": true
    },
    "processing_history": "Molecular Dynamics simulation using Materials Studio 2017. NR chain of 10 monomer units constructed. Geometry optimization via conjugate gradient (0.001 kcal mol-1). Dynamics: NVT (298 K, 1000 ps), NPT (298 K, 0.000101 GPa, 1000 ps), NVT (200 ps). UTS determined from stress-strain curve calculated using constant stress mode on the last dynamics frame.",
    "hierarchical_structure": "Pristine Natural Rubber matrix.",
    "properties": {
      "UTS": {
        "value": [
          217.2
        ],
        "unit": "MPa"
      }
    },
    "analysis_with_hierarchical_structure": {
      "descriptive_text": "The sample represents a pristine Natural Rubber matrix constituted by a polyisoprene homopolymer free of additives. The material system was modeled using Molecular Dynamics simulations within Materials Studio 2017, constructing a chain of 10 monomer units. Geometry optimization was performed via conjugate gradient minimization, followed by equilibration dynamics including NVT at 298 K for 1000 ps, NPT at 298 K and 0.000101 GPa for 1000 ps, and a final NVT run for 200 ps. The Ultimate Tensile Strength was determined from a stress-strain curve calculated using constant stress mode on the final dynamics frame.",
      "reasoning_analysis": "Increasing Factors: The covalent integrity of the polyisoprene backbone provides intrinsic resistance to bond scission during deformation. Additionally, the rigorous equilibration protocol involving NVT and NPT ensembles ensures a thermodynamically relaxed state, minimizing artificial structural defects that could prematurely initiate failure during the constant stress mode calculation. Decreasing Factors: The most significant limitation is the chain length of only 10 monomer units, which is orders of magnitude lower than practical Natural Rubber, resulting in a severe lack of chain entanglements required for effective load transfer. Furthermore, the absence of crosslinking agents or reinforcing fillers in the pristine matrix allows for significant chain slippage under load, and the testing temperature of 298 K places the material well above its glass transition temperature, maintaining a compliant, rubbery state with lower inherent yield strength compared to glassy polymers. Dominant Factor: The oligomeric chain length qualitatively dominates the mechanical behavior. While the chemistry corresponds to Natural Rubber, the critical lack of entanglements due to the short chain length prevents the development of high tensile strength, causing the sample to behave more like a weak oligomeric solid than a robust elastomeric network."
    },
    "analysis_without_hierarchical_structure": {
      "descriptive_text": "The sample comprises a polyisoprene homopolymer modeled through Molecular Dynamics simulation using Materials Studio 2017. A natural rubber chain consisting of 10 monomer units was constructed and subjected to geometry optimization via the conjugate gradient method with a convergence criterion of 0.001 kcal mol-1. The system underwent dynamic equilibration involving an NVT ensemble at 298 K for 1000 ps, followed by an NPT ensemble at 298 K and 0.000101 GPa for 1000 ps, and a final NVT run for 200 ps. The Ultimate Tensile Strength was derived from the stress-strain curve calculated using constant stress mode on the final dynamics frame.",
      "reasoning_analysis": "Increasing Factors: The intrinsic strength of the covalent carbon-carbon backbone bonds provides the fundamental limit for mechanical resistance, and the geometry optimization via conjugate gradient ensures the system starts from a minimized energy state, maximizing the initial structural integrity before stress application. Decreasing Factors: The modeling of the polymer as a short oligomer chain consisting of only 10 monomer units critically prevents the formation of chain entanglements, which are essential for load transfer and toughness in bulk polymers. Furthermore, the absence of crosslinking agents or reinforcing fillers, combined with the simulation temperature of 298 K being significantly above the glass transition temperature of polyisoprene, places the material in a rubbery state characterized by high segmental mobility and reduced resistance to plastic deformation. Dominant Factor: The oligomeric chain length is the dominant factor limiting the UTS, as the lack of entanglement networking prevents effective stress distribution across the material, causing failure to occur at significantly lower stresses compared to high molecular weight, entangled bulk polymer systems."
    }
  },
  {
    "doi": null,
    "title": "The improvement of mechanical properties of repair and construction compositions based on epoxy resin with mineral fillers",
    "year": 2022,
    "chemical_composition": {
      "repeat_unit_psmiles": null,
      "monomers": [
        {
          "name": "Epoxy diane resin ED-20",
          "smiles": null,
          "ratio_value": 100,
          "ratio_unit": "% wt"
        }
      ],
      "additives": [
        {
          "name": "Hardener L-20",
          "type": "crosslinker",
          "amount_value": 90,
          "amount_unit": "% wt"
        },
        {
          "name": "PDMS-5",
          "type": "modifier",
          "amount_value": 2.5,
          "amount_unit": "% wt"
        },
        {
          "name": "HDK",
          "type": "nanofiller",
          "amount_value": 0.5,
          "amount_unit": "% wt"
        },
        {
          "name": "Volsky sand",
          "type": "filler",
          "amount_value": 150,
          "amount_unit": "% wt"
        }
      ],
      "is_homopolymer": false
    },
    "processing_history": "Epoxy binder (ED-20 + L-20 + PDMS-5 + HDK) prepared, Volsky sand added (150% wt relative to binder). Hand poured into steel molds with release agent. Cured at room temperature (20-25 °C) for at least 1 day. Ultimate tensile strength measured on Inspekt-mini tensile testing machine at 20 mm/min.",
    "hierarchical_structure": "Nanostructured formations with sizes from 8 to 26 nm formed in polymer matrix. Globular aggregates of epoxy resin about 10-13 Å. Globular formations collected in linear clusters of 5-7 globules.",
    "properties": {
      "UTS": {
        "value": [
          28
        ],
        "unit": "MPa"
      }
    },
    "analysis_with_hierarchical_structure": {
      "descriptive_text": "The sample is a composite material based on an Epoxy Diane ED-20 resin matrix cured with Hardener L-20 at 90% wt, modified with 2.5% wt PDMS-5 and 0.5% wt HDK nanofiller. This binder system is compounded with 150% wt Volsky sand relative to the binder mass. The mixture was hand poured into steel molds using a release agent and cured at room temperature (20-25 °C) for at least one day before tensile characterization. Structural analysis indicates nanostructured formations between 8 and 26 nm within the matrix, consisting of epoxy resin globular aggregates (10-13 Å) organized into linear clusters of 5-7 globules.",
      "reasoning_analysis": "Increasing Factors: The high concentration of Hardener L-20 promotes a dense crosslinked network, enhancing intrinsic matrix stiffness and load-bearing capacity. The inclusion of HDK nanofillers provides reinforcement through load transfer mechanisms and restriction of polymer chain mobility, while the substantial loading of rigid Volsky sand creates a composite structure capable of bearing significant stress. Additionally, the formation of linear clusters of epoxy globules within the nanostructured matrix may facilitate stress distribution along the cluster axes. Decreasing Factors: The addition of PDMS-5, while improving toughness, introduces flexible siloxane segments that may lower the overall modulus and yield strength compared to a unmodified epoxy network. The ambient curing history (20-25 °C) likely results in incomplete crosslink conversion compared to thermal curing, reducing network integrity. Furthermore, the hand-pouring processing method introduces a risk of air entrapment and void formation, and the high volume fraction of macroscopic sand particles acts as potential stress concentrators if interfacial adhesion is imperfect. Dominant Factor: The ultimate tensile strength is qualitatively dominated by the interplay between the highly crosslinked epoxy matrix reinforced by HDK nanoparticles and the massive volume fraction of rigid Volsky sand; however, the ambient curing conditions and hand-pouring processing likely impose the primary limitation on the final UTS by introducing network defects and interfacial vulnerabilities that override the theoretical strength gains from the nanostructured formations."
    },
    "analysis_without_hierarchical_structure": {
      "descriptive_text": "The composite material was formulated using an Epoxy diane resin ED-20 base combined with Hardener L-20, modified with 2.5% wt PDMS-5 and 0.5% wt HDK nanofiller. This epoxy binder system was compounded with Volsky sand at a loading of 150% wt relative to the binder mass. The mixture was hand poured into steel molds treated with a release agent and cured at room temperature ranging from 20 to 25 °C for a minimum of one day. Ultimate tensile strength was evaluated using an Inspekt-mini tensile testing machine operating at a crosshead speed of 20 mm/min.",
      "reasoning_analysis": "Increasing Factors: The use of Hardener L-20 at a high concentration relative to the resin promotes a densely crosslinked thermoset network, which inherently enhances load-bearing capacity and stiffness. Additionally, the inclusion of HDK nanofiller provides nano-scale reinforcement within the matrix, while the substantial loading of rigid Volsky sand particles contributes to load transfer capabilities typical of particle-reinforced composites. Decreasing Factors: The incorporation of PDMS-5 introduces a soft silicone phase that may reduce the overall modulus and strength compared to an unmodified epoxy network. Furthermore, the hand pouring technique likely introduces micro-voids and air entrapment which act as stress concentrators, and the room temperature curing process may result in incomplete crosslinking conversion compared to thermal curing cycles. Dominant Factor: The mechanical performance is predominantly governed by the heavily filled composite structure where the interfacial adhesion between the high volume fraction of Volsky sand and the epoxy binder dictates failure initiation, particularly as the processing-induced defects from hand pouring and ambient curing limit the realization of the matrix's intrinsic strength potential."
    }
  },
  {
    "doi": "10.1039/d5nr01185j",
    "title": "Titanium diboride-derived nanosheets enhance the mechanical properties of polyurethane: experiments and simulation†",
    "year": 2025,
    "chemical_composition": {
      "repeat_unit_psmiles": null,
      "monomers": [
        {
          "name": "Methylene diphenyl diisocyanate",
          "smiles": "O=C=Nc1ccc(Cc2ccc(N=C=O)cc2)cc1",
          "ratio_value": null,
          "ratio_unit": null
        },
        {
          "name": "1,4-Butanediol",
          "smiles": "OCCCCO",
          "ratio_value": null,
          "ratio_unit": null
        },
        {
          "name": "Polytetramethylene oxide",
          "smiles": "[*]OCCCC[*]",
          "ratio_value": null,
          "ratio_unit": null
        }
      ],
      "additives": [
        {
          "name": "Titanium diboride pristine nanosheets",
          "type": "filler",
          "amount_value": 0.5,
          "amount_unit": "wt%"
        }
      ],
      "is_homopolymer": false
    },
    "processing_history": "Solution casting: PU beads dissolved in DMF at 80 °C for 3 h. Fillers dispersed via stirring (250 rpm, 5 min) and bath sonication (1 min). Dried in vacuum oven at 60 °C for 96 h. UTS measured by universal tensile testing at crosshead speed 100 mm/min. Data reported in Fig. 4 discussion.",
    "hierarchical_structure": "Amorphous PU matrix with low crystallinity. Uneven surfaces with prominent spherulitic domains. Uniform distribution of p-NS fillers within matrix.",
    "properties": {
      "UTS": {
        "value": [
          19.2
        ],
        "unit": "MPa"
      }
    },
    "analysis_with_hierarchical_structure": {
      "descriptive_text": "The sample comprises a segmented polyurethane synthesized from methylene diphenyl diisocyanate, 1,4-butanediol, and polytetramethylene oxide, reinforced with 0.5 wt% titanium diboride pristine nanosheets. Fabricated via solution casting, the polyurethane beads were dissolved in dimethylformamide at 80 °C, followed by filler dispersion through mechanical stirring and bath sonication, and subsequently dried in a vacuum oven at 60 °C for 96 hours. Structural characterization indicates an amorphous polyurethane matrix with low crystallinity featuring uneven surfaces and prominent spherulitic domains, wherein the titanium diboride nanosheets exhibit a uniform distribution within the polymer matrix. Mechanical properties were evaluated via universal tensile testing at a crosshead speed of 100 mm/min.",
      "reasoning_analysis": "Increasing Factors: The inclusion of rigid titanium diboride pristine nanosheets provides a high-modulus reinforcing phase that facilitates stress transfer from the polymer matrix to the filler, potentially enhancing load-bearing capacity. Additionally, the hard segments formed by methylene diphenyl diisocyanate and 1,4-butanediol contribute to physical crosslinking via hydrogen bonding, and the prolonged vacuum drying process minimizes residual solvent plasticization, thereby preserving the intrinsic strength of the matrix. Decreasing Factors: The explicitly observed low crystallinity of the polyurethane matrix reduces the density of ordered hard segment domains that typically act as physical crosslinks to resist deformation and failure. The flexible polytetramethylene oxide soft segments inherently lower stiffness and strength relative to a fully rigid backbone, while the uneven surface morphology with spherulitic domains may introduce stress concentration points that initiate premature failure. Dominant Factor: The ultimate tensile strength is predominantly governed by the microphase separation and crystallinity of the polyurethane matrix rather than the low-loading filler content. While the uniform distribution of nanosheets provides reinforcement, the low crystallinity limits the matrix's ability to effectively transfer stress to the filler, making the intrinsic morphology of the segmented polyurethane the decisive factor in determining the mechanical behavior."
    },
    "analysis_without_hierarchical_structure": {
      "descriptive_text": "The sample comprises a segmented polyurethane composite synthesized from methylene diphenyl diisocyanate, 1,4-butanediol, and polytetramethylene oxide monomers. To enhance mechanical performance, 0.5 wt% titanium diboride pristine nanosheets were incorporated as a filler. The material was prepared via solution casting, wherein polyurethane beads were dissolved in dimethylformamide at 80 °C for 3 hours. The nanosheets were dispersed through mechanical stirring followed by brief bath sonication, and the resulting mixture was dried in a vacuum oven at 60 °C for 96 hours. Ultimate tensile strength was subsequently evaluated using universal tensile testing at a crosshead speed of 100 mm/min.",
      "reasoning_analysis": "Increasing Factors: The chemical composition features methylene diphenyl diisocyanate and 1,4-butanediol hard segments that form rigid domains acting as physical crosslinks within the polytetramethylene oxide soft matrix, intrinsically reinforcing the material. The incorporation of high-modulus titanium diboride nanosheets facilitates stress transfer from the polymer matrix to the filler, while the extended vacuum drying process minimizes residual solvent plasticization. Additionally, the relatively high crosshead speed during testing typically results in higher measured strength due to the viscoelastic nature of the polymer. Decreasing Factors: The presence of flexible polytetramethylene oxide soft segments inherently reduces the overall stiffness and strength compared to a fully rigid backbone. Furthermore, the brief bath sonication time of only 1 minute may be insufficient to fully exfoliate the nanosheets, potentially leading to agglomerates that act as stress concentration sites and initiate premature failure. Dominant Factor: The intrinsic microphase separation morphology of the segmented polyurethane, specifically the connectivity and cohesion of the hard segment domains, serves as the primary determinant of mechanical integrity. Given the low filler loading of 0.5 wt%, the matrix's physical crosslinking network qualitatively dominates the final UTS behavior over the secondary reinforcement provided by the nanocomposite additives."
    }
  },
  {
    "doi": null,
    "title": "The improvement of mechanical properties of repair and construction compositions based on epoxy resin with mineral fillers",
    "year": 2022,
    "chemical_composition": {
      "repeat_unit_psmiles": null,
      "monomers": [
        {
          "name": "Epoxy diane resin ED-20",
          "smiles": null,
          "ratio_value": 100,
          "ratio_unit": "% wt"
        }
      ],
      "additives": [
        {
          "name": "Hardener L-20",
          "type": "crosslinker",
          "amount_value": 90,
          "amount_unit": "% wt"
        },
        {
          "name": "PDMS-5",
          "type": "modifier",
          "amount_value": 2.5,
          "amount_unit": "% wt"
        },
        {
          "name": "HDK",
          "type": "nanofiller",
          "amount_value": 0.5,
          "amount_unit": "% wt"
        },
        {
          "name": "Volsky sand",
          "type": "filler",
          "amount_value": 70,
          "amount_unit": "% wt"
        },
        {
          "name": "Portland slag cement PC 400-D20",
          "type": "filler",
          "amount_value": 30,
          "amount_unit": "% wt"
        }
      ],
      "is_homopolymer": false
    },
    "processing_history": "Epoxy binder (ED-20 + L-20 + PDMS-5 + HDK) prepared, mixture of Volsky sand (70% wt) and Portland slag cement (30% wt) added relative to binder. Hand poured into steel molds with release agent. Cured at room temperature (20-25 °C) for at least 1 day. Ultimate tensile strength measured on Inspekt-mini tensile testing machine at 20 mm/min.",
    "hierarchical_structure": "Nanostructured formations with sizes from 8 to 26 nm formed in polymer matrix. Globular aggregates of epoxy resin about 10-13 Å. Globular formations collected in linear clusters of 5-7 globules.",
    "properties": {
      "UTS": {
        "value": [
          30
        ],
        "unit": "MPa"
      }
    },
    "analysis_with_hierarchical_structure": {
      "descriptive_text": "This composite material features an Epoxy diane resin ED-20 matrix crosslinked with Hardener L-20 and modified with 2.5% wt PDMS-5 and 0.5% wt HDK nanofiller. The binder system was compounded with a filler mixture comprising 70% wt Volsky sand and 30% wt Portland slag cement PC 400-D20 relative to the binder, hand poured into steel molds treated with a release agent, and cured at room temperature (20-25 °C) for at least 24 hours. Hierarchical characterization indicates nanostructured formations ranging from 8 to 26 nm within the polymer matrix, where globular epoxy resin aggregates of approximately 10-13 Å assemble into linear clusters consisting of 5 to 7 globules, with ultimate tensile strength measured at a crosshead speed of 20 mm/min.",
      "reasoning_analysis": "Increasing Factors: The crosslinking of the epoxy resin with Hardener L-20 establishes a rigid three-dimensional network that inherently resists deformation, while the inclusion of HDK nanofiller and the resulting nanostructured formations (8 to 26 nm) provide reinforcement through particle strengthening mechanisms. Additionally, the high volume fraction of rigid inorganic fillers, specifically Volsky sand and Portland slag cement, contributes to load-bearing capacity assuming effective stress transfer between the phases. Decreasing Factors: The incorporation of PDMS-5 as a modifier introduces flexible siloxane segments that typically reduce matrix stiffness and ultimate strength to enhance toughness. Furthermore, curing at room temperature may limit the final crosslink density compared to elevated temperature protocols, and the hand pouring technique risks introducing microvoids or incomplete filler wetting, which act as stress concentrators initiating premature failure. Dominant Factor: The ultimate tensile strength is qualitatively dominated by the interfacial adhesion efficiency between the high-loading inorganic fillers and the nanostructured epoxy binder. While the crosslinked network and nanofillers define the matrix properties, the mechanical integrity of this heavily filled composite relies primarily on the filler-matrix interface to transfer stress without debonding, making this interphase the critical determinant of the final UTS behavior."
    },
    "analysis_without_hierarchical_structure": {
      "descriptive_text": "The sample comprises a composite system based on an Epoxy diane resin ED-20 matrix crosslinked with Hardener L-20, incorporating 2.5% wt PDMS-5 as a modifier and 0.5% wt HDK as a nanofiller within the binder phase. This epoxy binder was combined with a mineral aggregate mixture consisting of 70% wt Volsky sand and 30% wt Portland slag cement PC 400-D20. Processing involved hand pouring the formulated mixture into steel molds coated with a release agent, followed by ambient curing at 20-25 °C for at least one day. The ultimate tensile strength was subsequently evaluated using an Inspekt-mini tensile testing machine operated at a crosshead speed of 20 mm/min.",
      "reasoning_analysis": "Increasing Factors: The formation of a covalently crosslinked network through the reaction between Epoxy diane resin ED-20 and Hardener L-20 establishes a rigid matrix structure that inherently supports load bearing. Additionally, the dispersion of HDK nanofiller within the binder phase contributes to reinforcement by restricting polymer chain mobility and potentially inhibiting crack propagation at the nanoscale. Decreasing Factors: The inclusion of PDMS-5 introduces a flexible silicone phase that may lower the overall stiffness and tensile strength of the continuous matrix. Furthermore, the high loading of macroscopic rigid fillers, specifically Volsky sand and Portland slag cement, acts as stress concentration sites that can initiate premature failure under tension, while the room temperature curing process may limit the final crosslink density compared to thermal curing. The hand pouring technique also introduces the possibility of entrapped air voids which act as defects. Dominant Factor: The ultimate tensile strength is dominantly governed by the interfacial adhesion quality between the high-volume fraction of mineral aggregates and the epoxy binder, alongside the degree of cure achieved at ambient temperature. While the crosslinked network provides baseline integrity, the mechanical performance is ultimately constrained by stress concentrations at the filler-matrix interfaces and the potential for incomplete network formation due to the lack of elevated temperature post-curing."
    }
  },
  {
    "doi": "10.3390/polym15030561",
    "title": "Multi-Material Additive Manufacturing of High Temperature Polyetherimide (PEI)–Based Polymer Systems for Lightweight Aerospace Applications",
    "year": 2023,
    "chemical_composition": {
      "repeat_unit_psmiles": null,
      "monomers": [
        {
          "name": "Polyetherimide",
          "smiles": null,
          "ratio_value": null,
          "ratio_unit": null
        },
        {
          "name": "Polycarbonate",
          "smiles": null,
          "ratio_value": null,
          "ratio_unit": null
        }
      ],
      "additives": [
        {
          "name": "Chopped carbon fiber",
          "type": "filler",
          "amount_value": 12,
          "amount_unit": "wt%"
        }
      ],
      "is_homopolymer": false
    },
    "processing_history": "FFF printing at 390 °C, bed 200 °C, 1.0 mm nozzle, 0.5 mm layer height, 6 layers, 0°/45° raster. Layering pattern: AAABBB. Specimen mass: 8.8 g. Tensile testing per ASTM D638 using ARAMIS DIC system.",
    "hierarchical_structure": "Multi-material PEI/PC and CF-PEI/PC. Layering pattern AAABBB. Porosity approx 29%.",
    "properties": {
      "UTS": {
        "value": [
          58
        ],
        "unit": "MPa"
      }
    },
    "analysis_with_hierarchical_structure": {
      "descriptive_text": "The sample consists of a multi-material blend comprising polyetherimide (PEI) and polycarbonate (PC), reinforced with 12 wt% chopped carbon fiber filler. Specimens were fabricated via fused filament fabrication (FFF) printing using a 1.0 mm nozzle at an extrusion temperature of 390 °C and a heated bed temperature of 200 °C, resulting in a layered structure with 0.5 mm layer height and six total layers arranged in an AAABBB pattern with a 0°/45° raster orientation. The resulting hierarchical structure exhibits significant internal porosity of approximately 29%, and the mechanical properties were evaluated through tensile testing performed according to ASTM D638 standards using an ARAMIS digital image correlation system.",
      "reasoning_analysis": "Increasing Factors: The high-performance PEI/PC matrix provides a robust baseline mechanical strength, while the incorporation of 12 wt% chopped carbon fiber introduces a reinforcement phase capable of load transfer, theoretically enhancing tensile strength along the fiber alignment. Additionally, the high extrusion temperature of 390 °C facilitates polymer chain interdiffusion across deposited roads, potentially improving inter-bead cohesion. Decreasing Factors: The most significant detriment is the exceptionally high porosity of approximately 29%, which drastically reduces the effective load-bearing cross-sectional area and introduces severe stress concentration sites that initiate premature failure. Furthermore, the FFF processing history inherently creates anisotropic weaknesses at interlayer interfaces, exacerbated by the thick 0.5 mm layer height which may limit thermal fusion between layers, and the 0°/45° raster pattern introduces off-axis orientations that are less efficient at bearing tensile loads compared to unidirectional alignment. Dominant Factor: While the carbon fiber reinforcement and high-performance matrix offer intrinsic strength potential, the excessive void fraction resulting from the additive manufacturing process is the dominant factor. The structural integrity is critically compromised by the 29% porosity and interlayer bonding limitations, qualitatively dictating a substantial reduction in UTS relative to fully dense counterparts, regardless of the composite reinforcement."
    },
    "analysis_without_hierarchical_structure": {
      "descriptive_text": "The sample consists of a Polyetherimide and Polycarbonate blend reinforced with 12 wt% chopped carbon fiber. Specimens were fabricated using Fused Filament Fabrication (FFF) printing with a nozzle temperature of 390 °C and a heated bed maintained at 200 °C. The printing parameters included a 1.0 mm nozzle diameter, 0.5 mm layer height, and a 0°/45° raster orientation across 6 layers with an AAABBB layering pattern. The resulting specimen mass was 8.8 g, and tensile properties were evaluated according to ASTM D638 standards using an ARAMIS digital image correlation (DIC) system.",
      "reasoning_analysis": "Increasing Factors: The high-performance Polyetherimide and Polycarbonate matrix provides a robust thermoplastic baseline, while the addition of 12 wt% chopped carbon fiber introduces rigid reinforcement that enhances load-bearing capacity and restricts matrix deformation. Additionally, the aggressive thermal processing history, specifically the 390 °C nozzle and 200 °C bed temperatures, promotes extensive polymer chain diffusion across filament interfaces, thereby strengthening interlayer adhesion relative to lower-temperature printing protocols. Decreasing Factors: The FFF manufacturing method inherently generates inter-road and inter-layer voids that act as stress concentrators, reducing the effective cross-sectional area and initiating premature failure. Furthermore, the discontinuous nature of the chopped fibers limits stress transfer efficiency compared to continuous filaments, and the specific 0°/45° raster pattern introduces mechanical anisotropy that may result in weakness along specific loading axes. Dominant Factor: The quality of interlayer bonding dictated by the thermal processing history qualitatively dominates the final UTS behavior. Although the carbon fiber reinforcement significantly elevates the theoretical strength of the composite, the intrinsic layered morphology of FFF parts creates potential delamination planes; thus, the extent to which the high-temperature parameters mitigate these interfacial defects determines whether the material fails through bulk fracture or layer separation."
    }
  },
  {
    "doi": "10.1016/j.compscitech.2019.01.017",
    "title": "Development of bio-hybrid piezoresistive nanocomposites using silk-elastin protein copolymers",
    "year": 2019,
    "chemical_composition": {
      "repeat_unit_psmiles": null,
      "monomers": [
        {
          "name": "Glycine",
          "smiles": null,
          "ratio_value": null,
          "ratio_unit": null
        },
        {
          "name": "Alanine",
          "smiles": null,
          "ratio_value": null,
          "ratio_unit": null
        },
        {
          "name": "Serine",
          "smiles": null,
          "ratio_value": null,
          "ratio_unit": null
        },
        {
          "name": "Valine",
          "smiles": null,
          "ratio_value": null,
          "ratio_unit": null
        },
        {
          "name": "Proline",
          "smiles": null,
          "ratio_value": null,
          "ratio_unit": null
        }
      ],
      "additives": [
        {
          "name": "Multiwall carbon nanotubes",
          "type": "filler",
          "amount_value": 1,
          "amount_unit": "wt%"
        }
      ],
      "is_homopolymer": false
    },
    "processing_history": "SELP dissolved in formic acid (3 wt%), CNTs added (1 wt% related to SELP), ultrasound bath for 4 h, solvent evaporated at room temperature, stabilized by exposure to methanol at RT for 48 h, air-dried for at least 48 h. UTS measured by uniaxial tensile failure measurements at 25 °C using Shimadzu Universal Testing Machine (AG-IS) at a strain rate of 0.5 mm/min.",
    "hierarchical_structure": "Good dispersion of nanofillers into protein polymer matrix, methanol treatment induced increase of β-structure content from 50% to approximately 60%, physical cross-linking.",
    "properties": {
      "UTS": {
        "value": [
          101
        ],
        "unit": "MPa"
      }
    },
    "analysis_with_hierarchical_structure": {
      "descriptive_text": "The sample comprises a protein-based copolymer composed of glycine, alanine, serine, valine, and proline monomers, reinforced with 1 wt% multiwall carbon nanotubes. Processing involved dissolving the polymer in 3 wt% formic acid, adding the nanotubes, and subjecting the mixture to a 4-hour ultrasound bath for dispersion. The solvent was evaporated at room temperature, followed by stabilization via methanol exposure for 48 hours and subsequent air-drying for at least 48 hours. Structural characterization reveals a good dispersion of nanofillers within the matrix, where the methanol treatment induced a conformational transition increasing β-structure content from 50% to approximately 60%, resulting in physical cross-linking.",
      "reasoning_analysis": "Increasing Factors: The incorporation of multiwall carbon nanotubes introduces high-strength nanofillers that facilitate stress transfer across the matrix, particularly given the reported good dispersion. Furthermore, the methanol-induced increase in β-structure content enhances the density of physical cross-links and crystalline domains, which restricts chain slippage and significantly improves load-bearing capacity. Decreasing Factors: The reliance on room temperature solvent evaporation may lead to residual solvent entrapment or the formation of microvoids compared to thermal annealing processes, potentially acting as stress concentrators. Additionally, the inherent mechanical limits of the proteinaceous backbone may cap the ultimate strength relative to fully synthetic high-performance engineering polymers. Dominant Factor: The methanol-induced structural transition increasing β-sheet content is the dominant factor, as the formation of crystalline physical cross-links fundamentally governs the network integrity and tensile strength of silk-like protein matrices, with the carbon nanotubes providing supplementary reinforcement."
    },
    "analysis_without_hierarchical_structure": {
