Repository: hhtrick/HHT-code

# HHT training framework

This directory contains model training, embedding precomputation, inference, article-level baselines and the curated datasets. All commands below assume that the working directory is `train_code/`.

## 3. Datasets and fixed partitions

Each main dataset is a JSON array at `dataset/{property}/{property}.json`. Entries contain source metadata, `chemical_composition`, `processing_history`, `hierarchical_structure`, `properties`, and two generated-analysis objects. Targets are stored as `properties[property]["value"]`; source metadata and target values are not predictive input fields.

| Property | Train | Validation | Test | Total |
|---|---:|---:|---:|---:|

File: train_code/dataset/UTS/UTS.json (part 275 of 292)
[
      "descriptive_text": "The sample consists of a polyvinyl acetate (PVAc) homopolymer derived from vinyl acetate monomers, formulated as a monodisperse latex matrix. The composition incorporates 14 vol% Carbon Black as a reinforcing filler along with DrewPlus L-483 as a processing aid. Processing involved preparing an aqueous mixture using a high-speed impeller at sequential rates of 880 rpm and 3600 rpm, followed by molding and a two-stage drying protocol at 60°C comprising 24 hours under ambient conditions and 24 hours under vacuum. This thermal treatment facilitated improved particle coalescence and reduced porosity within the hierarchical structure. Ultimate tensile strength was subsequently characterized using a Perkin-Elmer DMA 7e equipped with a tensile fixture under a static force ramp.",
      "reasoning_analysis": "Increasing Factors: The incorporation of 14 vol% Carbon Black acts as a rigid reinforcing filler, enhancing load transfer capabilities and restricting polymer chain mobility within the matrix. Additionally, the processing history involving high-speed impeller mixing promotes uniform filler dispersion, while the two-stage drying protocol at 60°C under vacuum ensures the removal of residual water and solvent, preventing plasticization. The hierarchical structure notes improved coalescence and reduced porosity, which maximizes the effective load-bearing cross-sectional area and facilitates inter-particle chain interdiffusion. Decreasing Factors: The intrinsic nature of the polyvinyl acetate homopolymer matrix, being amorphous with moderate intermolecular forces compared to semi-crystalline engineering polymers, sets a baseline limit on strength. Furthermore, the inclusion of DrewPlus L-483 processing aid, while beneficial for film formation, may introduce low molecular weight species that could act as internal lubricants or mild plasticizers, potentially reducing intermolecular friction and ultimate strength. Dominant Factor: The reinforcement efficiency of the high-volume fraction Carbon Black filler, synergistically combined with the densification effects of reduced porosity and thorough vacuum drying, qualitatively dominates the mechanical response. These factors significantly mitigate the inherent limitations of the amorphous PVAc matrix, driving the UTS higher than that of the neat polymer film."
    },
    "analysis_without_hierarchical_structure": {
      "descriptive_text": "The sample comprises a polyvinyl acetate homopolymer derived from a monodisperse latex, compounded with 14 vol% Carbon Black filler and DrewPlus L-483 processing aid. An aqueous mixture was prepared using high-speed impeller mixing at 880 rpm followed by 3600 rpm, then poured into molds and dried at 60°C for 24 hours under ambient conditions followed by 24 hours under vacuum. Ultimate tensile strength was characterized using a Perkin-Elmer DMA 7e with a tensile fixture under a static force ramp.",
      "reasoning_analysis": "Increasing Factors: The inclusion of 14 vol% Carbon Black acts as a rigid reinforcing filler that restricts segmental mobility and facilitates stress transfer, inherently driving the UTS higher. Additionally, the drying temperature of 60°C exceeds the glass transition temperature of polyvinyl acetate, enabling sufficient chain interdiffusion and coalescence of the latex particles to form a continuous, mechanically robust film. The high-shear mixing history further promotes uniform filler dispersion, reducing the likelihood of large agglomerates acting as failure initiation sites. Decreasing Factors: The presence of DrewPlus L-483 processing aid introduces low molecular weight species that may act as plasticizers or form weak boundary layers at the polymer-filler interface, potentially reducing intermolecular cohesion and load transfer efficiency. Furthermore, despite vacuum drying, residual surfactants from the original latex synthesis or trapped moisture could remain within the matrix, creating voids or plasticizing effects that depress the UTS. Dominant Factor: The reinforcement mechanism provided by the substantial volume fraction of Carbon Black combined with the thermal history ensuring complete latex coalescence qualitatively dominates the final behavior; the structural reinforcement and healed particle interfaces outweigh the potential softening influence of the processing aid, resulting in a net positive influence on the ultimate tensile strength relative to the unfilled matrix."
    }
  },
  {
    "doi": "10.1002/mats.202200053",
    "title": "Atomistic Modeling of Mechanical Properties and Creep Behavior of Graphene Oxide Reinforced Natural Rubber Composites",
    "year": 2022,
    "chemical_composition": {
      "repeat_unit_psmiles": "[*]CC(C)=CC[*]",
      "monomers": [
        {
          "name": "Isoprene",
          "smiles": "CC(=C)C=C",
          "ratio_value": null,
          "ratio_unit": null
        }
      ],
      "additives": [
        {
          "name": "Graphene Oxide",
          "type": "filler",
          "amount_value": 2.1,
          "amount_unit": "vol%"
        }
      ],
      "is_homopolymer": true
    },
    "processing_history": "Molecular Dynamics simulation using Materials Studio 2017. NR chain reinforced with defect-free GO sheet. Geometry optimization via conjugate gradient. Dynamics: NVT (298 K, 1000 ps), NPT (298 K, 0.000101 GPa, 1000 ps), NVT (200 ps). UTS determined from stress-strain curve calculated using constant stress mode on the last dynamics frame.",
    "hierarchical_structure": "Defect-free graphene oxide sheets dispersed in NR matrix.",
    "properties": {
      "UTS": {
        "value": [
          301.8
        ],
        "unit": "MPa"
      }
    },
    "analysis_with_hierarchical_structure": {
      "descriptive_text": "The sample consists of a polyisoprene homopolymer matrix reinforced with 2.1 vol% graphene oxide filler, modeled via Molecular Dynamics simulations using Materials Studio 2017. The system features natural rubber chains interacting with defect-free graphene oxide sheets, undergoing geometry optimization via conjugate gradient methods followed by equilibration in NVT and NPT ensembles at 298 K and 0.000101 GPa. The hierarchical structure is defined by defect-free graphene oxide sheets dispersed within the natural rubber matrix, with the ultimate tensile strength derived from stress-strain curves calculated using constant stress mode on the final dynamics frame.",
      "reasoning_analysis": "Increasing Factors: The incorporation of defect-free graphene oxide sheets provides significant reinforcement due to the filler's exceptional intrinsic stiffness and strength, facilitating effective load transfer from the soft matrix to the rigid phase. Additionally, the rigorous equilibration protocol involving NPT ensemble simulations ensures optimal packing density and intermolecular interactions, which maximizes the van der Waals forces between the polymer chains and the filler surface. Decreasing Factors: The polyisoprene backbone is inherently flexible with a low glass transition temperature, resulting in a soft matrix that yields easily under stress compared to rigid thermoplastics. Furthermore, the simulation model likely lacks chemical crosslinks typical of practical natural rubber applications, meaning the network integrity relies solely on physical entanglements and filler interactions, which limits resistance to chain slippage and catastrophic failure. Dominant Factor: The reinforcement efficiency of the defect-free graphene oxide sheets serves as the primary driver for strength enhancement relative to the neat matrix; however, the inherent flexibility of the polyisoprene chains and the absence of chemical crosslinking in the simulation model qualitatively dominate the failure mechanism, limiting the absolute UTS compared to vulcanized industrial counterparts."
    },
    "analysis_without_hierarchical_structure": {
      "descriptive_text": "The sample consists of a polyisoprene homopolymer matrix reinforced with 2.1 vol% Graphene Oxide filler. The material system was constructed and analyzed via Molecular Dynamics simulation using Materials Studio 2017, specifically modeling a Natural Rubber chain reinforced with a defect-free Graphene Oxide sheet. The computational processing history involved geometry optimization via conjugate gradient methods, followed by equilibration dynamics including NVT ensemble at 298 K for 1000 ps, NPT ensemble at 298 K and 0.000101 GPa for 1000 ps, and a final NVT run for 200 ps. The Ultimate Tensile Strength was subsequently determined from the stress-strain curve calculated using constant stress mode on the final dynamics frame.",
      "reasoning_analysis": "Increasing Factors: The incorporation of 2.1 vol% Graphene Oxide serves as a primary strengthening mechanism where the rigid, defect-free GO sheet facilitates stress transfer from the compliant polyisoprene matrix to the high-modulus filler, significantly enhancing load-bearing capacity. Additionally, the thorough equilibration protocol involving NVT and NPT ensembles ensures optimal chain packing and density, minimizing voids that would act as stress concentrators and weakening points. Decreasing Factors: The polyisoprene matrix is an elastomer existing above its glass transition temperature at 298 K, characterized by high chain mobility and low intrinsic yield strength compared to glassy polymers. Furthermore, the potential polarity mismatch between the non-polar polyisoprene chains and the polar Graphene Oxide surface may limit interfacial adhesion efficiency, potentially leading to interfacial slip under high stress which reduces the effective reinforcement. Dominant Factor: The reinforcement provided by the defect-free Graphene Oxide sheet dominates the mechanical response. Despite the soft nature of the rubber matrix, the high aspect ratio and intrinsic strength of the nanofiller restrict chain mobility and bear the majority of the applied load, qualitatively driving the UTS higher than that of the neat polymer."
    }
  },
  {
    "doi": "10.1002/mats.202200053",
    "title": "Atomistic Modeling of Mechanical Properties and Creep Behavior of Graphene Oxide Reinforced Natural Rubber Composites",
    "year": 2022,
    "chemical_composition": {
      "repeat_unit_psmiles": "[*]CC(C)=CC[*]",
      "monomers": [
        {
          "name": "Isoprene",
          "smiles": "CC(=C)C=C",
          "ratio_value": null,
          "ratio_unit": null
        }
      ],
      "additives": [
        {
          "name": "Graphene Oxide",
          "type": "filler",
          "amount_value": 4.6,
          "amount_unit": "vol%"
        }
      ],
      "is_homopolymer": true
    },
    "processing_history": "Molecular Dynamics simulation using Materials Studio 2017. NR chain reinforced with defect-free GO sheet. Geometry optimization via conjugate gradient. Dynamics: NVT (298 K, 1000 ps), NPT (298 K, 0.000101 GPa, 1000 ps), NVT (200 ps). UTS determined from stress-strain curve calculated using constant stress mode on the last dynamics frame.",
    "hierarchical_structure": "Defect-free graphene oxide sheets dispersed in NR matrix.",
    "properties": {
      "UTS": {
        "value": [
          317.5
        ],
        "unit": "MPa"
      }
    },
    "analysis_with_hierarchical_structure": {
      "descriptive_text": "The sample comprises a polyisoprene homopolymer matrix reinforced with 4.6 vol% defect-free graphene oxide sheets. Modeled via Molecular Dynamics simulations in Materials Studio 2017, the system underwent geometry optimization using conjugate gradient methods followed by NVT and NPT equilibration dynamics at 298 K and 0.000101 GPa. The resulting hierarchical structure features defect-free graphene oxide sheets dispersed within the natural rubber matrix, with the ultimate tensile strength determined from stress-strain curves calculated using constant stress mode on the final dynamics frame.",
      "reasoning_analysis": "Increasing Factors: The addition of 4.6 vol% defect-free graphene oxide introduces a rigid nanofiller with exceptional intrinsic strength and high aspect ratio, enabling efficient stress transfer from the compliant polyisoprene matrix to the reinforcement phase. The computational processing history ensures ideal filler dispersion and thermal equilibration, eliminating agglomeration-induced stress concentrators that typically compromise mechanical integrity. Decreasing Factors: The polyisoprene backbone constitutes an elastomeric matrix with inherently low cohesive energy density and baseline ultimate tensile strength relative to engineering plastics. Additionally, potential interfacial incompatibility between the hydrophobic rubber chains and hydrophilic graphene oxide surface groups may limit stress transfer efficiency through interfacial slip during deformation. Dominant Factor: The mechanical reinforcement provided by the defect-free graphene oxide network qualitatively dominates the final UTS behavior, as the high modulus and strength of the continuous filler phase outweigh the limitations of the soft elastomeric matrix, particularly given the idealized dispersion achieved through the simulation protocol."
    },
    "analysis_without_hierarchical_structure": {
      "descriptive_text": "The sample comprises a polyisoprene homopolymer matrix reinforced with 4.6 vol% Graphene Oxide filler. This nanocomposite system was modeled using Molecular Dynamics simulations in Materials Studio 2017, specifically constructing a natural rubber chain reinforced with a defect-free Graphene Oxide sheet. The simulation protocol involved geometry optimization via the conjugate gradient method, followed by equilibration using an NVT ensemble at 298 K for 1000 ps, an NPT ensemble at 298 K and 0.000101 GPa for 1000 ps, and a final NVT run for 200 ps. The Ultimate Tensile Strength was derived from the stress-strain curve calculated using constant stress mode on the final dynamics frame.",
      "reasoning_analysis": "Increasing Factors: The inclusion of 4.6 vol% Graphene Oxide introduces a rigid, high-aspect-ratio nanofiller that significantly enhances load transfer capabilities within the soft polyisoprene matrix. The defect-free nature of the Graphene Oxide sheet utilized in the simulation maximizes the intrinsic mechanical strength of the filler phase, while oxygen-containing functional groups on the sheet surface likely facilitate strong interfacial adhesion through hydrogen bonding or dipole interactions, thereby restricting polymer chain slippage under tensile load. Decreasing Factors: The chemical composition describes a polyisoprene homopolymer without explicit chemical crosslinking agents or vulcanization processes. In the absence of a covalent crosslink network, the elastomeric matrix relies primarily on physical entanglements and filler-polymer interactions for structural integrity, which may limit the ultimate strength compared to a chemically cured rubber network. Additionally, the timescales inherent to molecular dynamics simulations may not fully capture long-term viscoelastic relaxation phenomena that could influence failure mechanisms. Dominant Factor: The reinforcement mechanism provided by the defect-free Graphene Oxide sheet qualitatively dominates the tensile behavior of the system. Despite the lack of chemical crosslinking in the matrix, the exceptional stiffness and strength of the defect-free nanofiller, combined with favorable interfacial interactions, drive a substantial increase in UTS relative to the neat polymer, making the nanocomposite reinforcement the primary determinant of the material's mechanical performance."
    }
  },
  {
    "doi": null,
    "title": "Application of TCD for brittle fracture of notched PUR materials",
    "year": 2015,
    "chemical_composition": {
      "repeat_unit_psmiles": null,
      "monomers": [
        {
          "name": "Polyurethane",
          "smiles": null,
          "ratio_value": null,
          "ratio_unit": null
        }
      ],
      "additives": [],
      "is_homopolymer": false
    },
    "processing_history": "Tensile strength determined on dog bone specimens (gage length 50 mm, width 10 mm, thickness 4 mm) according to EN ISO 527. Tests performed at room temperature on a Zwick/Roell Z005 testing machine using a loading rate of 2 mm/min.",
    "hierarchical_structure": "Density: 100 kg/m3. Rigid closed cellular structure. Cell diameter: 104.5 ± 9.4 μm. Cell wall thickness: 2.9–5.8 μm.",
    "properties": {
      "UTS": {
        "value": [
          1.16
        ],
        "unit": "MPa"
      }
    },
    "analysis_with_hierarchical_structure": {
      "descriptive_text": "The sample comprises a polyurethane system characterized by a rigid closed cellular structure with a bulk density of 100 kg/m³. Morphological evaluation indicates a cell diameter of 104.5 ± 9.4 μm and cell wall thicknesses ranging from 2.9 to 5.8 μm. Mechanical properties were assessed using dog bone specimens with a gage length of 50 mm, width of 10 mm, and thickness of 4 mm, following the EN ISO 527 standard. Tensile testing was conducted at room temperature on a Zwick/Roell Z005 machine with a loading rate of 2 mm/min to determine the ultimate tensile strength.",
      "reasoning_analysis": "Increasing Factors: The polyurethane chemistry typically incorporates hard segments that provide intrinsic rigidity and strength to the polymer matrix forming the cell walls. The closed cellular morphology may offer some structural stability against cell wall buckling during initial loading. Additionally, the quasi-static loading rate of 2 mm/min minimizes viscoelastic creep effects during the test, ensuring the measured strength reflects the material's capacity under standard strain conditions. Decreasing Factors: The extremely low density of 100 kg/m³ implies a high void fraction, which drastically reduces the effective load-bearing cross-sectional area compared to a solid polymer bulk. The cellular architecture introduces inherent stress concentrations at the cell nodes and struts, promoting early failure initiation. Furthermore, the variation in cell wall thickness suggests structural heterogeneity that can lead to uneven stress distribution. Dominant Factor: The cellular morphology and relative density qualitatively dominate the ultimate tensile strength behavior. According to foam mechanics principles, the strength scales non-linearly with relative density; therefore, the reduction in solid material volume due to the foaming process outweighs the intrinsic strength contributions of the polyurethane matrix or the specific testing parameters, resulting in a UTS significantly governed by the architecture of the cellular network rather than the bulk polymer properties."
    },
    "analysis_without_hierarchical_structure": {
      "descriptive_text": "The sample comprises a polyurethane-based system identified as a non-homopolymer without additional additives. Tensile strength was evaluated using dog bone specimens with a gage length of 50 mm, width of 10 mm, and thickness of 4 mm in accordance with EN ISO 527. The measurements were performed at room temperature on a Zwick/Roell Z005 testing machine utilizing a loading rate of 2 mm/min.",
      "reasoning_analysis": "Increasing Factors: The polyurethane composition, indicated by the non-homopolymer classification, implies a segmented block copolymer architecture where hard segments form physical crosslinks via hydrogen bonding and microphase separation. These hard domains act as intrinsic reinforcing fillers within the soft matrix, significantly enhancing load transfer and cohesion which drives the UTS upward. Additionally, the specified loading rate of 2 mm/min represents a quasi-static condition that allows for strain hardening mechanisms in the soft segments to contribute to the maximum load bearing capacity. Decreasing Factors: The absence of external additives or reinforcing fillers in the chemical composition means the UTS relies solely on the intrinsic matrix strength without composite reinforcement effects. Furthermore, testing at room temperature likely places the soft segments above their glass transition temperature, increasing chain mobility and free volume which can reduce the maximum stress achievable compared to a glassy state. Dominant Factor: The intrinsic microphase-separated morphology of the polyurethane system qualitatively dominates the UTS behavior. The physical crosslinking density and cohesion provided by the hard segment domains establish the primary mechanical integrity, outweighing the lack of external fillers or specific thermal processing history under the specified quasi-static testing conditions."
    }
  },
  {
    "doi": "10.1002/mats.202200053",
    "title": "Atomistic Modeling of Mechanical Properties and Creep Behavior of Graphene Oxide Reinforced Natural Rubber Composites",
    "year": 2022,
    "chemical_composition": {
      "repeat_unit_psmiles": "[*]CC(C)=CC[*]",
      "monomers": [
        {
          "name": "Isoprene",
          "smiles": "CC(=C)C=C",
          "ratio_value": null,
          "ratio_unit": null
        }
      ],
      "additives": [
        {
          "name": "Graphene Oxide",
          "type": "filler",
          "amount_value": 7.2,
          "amount_unit": "vol%"
        }
      ],
      "is_homopolymer": true
    },
    "processing_history": "Molecular Dynamics simulation using Materials Studio 2017. NR chain reinforced with defect-free GO sheet. Geometry optimization via conjugate gradient. Dynamics: NVT (298 K, 1000 ps), NPT (298 K, 0.000101 GPa, 1000 ps), NVT (200 ps). UTS determined from stress-strain curve calculated using constant stress mode on the last dynamics frame.",
    "hierarchical_structure": "Defect-free graphene oxide sheets dispersed in NR matrix.",
    "properties": {
      "UTS": {
        "value": [
          355.1
        ],
        "unit": "MPa"
      }
    },
    "analysis_with_hierarchical_structure": {
      "descriptive_text": "The sample comprises a polyisoprene homopolymer matrix reinforced with 7.2 vol% graphene oxide filler. This nanocomposite system was modeled using Molecular Dynamics simulations within Materials Studio 2017, where natural rubber chains were integrated with defect-free graphene oxide sheets. The processing protocol involved geometry optimization via conjugate gradient methods, followed by equilibration dynamics including NVT and NPT ensembles at 298 K and 0.000101 GPa. The resulting hierarchical structure features defect-free graphene oxide sheets dispersed throughout the natural rubber matrix, with the ultimate tensile strength determined from stress-strain curves calculated using constant stress mode on the final dynamics frame.",
      "reasoning_analysis": "Increasing Factors: The incorporation of 7.2 vol% graphene oxide introduces rigid, high-aspect-ratio nanosheets that significantly enhance load-bearing capacity through efficient stress transfer from the soft matrix to the stiff filler. The defect-free nature of the graphene oxide sheets ensures maximal intrinsic strength of the reinforcement phase, while the equilibration processing history promotes optimal dispersion and interfacial contact within the simulation cell. Decreasing Factors: The polyisoprene matrix is inherently elastomeric with low intermolecular cohesion compared to engineering thermoplastics, which limits the baseline strength of the composite. Additionally, the molecular dynamics simulation timescale may not fully capture long-timescale chain disentanglement or yielding phenomena relevant to macroscopic failure, and the absence of explicit chemical crosslinking in the described model could underestimate the network integrity typical of vulcanized rubber. Dominant Factor: The reinforcement efficiency of the graphene oxide sheets qualitatively dominates the mechanical response; however, the ultimate tensile strength is fundamentally governed by the interfacial shear strength between the oxide sheets and the polyisoprene chains, as this interface dictates the efficacy of stress transfer before matrix yielding or filler pull-out occurs."
    },
    "analysis_without_hierarchical_structure": {
      "descriptive_text": "The sample comprises a polyisoprene homopolymer matrix, specifically modeled as a Natural Rubber chain, reinforced with 7.2 vol% Graphene Oxide filler. This material system was constructed and analyzed via Molecular Dynamics simulation using Materials Studio 2017, incorporating a defect-free Graphene Oxide sheet within the polymer matrix. The computational processing history involved geometry optimization via conjugate gradient followed by equilibration dynamics consisting of an NVT ensemble at 298 K for 1000 ps, an NPT ensemble at 298 K and 0.000101 GPa for 1000 ps, and a final NVT run for 200 ps. The Ultimate Tensile Strength was derived from the stress-strain curve calculated using constant stress mode on the final dynamics frame.",
      "reasoning_analysis": "Increasing Factors: The inclusion of 7.2 vol% Graphene Oxide acts as a significant reinforcing agent due to the filler's high intrinsic stiffness and strength relative to the elastomeric matrix. The defect-free nature of the GO sheet in this simulation ensures optimal load transfer efficiency without premature failure initiated by filler defects, while potential polar interactions between oxygen functionalities on the GO and the polymer chains can restrict chain mobility and enhance interfacial adhesion. Decreasing Factors: The polyisoprene matrix is inherently an elastomer with low crystallinity and modest intrinsic strength compared to rigid thermoplastics, which limits the baseline load-bearing capacity of the composite. Additionally, if the simulation relies solely on non-bonded interactions without explicit covalent crosslinking between the matrix and filler, interfacial slip may occur under high stress, potentially capping the maximum stress the system can sustain. Dominant Factor: The reinforcement effect of the defect-free Graphene Oxide sheets qualitatively dominates the final UTS behavior. The substantial modulus mismatch between the rigid nanofiller and the compliant rubber matrix, combined with the idealized structural integrity of the filler within the computational model, ensures that the composite strength is primarily governed by the filler's ability to bear load and restrict matrix deformation rather than the intrinsic properties of the neat polyisoprene."
    }
  },
  {
    "doi": "10.1016/j.compscitech.2019.01.017",
    "title": "Development of bio-hybrid piezoresistive nanocomposites using silk-elastin protein copolymers",
    "year": 2019,
    "chemical_composition": {
      "repeat_unit_psmiles": null,
      "monomers": [
        {
          "name": "Glycine",
          "smiles": null,
          "ratio_value": null,
          "ratio_unit": null
        },
        {
          "name": "Alanine",
          "smiles": null,
          "ratio_value": null,
          "ratio_unit": null
        },
        {
          "name": "Serine",
          "smiles": null,
          "ratio_value": null,
          "ratio_unit": null
        },
        {
          "name": "Valine",
          "smiles": null,
          "ratio_value": null,
          "ratio_unit": null
        },
        {
          "name": "Proline",
          "smiles": null,
          "ratio_value": null,
          "ratio_unit": null
        }
      ],
      "additives": [
        {
          "name": "Multiwall carbon nanotubes",
          "type": "filler",
          "amount_value": 6,
          "amount_unit": "wt%"
        }
      ],
      "is_homopolymer": false
    },
    "processing_history": "SELP dissolved in formic acid (3 wt%), CNTs added (6 wt% related to SELP), ultrasound bath for 4 h, solvent evaporated at room temperature, stabilized by exposure to methanol at RT for 48 h, air-dried for at least 48 h. UTS measured by uniaxial tensile failure measurements at 25 °C using Shimadzu Universal Testing Machine (AG-IS) at a strain rate of 0.5 mm/min.",
    "hierarchical_structure": "Good dispersion of nanofillers into protein polymer matrix, methanol treatment induced increase of β-structure content from 50% to approximately 60%, physical cross-linking.",
    "properties": {
      "UTS": {
        "value": [
          34
        ],
        "unit": "MPa"
      }
    },
    "analysis_with_hierarchical_structure": {
      "descriptive_text": "The material system comprises a protein-based copolymer matrix composed of glycine, alanine, serine, valine, and proline monomer units, reinforced with 6 wt% multiwall carbon nanotubes. Processing involved dissolving the SELP polymer in 3 wt% formic acid, followed by the addition of carbon nanotubes and dispersion via a 4-hour ultrasound bath. The solvent was evaporated at room temperature, and the resulting composite was stabilized by exposure to methanol for 48 hours before being air-dried for an additional 48 hours. Hierarchical characterization confirms a good dispersion of nanofillers within the matrix, where the methanol treatment induced a conformational transition that increased the β-structure content from 50% to approximately 60%, establishing a network of physical cross-links.",
      "reasoning_analysis": "Increasing Factors: The incorporation of 6 wt% multiwall carbon nanotubes provides high-aspect-ratio reinforcement, enabling efficient stress transfer from the protein matrix to the nanotubes, which is facilitated by the reported good dispersion achieved through ultrasonication. Additionally, the methanol stabilization process significantly increases the β-structure content to approximately 60%; these β-sheets function as rigid physical cross-links and crystalline domains that restrict chain mobility and slippage, thereby enhancing the load-bearing capacity of the matrix. Decreasing Factors: The inclusion of proline within the monomer sequence introduces structural kinks that can disrupt regular chain packing and limit the maximum achievable crystallinity compared to more linear amino acid sequences. Furthermore, the interface between the carbon nanotubes and the protein matrix may act as a potential site for stress concentration or debonding if interfacial adhesion is not optimized, and the remaining 40% amorphous content represents regions of lower mechanical resistance compared to the crystalline β-domains. Dominant Factor: The methanol-induced increase in β-structure content is the dominant factor governing the UTS, as the formation of physical cross-links and crystalline domains fundamentally determines the intrinsic strength of the protein matrix, upon which the reinforcing effect of the carbon nanotubes is superimposed."
    },
    "analysis_without_hierarchical_structure": {
      "descriptive_text": "The sample comprises a silk-elastin-like protein (SELP) copolymer synthesized from glycine, alanine, serine, valine, and proline monomers, reinforced with multiwall carbon nanotubes. The composite material was fabricated by dissolving the SELP in formic acid at 3 wt%, followed by the addition of 6 wt% multiwall carbon nanotubes relative to the polymer mass. The mixture underwent ultrasound bath treatment for 4 hours to facilitate dispersion, after which the solvent was evaporated at room temperature. To induce structural stabilization, the film was exposed to methanol at room temperature for 48 hours and subsequently air-dried for at least 48 hours. Ultimate tensile strength was determined through uniaxial tensile failure measurements conducted at 25 °C using a Shimadzu Universal Testing Machine at a strain rate of 0.5 mm/min.",
      "reasoning_analysis": "Increasing Factors: The incorporation of 6 wt% multiwall carbon nanotubes acts as a high-aspect-ratio rigid filler, enabling efficient stress transfer from the polymer matrix to the nanotubes via shear lag mechanisms, which intrinsically elevates the ultimate tensile strength. Furthermore, the processing history includes a methanol stabilization step, which is known to induce beta-sheet crystallization within the silk-like domains rich in glycine and alanine, significantly increasing physical crosslinking density and matrix rigidity. The use of ultrasound bath treatment likely improves the dispersion of the nanotubes, minimizing agglomeration defects that would otherwise act as stress concentrators. Decreasing Factors: The copolymer architecture includes elastin-like blocks containing proline and valine, which introduce amorphous, flexible regions that reduce the overall crystallinity compared to pure silk fibroin, thereby limiting the maximum theoretical strength of the matrix. Additionally, the prolonged ultrasound exposure of 4 hours carries a risk of polymer chain scission due to cavitation, which could reduce molecular weight and degrade mechanical integrity. Room temperature solvent evaporation may also lead to residual solvent pockets or less optimal chain packing compared to thermal annealing. Dominant Factor: The methanol-induced beta-sheet crystallization is the dominant factor governing the final UTS behavior. While the carbon nanotubes provide significant reinforcement, their efficacy relies heavily on the modulus of the surrounding matrix; the methanol treatment transforms the SELP from a soft, soluble state into a rigid, insoluble semi-crystalline network, establishing the necessary structural integrity to effectively transfer load to the filler network."
    }
  },
  {
    "doi": null,
    "title": "Application of TCD for brittle fracture of notched PUR materials",
    "year": 2015,
    "chemical_composition": {
      "repeat_unit_psmiles": null,
      "monomers": [
        {
          "name": "Polyurethane",
          "smiles": null,
          "ratio_value": null,
          "ratio_unit": null
        }
      ],
      "additives": [],
      "is_homopolymer": false
    },
    "processing_history": "Tensile strength determined on dog bone specimens (gage length 50 mm, width 10 mm, thickness 4 mm) according to EN ISO 527. Tests performed at room temperature on a Zwick/Roell Z005 testing machine using a loading rate of 2 mm/min.",
    "hierarchical_structure": "Density: 708 kg/m3. Porous solid structure. Cell diameter: 49.1 ± 30.2 μm. Cell wall thickness: 4.7–37.6 μm.",
    "properties": {
      "UTS": {
        "value": [
          17.4
        ],
        "unit": "MPa"
      }
    },
    "analysis_with_hierarchical_structure": {
      "descriptive_text": "The sample comprises a polyurethane material exhibiting a porous solid structure with a bulk density of 708 kg/m³. Microstructural characterization indicates a cellular morphology with an average cell diameter of 49.1 ± 30.2 μm and cell wall thicknesses varying between 4.7 and 37.6 μm. Mechanical evaluation was conducted on dog bone specimens with a gauge length of 50 mm, width of 10 mm, and thickness of 4 mm in accordance with EN ISO 527. The ultimate tensile strength was measured at room temperature using a Zwick/Roell Z005 testing machine operated at a crosshead loading rate of 2 mm/min.",
      "reasoning_analysis": "Increasing Factors: The polyurethane chemistry typically involves segmented copolymers where hard segments form physical crosslinks via hydrogen bonding, providing intrinsic reinforcement and enhancing load transfer capability. The testing temperature at room condition likely maintains these hard domains in a rigid state, maximizing their contribution to strength. Decreasing Factors: The porous architecture with a density of 708 kg/m³ significantly reduces the effective load-bearing cross-section compared to a solid bulk polymer, acting as a primary determinant for reduced strength. The broad distribution in cell diameter and wall thickness introduces structural heterogeneity that serves as stress concentration sites, promoting early crack initiation. Furthermore, the quasi-static loading rate of 2 mm/min allows for viscoelastic relaxation within the soft segments, potentially resulting in a lower measured strength compared to higher strain rates. Dominant Factor: The cellular morphology and associated low density qualitatively dominate the UTS behavior. While the intrinsic cohesion of the polyurethane matrix establishes a baseline strength, the void volume fraction and cell wall geometry fundamentally limit the macroscopic load-bearing capacity, causing the UTS to be significantly lower than that of a non-porous equivalent."
    },
    "analysis_without_hierarchical_structure": {
      "descriptive_text": "The material is characterized as a polyurethane-based system with a non-homopolymeric architecture. Mechanical evaluation was conducted on dog bone specimens featuring a gage length of 50 mm, width of 10 mm, and thickness of 4 mm. Tensile strength measurements were acquired at room temperature using a Zwick/Roell Z005 testing machine operating at a crosshead speed of 2 mm/min, in compliance with the EN ISO 527 standard.",
      "reasoning_analysis": "Increasing Factors: The polyurethane chemistry inherently supports tensile strength through strong intermolecular hydrogen bonding within hard segments, while the non-homopolymeric classification suggests a segmented copolymer architecture that facilitates microphase separation, where hard domains act as physical crosslinks and reinforcing fillers to enhance load-bearing capacity. Additionally, testing at room temperature likely ensures the hard segments remain in a glassy or crystalline state, maximizing stiffness and resistance to deformation. Decreasing Factors: The absence of external reinforcing additives in the composition data implies reliance on the intrinsic matrix strength without composite strengthening effects that could otherwise elevate ultimate tensile strength. Furthermore, the quasi-static loading rate of 2 mm/min may result in lower measured strength values compared to high-strain-rate conditions due to the viscoelastic nature of polyurethanes, allowing time for chain relaxation and disentanglement prior to failure. Dominant Factor: The intrinsic microphase-separated morphology arising from the segmented polyurethane architecture is the dominant factor governing the ultimate tensile strength, as the physical crosslinking density provided by the hard segment domains fundamentally establishes the material's structural integrity and upper bound of mechanical performance relative to the testing parameters."
    }
  },
  {
    "doi": "10.1016/j.compscitech.2019.01.017",
    "title": "Development of bio-hybrid piezoresistive nanocomposites using silk-elastin protein copolymers",
    "year": 2019,
    "chemical_composition": {
      "repeat_unit_psmiles": null,
      "monomers": [
        {
          "name": "Glycine",
          "smiles": null,
          "ratio_value": null,
          "ratio_unit": null
        },
        {
          "name": "Alanine",
          "smiles": null,
          "ratio_value": null,
          "ratio_unit": null
        },
        {
          "name": "Serine",
          "smiles": null,
          "ratio_value": null,
          "ratio_unit": null
        },
        {
          "name": "Valine",
          "smiles": null,
          "ratio_value": null,
          "ratio_unit": null
        },
        {
          "name": "Proline",
          "smiles": null,
          "ratio_value": null,
          "ratio_unit": null
        }
      ],
      "additives": [
        {
          "name": "Multiwall carbon nanotubes",
          "type": "filler",
          "amount_value": 3,
          "amount_unit": "wt%"
        }
      ],
      "is_homopolymer": false
    },
