Repository: hhtrick/HHT-code

# HHT training framework

This directory contains model training, embedding precomputation, inference, article-level baselines and the curated datasets. All commands below assume that the working directory is `train_code/`.

## 3. Datasets and fixed partitions

Each main dataset is a JSON array at `dataset/{property}/{property}.json`. Entries contain source metadata, `chemical_composition`, `processing_history`, `hierarchical_structure`, `properties`, and two generated-analysis objects. Targets are stored as `properties[property]["value"]`; source metadata and target values are not predictive input fields.

| Property | Train | Validation | Test | Total |
|---|---:|---:|---:|---:|

File: train_code/dataset/UTS/UTS.json (part 276 of 292)
[
    "processing_history": "SELP dissolved in formic acid (3 wt%), CNTs added (3 wt% related to SELP), ultrasound bath for 4 h, solvent evaporated at room temperature, stabilized by exposure to methanol at RT for 48 h, air-dried for at least 48 h. UTS measured by uniaxial tensile failure measurements at 25 °C using Shimadzu Universal Testing Machine (AG-IS) at a strain rate of 0.5 mm/min.",
    "hierarchical_structure": "Good dispersion of nanofillers into protein polymer matrix, methanol treatment induced increase of β-structure content from 50% to approximately 60%, physical cross-linking.",
    "properties": {
      "UTS": {
        "value": [
          34
        ],
        "unit": "MPa"
      }
    },
    "analysis_with_hierarchical_structure": {
      "descriptive_text": "The sample consists of a silk-elastin-like protein (SELP) copolymer composed of glycine, alanine, serine, valine, and proline monomers, reinforced with 3 wt% multiwall carbon nanotubes. The composite was fabricated by dissolving the SELP in formic acid, incorporating the nanotubes via a 4-hour ultrasound bath, and evaporating the solvent at room temperature, followed by stabilization through exposure to methanol for 48 hours and subsequent air-drying. Structural characterization indicates a good dispersion of nanofillers within the protein matrix, where the methanol treatment induced a conformational transition increasing the β-structure content from 50% to approximately 60%, resulting in a physically cross-linked network.",
      "reasoning_analysis": "Increasing Factors: The incorporation of 3 wt% multiwall carbon nanotubes provides significant reinforcement due to their high aspect ratio and intrinsic mechanical strength, facilitating effective stress transfer within the matrix given the reported good dispersion. Furthermore, the methanol stabilization treatment induced a conformational transition that increased the β-structure content from 50% to 60%; these β-sheets act as rigid physical cross-links and crystalline domains that restrict chain mobility and enhance load-bearing capacity. Decreasing Factors: The processing history involves solvent evaporation at room temperature and air-drying, which may leave residual formic acid or methanol within the matrix, potentially acting as plasticizers that weaken intermolecular hydrogen bonding and reduce cohesive strength. Additionally, the presence of elastin-like segments (indicated by proline and valine) introduces flexible domains that, while beneficial for elasticity, may inherently lower the ultimate tensile strength compared to a fully crystalline silk-like homopolymer. Dominant Factor: The dominant factor governing the UTS is the synergistic effect of the methanol-induced β-structure formation and the nanotube reinforcement. The increase in crystalline β-sheet content fundamentally strengthens the protein matrix by increasing physical cross-link density, while the well-dispersed carbon nanotubes provide composite strengthening, collectively outweighing the potential softening effects of residual solvent or flexible monomer sequences."
    },
    "analysis_without_hierarchical_structure": {
      "descriptive_text": "The sample comprises a copolymer composed of glycine, alanine, serine, valine, and proline monomers, consistent with a silk-elastin-like protein (SELP) architecture. Composite preparation involved dissolving the SELP in formic acid at 3 wt%, followed by the addition of 3 wt% multiwall carbon nanotubes. The mixture underwent sonication in an ultrasound bath for 4 hours to facilitate dispersion, after which the solvent was evaporated at room temperature. The resulting material was stabilized by exposure to methanol at room temperature for 48 hours and air-dried for at least 48 hours. Ultimate tensile strength was determined through uniaxial tensile failure measurements at 25 °C using a Shimadzu Universal Testing Machine at a strain rate of 0.5 mm/min.",
      "reasoning_analysis": "Increasing Factors: The incorporation of 3 wt% multiwall carbon nanotubes acts as a high-aspect-ratio reinforcing filler, enabling efficient load transfer from the protein matrix to the nanotubes due to their exceptional intrinsic strength, which qualitatively drives the UTS higher. Additionally, the processing history includes stabilization via methanol exposure, which induces beta-sheet crystallization within the silk-like blocks of the copolymer, significantly enhancing the matrix stiffness and strength. The use of an ultrasound bath for 4 hours further promotes uniform nanotube dispersion, maximizing the interfacial area for stress transfer. Decreasing Factors: The presence of proline and valine monomers introduces elastin-like segments that disrupt crystalline order and increase chain flexibility, potentially limiting the maximum achievable strength compared to pure silk structures. Furthermore, solvent evaporation at room temperature may lead to the formation of microvoids or incomplete solvent removal, acting as stress concentrators, while potential nanotube agglomeration despite sonication could create local defects that reduce effective load bearing. Dominant Factor: The methanol-induced formation of a crystalline beta-sheet network is the dominant factor, as it provides the necessary structural integrity and interfacial adhesion within the protein matrix required to effectively transfer stress to the carbon nanotubes; without this crystallization, the composite would lack the matrix strength to utilize the filler's reinforcement potential, thereby defining the upper bound of the UTS behavior."
    }
  },
  {
    "doi": null,
    "title": "Molecular dynamics study of vacancy efect on mechanical properties of polyurethane–graphene nanocomposite",
    "year": 2023,
    "chemical_composition": {
      "repeat_unit_psmiles": null,
      "monomers": [
        {
          "name": "Polyurethane",
          "smiles": null,
          "ratio_value": null,
          "ratio_unit": null
        }
      ],
      "additives": [
        {
          "name": "Graphene nanosheet",
          "type": "filler",
          "amount_value": null,
          "amount_unit": null
        }
      ],
      "is_homopolymer": false
    },
    "processing_history": "Molecular dynamics (MD) simulation using LAMMPS software. DREIDING force field for polyurethane, Tersoff for graphene. Equilibrated at 300 K and 1 bar (NPT ensemble) for 10 ns. Mechanical deformation via atomic expansion in z-direction. UTS calculated from stress-strain curve.",
    "hierarchical_structure": "Polyurethane matrix reinforced with graphene nanosheet containing 0.1% vacancy defect.",
    "properties": {
      "UTS": {
        "value": [
          46.11
        ],
        "unit": "MPa"
      }
    },
    "analysis_with_hierarchical_structure": {
      "descriptive_text": "The sample comprises a polyurethane matrix reinforced with graphene nanosheets, defined as a non-homopolymer system. The material structure was modeled using molecular dynamics simulations executed in LAMMPS software, utilizing the DREIDING force field for the polyurethane and the Tersoff force field for the graphene. The system underwent equilibration at 300 K and 1 bar in an NPT ensemble for 10 ns before mechanical deformation was applied via atomic expansion in the z-direction to derive the ultimate tensile strength from the resulting stress-strain curve. The hierarchical structure consists of the polymer matrix embedded with a graphene nanosheet containing a 0.1% vacancy defect.",
      "reasoning_analysis": "Increasing Factors: The incorporation of graphene nanosheets provides significant reinforcement due to the filler's exceptional intrinsic stiffness and strength, facilitating effective load transfer from the polyurethane matrix to the nanosheet. Additionally, the polyurethane chemistry typically involves hard segments capable of hydrogen bonding, which acts as physical crosslinks to enhance cohesive strength. The molecular dynamics processing history inherently involves high strain rates during atomic expansion compared to experimental testing, which typically restricts chain relaxation mechanisms and qualitatively elevates the calculated UTS. Decreasing Factors: The presence of a 0.1% vacancy defect within the graphene nanosheet introduces stress concentration points that can initiate premature failure within the filler, reducing the overall composite strength. Furthermore, the relatively short equilibration time of 10 ns may not fully relieve residual stresses or optimize chain packing at the polymer-filler interface, potentially leading to interfacial slippage under load. Dominant Factor: While the high strain rate inherent to the simulation processing influences the magnitude, the qualitative behavior of the UTS is dominantly governed by the competition between the load-bearing capacity of the graphene reinforcement and the structural integrity loss caused by the vacancy defects; ultimately, the reinforcement effect of the graphene nanosheet remains the primary driver establishing an enhanced UTS relative to the neat polymer, though capped by the defect density."
    },
    "analysis_without_hierarchical_structure": {
      "descriptive_text": "The sample comprises a polyurethane-based composite system reinforced with graphene nanosheet filler, identified as a non-homopolymer structure. Material properties were evaluated through molecular dynamics simulations utilizing LAMMPS software, with the DREIDING force field applied to the polyurethane and the Tersoff force field assigned to the graphene. The system was equilibrated at 300 K and 1 bar in an NPT ensemble for 10 ns, followed by mechanical deformation via atomic expansion in the z-direction to calculate the ultimate tensile strength from the generated stress-strain curve.",
      "reasoning_analysis": "Increasing Factors: The inclusion of graphene nanosheets provides significant reinforcement due to their exceptional intrinsic stiffness and strength, facilitating efficient load transfer from the softer polyurethane matrix to the filler. Additionally, the equilibration process at 300 K and 1 bar ensures proper chain packing and density, which optimizes the initial structural integrity prior to mechanical loading. Decreasing Factors: The interfacial adhesion between the polyurethane and graphene is governed by non-bonded interactions defined by the force fields, which may be weaker than covalent bonding and could lead to premature interfacial slip or debonding under stress. Furthermore, the relatively short equilibration time of 10 ns may limit full polymer chain relaxation and entanglement development, potentially reducing the matrix's ability to dissipate energy compared to experimentally processed samples. Dominant Factor: The high aspect ratio and superior mechanical properties of the graphene nanosheets qualitatively dominate the composite behavior, driving the UTS significantly higher than that of the neat polyurethane matrix despite potential interfacial or timescale limitations."
    }
  },
  {
    "doi": null,
    "title": "Application of TCD for brittle fracture of notched PUR materials",
    "year": 2015,
    "chemical_composition": {
      "repeat_unit_psmiles": null,
      "monomers": [
        {
          "name": "Polyurethane",
          "smiles": null,
          "ratio_value": null,
          "ratio_unit": null
        }
      ],
      "additives": [],
      "is_homopolymer": false
    },
    "processing_history": "Tensile strength determined on dog bone specimens (gage length 50 mm, width 10 mm, thickness 4 mm) according to EN ISO 527. Tests performed at room temperature on a Zwick/Roell Z005 testing machine using a loading rate of 2 mm/min.",
    "hierarchical_structure": "Density: 145 kg/m3. Rigid closed cellular structure. Cell diameter: 83.8 ± 9.6 μm. Cell wall thickness: 5.1–13.1 μm.",
    "properties": {
      "UTS": {
        "value": [
          1.87
        ],
        "unit": "MPa"
      }
    },
    "analysis_with_hierarchical_structure": {
      "descriptive_text": "The sample consists of a polyurethane-based non-homopolymer system without specified additives, characterized by a rigid closed cellular morphology with a bulk density of 145 kg/m³. Hierarchical analysis indicates an average cell diameter of 83.8 ± 9.6 μm and cell wall thicknesses ranging from 5.1 to 13.1 μm. Mechanical properties were evaluated using dog bone specimens with a gage length of 50 mm, width of 10 mm, and thickness of 4 mm according to EN ISO 527 standards. Testing was performed at room temperature on a Zwick/Roell Z005 machine using a loading rate of 2 mm/min to determine the tensile strength.",
      "reasoning_analysis": "Increasing Factors: The polyurethane composition, identified as a non-homopolymer, implies a segmented copolymer architecture where hard segments facilitate strong intermolecular hydrogen bonding and phase separation, intrinsically reinforcing the polymer matrix. Additionally, the rigid closed cellular structure provides greater structural integrity than open-cell counterparts, as the cell walls contribute directly to load bearing. Decreasing Factors: The primary limitation arises from the highly porous hierarchical structure with a density of only 145 kg/m³, which significantly diminishes the effective load-bearing cross-sectional area compared to a solid polymer. The cellular geometry introduces stress concentrations at cell walls and nodes that promote premature failure. Moreover, the processing history specifies a quasi-static loading rate of 2 mm/min at room temperature; given the viscoelastic nature of polyurethanes, this allows for molecular chain relaxation during testing, resulting in a lower measured UTS compared to dynamic loading conditions. Dominant Factor: The cellular morphology and low relative density qualitatively dominate the final UTS behavior. While the chemical composition provides intrinsic matrix strength, the mechanical performance of cellular solids scales non-linearly with relative density; therefore, the macroscopic porosity imposes a fundamental constraint that drastically reduces the tensile strength relative to the bulk polyurethane material."
    },
    "analysis_without_hierarchical_structure": {
      "descriptive_text": "The sample comprises a polyurethane-based system characterized as a non-homopolymer. Mechanical properties were evaluated using dog bone specimens with a gage length of 50 mm, width of 10 mm, and thickness of 4 mm. Testing was conducted at room temperature in compliance with EN ISO 527 standards using a Zwick/Roell Z005 machine at a loading rate of 2 mm/min.",
      "reasoning_analysis": "Increasing Factors: The polyurethane chemistry facilitates strong intermolecular hydrogen bonding within hard segments, acting as physical crosslinks that enhance load-bearing capacity. The non-homopolymer designation suggests a segmented architecture promoting microphase separation, which typically improves tensile strength by dispersing stress through rigid domains. Decreasing Factors: The lack of reinforcing fillers limits composite strengthening mechanisms that could otherwise elevate the ultimate tensile strength. Additionally, testing at room temperature may place soft segments in a rubbery state, limiting maximum stress achievable compared to sub-glass transition conditions. Dominant Factor: The intrinsic molecular architecture of the polyurethane, specifically the density of hydrogen bonds and microphase separation inherent to the non-homopolymer structure, qualitatively dominates the UTS behavior as the bulk properties rely entirely on the polymer supramolecular organization without external reinforcement."
    }
  },
  {
    "doi": null,
    "title": "Application of TCD for brittle fracture of notched PUR materials",
    "year": 2015,
    "chemical_composition": {
      "repeat_unit_psmiles": null,
      "monomers": [
        {
          "name": "Polyurethane",
          "smiles": null,
          "ratio_value": null,
          "ratio_unit": null
        }
      ],
      "additives": [],
      "is_homopolymer": false
    },
    "processing_history": "Tensile strength determined on dog bone specimens (gage length 50 mm, width 10 mm, thickness 4 mm) according to EN ISO 527. Tests performed at room temperature on a Zwick/Roell Z005 testing machine using a loading rate of 2 mm/min.",
    "hierarchical_structure": "Density: 300 kg/m3. Porous solid structure. Cell diameter: 68.5 ± 33.9 μm. Cell wall thickness: 3.8–21.8 μm.",
    "properties": {
      "UTS": {
        "value": [
          3.86
        ],
        "unit": "MPa"
      }
    },
    "analysis_with_hierarchical_structure": {
      "descriptive_text": "The sample consists of a polyurethane material characterized as a non-homopolymer system exhibiting a porous solid structure with a low bulk density of 300 kg/m³. The hierarchical morphology features an average cell diameter of 68.5 ± 33.9 μm and cell wall thicknesses ranging from 3.8 to 21.8 μm. Mechanical characterization was conducted on dog bone specimens with a gauge length of 50 mm, width of 10 mm, and thickness of 4 mm, adhering to the EN ISO 527 standard. Tensile tests were performed at room temperature using a Zwick/Roell Z005 testing machine at a crosshead loading rate of 2 mm/min.",
      "reasoning_analysis": "Increasing Factors: The intrinsic chemical nature of the polyurethane matrix, typically comprising hard segments capable of hydrogen bonding and physical crosslinking, provides a robust baseline mechanical integrity to the cell walls. The specific cell wall thickness ranging up to 21.8 μm offers structural resistance against buckling and rupture during tensile loading. Decreasing Factors: The most significant reduction arises from the highly porous morphology, evidenced by the low bulk density of 300 kg/m³, which drastically reduces the effective load-bearing cross-sectional area compared to a solid polymer. The presence of voids introduces stress concentrations that facilitate premature crack initiation and propagation. Additionally, the broad distribution in cell diameter suggests structural heterogeneity, creating weak points within the foam matrix that lower the overall strength. The quasi-static loading rate of 2 mm/min specified in the processing history allows for viscoelastic stress relaxation within the polyurethane chains, which may result in a lower measured UTS compared to high-strain-rate conditions. Dominant Factor: The cellular architecture and low relative density dominate the UTS behavior. While the polyurethane chemistry provides intrinsic material strength, the macroscopic mechanical performance is governed by the relationships for cellular solids, where the vast volume fraction of voids qualitatively dictates a significantly lower UTS compared to non-porous polyurethane solids."
    },
    "analysis_without_hierarchical_structure": {
      "descriptive_text": "The sample consists of a polyurethane-based system identified as a non-homopolymer, suggesting a segmented copolymer architecture without incorporated additives or fillers. Mechanical evaluation was performed on dog bone specimens with a gage length of 50 mm, width of 10 mm, and thickness of 4 mm. The ultimate tensile strength was determined according to the EN ISO 527 standard using a Zwick/Roell Z005 testing machine operated at a crosshead speed of 2 mm/min under ambient room temperature conditions.",
      "reasoning_analysis": "Increasing Factors: The polyurethane chemistry inherently facilitates strong intermolecular hydrogen bonding within the hard segments, creating physical crosslinks that enhance load transfer and resistance to deformation. Additionally, the use of standardized dog bone specimens minimizes stress concentrations at the grips, ensuring the measured strength reflects the bulk material capacity. Decreasing Factors: The absence of reinforcing additives or fillers means the material relies solely on the polymer matrix for strength, lacking the stiffening effect of composite reinforcement. Furthermore, the quasi-static loading rate of 2 mm/min allows time for viscoelastic chain relaxation, which typically results in lower measured strength compared to high-strain-rate conditions, and room temperature testing may permit significant mobility in the soft segments. Dominant Factor: The intrinsic microphase separation and hydrogen bonding density of the polyurethane hard segments qualitatively dominate the mechanical response, establishing the baseline strength, though the lack of reinforcing fillers prevents the attainment of higher strength values typical of composite systems."
    }
  },
  {
    "doi": null,
    "title": "Application of TCD for brittle fracture of notched PUR materials",
    "year": 2015,
    "chemical_composition": {
      "repeat_unit_psmiles": null,
      "monomers": [
        {
          "name": "Polyurethane",
          "smiles": null,
          "ratio_value": null,
          "ratio_unit": null
        }
      ],
      "additives": [],
      "is_homopolymer": false
    },
    "processing_history": "Tensile strength determined on dog bone specimens (gage length 50 mm, width 10 mm, thickness 4 mm) according to EN ISO 527. Tests performed at room temperature on a Zwick/Roell Z005 testing machine using a loading rate of 2 mm/min.",
    "hierarchical_structure": "Density: 1218 kg/m3. Approaching solid polyurethane material. Cell diameter: 22.6 ± 10.0 μm. Cell wall thickness: 12.3–72.5 μm.",
    "properties": {
      "UTS": {
        "value": [
          49.75
        ],
        "unit": "MPa"
      }
    },
    "analysis_with_hierarchical_structure": {
      "descriptive_text": "The sample is characterized as a polyurethane-based system identified as a non-homopolymer with a density of 1218 kg/m³. Hierarchical analysis indicates a morphology approaching a solid material state but exhibiting cellular features with an average cell diameter of 22.6 ± 10.0 μm and cell wall thicknesses varying between 12.3 and 72.5 μm. Mechanical evaluation was performed on dog bone specimens with a gage length of 50 mm, width of 10 mm, and thickness of 4 mm in accordance with EN ISO 527. The tensile strength was determined at room temperature using a Zwick/Roell Z005 testing machine operated at a crosshead loading rate of 2 mm/min.",
      "reasoning_analysis": "Increasing Factors: The non-homopolymer nature of the polyurethane system suggests a segmented block copolymer architecture, where hard segment domains act as physical crosslinks to reinforce the matrix and enhance load-bearing capacity. The high density of 1218 kg/m³ indicates a low void fraction relative to conventional foams, preserving a significant effective cross-sectional area for stress transfer. Additionally, the use of standardized dog bone specimens minimizes stress concentrations at the grips, ensuring the measured UTS reflects the bulk material properties rather than geometric artifacts. Decreasing Factors: The presence of cellular morphology introduces inherent stress concentrations at the cell walls and nodes, which typically act as initiation sites for fracture, thereby reducing UTS compared to a fully dense solid. The wide distribution in cell wall thickness (12.3–72.5 μm) signifies structural heterogeneity, creating weak links within the microstructure that predispose the material to premature failure. Furthermore, the viscoelastic behavior of polyurethanes at room temperature under the specified quasi-static loading rate may allow for molecular chain relaxation that lowers the apparent strength compared to high-strain-rate conditions. Dominant Factor: The microstructural heterogeneity arising from the cellular morphology and the significant variability in cell wall thickness qualitatively dominates the UTS behavior. While the segmented chemistry and high density provide a robust foundation, the stress concentrations associated with the cellular structure serve as the primary limiting factor for the ultimate tensile strength."
    },
    "analysis_without_hierarchical_structure": {
      "descriptive_text": "The sample consists of a polyurethane-based material classified as a non-homopolymer system. Mechanical characterization was performed on dog bone specimens measuring 50 mm in gage length, 10 mm in width, and 4 mm in thickness. Testing adhered to the EN ISO 527 standard, utilizing a Zwick/Roell Z005 universal testing machine operated at a crosshead speed of 2 mm/min under room temperature conditions to determine the tensile properties.",
      "reasoning_analysis": "Increasing Factors: The polyurethane chemistry inherently facilitates strong intermolecular hydrogen bonding between urethane linkages, which acts as physical crosslinks to restrict chain slippage and enhance load-bearing capacity. Additionally, the non-homopolymer classification suggests a segmented block copolymer architecture capable of microphase separation, where hard domains serve as reinforcing filler-like regions within the matrix. Decreasing Factors: The absence of external reinforcing additives, such as glass fibers or nanofillers, limits the composite strengthening mechanisms that could otherwise significantly elevate the ultimate tensile strength. Furthermore, testing at room temperature may place the soft segments above their glass transition temperature, promoting viscoelastic flow and plastic deformation rather than brittle fracture, which can limit the maximum stress achieved. Dominant Factor: The intrinsic supramolecular network formed by hydrogen bonding and microphase separation within the polyurethane matrix qualitatively dominates the mechanical response, as the lack of external additives means the bulk properties rely entirely on this internal physical crosslinking density."
    }
  },
  {
    "doi": null,
    "title": "Preparation and characterization of high performance of graphene/nylon nanocomposites",
    "year": 2013,
    "chemical_composition": {
      "repeat_unit_psmiles": "[*]NCCCCCCCCCC(=O)[*]",
      "monomers": [
        {
          "name": "11-aminoundecanoic acid",
          "smiles": "NCCCCCCCCCC(=O)O",
          "ratio_value": null,
          "ratio_unit": null
        }
      ],
      "additives": [],
      "is_homopolymer": true
    },
    "processing_history": "Melt compounding at 210 °C for 10 min at 60 rpm, compression molded at 210 °C and 20 MPa. UTS measured by tensile testing at 5 mm/min, ASTM D638, using LR50K Plus Lloyd Instruments machine.",
    "hierarchical_structure": "Degree of crystallinity 16.9%. Amorphous/Crystalline structure.",
    "properties": {
      "UTS": {
        "value": [
          47.9
        ],
        "unit": "MPa"
      }
    },
    "analysis_with_hierarchical_structure": {
      "descriptive_text": "The sample consists of a polyamide 11 homopolymer derived from 11-aminoundecanoic acid monomers without the inclusion of additional additives. Processing involved melt compounding at 210 °C for 10 minutes at 60 rpm, followed by compression molding at 210 °C under 20 MPa pressure to form the final specimen. The resulting material exhibits a semicrystalline hierarchical structure with a measured degree of crystallinity of 16.9%. Mechanical characterization was performed via tensile testing at a crosshead speed of 5 mm/min according to ASTM D638 standards using a Lloyd Instruments LR50K Plus machine.",
      "reasoning_analysis": "Increasing Factors: The presence of amide linkages within the backbone facilitates extensive interchain hydrogen bonding, creating a robust physical network that resists chain slippage under tensile load. The semicrystalline structure, evidenced by the 16.9% degree of crystallinity, introduces rigid crystalline lamellae that act as reinforcing fillers within the amorphous matrix, enhancing load-bearing capacity. Furthermore, the compression molding process at 20 MPa ensures high sample density and minimizes void defects, which is critical for preventing premature failure initiation. Decreasing Factors: The relatively modest degree of crystallinity (16.9%) implies a substantial amorphous fraction, which is more prone to plastic deformation and reduces the overall stiffness and strength compared to highly crystalline variants. The long methylene sequence (11 carbons) between amide groups increases backbone flexibility and free volume, potentially lowering the yield stress relative to shorter-chain polyamides. Additionally, the thermal history involving melt compounding at 210 °C carries a risk of thermal degradation or molecular weight reduction if residence times were not optimized, which would detrimentally affect entanglement density and UTS. Dominant Factor: The intrinsic interchain hydrogen bonding network combined with the semicrystalline morphology qualitatively dominates the UTS behavior. While the low crystallinity limits the upper bound of strength, the physical crosslinking provided by the hydrogen bonds and the defect minimization from high-pressure molding establish the primary mechanism for stress transfer, making the morphology and intermolecular forces the governing factors over potential processing-induced degradation."
    },
    "analysis_without_hierarchical_structure": {
      "descriptive_text": "The sample comprises a polyamide 11 homopolymer derived from the self-condensation of 11-aminoundecanoic acid. Processing involved melt compounding at 210 °C for 10 minutes at 60 rpm, followed by compression molding at 210 °C under 20 MPa pressure. Mechanical characterization was performed via tensile testing at a crosshead speed of 5 mm/min according to ASTM D638 standards using a LR50K Plus Lloyd Instruments machine.",
      "reasoning_analysis": "Increasing Factors: The presence of amide linkages within the polymer backbone facilitates strong intermolecular hydrogen bonding, which significantly enhances cohesive energy density and load transfer between chains. Furthermore, the compression molding process at 20 MPa promotes high consolidation density and minimizes void defects, while the thermal history likely induces semi-crystalline morphology where crystalline domains act as physical crosslinks to resist deformation. Decreasing Factors: The relatively long methylene sequence in 11-aminoundecanoic acid results in a lower density of hydrogen bonding sites compared to shorter-chain polyamides like PA6 or PA66, inherently limiting the maximum achievable strength. Additionally, the melt compounding step at 210 °C carries a risk of thermal oxidative degradation or chain scission, which would reduce molecular weight and consequently lower tensile strength, while the absence of reinforcing additives means the material lacks composite-style strengthening mechanisms. Dominant Factor: The extensive intermolecular hydrogen bonding network inherent to the polyamide chemistry qualitatively dominates the final UTS behavior, establishing a robust baseline strength that exceeds non-polar polymers, although this is modulated by the crystalline morphology developed during the compression molding process."
    }
  },
  {
    "doi": null,
    "title": "Molecular dynamics study of vacancy efect on mechanical properties of polyurethane–graphene nanocomposite",
    "year": 2023,
    "chemical_composition": {
      "repeat_unit_psmiles": null,
      "monomers": [
        {
          "name": "Polyurethane",
          "smiles": null,
          "ratio_value": null,
          "ratio_unit": null
        }
      ],
      "additives": [
        {
          "name": "Graphene nanosheet",
          "type": "filler",
          "amount_value": null,
          "amount_unit": null
        }
      ],
      "is_homopolymer": false
    },
    "processing_history": "Molecular dynamics (MD) simulation using LAMMPS software. DREIDING force field for polyurethane, Tersoff for graphene. Equilibrated at 300 K and 1 bar (NPT ensemble) for 10 ns. Mechanical deformation via atomic expansion in z-direction. UTS calculated from stress-strain curve.",
    "hierarchical_structure": "Polyurethane matrix reinforced with graphene nanosheet containing 0.5% vacancy defect.",
    "properties": {
      "UTS": {
        "value": [
          64.96
        ],
        "unit": "MPa"
      }
    },
    "analysis_with_hierarchical_structure": {
      "descriptive_text": "The sample consists of a polyurethane matrix reinforced with graphene nanosheets, configured as a nanocomposite system containing a 0.5% vacancy defect within the filler phase. The material properties were investigated via molecular dynamics simulations using LAMMPS software, utilizing the DREIDING force field for the polyurethane and the Tersoff potential for the graphene. The system underwent equilibration at 300 K and 1 bar in an NPT ensemble for 10 ns, followed by mechanical deformation through atomic expansion in the z-direction to derive the ultimate tensile strength from the computed stress-strain curve.",
      "reasoning_analysis": "Increasing Factors: The incorporation of graphene nanosheets provides significant reinforcement due to the exceptional intrinsic stiffness and strength of the carbon lattice, which facilitates efficient load transfer from the softer polyurethane matrix to the rigid filler. Additionally, the computational equilibration at 300 K ensures a relaxed polymer conformation, minimizing internal residual stresses that could otherwise predispose the material to early failure. Decreasing Factors: The specific inclusion of a 0.5% vacancy defect within the graphene structure introduces local stress concentrations that disrupt the continuity of the load-bearing network, serving as initiation sites for crack propagation under tensile load. Furthermore, the mechanical performance is contingent upon the interfacial adhesion between the polymer and filler, where any lack of chemical bonding or physical entanglement could lead to interfacial slippage and reduced strength. Dominant Factor: The reinforcement effect provided by the graphene nanosheets qualitatively dominates the ultimate tensile strength by establishing a high-strength scaffold within the matrix; however, the vacancy defects act as the critical limiting factor that determines the efficiency of this reinforcement, preventing the system from realizing the full theoretical strength potential of a pristine graphene-polyurethane composite."
    },
    "analysis_without_hierarchical_structure": {
      "descriptive_text": "The sample comprises a polyurethane matrix reinforced with graphene nanosheet filler. This material system was investigated through molecular dynamics simulations using LAMMPS software, utilizing the DREIDING force field for the polyurethane and the Tersoff force field for the graphene. The model was equilibrated at 300 K and 1 bar in an NPT ensemble for 10 ns before undergoing mechanical deformation via atomic expansion in the z-direction, from which the ultimate tensile strength was derived from the stress-strain curve.",
      "reasoning_analysis": "Increasing Factors: The incorporation of graphene nanosheets provides exceptional intrinsic stiffness and strength, facilitating efficient load transfer within the polyurethane matrix where stress is distributed from the softer polymer to the rigid filler. Additionally, the equilibration process at 300 K ensures the polymer chains adopt a relaxed conformation, minimizing artificial residual stresses that could prematurely lower strength. Decreasing Factors: The reliance on non-covalent interactions between the graphene and polyurethane in the simulation may permit interfacial slip under high strain, limiting stress transfer efficiency compared to covalently bonded systems. Furthermore, the 10 ns equilibration time may be insufficient for high molecular weight chains to fully relax, potentially trapping local non-equilibrium configurations that could act as stress concentrators. Dominant Factor: The exceptional mechanical properties of the graphene nanosheets qualitatively dominate the composite behavior, driving the UTS significantly higher than the neat polyurethane matrix, despite potential limitations in interfacial adhesion or equilibration time inherent to the simulation protocol."
    }
  },
  {
    "doi": null,
    "title": "Molecular dynamics study of vacancy efect on mechanical properties of polyurethane–graphene nanocomposite",
    "year": 2023,
    "chemical_composition": {
      "repeat_unit_psmiles": null,
      "monomers": [
        {
          "name": "Polyurethane",
          "smiles": null,
          "ratio_value": null,
          "ratio_unit": null
        }
      ],
      "additives": [],
      "is_homopolymer": false
    },
    "processing_history": "Molecular dynamics (MD) simulation using LAMMPS software. DREIDING force field for polyurethane. Equilibrated at 300 K and 1 bar (NPT ensemble) for 10 ns. Mechanical deformation via atomic expansion in z-direction. UTS calculated from stress-strain curve.",
    "hierarchical_structure": "Pure polyurethane matrix without graphene reinforcement.",
    "properties": {
      "UTS": {
        "value": [
          6.2
        ],
        "unit": "MPa"
      }
    },
    "analysis_with_hierarchical_structure": {
      "descriptive_text": "The sample comprises a pure polyurethane matrix system characterized by a non-homopolymer chemical composition without any supplemental additives or graphene reinforcement. The material properties were derived through molecular dynamics simulations performed using LAMMPS software employing the DREIDING force field. The system was equilibrated at 300 K and 1 bar within an NPT ensemble for 10 ns prior to mechanical deformation via atomic expansion in the z-direction, with the ultimate tensile strength calculated directly from the resulting stress-strain curve.",
      "reasoning_analysis": "Increasing Factors: The polyurethane chemistry facilitates strong intermolecular hydrogen bonding between urethane linkages, acting as physical crosslinks that enhance load transfer and resistance to chain slip. Additionally, the computational equilibration at 300 K and 1 bar ensures a well-packed initial density, minimizing voids that could act as stress concentrators during the atomic expansion in the z-direction. Decreasing Factors: The explicit absence of graphene reinforcement eliminates the contribution of high-modulus fillers that typically bear significant load and inhibit crack propagation in composite systems. Furthermore, the non-homopolymer nature implies the presence of soft segments which, while providing elasticity, lower the overall cohesive energy density compared to a fully rigid backbone, and the use of the generic DREIDING force field may not fully capture the precise energetics of bond rupture compared to more specialized potentials. Dominant Factor: The density and strength of the hydrogen bonding network within the hard segments qualitatively dominate the UTS behavior, as this physical crosslinking mechanism provides the primary resistance against deformation and failure in the unreinforced pure matrix system."
    },
    "analysis_without_hierarchical_structure": {
      "descriptive_text": "The sample consists of a polyurethane system modeled computationally without additional additives. Molecular dynamics simulations were conducted using the LAMMPS software package with the DREIDING force field to characterize the material behavior. The model was equilibrated at 300 K and 1 bar under an NPT ensemble for 10 ns to achieve thermodynamic stability before mechanical testing. Ultimate tensile strength was determined by inducing mechanical deformation via atomic expansion in the z-direction and analyzing the resulting stress-strain curve.",
