Repository: hhtrick/HHT-code

# HHT training framework

This directory contains model training, embedding precomputation, inference, article-level baselines and the curated datasets. All commands below assume that the working directory is `train_code/`.

## 3. Datasets and fixed partitions

Each main dataset is a JSON array at `dataset/{property}/{property}.json`. Entries contain source metadata, `chemical_composition`, `processing_history`, `hierarchical_structure`, `properties`, and two generated-analysis objects. Targets are stored as `properties[property]["value"]`; source metadata and target values are not predictive input fields.

| Property | Train | Validation | Test | Total |
|---|---:|---:|---:|---:|

File: train_code/dataset/UTS/UTS.json (part 277 of 292)
[
      "reasoning_analysis": "Increasing Factors: The polyurethane chemistry inherently facilitates strong intermolecular hydrogen bonding within hard segment domains, which acts as physical crosslinks to resist chain slippage and enhance load-bearing capacity. Additionally, the mechanical deformation protocol involving atomic expansion in the z-direction induces chain orientation and strain hardening, contributing to higher stress resistance prior to failure. Decreasing Factors: The computational processing history specifies an equilibration time of only 10 ns, which is significantly shorter than the relaxation times of high molecular weight polymers, potentially resulting in a non-equilibrium structure with reduced entanglement density that lowers strength. Furthermore, the use of the generic DREIDING force field may lack the specific parameterization required to accurately capture the strong cohesive energy of polyurethane hydrogen bonds compared to specialized force fields, and the absence of reinforcing additives eliminates composite strengthening mechanisms. Dominant Factor: The intrinsic intermolecular hydrogen bonding network defined by the polyurethane chemistry and force field parameterization qualitatively dominates the UTS behavior, as these physical crosslinks provide the primary resistance to deformation, although the limited equilibration time imposes a computational ceiling on the realization of optimal chain packing and entanglement."
    }
  },
  {
    "doi": null,
    "title": "Molecular dynamics study of vacancy efect on mechanical properties of polyurethane–graphene nanocomposite",
    "year": 2023,
    "chemical_composition": {
      "repeat_unit_psmiles": null,
      "monomers": [
        {
          "name": "Polyurethane",
          "smiles": null,
          "ratio_value": null,
          "ratio_unit": null
        }
      ],
      "additives": [
        {
          "name": "Graphene nanosheet",
          "type": "filler",
          "amount_value": null,
          "amount_unit": null
        }
      ],
      "is_homopolymer": false
    },
    "processing_history": "Molecular dynamics (MD) simulation using LAMMPS software. DREIDING force field for polyurethane, Tersoff for graphene. Equilibrated at 300 K and 1 bar (NPT ensemble) for 10 ns. Mechanical deformation via atomic expansion in z-direction. UTS calculated from stress-strain curve.",
    "hierarchical_structure": "Polyurethane matrix reinforced with graphene nanosheet containing 0.2% vacancy defect.",
    "properties": {
      "UTS": {
        "value": [
          53.13
        ],
        "unit": "MPa"
      }
    },
    "analysis_with_hierarchical_structure": {
      "descriptive_text": "This sample consists of a polyurethane matrix reinforced with graphene nanosheets, characterized as a composite system rather than a homopolymer. The hierarchical structure is defined by a polyurethane matrix embedded with a graphene nanosheet containing a 0.2% vacancy defect concentration. The material properties were derived from molecular dynamics simulations performed using LAMMPS software, employing the DREIDING force field for the polyurethane component and the Tersoff force field for the graphene. The system was equilibrated at 300 K and 1 bar within an NPT ensemble for 10 ns prior to mechanical deformation via atomic expansion in the z-direction, with the ultimate tensile strength calculated from the resulting stress-strain curve.",
      "reasoning_analysis": "Increasing Factors: The incorporation of graphene nanosheets provides significant reinforcement due to the exceptional intrinsic mechanical strength and high aspect ratio of the graphene lattice, facilitating efficient load transfer from the polyurethane matrix. Additionally, the hydrogen bonding capability within the polyurethane segments contributes to cohesive energy density, while the high strain rates inherent to molecular dynamics simulations typically result in elevated stress responses compared to experimental timescales. Decreasing Factors: The presence of 0.2% vacancy defects within the graphene nanosheet disrupts the continuous sp2 carbon network, creating stress concentration sites that can initiate premature failure and reduce the effective load-bearing capacity of the filler. Furthermore, the relatively short equilibration time of 10 ns may not allow for complete polymer chain relaxation, potentially leaving residual internal stresses or suboptimal interfacial packing that could compromise mechanical integrity. Dominant Factor: While the vacancy defects introduce critical failure initiation sites that limit the theoretical maximum strength, the exceptional intrinsic strength and stiffness of the graphene reinforcement qualitatively dominate the composite behavior, driving the UTS significantly higher than that of the neat polyurethane matrix despite the structural imperfections."
    },
    "analysis_without_hierarchical_structure": {
      "descriptive_text": "The sample comprises a polyurethane matrix reinforced with graphene nanosheet filler. This system was investigated via molecular dynamics simulations using LAMMPS software, utilizing the DREIDING force field for the polyurethane and the Tersoff potential for the graphene. The model was equilibrated at 300 K and 1 bar in an NPT ensemble for 10 ns before undergoing mechanical deformation through atomic expansion in the z-direction, with the ultimate tensile strength derived from the resulting stress-strain curve.",
      "reasoning_analysis": "Increasing Factors: The incorporation of graphene nanosheets provides exceptional intrinsic stiffness and strength, acting as a reinforcing phase that facilitates load transfer and restricts polymer chain mobility within the polyurethane matrix. Additionally, the physical crosslinking inherent to polyurethane chemistry, such as hydrogen bonding between hard and soft segments, contributes to baseline cohesive strength. Decreasing Factors: The computational processing history involves a relatively short equilibration time of 10 ns, which may be insufficient for full relaxation of long polymer chains, potentially leaving residual stresses that reduce apparent failure strength. Furthermore, the interface between the polyurethane and graphene relies on non-bonded interactions in this model, where interfacial slippage could limit effective load transfer, and generic force fields may not fully capture specific hydrogen bonding dynamics. Dominant Factor: The reinforcement effect of the graphene nanosheets is the dominant factor qualitatively driving the UTS higher relative to neat polyurethane. Despite potential limitations in interfacial adhesion or equilibration time within the simulation protocol, the high aspect ratio and modulus of the graphene filler fundamentally alter the load-bearing capacity of the composite, overshadowing the baseline matrix properties."
    }
  },
  {
    "doi": "10.1002/app.37836",
    "title": "Optimization of the Property Profile of Poly-L-Lactide by Synthesis of PLLA-Polystyrene–Block Copolymers",
    "year": 2013,
    "chemical_composition": {
      "repeat_unit_psmiles": "[*]O[C@H](C)C(=O)[*]",
      "monomers": [
        {
          "name": "L-Lactide",
          "smiles": "C[C@H]1C(=O)O[C@@H](C)C(=O)O1",
          "ratio_value": 100,
          "ratio_unit": "wt%"
        }
      ],
      "additives": [],
      "is_homopolymer": true
    },
    "processing_history": "Commercial PLLA 4042D. Test specimen produced with Haake-Minijet. Annealed for 30 min at 115°C. Ultimate tensile strength measured by tensile test using Zwick-materials testing machine 1445.",
    "hierarchical_structure": "Semi-crystalline PLLA matrix.",
    "properties": {
      "UTS": {
        "value": [
          69
        ],
        "unit": "MPa"
      }
    },
    "analysis_with_hierarchical_structure": {
      "descriptive_text": "The sample comprises a semi-crystalline poly(L-lactic acid) (PLLA) homopolymer matrix synthesized exclusively from L-lactide monomers. Utilizing commercial PLLA 4042D resin, test specimens were fabricated via injection molding using a Haake-Minijet system. To enhance structural order, the molded samples underwent a thermal annealing treatment at 115°C for 30 minutes. The ultimate tensile strength was subsequently characterized using a Zwick-materials testing machine 1445 under standard tensile loading conditions.",
      "reasoning_analysis": "Increasing Factors: The stereoregularity of the L-lactide repeat units facilitates the formation of a semi-crystalline structure, where crystallites act as physical crosslinks reinforcing the amorphous matrix against deformation. The specific processing history involving annealing at 115°C for 30 minutes promotes secondary crystallization and crystal perfection, thereby restricting chain mobility and increasing the load-bearing capacity. Additionally, the injection molding process via Haake-Minijet may induce molecular orientation along the flow direction, further enhancing strength along the testing axis. Decreasing Factors: The absence of toughening additives or plasticizers in this homopolymer system limits energy dissipation mechanisms during deformation, rendering the material inherently brittle. Furthermore, while annealing increases stiffness, the resulting high degree of crystallinity can reduce ductility, potentially leading to premature catastrophic failure under tensile load if stress concentrations arise. Dominant Factor: The thermal history, specifically the annealing protocol, is the dominant factor governing the UTS; by driving the formation of a robust semi-crystalline morphology from the commercial resin, it establishes a higher strength baseline compared to an amorphous state, outweighing the limitations imposed by the inherent brittleness of the unfilled homopolymer."
    },
    "analysis_without_hierarchical_structure": {
      "descriptive_text": "The sample comprises a poly(L-lactic acid) homopolymer derived exclusively from L-lactide monomers, specifically identified as the commercial grade 4042D. Test specimens were manufactured using a Haake-Minijet injection molding system and subsequently subjected to a thermal annealing process at 115°C for 30 minutes. Mechanical characterization was performed via uniaxial tensile testing using a Zwick 1445 materials testing machine to determine the ultimate tensile strength.",
      "reasoning_analysis": "Increasing Factors: The high stereoregularity of the L-lactide monomers facilitates the formation of crystalline domains that act as physical crosslinks to reinforce the polymer matrix. The processing history significantly contributes to strength through the Haake-Minijet injection molding, which induces molecular orientation, and the annealing treatment at 115°C, which promotes secondary crystallization and perfects the crystal lattice, thereby enhancing load-bearing capacity. Decreasing Factors: The homopolymer architecture lacks toughening agents or plasticizers, limiting the material's ability to dissipate energy during deformation and increasing susceptibility to brittle failure. Additionally, thermal exposure during injection molding and annealing carries a risk of thermal degradation or hydrolysis, potentially reducing molecular weight and compromising mechanical integrity. Dominant Factor: The thermal annealing history is the dominant factor governing the UTS behavior. While the chemical composition provides the inherent potential for crystallinity, the specific annealing protocol at 115°C directly controls the final degree of crystallinity and morphological structure, which qualitatively dictates the reinforcement efficiency of the semi-crystalline network more significantly than the baseline monomer structure."
    }
  },
  {
    "doi": null,
    "title": "Preparation and characterization of high performance of graphene/nylon nanocomposites",
    "year": 2013,
    "chemical_composition": {
      "repeat_unit_psmiles": "[*]NCCCCCCCCCC(=O)[*]",
      "monomers": [
        {
          "name": "11-aminoundecanoic acid",
          "smiles": "NCCCCCCCCCC(=O)O",
          "ratio_value": null,
          "ratio_unit": null
        }
      ],
      "additives": [
        {
          "name": "Functionalized graphene",
          "type": "filler",
          "amount_value": 0.1,
          "amount_unit": "wt%"
        }
      ],
      "is_homopolymer": true
    },
    "processing_history": "Melt compounding at 210 °C for 10 min at 60 rpm, compression molded at 210 °C and 20 MPa. UTS measured by tensile testing at 5 mm/min, ASTM D638, using LR50K Plus Lloyd Instruments machine.",
    "hierarchical_structure": "Degree of crystallinity 15.7%. Graphene sheets dispersed with layer thickness 10–30 nm.",
    "properties": {
      "UTS": {
        "value": [
          53.2
        ],
        "unit": "MPa"
      }
    },
    "analysis_with_hierarchical_structure": {
      "descriptive_text": "The sample comprises a polyamide 11 homopolymer derived from 11-aminoundecanoic acid, incorporated with 0.1 wt% functionalized graphene filler. The material underwent melt compounding at 210 °C for 10 minutes at 60 rpm, followed by compression molding at 210 °C under 20 MPa pressure. Hierarchical characterization indicates a semi-crystalline morphology with a degree of crystallinity of 15.7%, featuring dispersed graphene sheets with layer thicknesses between 10 and 30 nm. Ultimate tensile strength was determined via tensile testing at a crosshead speed of 5 mm/min in accordance with ASTM D638.",
      "reasoning_analysis": "Increasing Factors: The polyamide 11 backbone features regular amide linkages capable of forming interchain hydrogen bonds, which significantly enhance cohesive energy density and resistance to chain slippage under load. Additionally, the inclusion of 0.1 wt% functionalized graphene provides high-aspect-ratio reinforcement where the functionalization promotes strong interfacial adhesion, facilitating effective stress transfer from the polymer matrix to the stiff filler sheets. The compression molding at 20 MPa further densifies the material, reducing voids that could act as stress concentrators. Decreasing Factors: The relatively low degree of crystallinity (15.7%) limits the formation of rigid crystalline lamellae that typically act as physical crosslinks to restrict chain mobility and enhance strength in semi-crystalline polyamides. Furthermore, the long methylene sequence in the 11-aminoundecanoic acid monomer introduces greater chain flexibility compared to shorter-chain nylons, potentially reducing the modulus and yield strength contribution of the matrix. Dominant Factor: While the hydrogen bonding network establishes the baseline mechanical integrity, the dominant factor governing the specific UTS behavior is the efficiency of stress transfer at the functionalized graphene-matrix interface, as the low crystallinity necessitates reliance on the reinforced amorphous phase rather than crystalline domains for load bearing."
    },
    "analysis_without_hierarchical_structure": {
      "descriptive_text": "The sample consists of a polyamide 11 homopolymer derived from 11-aminoundecanoic acid monomers, incorporated with 0.1 wt% functionalized graphene filler. The composite was fabricated via melt compounding at 210 °C for 10 minutes at 60 rpm, followed by compression molding at 210 °C under 20 MPa pressure. Ultimate tensile strength was evaluated using tensile testing at a crosshead speed of 5 mm/min according to ASTM D638 standards on a LR50K Plus Lloyd Instruments machine.",
      "reasoning_analysis": "Increasing Factors: The polyamide backbone facilitates strong interchain hydrogen bonding between amide groups, providing significant cohesive energy and resistance to chain slip. The inclusion of functionalized graphene introduces a high-modulus nanofiller capable of effective stress transfer from the matrix to the filler due to improved interfacial adhesion from functionalization. Furthermore, the compression molding at 20 MPa minimizes void content and enhances sample density, ensuring efficient load bearing across the cross-section. Decreasing Factors: The long methylene sequence in the 11-aminoundecanoic acid repeat unit reduces the density of hydrogen bonds per unit volume compared to shorter-chain polyamides, inherently limiting the maximum theoretical strength. Additionally, the thermal history involving melt compounding at 210 °C for 10 minutes poses a risk of thermal oxidative degradation or chain scission, which would reduce molecular weight and mechanical integrity. Poor dispersion of the graphene could also act as stress concentration points initiating premature failure. Dominant Factor: The intrinsic cohesive strength derived from the polyamide hydrogen bonding network serves as the primary baseline for the material's mechanical performance. While the functionalized graphene offers reinforcement potential, the low loading of 0.1 wt% means the matrix properties and the quality of densification during compression molding qualitatively dominate the final UTS behavior, with the filler acting as a modifier rather than the primary load-bearing component."
    }
  },
  {
    "doi": "10.1002/mats.202200053",
    "title": "Atomistic Modeling of Mechanical Properties and Creep Behavior of Graphene Oxide Reinforced Natural Rubber Composites",
    "year": 2022,
    "chemical_composition": {
      "repeat_unit_psmiles": "[*]CC(C)=CC[*]",
      "monomers": [
        {
          "name": "Isoprene",
          "smiles": "CC(=C)C=C",
          "ratio_value": null,
          "ratio_unit": null
        }
      ],
      "additives": [
        {
          "name": "Graphene Oxide",
          "type": "filler",
          "amount_value": 2.1,
          "amount_unit": "vol%"
        }
      ],
      "is_homopolymer": true
    },
    "processing_history": "Molecular Dynamics simulation using Materials Studio 2017. NR chain reinforced with defective GO sheet. Geometry optimization via conjugate gradient. Dynamics: NVT (298 K, 1000 ps), NPT (298 K, 0.000101 GPa, 1000 ps), NVT (200 ps). UTS determined from stress-strain curve calculated using constant stress mode on the last dynamics frame.",
    "hierarchical_structure": "Graphene oxide sheets with six vacancy defects dispersed in NR matrix.",
    "properties": {
      "UTS": {
        "value": [
          262.8
        ],
        "unit": "MPa"
      }
    },
    "analysis_with_hierarchical_structure": {
      "descriptive_text": "The sample comprises a polyisoprene homopolymer matrix reinforced with 2.1 vol% graphene oxide sheets featuring six vacancy defects dispersed throughout the structure. This nanocomposite system was modeled using Molecular Dynamics simulations in Materials Studio 2017, initiating with geometry optimization via conjugate gradient methods followed by equilibration through NVT and NPT ensembles at 298 K and 0.000101 GPa. The Ultimate Tensile Strength was subsequently derived from stress-strain curves generated using constant stress mode applied to the final dynamics frame.",
      "reasoning_analysis": "Increasing Factors: The incorporation of rigid graphene oxide sheets into the soft polyisoprene matrix introduces a high-modulus reinforcement phase capable of bearing significant load through stress transfer mechanisms. The high aspect ratio of the sheet morphology facilitates efficient load distribution across the polymer chain network, while the simulation environment ensures idealized interfacial contact that maximizes van der Waals interactions between the filler and the matrix. Decreasing Factors: The presence of six vacancy defects within the graphene oxide lattice acts as intrinsic stress concentrators that compromise the mechanical integrity of the filler itself, potentially initiating premature failure under tension. Additionally, the polyisoprene backbone is inherently flexible with low intrinsic strength, and the molecular dynamics model likely lacks the chemical crosslinking density found in vulcanized rubber, relying solely on physical entanglements which offer less resistance to chain pull-out during deformation. Dominant Factor: The reinforcement effect provided by the graphene oxide sheets qualitatively dominates the final UTS behavior by establishing a higher strength baseline compared to the neat elastomer; however, the structural defects within the filler serve as the critical limiting factor that prevents the composite from reaching the theoretical maximum strength of a pristine graphene-polymer system."
    },
    "analysis_without_hierarchical_structure": {
      "descriptive_text": "The sample comprises a polyisoprene homopolymer matrix reinforced with 2.1 vol% Graphene Oxide filler. The material system was constructed and analyzed using Molecular Dynamics simulations within Materials Studio 2017, featuring a natural rubber chain interacting with a defective graphene oxide sheet. Following geometry optimization via the conjugate gradient method, the system underwent equilibration through NVT and NPT ensembles at 298 K and 0.000101 GPa. The ultimate tensile strength was subsequently derived from stress-strain curves calculated using a constant stress mode applied to the final dynamics frame.",
      "reasoning_analysis": "Increasing Factors: The incorporation of Graphene Oxide sheets into the polyisoprene matrix introduces a rigid high-aspect-ratio filler that inherently possesses superior mechanical strength compared to the elastomeric backbone. This reinforcement mechanism restricts polymer chain mobility and facilitates load transfer from the soft matrix to the stiff filler, qualitatively driving the UTS upward. Additionally, the rigorous NVT and NPT equilibration in the processing history ensures a relaxed polymer configuration, allowing for optimal interfacial contact and stress distribution during the constant stress mode calculation. Decreasing Factors: The specific mention of a defective graphene oxide sheet implies structural imperfections within the filler lattice, which can act as stress concentration sites and prematurely initiate failure under tension. Furthermore, the inherent polarity mismatch between the non-polar natural rubber chains and the polar oxygen functional groups on the Graphene Oxide may limit interfacial adhesion efficiency, potentially leading to debonding. The relatively low filler loading of 2.1 vol% also limits the percolation threshold and maximum reinforcement potential. Dominant Factor: The intrinsic stiffness and high aspect ratio of the Graphene Oxide sheets serve as the dominant factor elevating the UTS relative to the neat polyisoprene matrix; however, the structural defects within the filler qualitatively cap the maximum reinforcement efficiency, making the integrity of the nanofiller the critical determinant of the final strength behavior."
    }
  },
  {
    "doi": "10.1002/mats.202200053",
    "title": "Atomistic Modeling of Mechanical Properties and Creep Behavior of Graphene Oxide Reinforced Natural Rubber Composites",
    "year": 2022,
    "chemical_composition": {
      "repeat_unit_psmiles": "[*]CC(C)=CC[*]",
      "monomers": [
        {
          "name": "Isoprene",
          "smiles": "CC(=C)C=C",
          "ratio_value": null,
          "ratio_unit": null
        }
      ],
      "additives": [
        {
          "name": "Graphene Oxide",
          "type": "filler",
          "amount_value": 4.6,
          "amount_unit": "vol%"
        }
      ],
      "is_homopolymer": true
    },
    "processing_history": "Molecular Dynamics simulation using Materials Studio 2017. NR chain reinforced with defective GO sheet. Geometry optimization via conjugate gradient. Dynamics: NVT (298 K, 1000 ps), NPT (298 K, 0.000101 GPa, 1000 ps), NVT (200 ps). UTS determined from stress-strain curve calculated using constant stress mode on the last dynamics frame.",
    "hierarchical_structure": "Graphene oxide sheets with six vacancy defects dispersed in NR matrix.",
    "properties": {
      "UTS": {
        "value": [
          312.2
        ],
        "unit": "MPa"
      }
    },
    "analysis_with_hierarchical_structure": {
      "descriptive_text": "The sample comprises a natural rubber (polyisoprene) homopolymer matrix reinforced with graphene oxide sheets at a concentration of 4.6 vol%, featuring a hierarchical structure where graphene oxide sheets containing six vacancy defects are dispersed within the NR matrix. This system was modeled using Molecular Dynamics simulations performed in Materials Studio 2017, involving an NR chain reinforced with a defective GO sheet subjected to geometry optimization via conjugate gradient and dynamics equilibration under NVT conditions at 298 K for 1000 ps, NPT conditions at 298 K and 0.000101 GPa for 1000 ps, and a final NVT run for 200 ps. The Ultimate Tensile Strength was determined from the stress-strain curve calculated using constant stress mode on the final dynamics frame.",
      "reasoning_analysis": "Increasing Factors: The incorporation of graphene oxide sheets at 4.6 vol% introduces a high-aspect-ratio rigid filler capable of effective stress transfer from the soft polyisoprene matrix to the stiff filler, significantly enhancing load-bearing capacity. Additionally, the NPT equilibration during processing ensures optimal packing density, which can improve interfacial contact and mechanical interlocking between the NR chains and the GO sheets. Decreasing Factors: The presence of six vacancy defects within the graphene oxide sheets acts as intrinsic stress concentration points that can initiate premature failure under tensile load, reducing the effective strength of the filler itself. Furthermore, the polyisoprene backbone is inherently flexible with low intermolecular forces, and the simulation model describes an NR chain without explicit chemical crosslinking, relying only on entanglements and filler interactions which may allow for chain slip under high stress. Dominant Factor: The reinforcement mechanism provided by the graphene oxide filler qualitatively dominates the UTS behavior by elevating it above that of the neat elastomer; however, the structural integrity of the filler is the critical limiting parameter, as the vacancy defects prevent the composite from achieving the theoretical maximum strength associated with pristine graphene-based reinforcements."
    },
    "analysis_without_hierarchical_structure": {
      "descriptive_text": "The sample comprises a polyisoprene homopolymer matrix reinforced with 4.6 vol% Graphene Oxide filler. The material system was modeled using Molecular Dynamics simulations within Materials Studio 2017, specifically representing a Natural Rubber chain interacting with a defective Graphene Oxide sheet. The computational preparation involved geometry optimization via the conjugate gradient method, followed by equilibration dynamics including NVT ensemble at 298 K for 1000 ps, NPT ensemble at 298 K and 0.000101 GPa for 1000 ps, and a final NVT run for 200 ps. The Ultimate Tensile Strength was subsequently determined from the stress-strain curve calculated using constant stress mode on the final dynamics frame.",
      "reasoning_analysis": "Increasing Factors: The incorporation of 4.6 vol% Graphene Oxide into the polyisoprene matrix serves as a primary strengthening mechanism. The high aspect ratio and intrinsic mechanical stiffness of the GO sheets facilitate stress transfer from the compliant rubber matrix to the rigid filler, while the confinement of polymer chains near the filler surface restricts segmental mobility, both contributing to an elevated UTS. Decreasing Factors: The explicit presence of defects within the Graphene Oxide sheet acts as a detrimental factor, as these structural imperfections function as stress concentration points that can initiate premature crack propagation under load. Additionally, the inherent low strength of the polyisoprene chains in the simulation environment, combined with potential polarity mismatches between the non-polar rubber and polar GO surface, may limit interfacial adhesion efficiency. Dominant Factor: While the Graphene Oxide filler provides the fundamental mechanism for UTS enhancement over the neat polymer, the structural integrity of the filler qualitatively dominates the final failure behavior; specifically, the defects within the GO sheet limit the maximum load-bearing capacity, preventing the composite from reaching the theoretical strength limits associated with pristine nanofiller reinforcement."
    }
  },
  {
    "doi": null,
    "title": "Processability and mechanical properties of surface-modified glass-fibres/phthalonitrile composite and Al–Li alloy fibre-metal-laminates",
    "year": 2019,
    "chemical_composition": {
      "repeat_unit_psmiles": null,
      "monomers": [
        {
          "name": "2,2-bis[4-(3,4-dicyanophenoxy)phenyl]propane",
          "smiles": "CC(C)(c1ccc(Oc2ccc(C#N)c(C#N)c2)cc1)c3ccc(Oc4ccc(C#N)c(C#N)c4)cc3",
          "ratio_value": 90,
          "ratio_unit": "wt%"
        },
        {
          "name": "3-aminophenoxy phthalonitrile",
          "smiles": "Nc1cccc(Oc2ccc(C#N)c(C#N)c2)c1",
          "ratio_value": 10,
          "ratio_unit": "wt%"
        }
      ],
      "additives": [
        {
          "name": "Glass fibres",
          "type": "reinforcement",
          "amount_value": 50,
          "amount_unit": "wt%"
        },
        {
          "name": "3-glycidyloxypropyltrimethoxysilane",
          "type": "coupling agent",
          "amount_value": 6,
          "amount_unit": "wt%"
        },
        {
          "name": "Al-Li alloy",
          "type": "metal",
          "amount_value": null,
          "amount_unit": null
        }
      ],
      "is_homopolymer": false
    },
    "processing_history": "Glass fibres treated with 6 wt-% GPTMS in ethanol with sonication for 3 h, dried at 80°C overnight. PN resin prepared by mixing BAPh and 3-APN (90:10 wt). GFs impregnated in PN resin for 10 h. Hand layup of 6 plies of GFs/PN prepregs between two Al-Li sheets. Curing: 220°C/3h, 240°C/3h, 260°C/3h (hot press); 280°C/6h, 320°C/6h, 340°C/6h (muffle furnace). UTS measured by tensile testing on WDW-200D machine at 2 mm/min crosshead speed.",
    "hierarchical_structure": "Fibre-metal laminate (FML) consisting of two Al-Li alloy sheets sandwiching 6 plies of cross-weaved glass fibre/phthalonitrile composite. Fibre diameter 10 μm. No voids or delaminations observed.",
    "properties": {
      "UTS": {
        "value": [
          315.3
        ],
        "unit": "MPa"
      }
    },
    "analysis_with_hierarchical_structure": {
      "descriptive_text": "The sample is a fibre-metal laminate (FML) consisting of two Al-Li alloy sheets sandwiching six plies of cross-weaved glass fibre reinforced phthalonitrile composite. The matrix resin was formulated from a blend of 2,2-bis[4-(3,4-dicyanophenoxy)phenyl]propane (90 wt%) and 3-aminophenoxy phthalonitrile (10 wt%). Reinforcement was provided by 10 μm diameter glass fibres, which were surface-treated with 6 wt% 3-glycidyloxypropyltrimethoxysilane in ethanol via sonication for 3 hours and dried at 80°C overnight before impregnation in the resin for 10 hours. The prepregs were assembled by hand layup between the metal sheets and subjected to a multi-step thermal curing cycle involving hot pressing at 220°C, 240°C, and 260°C for 3 hours each, followed by post-curing in a muffle furnace at 280°C, 320°C, and 340°C for 6 hours each. Structural analysis confirmed a void-free architecture with no delaminations, and the Ultimate Tensile Strength was evaluated using tensile testing on a WDW-200D machine at a crosshead speed of 2 mm/min.",
      "reasoning_analysis": "Increasing Factors: The incorporation of 50 wt% glass fibres provides a high-volume fraction of high-strength reinforcement that bears the majority of the tensile load, significantly elevating the UTS compared to the neat resin. The use of 3-glycidyloxypropyltrimethoxysilane as a coupling agent enhances interfacial adhesion between the fibres and the phthalonitrile matrix, ensuring efficient stress transfer. Additionally, the inclusion of Al-Li alloy sheets in the FML architecture contributes metallic ductility and strength, while the rigorous multi-step curing history ensures a highly crosslinked matrix network with minimal defects. The absence of voids and delaminations further prevents stress concentration sites that would otherwise initiate premature failure. Decreasing Factors: The inherent brittleness of the highly crosslinked phthalonitrile matrix may limit the composite's ability to undergo plastic deformation, potentially leading to abrupt failure modes. Residual thermal stresses may develop during the high-temperature curing process due to the coefficient of thermal expansion mismatch between the Al-Li alloy, glass fibres, and organic matrix, which could microscopically compromise the interface. Furthermore, the cross-weaved fibre architecture may result in lower tensile strength in the primary loading direction compared to unidirectional fibre arrangements due to fibre crimp and off-axis orientation. Dominant Factor: The synergistic effect of the Fibre-Metal Laminate (FML) structure combined with the optimized fibre-matrix interface qualitatively dominates the UTS behavior. The hybridization of ductile metal layers with high-strength fibre reinforcement, supported by the void-free processing and strong chemical coupling via silane treatment, ensures that the load-bearing capacity is maximized despite the potential limitations imposed by matrix brittleness or thermal residual stresses."
    },
    "analysis_without_hierarchical_structure": {
      "descriptive_text": "The composite sample comprises a phthalonitrile resin matrix synthesized from 2,2-bis[4-(3,4-dicyanophenoxy)phenyl]propane (90 wt%) and 3-aminophenoxy phthalonitrile (10 wt%), reinforced with 50 wt% glass fibres. Prior to integration, the glass fibres were surface-treated with 6 wt% 3-glycidyloxypropyltrimethoxysilane in ethanol via sonication for 3 hours and dried at 80°C overnight. The fibres were impregnated in the phthalonitrile resin mixture for 10 hours, followed by a hand layup of six prepreg plies sandwiched between two Al-Li alloy sheets. The assembly underwent a multi-stage curing protocol involving hot pressing at 220°C, 240°C, and 260°C for 3 hours each, followed by post-curing in a muffle furnace at 280°C, 320°C, and 340°C for 6 hours each. Ultimate tensile strength was evaluated using tensile testing on a WDW-200D machine at a crosshead speed of 2 mm/min.",
      "reasoning_analysis": "Increasing Factors: The incorporation of 50 wt% glass fibres serves as the primary load-bearing component, significantly enhancing the Ultimate Tensile Strength (UTS) compared to the neat resin. The phthalonitrile matrix, composed of rigid aromatic monomers, forms a highly crosslinked network during the multi-stage high-temperature curing process, providing a stiff foundation that effectively transfers stress to the fibres. Furthermore, the surface treatment of the glass fibres with 3-glycidyloxypropyltrimethoxysilane promotes chemical bonding between the inorganic fibres and the organic matrix, improving interfacial shear strength. Decreasing Factors: The hand layup processing method introduces a risk of void formation and incomplete wetting of the fibres, which act as stress concentrators and reduce the effective load-bearing cross-sectional area. Additionally, the significant difference in the coefficient of thermal expansion between the glass fibres, the phthalonitrile resin, and the Al-Li alloy sheets during the extensive thermal curing cycle may induce residual thermal stresses, potentially leading to microcracking in the matrix or interfacial degradation. Dominant Factor: The dominant factor governing the UTS is the high volume fraction of the glass reinforcement coupled with the enhanced interfacial adhesion provided by the silane coupling agent. While processing-induced voids and residual stresses present potential weakening mechanisms, the intrinsic high strength of the glass fibres and the rigid, highly cured phthalonitrile matrix structure qualitatively dictate a high UTS regime, provided the interface remains intact during loading."
    }
  },
  {
    "doi": null,
    "title": "Preparation and characterization of high performance of graphene/nylon nanocomposites",
    "year": 2013,
    "chemical_composition": {
      "repeat_unit_psmiles": "[*]NCCCCCCCCCC(=O)[*]",
      "monomers": [
        {
          "name": "11-aminoundecanoic acid",
          "smiles": "NCCCCCCCCCC(=O)O",
          "ratio_value": null,
          "ratio_unit": null
        }
      ],
      "additives": [
        {
          "name": "Functionalized graphene",
          "type": "filler",
          "amount_value": 0.3,
          "amount_unit": "wt%"
        }
      ],
      "is_homopolymer": true
    },
    "processing_history": "Melt compounding at 210 °C for 10 min at 60 rpm, compression molded at 210 °C and 20 MPa. UTS measured by tensile testing at 5 mm/min, ASTM D638, using LR50K Plus Lloyd Instruments machine.",
    "hierarchical_structure": "Degree of crystallinity 19.2%. Graphene sheets dispersed with layer thickness 10–30 nm.",
    "properties": {
      "UTS": {
        "value": [
          55.9
        ],
        "unit": "MPa"
      }
    },
    "analysis_with_hierarchical_structure": {
      "descriptive_text": "The sample comprises a polyamide 11 homopolymer derived from 11-aminoundecanoic acid, incorporated with 0.3 wt% functionalized graphene filler. Processing involved melt compounding at 210 °C for 10 minutes at 60 rpm, followed by compression molding at 210 °C under 20 MPa pressure. Hierarchical characterization indicates a semi-crystalline morphology with a degree of crystallinity of 19.2%, featuring graphene sheets dispersed with layer thicknesses between 10 and 30 nm. Ultimate tensile strength was evaluated via tensile testing at a crosshead speed of 5 mm/min in accordance with ASTM D638.",
      "reasoning_analysis": "Increasing Factors: The polyamide backbone facilitates extensive interchain hydrogen bonding, providing intrinsic cohesive strength, while the inclusion of functionalized graphene introduces a high-modulus reinforcing phase that restricts chain mobility and enables load transfer. The nanoscale dispersion of graphene sheets achieved through melt compounding maximizes the interfacial surface area, further enhancing stress distribution throughout the matrix. Decreasing Factors: The relatively low degree of crystallinity implies a substantial amorphous fraction, which typically reduces yield strength and stiffness compared to highly crystalline counterparts. Additionally, the low filler loading may be insufficient to form a percolating network, and the long methylene sequences in the monomer unit introduce flexibility that can lower ultimate strength relative to shorter-chain polyamides. Dominant Factor: The strong interfacial adhesion ensured by the functionalization of the graphene sheets likely dominates the mechanical response, enabling effective stress transfer from the matrix to the filler that compensates for the modest crystallinity and low loading, thereby governing the final UTS behavior."
    },
    "analysis_without_hierarchical_structure": {
