Repository: hhtrick/HHT-code

# HHT training framework

This directory contains model training, embedding precomputation, inference, article-level baselines and the curated datasets. All commands below assume that the working directory is `train_code/`.

## 3. Datasets and fixed partitions

Each main dataset is a JSON array at `dataset/{property}/{property}.json`. Entries contain source metadata, `chemical_composition`, `processing_history`, `hierarchical_structure`, `properties`, and two generated-analysis objects. Targets are stored as `properties[property]["value"]`; source metadata and target values are not predictive input fields.

| Property | Train | Validation | Test | Total |
|---|---:|---:|---:|---:|

File: train_code/dataset/UTS/UTS.json (part 278 of 292)
[
      "descriptive_text": "The sample consists of a polyamide 11 homopolymer derived from 11-aminoundecanoic acid monomers, reinforced with 0.3 wt% functionalized graphene filler. The composite was fabricated through melt compounding at 210 °C for 10 minutes at 60 rpm, followed by compression molding at 210 °C under 20 MPa pressure. Mechanical characterization was performed via tensile testing at a crosshead speed of 5 mm/min in accordance with ASTM D638 standards using an LR50K Plus Lloyd Instruments machine.",
      "reasoning_analysis": "Increasing Factors: The incorporation of functionalized graphene introduces a high-modulus nanofiller capable of bearing significant load, while the functionalization enhances interfacial adhesion with the polyamide matrix to facilitate efficient stress transfer. Additionally, the melt compounding process aids in the dispersion of the filler, maximizing the reinforcement surface area available for interaction with the polymer chains. Decreasing Factors: The polyamide 11 matrix inherently possesses a lower hydrogen bonding density compared to shorter-chain nylons, which limits the baseline cohesive strength of the continuous phase. Furthermore, thermal exposure at 210 °C during melt compounding and molding carries a risk of thermo-oxidative degradation or chain scission, potentially reducing molecular weight and consequently lowering tensile strength. Dominant Factor: The efficiency of interfacial stress transfer between the polyamide matrix and the functionalized graphene filler qualitatively dominates the final UTS behavior, as the reinforcement mechanism provided by the well-dispersed nanofiller typically outweighs the baseline matrix limitations unless severe agglomeration or degradation occurs."
    }
  },
  {
    "doi": null,
    "title": "Molecular dynamics study of vacancy efect on mechanical properties of polyurethane–graphene nanocomposite",
    "year": 2023,
    "chemical_composition": {
      "repeat_unit_psmiles": null,
      "monomers": [
        {
          "name": "Polyurethane",
          "smiles": null,
          "ratio_value": null,
          "ratio_unit": null
        }
      ],
      "additives": [
        {
          "name": "Graphene nanosheet",
          "type": "filler",
          "amount_value": null,
          "amount_unit": null
        }
      ],
      "is_homopolymer": false
    },
    "processing_history": "Molecular dynamics (MD) simulation using LAMMPS software. DREIDING force field for polyurethane, Tersoff for graphene. Equilibrated at 300 K and 1 bar (NPT ensemble) for 10 ns. Mechanical deformation via atomic expansion in z-direction. UTS calculated from stress-strain curve.",
    "hierarchical_structure": "Polyurethane matrix reinforced with graphene nanosheet containing 0.9% vacancy defect.",
    "properties": {
      "UTS": {
        "value": [
          70.15
        ],
        "unit": "MPa"
      }
    },
    "analysis_with_hierarchical_structure": {
      "descriptive_text": "The sample consists of a polyurethane matrix reinforced with graphene nanosheets, modeled as a composite system rather than a homopolymer. Interatomic interactions were defined using the DREIDING force field for the polyurethane and the Tersoff force field for the graphene filler. The system was subjected to a computational processing history involving equilibration at 300 K and 1 bar in an NPT ensemble for 10 ns using LAMMPS software. The hierarchical structure is characterized by a graphene nanosheet embedded within the matrix, specifically containing a 0.9% vacancy defect. Mechanical properties were evaluated through atomic expansion in the z-direction, with the ultimate tensile strength calculated from the resulting stress-strain curve.",
      "reasoning_analysis": "Increasing Factors: The incorporation of graphene nanosheets into the polyurethane matrix provides significant load-bearing capacity due to the exceptional intrinsic strength and stiffness of the graphene lattice, facilitating stress transfer from the polymer to the filler. Additionally, the processing history involves molecular dynamics simulations with atomic expansion, which typically employs strain rates orders of magnitude higher than experimental conditions; this high strain rate generally suppresses viscoelastic relaxation and artificially elevates the observed UTS. Decreasing Factors: The hierarchical structure specifies a 0.9% vacancy defect within the graphene nanosheet, which acts as a stress concentration site and disrupts the sp2 carbon network, significantly reducing the intrinsic strength of the filler and promoting premature failure. Furthermore, the absence of specified covalent functionalization between the polyurethane and graphene suggests that load transfer may be limited by interfacial slippage rather than chemical bonding. Dominant Factor: While the high strain rate of the simulation processing contributes to an elevated strength measurement, the reinforcement provided by the graphene nanosheet is the primary material factor driving the UTS higher than the neat polymer; however, the 0.9% vacancy defect qualitatively dominates the failure behavior, limiting the composite strength below the theoretical maximum of a pristine graphene-polyurethane system."
    },
    "analysis_without_hierarchical_structure": {
      "descriptive_text": "The sample comprises a polyurethane matrix reinforced with graphene nanosheets, identified as a non-homopolymer system. Material properties were evaluated via molecular dynamics simulations using LAMMPS software, utilizing the DREIDING force field for the polyurethane and the Tersoff potential for the graphene. The system underwent equilibration at 300 K and 1 bar in an NPT ensemble for 10 ns, followed by mechanical deformation through atomic expansion in the z-direction to derive the ultimate tensile strength from the resulting stress-strain curve.",
      "reasoning_analysis": "Increasing Factors: The incorporation of graphene nanosheets introduces a high-modulus filler capable of significant load transfer, thereby reinforcing the polyurethane matrix. Additionally, the molecular dynamics deformation protocol inherently operates at strain rates significantly higher than experimental quasi-static testing, which restricts polymer chain relaxation and viscoelastic flow, qualitatively increasing the observed strength. Decreasing Factors: The 10 ns equilibration period may be insufficient to achieve complete microphase separation of the polyurethane hard and soft segments, potentially limiting the physical crosslinking density provided by hard domains. Furthermore, absent specific functionalization data, the interface between the graphene and polyurethane relies on van der Waals interactions, which may permit interfacial slip under stress, reducing reinforcement efficiency. Dominant Factor: The reinforcement effect of the graphene nanosheets combined with the high strain rate inherent to the simulation methodology qualitatively dominates the mechanical response. Despite potential limitations in interfacial adhesion or phase separation, the intrinsic strength of the nanofiller and the kinetic stiffening effect ensure a higher ultimate tensile strength relative to a neat polyurethane system under comparable simulation conditions."
    }
  },
  {
    "doi": "10.1002/mats.202200053",
    "title": "Atomistic Modeling of Mechanical Properties and Creep Behavior of Graphene Oxide Reinforced Natural Rubber Composites",
    "year": 2022,
    "chemical_composition": {
      "repeat_unit_psmiles": "[*]CC(C)=CC[*]",
      "monomers": [
        {
          "name": "Isoprene",
          "smiles": "CC(=C)C=C",
          "ratio_value": null,
          "ratio_unit": null
        }
      ],
      "additives": [
        {
          "name": "Graphene Oxide",
          "type": "filler",
          "amount_value": 7.2,
          "amount_unit": "vol%"
        }
      ],
      "is_homopolymer": true
    },
    "processing_history": "Molecular Dynamics simulation using Materials Studio 2017. NR chain reinforced with defective GO sheet. Geometry optimization via conjugate gradient. Dynamics: NVT (298 K, 1000 ps), NPT (298 K, 0.000101 GPa, 1000 ps), NVT (200 ps). UTS determined from stress-strain curve calculated using constant stress mode on the last dynamics frame.",
    "hierarchical_structure": "Graphene oxide sheets with six vacancy defects dispersed in NR matrix.",
    "properties": {
      "UTS": {
        "value": [
          392.4
        ],
        "unit": "MPa"
      }
    },
    "analysis_with_hierarchical_structure": {
      "descriptive_text": "The sample consists of a polyisoprene homopolymer matrix reinforced with 7.2 vol% graphene oxide filler. The hierarchical structure is characterized by graphene oxide sheets containing six vacancy defects dispersed within the natural rubber matrix. The material system was modeled using Molecular Dynamics simulations performed in Materials Studio 2017, wherein an NR chain was reinforced with a defective GO sheet. The simulation protocol involved geometry optimization via conjugate gradient followed by equilibration dynamics under NVT conditions at 298 K for 1000 ps, NPT conditions at 298 K and 0.000101 GPa for 1000 ps, and a final NVT run for 200 ps. The Ultimate Tensile Strength was determined from the stress-strain curve calculated using constant stress mode on the final dynamics frame.",
      "reasoning_analysis": "Increasing Factors: The incorporation of rigid graphene oxide sheets at 7.2 vol% into the compliant polyisoprene matrix significantly enhances load-bearing capacity through stress transfer mechanisms and restriction of polymer chain mobility. Additionally, the computational processing history involving thorough NPT equilibration at 298 K ensures optimal packing density and minimizes artificial free volume, supporting efficient stress distribution across the interface. Decreasing Factors: The hierarchical structure specifies six vacancy defects within the graphene oxide sheets, which compromise the intrinsic mechanical integrity of the filler and act as stress concentration sites that can initiate premature failure. Furthermore, the flexible polyisoprene backbone lacks explicit chemical crosslinking in this model, relying on physical entanglements that may slip under high tensile stress, limiting the matrix contribution to overall strength. Dominant Factor: The load-bearing contribution of the graphene oxide filler qualitatively dominates the Ultimate Tensile Strength behavior by providing a rigid scaffold within the elastomeric matrix; however, the specific UTS magnitude is fundamentally constrained by the vacancy defects in the filler, which prevent the system from achieving the theoretical maximum strength associated with pristine graphene reinforcement."
    },
    "analysis_without_hierarchical_structure": {
      "descriptive_text": "The sample comprises a polyisoprene homopolymer matrix reinforced with 7.2 vol% Graphene Oxide filler. The material system was modeled using Molecular Dynamics simulation within Materials Studio 2017, consisting of a natural rubber chain interacting with a defective graphene oxide sheet. The computational preparation involved geometry optimization via conjugate gradient minimization, followed by equilibration through NVT dynamics at 298 K for 1000 ps, NPT dynamics at 298 K and 0.000101 GPa for 1000 ps, and a final NVT run for 200 ps. The Ultimate Tensile Strength was derived from the stress-strain curve calculated using constant stress mode on the final dynamics frame.",
      "reasoning_analysis": "Increasing Factors: The incorporation of Graphene Oxide at 7.2 vol% introduces a rigid, high-aspect-ratio nanofiller into the polyisoprene matrix, which significantly enhances load-bearing capacity through stress transfer mechanisms. The confinement of polymer chains near the filler surface restricts segmental mobility, effectively reinforcing the soft elastomeric network and driving the UTS upward. Decreasing Factors: The processing history explicitly notes the use of a defective GO sheet, where structural vacancies or oxygen functional group irregularities act as stress concentration sites that can initiate premature failure under tension. Additionally, the absence of chemical vulcanization crosslinks in the simulation model relies solely on physical interactions, which may allow for chain slippage at the polymer-filler interface under high stress, limiting the maximum achievable strength. Dominant Factor: Despite the presence of defects within the filler and the lack of chemical crosslinking, the substantial volume fraction of the high-modulus Graphene Oxide creates a percolated reinforcing network that qualitatively dominates the mechanical response, resulting in a UTS significantly governed by the filler's structural integrity rather than the neat polymer matrix."
    }
  },
  {
    "doi": null,
    "title": "Preparation and characterization of high performance of graphene/nylon nanocomposites",
    "year": 2013,
    "chemical_composition": {
      "repeat_unit_psmiles": "[*]NCCCCCCCCCC(=O)[*]",
      "monomers": [
        {
          "name": "11-aminoundecanoic acid",
          "smiles": "NCCCCCCCCCC(=O)O",
          "ratio_value": null,
          "ratio_unit": null
        }
      ],
      "additives": [
        {
          "name": "Functionalized graphene",
          "type": "filler",
          "amount_value": 0.6,
          "amount_unit": "wt%"
        }
      ],
      "is_homopolymer": true
    },
    "processing_history": "Melt compounding at 210 °C for 10 min at 60 rpm, compression molded at 210 °C and 20 MPa. UTS measured by tensile testing at 5 mm/min, ASTM D638, using LR50K Plus Lloyd Instruments machine.",
    "hierarchical_structure": "Degree of crystallinity 19.8%. Graphene sheets dispersed with layer thickness 10–30 nm.",
    "properties": {
      "UTS": {
        "value": [
          47.8
        ],
        "unit": "MPa"
      }
    },
    "analysis_with_hierarchical_structure": {
      "descriptive_text": "This sample consists of a polyamide 11 homopolymer derived from 11-aminoundecanoic acid monomers, reinforced with 0.6 wt% functionalized graphene filler. The material was processed via melt compounding at 210 °C for 10 minutes at 60 rpm, followed by compression molding at 210 °C under 20 MPa pressure. Structural characterization reveals a semi-crystalline morphology with a degree of crystallinity of 19.8%, wherein the graphene sheets are dispersed with layer thicknesses ranging between 10 and 30 nm. Ultimate tensile strength was evaluated via tensile testing at a crosshead speed of 5 mm/min according to ASTM D638 standards using an LR50K Plus Lloyd Instruments machine.",
      "reasoning_analysis": "Increasing Factors: The inclusion of functionalized graphene introduces a high-modulus nanofiller capable of effective load transfer due to chemical compatibility with the polyamide matrix, thereby enhancing tensile strength. Additionally, the polyamide 11 backbone possesses strong interchain hydrogen bonding which provides intrinsic cohesive strength, and the compression molding process at 20 MPa ensures dense consolidation with minimal voids, supporting higher stress bearing capacity. Decreasing Factors: The relatively low degree of crystallinity at 19.8% limits the density of physical crosslinks within the matrix, reducing the yield strength and ultimate tensile strength compared to highly crystalline nylon variants. Furthermore, the graphene layer thickness of 10–30 nm indicates imperfect exfoliation into single sheets, which can act as stress concentration points initiating premature failure, while the low filler loading of 0.6 wt% may be insufficient to establish a robust percolating network for maximum reinforcement. Dominant Factor: The degree of crystallinity within the polyamide matrix qualitatively dominates the final UTS behavior. While the functionalized graphene provides reinforcement, the mechanical performance of semi-crystalline polymers is fundamentally governed by the crystalline volume fraction which dictates the stiffness and strength of the continuous phase; thus, the moderate crystallinity level sets the primary ceiling for tensile strength, with the nanofiller serving as a secondary modifying agent."
    },
    "analysis_without_hierarchical_structure": {
      "descriptive_text": "The sample comprises a polyamide 11 homopolymer synthesized from 11-aminoundecanoic acid monomers and incorporated with 0.6 wt% functionalized graphene filler. Processing involved melt compounding at 210 °C for 10 minutes at 60 rpm followed by compression molding at 210 °C under 20 MPa pressure. The ultimate tensile strength was characterized via tensile testing at a rate of 5 mm/min according to ASTM D638 using a LR50K Plus Lloyd Instruments machine.",
      "reasoning_analysis": "Increasing Factors: The polyamide 11 backbone facilitates interchain hydrogen bonding which provides intrinsic cohesive strength, while the semi-crystalline morphology developed during the compression molding cooling cycle further enhances load-bearing capacity. Additionally, the inclusion of functionalized graphene introduces high-aspect-ratio reinforcement where the surface functionalization promotes improved interfacial adhesion and stress transfer between the filler and the polymer matrix, and the 20 MPa molding pressure minimizes voids to ensure structural consolidation. Decreasing Factors: The methylene sequence length in polyamide 11 results in a lower hydrogen bonding density per unit volume compared to shorter-chain nylons, which may limit the intrinsic maximum strength. Furthermore, the thermal history involving exposure to 210 °C during melt compounding carries a risk of thermal oxidative degradation or chain scission that could reduce molecular weight, and any potential agglomeration of the graphene filler despite functionalization could act as stress concentration sites initiating premature failure. Dominant Factor: The semi-crystalline morphology and interchain hydrogen bonding network of the polyamide 11 matrix qualitatively dominate the final UTS behavior, as the low filler loading of 0.6 wt% serves primarily as a secondary reinforcement modifier rather than the primary load-bearing component, meaning the mechanical integrity relies chiefly on the matrix structure established during the compression molding cooling cycle."
    }
  },
  {
    "doi": null,
    "title": "Molecular dynamics study of vacancy efect on mechanical properties of polyurethane–graphene nanocomposite",
    "year": 2023,
    "chemical_composition": {
      "repeat_unit_psmiles": null,
      "monomers": [
        {
          "name": "Polyurethane",
          "smiles": null,
          "ratio_value": null,
          "ratio_unit": null
        }
      ],
      "additives": [
        {
          "name": "Graphene nanosheet",
          "type": "filler",
          "amount_value": null,
          "amount_unit": null
        }
      ],
      "is_homopolymer": false
    },
    "processing_history": "Molecular dynamics (MD) simulation using LAMMPS software. DREIDING force field for polyurethane, Tersoff for graphene. Equilibrated at 300 K and 1 bar (NPT ensemble) for 10 ns. Mechanical deformation via atomic expansion in z-direction. UTS calculated from stress-strain curve.",
    "hierarchical_structure": "Polyurethane matrix reinforced with graphene nanosheet containing 1.0% vacancy defect.",
    "properties": {
      "UTS": {
        "value": [
          71.39
        ],
        "unit": "MPa"
      }
    },
    "analysis_with_hierarchical_structure": {
      "descriptive_text": "The sample comprises a polyurethane matrix reinforced with graphene nanosheets, characterized as a non-homopolymer composite system. The material properties were investigated via molecular dynamics simulations performed using LAMMPS software, employing the DREIDING force field for the polyurethane components and the Tersoff force field for the graphene. The system was equilibrated at 300 K and 1 bar within an NPT ensemble for 10 ns prior to mechanical deformation via atomic expansion in the z-direction. Hierarchical structural characterization indicates the presence of a graphene nanosheet containing a 1.0% vacancy defect embedded within the polymer matrix, with the ultimate tensile strength extracted from the resulting stress-strain curve.",
      "reasoning_analysis": "Increasing Factors: The inclusion of graphene nanosheets provides substantial reinforcement due to the high intrinsic strength and stiffness of the carbon lattice, enabling effective load transfer from the polyurethane matrix to the filler. The polyurethane chemistry likely facilitates hydrogen bonding between segments, acting as physical crosslinks that increase cohesive energy density and resistance to deformation. Additionally, the high strain rates inherent to molecular dynamics simulations typically result in higher observed strength values compared to quasi-static experimental conditions. Decreasing Factors: The 1.0% vacancy defect within the graphene nanosheet disrupts the structural continuity of the filler, creating stress concentration sites that can initiate premature failure and reduce the effective reinforcing efficiency. Furthermore, the limited equilibration time of 10 ns may prevent full relaxation of polymer chains at the filler-matrix interface, potentially leading to suboptimal adhesion and residual stresses that compromise mechanical performance. Dominant Factor: The exceptional intrinsic strength of the graphene nanosheet reinforcement qualitatively dominates the final UTS behavior, driving the composite strength significantly higher than that of the neat polyurethane matrix, although the presence of vacancy defects and simulation-specific strain rates modulate the magnitude of this enhancement relative to a pristine system."
    },
    "analysis_without_hierarchical_structure": {
      "descriptive_text": "The sample comprises a polyurethane matrix reinforced with graphene nanosheets. This material system was investigated using molecular dynamics simulations executed in LAMMPS software, utilizing the DREIDING force field for the polyurethane and the Tersoff force field for the graphene. The model was equilibrated at 300 K and 1 bar in an NPT ensemble for 10 ns before undergoing mechanical deformation via atomic expansion in the z-direction to calculate the ultimate tensile strength from the resulting stress-strain curve.",
      "reasoning_analysis": "Increasing Factors: The incorporation of graphene nanosheets serves as a primary reinforcing mechanism, leveraging the exceptional intrinsic stiffness and strength of the carbon lattice to bear load and restrict polymer chain mobility under stress. Additionally, the polyurethane matrix contributes to strength through intermolecular hydrogen bonding between hard segments, which enhances cohesive energy density and resistance to deformation. Decreasing Factors: The interfacial interaction between the graphene filler and the polyurethane matrix in this simulation likely relies on van der Waals forces rather than covalent bonding, which may limit stress transfer efficiency and promote interfacial slip during high strain deformation. Furthermore, the equilibration time of 10 ns may be insufficient for full polymer chain relaxation and entanglement network formation, potentially resulting in a non-equilibrium structure that affects the failure strain and strength. Dominant Factor: The exceptional mechanical properties of the graphene nanosheets qualitatively dominate the UTS behavior by providing a high-strength scaffold within the composite; however, the ultimate magnitude of this enhancement is critically governed by the interfacial load transfer efficiency defined by the force field interactions and the structural equilibration achieved during the simulation processing."
    }
  },
  {
    "doi": null,
    "title": "Processability and mechanical properties of surface-modified glass-fibres/phthalonitrile composite and Al–Li alloy fibre-metal-laminates",
    "year": 2019,
    "chemical_composition": {
      "repeat_unit_psmiles": null,
      "monomers": [
        {
          "name": "2,2-bis[4-(3,4-dicyanophenoxy)phenyl]propane",
          "smiles": "CC(C)(c1ccc(Oc2ccc(C#N)c(C#N)c2)cc1)c3ccc(Oc4ccc(C#N)c(C#N)c4)cc3",
          "ratio_value": 90,
          "ratio_unit": "wt%"
        },
        {
          "name": "3-aminophenoxy phthalonitrile",
          "smiles": "Nc1cccc(Oc2ccc(C#N)c(C#N)c2)c1",
          "ratio_value": 10,
          "ratio_unit": "wt%"
        }
      ],
      "additives": [
        {
          "name": "Glass fibres",
          "type": "reinforcement",
          "amount_value": 50,
          "amount_unit": "wt%"
        },
        {
          "name": "3-glycidyloxypropyltrimethoxysilane",
          "type": "coupling agent",
          "amount_value": 6,
          "amount_unit": "wt%"
        },
        {
          "name": "Al-Li alloy",
          "type": "metal",
          "amount_value": null,
          "amount_unit": null
        }
      ],
      "is_homopolymer": false
    },
    "processing_history": "Glass fibres treated with 6 wt-% GPTMS in ethanol with sonication for 3 h, dried at 80°C overnight. PN resin prepared by mixing BAPh and 3-APN (90:10 wt). GFs impregnated in PN resin for 10 h. Hand layup of 14 plies of GFs/PN prepregs between two Al-Li sheets. Curing: 220°C/3h, 240°C/3h, 260°C/3h (hot press); 280°C/6h, 320°C/6h, 340°C/6h (muffle furnace). UTS measured by tensile testing on WDW-200D machine at 2 mm/min crosshead speed.",
    "hierarchical_structure": "Fibre-metal laminate (FML) consisting of two Al-Li alloy sheets sandwiching 14 plies of cross-weaved glass fibre/phthalonitrile composite. Fibre diameter 10 μm. No voids or delaminations observed.",
    "properties": {
      "UTS": {
        "value": [
          610.8
        ],
        "unit": "MPa"
      }
    },
    "analysis_with_hierarchical_structure": {
      "descriptive_text": "The sample is a fibre-metal laminate (FML) comprising two aluminum-lithium alloy sheets sandwiching fourteen plies of cross-woven glass fibre reinforced phthalonitrile composite. The matrix resin is synthesized from a blend of 2,2-bis[4-(3,4-dicyanophenoxy)phenyl]propane (90 wt%) and 3-aminophenoxy phthalonitrile (10 wt%), while the reinforcement consists of 10 μm diameter glass fibres constituting 50 wt% of the composite layer. Prior to impregnation, the glass fibres were surface-treated with 6 wt% 3-glycidyloxypropyltrimethoxysilane coupling agent via ethanol sonication and drying. The laminate was fabricated using a hand layup technique followed by a multi-stage thermal curing protocol involving hot pressing at 220–260°C and subsequent post-curing in a muffle furnace at 280–340°C. Mechanical characterization was performed via tensile testing at a crosshead speed of 2 mm/min, revealing a void-free structure with no observed delaminations.",
      "reasoning_analysis": "Increasing Factors: The incorporation of 50 wt% cross-woven glass fibres provides a high-modulus scaffold that bears the majority of the tensile load, significantly elevating the UTS compared to the neat resin. The use of 3-glycidyloxypropyltrimethoxysilane as a coupling agent enhances interfacial adhesion between the fibres and the phthalonitrile matrix, improving stress transfer efficiency. Furthermore, the aluminum-lithium alloy sheets contribute metallic strength to the laminate architecture, while the rigorous multi-step curing cycle up to 340°C ensures a highly crosslinked, rigid aromatic network within the matrix. Decreasing Factors: The inclusion of 10 wt% 3-aminophenoxy phthalonitrile, while aiding processability, may slightly reduce the overall crosslink density compared to a pure bisphenol-based phthalonitrile system, potentially lowering the intrinsic matrix strength. Additionally, the hybrid nature of the fibre-metal laminate introduces interfaces between the metal sheets and the composite plies where thermal expansion mismatch could induce residual stresses during cooling, acting as potential sites for premature failure initiation. Dominant Factor: The dominant factor governing the UTS is the hybrid fibre-metal laminate structure reinforced by the high volume fraction of silane-treated glass fibres. The synergistic load-sharing between the high-strength metal sheets and the fibre-reinforced polymer core, secured by robust interfacial bonding from the coupling agent and high-temperature curing, overwhelmingly dictates the mechanical performance, overshadowing minor reductions in matrix crosslink density or residual thermal stresses."
    },
    "analysis_without_hierarchical_structure": {
      "descriptive_text": "The composite sample comprises a phthalonitrile resin matrix synthesized from 2,2-bis[4-(3,4-dicyanophenoxy)phenyl]propane (90 wt%) and 3-aminophenoxy phthalonitrile (10 wt%), reinforced with 50 wt% glass fibres. Prior to impregnation, the glass fibres were surface-treated with 6 wt% 3-glycidyloxypropyltrimethoxysilane in ethanol via sonication for 3 hours and dried at 80°C overnight. The fibres were impregnated in the resin mixture for 10 hours, followed by a hand layup of 14 plies sandwiched between two Al-Li alloy sheets. The laminate underwent a multi-stage curing process involving hot pressing at 220°C, 240°C, and 260°C for 3 hours each, followed by post-curing in a muffle furnace at 280°C, 320°C, and 340°C for 6 hours each. Ultimate tensile strength was evaluated using a WDW-200D machine at a crosshead speed of 2 mm/min.",
      "reasoning_analysis": "Increasing Factors: The incorporation of 50 wt% glass fibres serves as the primary load-bearing component, significantly enhancing the ultimate tensile strength compared to the neat resin. The rigid aromatic structure of the cured phthalonitrile matrix provides high thermal stability and modulus, while the 6 wt% 3-glycidyloxypropyltrimethoxysilane coupling agent improves interfacial adhesion between the fibres and matrix, facilitating efficient stress transfer. Additionally, the extensive multi-stage high-temperature curing cycle ensures a high degree of crosslinking and conversion, maximizing the intrinsic strength of the thermoset network. Decreasing Factors: The hand layup processing technique may introduce voids or incomplete wetting compared to automated methods, acting as stress concentrators that reduce effective load-bearing area. Furthermore, the significant thermal expansion mismatch between the glass fibres, organic resin, and Al-Li alloy sheets during the high-temperature curing up to 340°C can induce residual thermal stresses upon cooling, potentially leading to microcracking or interfacial debonding. The inherent brittleness of the highly crosslinked phthalonitrile network may also limit plastic deformation capabilities prior to failure. Dominant Factor: The high volume fraction of glass reinforcement combined with the optimized interfacial bonding provided by the silane coupling agent qualitatively dominates the mechanical response, as the fibres carry the majority of the tensile load, outweighing the potential detrimental effects of processing-induced voids or residual thermal stresses."
    }
  },
  {
    "doi": null,
    "title": "Preparation and characterization of high performance of graphene/nylon nanocomposites",
    "year": 2013,
    "chemical_composition": {
      "repeat_unit_psmiles": "[*]NCCCCCCCCCC(=O)[*]",
      "monomers": [
        {
          "name": "11-aminoundecanoic acid",
          "smiles": "NCCCCCCCCCC(=O)O",
          "ratio_value": null,
          "ratio_unit": null
        }
      ],
      "additives": [
        {
          "name": "Functionalized graphene",
          "type": "filler",
          "amount_value": 1,
          "amount_unit": "wt%"
        }
      ],
      "is_homopolymer": true
    },
    "processing_history": "Melt compounding at 210 °C for 10 min at 60 rpm, compression molded at 210 °C and 20 MPa. UTS measured by tensile testing at 5 mm/min, ASTM D638, using LR50K Plus Lloyd Instruments machine.",
    "hierarchical_structure": "Degree of crystallinity 16.8%. Graphene sheets dispersed with layer thickness 10–30 nm.",
    "properties": {
      "UTS": {
        "value": [
          42.9
        ],
        "unit": "MPa"
      }
    },
    "analysis_with_hierarchical_structure": {
      "descriptive_text": "The sample comprises a polyamide 11 homopolymer derived from 11-aminoundecanoic acid monomers, reinforced with 1 wt% functionalized graphene filler. Processing involved melt compounding at 210 °C for 10 minutes at 60 rpm, followed by compression molding at 210 °C under 20 MPa pressure. Hierarchical characterization indicates a semi-crystalline morphology with a degree of crystallinity of 16.8%, featuring graphene sheets dispersed with layer thicknesses between 10 and 30 nm. Mechanical evaluation was conducted via tensile testing at a crosshead speed of 5 mm/min in accordance with ASTM D638 standards.",
      "reasoning_analysis": "Increasing Factors: The polyamide 11 backbone features regular amide linkages that form interchain hydrogen bonds, providing intrinsic cohesive strength. The addition of 1 wt% functionalized graphene introduces a high-aspect-ratio reinforcement phase where surface functionalization enhances interfacial adhesion, allowing for effective stress transfer between the matrix and the nanosheets. The dispersed layer thickness of 10–30 nm indicates adequate exfoliation, which maximizes the reinforcement efficiency per unit mass of filler. Decreasing Factors: The degree of crystallinity is measured at 16.8%, which is relatively low for semi-crystalline polyamides, resulting in a higher volume fraction of compliant amorphous regions that yield at lower stresses. Additionally, the compression molding processing history produces an isotropic morphology without significant molecular orientation along the testing axis, lacking the strength enhancement associated with drawn or oriented polymer chains. Dominant Factor: The low degree of crystallinity qualitatively dominates the final UTS behavior by limiting the load-bearing capacity of the rigid phase; consequently, while the functionalized graphene provides reinforcement, the overall tensile strength is fundamentally constrained by the softness of the predominantly amorphous matrix."
    },
    "analysis_without_hierarchical_structure": {
      "descriptive_text": "The sample comprises a polyamide 11 homopolymer synthesized from 11-aminoundecanoic acid monomers, incorporated with 1 wt% functionalized graphene filler. The material was processed via melt compounding at 210 °C for 10 minutes at 60 rpm, followed by compression molding at 210 °C under 20 MPa pressure. Ultimate tensile strength was subsequently evaluated using tensile testing at a crosshead speed of 5 mm/min according to ASTM D638 standards on an LR50K Plus Lloyd Instruments machine.",
      "reasoning_analysis": "Increasing Factors: The polyamide 11 matrix possesses inherent strength derived from interchain hydrogen bonding between amide groups and semi-crystalline morphology promoted by the compression molding process. Additionally, the inclusion of functionalized graphene introduces a high-modulus reinforcing phase where the functionalization improves interfacial adhesion, facilitating efficient stress transfer from the polymer matrix to the filler during tensile loading. Decreasing Factors: The thermal history involving melt compounding at 210 °C for 10 minutes poses a risk of thermal-oxidative degradation or chain scission, which would reduce the molecular weight of the polyamide backbone and consequently lower the tensile strength. Furthermore, if the graphene filler is not uniformly dispersed despite functionalization, agglomerates could act as stress concentration sites initiating premature failure. Dominant Factor: The reinforcement mechanism provided by the functionalized graphene filler qualitatively dominates the mechanical response, as the improved interfacial stress transfer and the high intrinsic strength of the graphene network typically outweigh the potential minor reductions in matrix molecular weight caused by the specified processing conditions, leading to an enhanced UTS relative to the neat polymer."
    }
  },
  {
    "doi": null,
    "title": "Optimization of FDM parameters for enhanced mechanical properties of chopped carbon fber‑reinforced polymer composites",
    "year": 2024,
    "chemical_composition": {
      "repeat_unit_psmiles": null,
      "monomers": [
        {
          "name": "Polyamide (PAHT)",
          "smiles": null,
          "ratio_value": null,
          "ratio_unit": null
        }
      ],
      "additives": [
        {
          "name": "Carbon fiber",
          "type": "filler",
          "amount_value": 15,
          "amount_unit": "wt%"
        }
      ],
      "is_homopolymer": false
    },
    "processing_history": "FDM printed using Ultrafuse PAHT CF15 filament (dried at 85 °C for 12 h). Nozzle: 0.4 mm, 270 °C. Bed: 100 °C. Infill: 100%, Longitudinal, 0°. Tensile test: ASTM D638 Type 1, 25 kN load cell, 0.02 mm/s displacement, extensometer. Infill line distance: 0.3 mm, Layer height: 0.075 mm, Print speed: 20 mm/s, Chamber temp: 25 °C.",
    "hierarchical_structure": "Chopped carbon fibers (average length 100 ± 50 μm, diameter 7 ± 0.5 μm) aligned with printing direction. Porosity ~1.44%.",
    "properties": {
      "UTS": {
        "value": [
          171.86
        ],
        "unit": "MPa"
      }
    },
    "analysis_with_hierarchical_structure": {
      "descriptive_text": "The sample comprises a high-temperature polyamide (PAHT) matrix reinforced with 15 wt% chopped carbon fibers, fabricated via fused deposition modeling using Ultrafuse PAHT CF15 filament. Prior to extrusion, the material was dried at 85 °C for 12 hours, and printing was conducted with a 0.4 mm nozzle at 270 °C and a bed temperature of 100 °C using a 100% longitudinal infill pattern oriented at 0° with a layer height of 0.075 mm. Microstructural analysis indicates the carbon fibers possess an average length of 100 ± 50 μm and diameter of 7 ± 0.5 μm aligned with the printing direction, resulting in a final structure with approximately 1.44% porosity, while mechanical evaluation was performed via tensile testing according to ASTM D638 Type 1 standards.",
