Repository: hhtrick/HHT-code

# HHT training framework

This directory contains model training, embedding precomputation, inference, article-level baselines and the curated datasets. All commands below assume that the working directory is `train_code/`.

## 3. Datasets and fixed partitions

Each main dataset is a JSON array at `dataset/{property}/{property}.json`. Entries contain source metadata, `chemical_composition`, `processing_history`, `hierarchical_structure`, `properties`, and two generated-analysis objects. Targets are stored as `properties[property]["value"]`; source metadata and target values are not predictive input fields.

| Property | Train | Validation | Test | Total |
|---|---:|---:|---:|---:|

File: train_code/dataset/UTS/UTS.json (part 279 of 292)
[
      "reasoning_analysis": "Increasing Factors: The inclusion of 15 wt% carbon fibers introduces a high-strength reinforcement phase that significantly bears the applied load, while the 0° longitudinal infill orientation aligns both the polymer roads and the chopped fibers parallel to the tensile axis, maximizing load transfer efficiency. The pre-processing drying step at 85 °C mitigates hydrolytic degradation and reduces void formation caused by moisture vaporization during high-temperature extrusion, preserving matrix integrity. Decreasing Factors: The observed porosity of ~1.44% acts as stress concentrators that facilitate crack initiation and propagation, thereby reducing the effective load-bearing cross-section. Additionally, the layer-by-layer nature of FDM processing creates interfaces with potentially lower diffusion and bonding strength compared to the bulk material, and the chopped fiber geometry limits stress transfer efficiency if the fiber length approaches or falls below the critical length required for full load saturation. Dominant Factor: The alignment of the stiff carbon fibers along the loading direction qualitatively dominates the mechanical response, providing a substantial increase in UTS compared to the neat PAHT matrix; however, the ultimate magnitude is constrained by the intrinsic anisotropy of the additive manufacturing process and the presence of micro-voids, which prevent the composite from reaching the theoretical strength of a fully dense, continuously reinforced system."
    },
    "analysis_without_hierarchical_structure": {
      "descriptive_text": "The sample comprises a Polyamide (PAHT) matrix reinforced with 15 wt% carbon fiber filler. It was fabricated using Fused Deposition Modeling (FDM) with Ultrafuse PAHT CF15 filament that was dried at 85 °C for 12 hours prior to processing. The printing parameters included a 0.4 mm nozzle operating at 270 °C, a heated bed at 100 °C, and a chamber temperature of 25 °C. Specimens were produced with 100% infill density in a longitudinal 0° orientation, utilizing a layer height of 0.075 mm, an infill line distance of 0.3 mm, and a print speed of 20 mm/s. Mechanical characterization was conducted via tensile testing according to ASTM D638 Type 1 standards using a 25 kN load cell and extensometer at a displacement rate of 0.02 mm/s.",
      "reasoning_analysis": "Increasing Factors: The inclusion of 15 wt% carbon fiber filler provides significant reinforcement through load transfer mechanisms, substantially enhancing the load-bearing capacity compared to the neat Polyamide (PAHT) matrix. Furthermore, the processing history specifies a 0° longitudinal infill orientation, aligning both the printed rasters and the chopped carbon fibers parallel to the tensile loading axis, which maximizes the utilization of the filler's intrinsic strength. The pre-drying of the filament at 85 °C for 12 hours mitigates moisture-induced hydrolysis and reduces void formation caused by vaporization during extrusion, thereby preserving matrix integrity. Decreasing Factors: The Fused Deposition Modeling (FDM) process inherently introduces inter-layer boundaries and potential micro-voids between raster lines, which act as stress concentrators and reduce the effective cross-sectional area compared to isotropic manufacturing methods like injection molding. Additionally, the carbon fibers within the filament are discontinuous and chopped rather than continuous, limiting the efficiency of stress transfer along the fiber length compared to continuous fiber fabrication techniques. The high nozzle temperature of 270 °C also carries a risk of thermal degradation of the polyamide backbone if residence times are prolonged, potentially reducing molecular weight and strength. Dominant Factor: The alignment of the high-strength carbon fibers parallel to the loading direction (0° infill) qualitatively dominates the final UTS behavior, as the composite strength in this orientation is primarily governed by the fiber reinforcement rather than the matrix properties or inter-layer adhesion, resulting in a significant net increase in strength relative to the unreinforced polymer despite the anisotropic limitations of the additive manufacturing process."
    }
  },
  {
    "doi": "10.1002/app.37836",
    "title": "Optimization of the Property Profile of Poly-L-Lactide by Synthesis of PLLA-Polystyrene–Block Copolymers",
    "year": 2013,
    "chemical_composition": {
      "repeat_unit_psmiles": null,
      "monomers": [
        {
          "name": "Styrene",
          "smiles": "C=CC1=CC=CC=C1",
          "ratio_value": 32,
          "ratio_unit": "wt%"
        },
        {
          "name": "L-Lactide",
          "smiles": "C[C@H]1C(=O)O[C@@H](C)C(=O)O1",
          "ratio_value": 68,
          "ratio_unit": "wt%"
        }
      ],
      "additives": [],
      "is_homopolymer": false
    },
    "processing_history": "Physical blend of PLLA and PS (32:68 wt%). PS macroinitiator Mn 30,000 g/mol used for blend component. Test specimen produced with Haake-Minijet. Annealed for 30 min at 115°C. Ultimate tensile strength measured by tensile test using Zwick-materials testing machine 1445.",
    "hierarchical_structure": "Physical blend with phase segregation.",
    "properties": {
      "UTS": {
        "value": [
          43
        ],
        "unit": "MPa"
      }
    },
    "analysis_with_hierarchical_structure": {
      "descriptive_text": "The sample comprises a physical blend of Polystyrene (PS) and Poly(L-lactide) (PLLA) corresponding to Styrene and L-Lactide monomer fractions of 32 wt% and 68 wt%, respectively. A PS macroinitiator with a number-average molecular weight (Mn) of 30,000 g/mol was employed during preparation. Test specimens were fabricated using a Haake-Minijet system and subsequently annealed for 30 minutes at 115°C to modify the internal morphology, which is characterized by phase segregation. Ultimate tensile strength was evaluated using a Zwick-materials testing machine 1445.",
      "reasoning_analysis": "Increasing Factors: The thermal annealing process at 115°C exceeds the glass transition temperatures of both the PS and PLLA components, facilitating the relaxation of residual internal stresses induced by the Haake-Minijet injection molding and potentially promoting crystallization within the PLLA phase, which can enhance structural integrity. Decreasing Factors: The hierarchical structure exhibits phase segregation, indicating immiscibility between the polymer components which leads to weak interfacial adhesion and acts as a site for stress concentration and crack propagation under tensile load. Furthermore, the inherent brittleness of both glassy PS and semi-crystalline PLLA limits the material's ability to undergo plastic deformation before failure. Dominant Factor: The phase segregation resulting from component immiscibility is the dominant factor governing the UTS behavior. While annealing mitigates processing stresses, the lack of interfacial compatibility prevents effective stress transfer between the discrete phases, fundamentally capping the ultimate tensile strength relative to a homogeneous or compatibilized system."
    },
    "analysis_without_hierarchical_structure": {
      "descriptive_text": "This material system comprises a physical blend of polystyrene (PS) and poly(L-lactide) (PLLA) formulated at a 32:68 weight ratio, corresponding to the styrene and L-lactide monomer constituents respectively. The polystyrene component was incorporated using a PS macroinitiator with a number-average molecular weight of 30,000 g/mol. Test specimens were fabricated via injection molding using a Haake-Minijet system and subsequently subjected to thermal annealing for 30 minutes at 115°C to modify the morphological structure. Mechanical characterization was performed to determine the ultimate tensile strength using a Zwick-materials testing machine 1445.",
      "reasoning_analysis": "Increasing Factors: The high weight fraction of PLLA (68%) establishes a semi-crystalline matrix that typically exhibits higher stiffness and strength potential than the amorphous PS minority phase. The processing history includes annealing at 115°C, which is above the glass transition temperature of both components, promoting crystallization within the PLLA phase and relieving residual molding stresses in the PS phase, thereby enhancing structural integrity. Additionally, the injection molding process via Haake-Minijet likely induces molecular orientation along the flow direction, which can increase strength in the testing axis. Decreasing Factors: Polystyrene and PLLA are thermodynamically immiscible, leading to phase separation and inherently weak interfacial adhesion in the absence of specific compatibilizers. This morphological discontinuity creates stress concentration sites where crack initiation and propagation occur prematurely under load. Furthermore, both constituent polymers are inherently brittle at room temperature, limiting the material's ability to undergo plastic deformation and absorb energy prior to failure. Dominant Factor: The thermodynamic immiscibility resulting in poor interfacial adhesion between the PS and PLLA phases qualitatively dominates the final UTS behavior. While the annealing process strengthens the majority PLLA phase through crystallization, the inability to effectively transfer stress across the weak phase boundaries limits the composite strength, causing failure to be governed by interfacial debonding rather than the intrinsic strength of the crystalline matrix."
    }
  },
  {
    "doi": "10.1002/app.37836",
    "title": "Optimization of the Property Profile of Poly-L-Lactide by Synthesis of PLLA-Polystyrene–Block Copolymers",
    "year": 2013,
    "chemical_composition": {
      "repeat_unit_psmiles": null,
      "monomers": [
        {
          "name": "Styrene",
          "smiles": "C=CC1=CC=CC=C1",
          "ratio_value": 11,
          "ratio_unit": "wt%"
        },
        {
          "name": "L-Lactide",
          "smiles": "C[C@H]1C(=O)O[C@@H](C)C(=O)O1",
          "ratio_value": 89,
          "ratio_unit": "wt%"
        }
      ],
      "additives": [],
      "is_homopolymer": false
    },
    "processing_history": "Diblock copolymer PLLA-b-PS synthesized by ROP of L-lactide initiated by monofunctional PS macroinitiator M1 (Mn 30,000 g/mol) using tin(II) 2-ethylhexanoate catalyst in toluene. Precipitated in methanol. Test specimen produced with Haake-Minijet. Annealed for 30 min at 115°C. Ultimate tensile strength measured by tensile test using Zwick-materials testing machine 1445.",
    "hierarchical_structure": "Block copolymer morphology with inherent mixing, PLLA crystallization disturbed by PS blocks.",
    "properties": {
      "UTS": {
        "value": [
          76.5
        ],
        "unit": "MPa"
      }
    },
    "analysis_with_hierarchical_structure": {
      "descriptive_text": "The sample is a poly(L-lactide)-block-polystyrene (PLLA-b-PS) diblock copolymer comprising 89 wt% L-lactide and 11 wt% styrene. It was synthesized via ring-opening polymerization of L-lactide in toluene using tin(II) 2-ethylhexanoate catalyst, initiated by a monofunctional polystyrene macroinitiator with a number-average molecular weight of 30,000 g/mol. Following purification by precipitation in methanol, test specimens were produced using a Haake-Minijet system and annealed for 30 minutes at 115°C. The hierarchical structure exhibits block copolymer morphology with inherent mixing, where the crystallization of the PLLA phase is disturbed by the PS blocks. Ultimate tensile strength was characterized using a Zwick materials testing machine.",
      "reasoning_analysis": "Increasing Factors: The high L-lactide content (89 wt%) establishes a semi-crystalline matrix that inherently possesses higher stiffness and tensile strength compared to the amorphous polystyrene minority phase. The specific processing history includes annealing at 115°C, which promotes cold crystallization of the PLLA blocks, thereby increasing the crystalline volume fraction and enhancing the load-bearing capacity of the material. Additionally, the covalent linkage between the blocks in the diblock architecture can act as physical crosslinks, potentially improving stress transfer between phases. Decreasing Factors: The hierarchical structure indicates that PLLA crystallization is disturbed by the PS blocks, implying confinement effects that limit crystal size and perfection compared to a PLLA homopolymer, which qualitatively reduces the reinforcement efficiency of the crystalline phase. Furthermore, the presence of the amorphous PS domains, while providing some toughness, generally exhibits lower yield strength than crystalline PLLA, and any inherent mixing or imperfect phase separation could introduce stress concentration points that initiate failure at lower loads. Dominant Factor: The high mass fraction of L-lactide combined with the thermal annealing treatment dominates the final UTS behavior, driving the material towards the strength characteristics of semi-crystalline PLLA; however, the ultimate tensile strength is qualitatively constrained by the block copolymer morphology which inhibits the full development of the crystalline network relative to a pure PLLA system."
    },
    "analysis_without_hierarchical_structure": {
      "descriptive_text": "The sample consists of a poly(L-lactide)-block-polystyrene (PLLA-b-PS) diblock copolymer composed of 89 wt% L-lactide and 11 wt% styrene monomers. The material was synthesized via ring-opening polymerization of L-lactide initiated by a monofunctional polystyrene macroinitiator with a number-average molecular weight of 30,000 g/mol, utilizing tin(II) 2-ethylhexanoate as a catalyst in toluene. Following synthesis, the polymer was purified by precipitation in methanol. Test specimens were produced using a Haake-Minijet injection molding system and subsequently annealed for 30 minutes at 115°C. The ultimate tensile strength was determined via tensile testing using a Zwick-materials testing machine 1445.",
      "reasoning_analysis": "Increasing Factors: The high weight fraction of L-lactide (89 wt%) establishes a semi-crystalline matrix capable of significant load bearing, while the diblock architecture allows the polystyrene segments to potentially form physical crosslinks or reinforcing glassy domains within the matrix. The processing history involving annealing at 115°C is critical, as it promotes secondary crystallization within the PLLA blocks, increasing the crystalline volume fraction which inherently enhances stiffness and ultimate tensile strength. Additionally, the high molecular weight of the macroinitiator ensures sufficient chain entanglements to support effective stress transfer across the polymer network. Decreasing Factors: The inherent brittleness of both the glassy polystyrene blocks and the highly crystalline PLLA phases may limit plastic deformation, leading to premature brittle failure under tensile load. Furthermore, the immiscibility between the hydrophobic polystyrene and the polyester PLLA blocks could lead to microphase separation; if the domain sizes are large or interfacial adhesion is weak, these boundaries may act as stress concentrators that initiate cracks. Residual tin catalyst or solvent from the synthesis and precipitation steps, if not fully removed, could also act as impurities weakening the intermolecular forces. Dominant Factor: The thermal annealing treatment is the dominant factor governing the final UTS. While the chemical composition establishes the baseline potential for strength, the degree of crystallinity achieved during the 30-minute anneal at 115°C directly dictates the density of physical crosslinks in the PLLA matrix, thereby overriding other microstructural variables in determining the bulk tensile performance."
    }
  },
  {
    "doi": "10.1002/mame.202500011",
    "title": "Scalable Fabrication of Self-Reinforced Bioplastic Composites Using Short Fiber Reinforcements",
    "year": 2025,
    "chemical_composition": {
      "repeat_unit_psmiles": null,
      "monomers": [
        {
          "name": "3-hydroxybutyrate",
          "smiles": "CC(O)CC(=O)O",
          "ratio_value": null,
          "ratio_unit": null
        },
        {
          "name": "3-hydroxyvalerate",
          "smiles": "CCC(O)CC(=O)O",
          "ratio_value": null,
          "ratio_unit": null
        }
      ],
      "additives": [
        {
          "name": "Irganox 1010",
          "type": "stabilizer",
          "amount_value": null,
          "amount_unit": null
        }
      ],
      "is_homopolymer": false
    },
    "processing_history": "Melt-spun from PHBV 1 powder (ENMAT Y1010) via co-rotating twin-screw extruder at 200 °C, extruded through 2-mm die, quenched in chilled water bath at 9 °C. Drawn at highest speed (draw ratio ≈9) at room temperature. Annealed at 60 °C for 2 h under constant tension. Tensile properties measured using Instron 5543 with 1 kN load cell at crosshead speed of 5 mm min-1 (ISO 527-2 samples).",
    "hierarchical_structure": "Axially-oriented crystalline structures, semicrystalline oriented fiber, Tm ≈179.8 °C, high crystalline perfections, fiber diameter ≈0.5 μm.",
    "properties": {
      "UTS": {
        "value": [
          95
        ],
        "unit": "MPa"
      }
    },
    "analysis_with_hierarchical_structure": {
      "descriptive_text": "This sample consists of a poly(3-hydroxybutyrate-co-3-hydroxyvalerate) (PHBV) copolymer fiber stabilized with Irganox 1010. It was fabricated by melt-spinning PHBV powder via a co-rotating twin-screw extruder at 200 °C, extruding through a 2-mm die, and quenching in a chilled water bath at 9 °C. The fibers were subsequently drawn at room temperature to a draw ratio of approximately 9 and annealed at 60 °C for 2 hours under constant tension. Structural characterization indicates a semicrystalline oriented fiber morphology featuring axially-oriented crystalline structures with high crystalline perfection, a melting temperature of approximately 179.8 °C, and a fiber diameter of roughly 0.5 μm, with tensile properties measured according to ISO 527-2 standards using an Instron 5543 universal testing machine.",
      "reasoning_analysis": "Increasing Factors: The significant draw ratio of approximately 9 induces profound molecular orientation along the fiber axis, aligning polymer chains to facilitate load transfer through covalent bonds rather than weaker intermolecular forces, thereby enhancing the UTS. Subsequent annealing under constant tension improves crystalline perfection and locks in this orientation, while the inclusion of the Irganox 1010 stabilizer mitigates thermal-oxidative degradation during extrusion, preserving molecular weight and intrinsic strength. Additionally, the micro-scale fiber diameter reduces the statistical probability of critical flaws. Decreasing Factors: The copolymer composition introduces 3-hydroxyvalerate units which disrupt the crystalline lattice regularity compared to pure poly(3-hydroxybutyrate), potentially limiting the maximum achievable crystallinity and stiffness. Furthermore, the initial melt processing at 200 °C carries an inherent risk of chain scission despite stabilization, and the rapid quenching in chilled water may initially restrict crystal growth prior to the drawing stage. Dominant Factor: The extreme molecular orientation achieved through the high draw ratio and tensioned annealing qualitatively dominates the mechanical response. While the copolymer composition inherently limits crystalline perfection relative to a homopolymer, the processing-induced alignment of the semicrystalline structure along the stress axis maximizes the load-bearing capacity, making the structural orientation the primary determinant of the UTS."
    },
    "analysis_without_hierarchical_structure": {
      "descriptive_text": "The sample consists of a poly(3-hydroxybutyrate-co-3-hydroxyvalerate) (PHBV) copolymer synthesized from 3-hydroxybutyrate and 3-hydroxyvalerate monomers, stabilized with Irganox 1010. The material was prepared by melt-spinning PHBV 1 powder (ENMAT Y1010) through a co-rotating twin-screw extruder at 200 °C and extruding through a 2-mm die, followed by quenching in a chilled water bath at 9 °C. The resulting fibers were drawn at room temperature to a draw ratio of approximately 9 and subsequently annealed at 60 °C for 2 hours under constant tension. Tensile properties were evaluated using an Instron 5543 equipped with a 1 kN load cell at a crosshead speed of 5 mm min⁻¹ according to ISO 527-2 standards.",
      "reasoning_analysis": "Increasing Factors: The high draw ratio of approximately 9 induces significant molecular orientation along the fiber axis, aligning polymer chains to bear load through covalent backbone bonds rather than weaker intermolecular forces, substantially enhancing UTS. Furthermore, the annealing step at 60 °C under constant tension promotes secondary crystallization and relieves internal stresses without allowing chain relaxation, further consolidating the structural integrity. The inclusion of Irganox 1010 stabilizer mitigates thermal degradation during extrusion, preserving molecular weight which is critical for maintaining tensile strength. Decreasing Factors: The copolymer nature of PHBV, incorporating 3-hydroxyvalerate units, generally reduces the overall degree of crystallinity compared to pure poly(3-hydroxybutyrate), which can inherently limit the maximum achievable strength relative to a highly crystalline homopolymer. Additionally, the initial rapid quenching in chilled water may result in a lower initial crystalline content prior to drawing, requiring the subsequent orientation steps to fully develop strength. Dominant Factor: The mechanical drawing process is the dominant factor. While the copolymer composition modulates the baseline crystallinity, the extreme chain alignment achieved through the high draw ratio fundamentally transforms the morphology from isotropic to highly anisotropic, dictating the ultimate tensile strength more significantly than the compositional variations or thermal history alone."
    }
  },
  {
    "doi": null,
    "title": "Processability and mechanical properties of surface-modified glass-fibres/phthalonitrile composite and Al–Li alloy fibre-metal-laminates",
    "year": 2019,
    "chemical_composition": {
      "repeat_unit_psmiles": null,
      "monomers": [
        {
          "name": "2,2-bis[4-(3,4-dicyanophenoxy)phenyl]propane",
          "smiles": "CC(C)(c1ccc(Oc2ccc(C#N)c(C#N)c2)cc1)c3ccc(Oc4ccc(C#N)c(C#N)c4)cc3",
          "ratio_value": 90,
          "ratio_unit": "wt%"
        },
        {
          "name": "3-aminophenoxy phthalonitrile",
          "smiles": "Nc1cccc(Oc2ccc(C#N)c(C#N)c2)c1",
          "ratio_value": 10,
          "ratio_unit": "wt%"
        }
      ],
      "additives": [
        {
          "name": "Glass fibres",
          "type": "reinforcement",
          "amount_value": 50,
          "amount_unit": "wt%"
        },
        {
          "name": "3-glycidyloxypropyltrimethoxysilane",
          "type": "coupling agent",
          "amount_value": 6,
          "amount_unit": "wt%"
        },
        {
          "name": "Al-Li alloy",
          "type": "metal",
          "amount_value": null,
          "amount_unit": null
        }
      ],
      "is_homopolymer": false
    },
    "processing_history": "Glass fibres treated with 6 wt-% GPTMS in ethanol with sonication for 3 h, dried at 80°C overnight. PN resin prepared by mixing BAPh and 3-APN (90:10 wt). GFs impregnated in PN resin for 10 h. Hand layup of 10 plies of GFs/PN prepregs between two Al-Li sheets. Curing: 220°C/3h, 240°C/3h, 260°C/3h (hot press); 280°C/6h, 320°C/6h, 340°C/6h (muffle furnace). UTS measured by tensile testing on WDW-200D machine at 2 mm/min crosshead speed.",
    "hierarchical_structure": "Fibre-metal laminate (FML) consisting of two Al-Li alloy sheets sandwiching 10 plies of cross-weaved glass fibre/phthalonitrile composite. Fibre diameter 10 μm. No voids or delaminations observed.",
    "properties": {
      "UTS": {
        "value": [
          423.7
        ],
        "unit": "MPa"
      }
    },
    "analysis_with_hierarchical_structure": {
      "descriptive_text": "The sample is a fibre-metal laminate (FML) composite consisting of a phthalonitrile resin matrix reinforced with cross-weaved glass fibres and sandwiched between two Al-Li alloy sheets. The resin matrix was formulated from 2,2-bis[4-(3,4-dicyanophenoxy)phenyl]propane (90 wt%) and 3-aminophenoxy phthalonitrile (10 wt%), while the reinforcement comprised 50 wt% glass fibres with a diameter of 10 μm. Prior to impregnation, the fibres were surface-treated with 6 wt% 3-glycidyloxypropyltrimethoxysilane via sonication in ethanol and dried at 80°C. The laminate was fabricated by hand layup of 10 prepreg plies between the metal sheets, followed by a multi-step thermal curing cycle involving hot pressing at 220–260°C and post-curing in a muffle furnace at 280–340°C. Structural analysis confirmed a void-free architecture with no delaminations, and the Ultimate Tensile Strength was characterized using tensile testing at a crosshead speed of 2 mm/min.",
      "reasoning_analysis": "Increasing Factors: The incorporation of 50 wt% glass fibres provides substantial load-bearing capacity, while the rigid aromatic backbone of the phthalonitrile matrix ensures high thermal stability and stiffness. The use of 3-glycidyloxypropyltrimethoxysilane as a coupling agent significantly enhances interfacial adhesion between the fibres and the resin, facilitating efficient stress transfer. Furthermore, the inclusion of Al-Li alloy sheets introduces metallic strength and toughness to the laminate architecture, and the multi-step high-temperature curing protocol promotes a high degree of crosslinking within the resin matrix. The absence of voids and delaminations eliminates stress concentration sites that typically initiate failure. Decreasing Factors: The cross-weaved architecture of the glass fibres, although providing balanced properties, may offer lower fibre alignment efficiency in the primary loading direction compared to unidirectional laminates, potentially limiting the maximum axial strength. Additionally, the hand layup processing method can introduce variability in resin distribution and fibre wetting compared to automated consolidation techniques, and the dissimilar material interface between the metallic sheets and the polymer composite represents a potential site for stress discontinuity or delamination under extreme tensile loads. Dominant Factor: The synergistic combination of high-volume fraction glass fibre reinforcement and the high-strength Al-Li alloy sheets within a void-free, highly crosslinked phthalonitrile matrix qualitatively dominates the mechanical response. The optimized interfacial chemistry provided by the silane treatment and the crack-bridging capability of the metal layers in the fibre-metal laminate architecture drive the UTS toward the upper limits expected for advanced structural composite systems."
    },
    "analysis_without_hierarchical_structure": {
      "descriptive_text": "The composite sample comprises a phthalonitrile resin matrix synthesized from a 90:10 wt% blend of 2,2-bis[4-(3,4-dicyanophenoxy)phenyl]propane and 3-aminophenoxy phthalonitrile monomers, reinforced with 50 wt% glass fibres. The fibres were surface-treated with 6 wt% 3-glycidyloxypropyltrimethoxysilane coupling agent in ethanol via sonication for 3 hours and dried at 80°C prior to impregnation in the resin mixture for 10 hours. A 10-ply prepreg stack was assembled via hand layup between two Al-Li alloy sheets and subjected to a rigorous multi-stage curing protocol involving hot pressing at temperatures ranging from 220°C to 260°C followed by post-curing in a muffle furnace at temperatures up to 340°C, with the ultimate tensile strength evaluated via tensile testing at a crosshead speed of 2 mm/min.",
      "reasoning_analysis": "Increasing Factors: The high loading of glass fibres at 50 wt% provides the primary load-bearing capability, significantly elevating the UTS compared to the neat resin. The use of 3-glycidyloxypropyltrimethoxysilane as a coupling agent enhances interfacial adhesion between the silica-based fibres and the organic matrix, facilitating efficient stress transfer. Additionally, the high-temperature multi-step curing cycle promotes extensive crosslinking within the phthalonitrile network, increasing matrix modulus and thermal stability, while the inclusion of Al-Li alloy sheets contributes additional metallic load-bearing capacity. Decreasing Factors: The hand layup processing method introduces a risk of void formation and incomplete wetting, which act as stress concentrators and reduce effective load-bearing area. The highly crosslinked phthalonitrile matrix, while strong, exhibits inherent brittleness which may limit strain-to-failure and promote premature crack initiation under tensile load. Furthermore, the coefficient of thermal expansion mismatch between the glass fibres, polymer matrix, and metal sheets during the aggressive thermal curing cycle may induce residual internal stresses that degrade overall strength. Dominant Factor: The reinforcement efficiency driven by the high volume fraction of glass fibres combined with the improved interfacial stress transfer from the silane coupling agent qualitatively dominates the UTS behavior, as the composite strength is primarily governed by the fibre-matrix system’s ability to sustain load before interfacial debonding or fibre fracture occurs, outweighing the limitations imposed by matrix brittleness or processing-induced voids."
    }
  },
  {
    "doi": null,
    "title": "Optimization of FDM parameters for enhanced mechanical properties of chopped carbon fber‑reinforced polymer composites",
    "year": 2024,
    "chemical_composition": {
      "repeat_unit_psmiles": null,
      "monomers": [
        {
          "name": "Polyamide (PAHT)",
          "smiles": null,
          "ratio_value": null,
          "ratio_unit": null
        }
      ],
      "additives": [
        {
          "name": "Carbon fiber",
          "type": "filler",
          "amount_value": 15,
          "amount_unit": "wt%"
        }
      ],
      "is_homopolymer": false
    },
    "processing_history": "FDM printed using Ultrafuse PAHT CF15 filament (dried at 85 °C for 12 h). Nozzle: 0.4 mm, 270 °C. Bed: 100 °C. Infill: 100%, Longitudinal, 0°. Tensile test: ASTM D638 Type 1, 25 kN load cell, 0.02 mm/s displacement, extensometer. Infill line distance: 0.3 mm, Layer height: 0.15 mm, Print speed: 50 mm/s, Chamber temp: 35 °C.",
    "hierarchical_structure": "Chopped carbon fibers (average length 100 ± 50 μm, diameter 7 ± 0.5 μm) aligned with printing direction.",
    "properties": {
      "UTS": {
        "value": [
          123.54
        ],
        "unit": "MPa"
      }
    },
    "analysis_with_hierarchical_structure": {
      "descriptive_text": "The sample comprises a high-temperature polyamide (PAHT) matrix reinforced with 15 wt% chopped carbon fibers, fabricated via Fused Deposition Modeling (FDM) using Ultrafuse PAHT CF15 filament. Prior to extrusion, the material was dried at 85 °C for 12 hours to remove absorbed moisture, then processed through a 0.4 mm nozzle at 270 °C onto a 100 °C heated bed within a 35 °C chamber. The resulting hierarchical structure features carbon fibers with an average length of 100 ± 50 μm and diameter of 7 ± 0.5 μm, which are aligned longitudinally with the printing direction within a 100% infill density configuration. Mechanical characterization was conducted according to ASTM D638 Type 1 standards using a 25 kN load cell at a displacement rate of 0.02 mm/s with an extensometer to monitor strain.",
      "reasoning_analysis": "Increasing Factors: The incorporation of 15 wt% carbon fibers provides high-modulus reinforcement that significantly enhances load-bearing capacity compared to the neat PAHT matrix. The longitudinal alignment of the chopped fibers (0° infill) along the printing direction maximizes the rule of mixtures efficiency during tensile loading, while the pre-processing drying step eliminates moisture that would otherwise act as a plasticizer and weaken the polyamide hydrogen bonding network. Decreasing Factors: The FDM processing history inherently introduces inter-layer voids and potential weak bonding between raster lines, which creates stress concentration points and reduces the effective load-bearing cross-sectional area. Additionally, the chopped fiber length (100 ± 50 μm) may be near or below the critical fiber length required for optimal stress transfer, leading to fiber pull-out rather than fiber fracture during failure. Dominant Factor: The longitudinal alignment of the high-strength carbon fibers within the PAHT matrix qualitatively dominates the UTS behavior, driving the strength significantly higher than the unreinforced polymer; however, the ultimate magnitude is constrained by the inter-layer adhesion quality and fiber-matrix interface efficiency inherent to the additive manufacturing process."
    },
    "analysis_without_hierarchical_structure": {
      "descriptive_text": "The sample comprises a Polyamide (PAHT) matrix composite reinforced with 15 wt% carbon fiber filler. Specimens were fabricated via Fused Deposition Modeling (FDM) using Ultrafuse PAHT CF15 filament that was dried at 85 °C for 12 hours prior to processing. The printing parameters included a 0.4 mm nozzle operated at 270 °C, a heated bed at 100 °C, and a chamber temperature of 35 °C, with a print speed of 50 mm/s. The internal geometry was defined by a 100% infill density in a longitudinal 0° orientation, featuring a layer height of 0.15 mm and an infill line distance of 0.3 mm. Mechanical characterization was conducted in accordance with ASTM D638 Type 1 standards using a 25 kN load cell and extensometer at a displacement rate of 0.02 mm/s.",
      "reasoning_analysis": "Increasing Factors: The incorporation of 15 wt% carbon fiber provides significant reinforcement due to the high intrinsic strength and modulus of the fibers, effectively bearing the applied load. The longitudinal 0° infill orientation aligns both the printed raster roads and the embedded fibers parallel to the tensile stress direction, maximizing load transfer efficiency. Additionally, the pre-drying of the hygroscopic polyamide matrix prevents moisture-induced hydrolysis and void formation, preserving the integrity of the polymer chains and interfacial bonding. The 100% infill density ensures maximum material cross-section relative to the geometry. Decreasing Factors: The Fused Deposition Modeling process inherently introduces micro-voids at the interfaces between adjacent raster lines and layers, which act as stress concentrators and reduce the effective load-bearing area compared to isotropic manufacturing methods like injection molding. While the nozzle temperature is high, insufficient inter-diffusion between polymer chains across raster boundaries could limit inter-road cohesion. Furthermore, potential thermal degradation of the polyamide matrix at 270 °C could slightly reduce molecular weight and intrinsic strength. Dominant Factor: The alignment of the reinforcement phase and print geometry dominates the mechanical response. Specifically, the 0° longitudinal orientation ensures that the high-strength carbon fibers and the continuous polymer roads are directly loaded in tension, which qualitatively outweighs the strength reductions caused by inter-raster porosity inherent to the FDM process, resulting in a UTS profile governed primarily by the fiber reinforcement and matrix strength along the print direction."
    }
  },
  {
    "doi": null,
    "title": "Preparation and characterization of high performance of graphene/nylon nanocomposites",
    "year": 2013,
    "chemical_composition": {
      "repeat_unit_psmiles": "[*]NCCCCCCCCCCC(=O)[*]",
      "monomers": [
        {
          "name": "12-aminododecanoic acid",
          "smiles": "NCCCCCCCCCCCC(=O)O",
          "ratio_value": null,
          "ratio_unit": null
        }
      ],
      "additives": [],
      "is_homopolymer": true
    },
    "processing_history": "Melt compounding at 210 °C for 10 min at 60 rpm, compression molded at 210 °C and 20 MPa. UTS measured by tensile testing at 5 mm/min, ASTM D638, using LR50K Plus Lloyd Instruments machine.",
    "hierarchical_structure": "Degree of crystallinity 15.2%. Amorphous/Crystalline structure.",
    "properties": {
      "UTS": {
        "value": [
          26.2
        ],
        "unit": "MPa"
      }
    },
    "analysis_with_hierarchical_structure": {
      "descriptive_text": "The sample consists of a polyamide 12 homopolymer derived from 12-aminododecanoic acid monomers, exhibiting a semi-crystalline morphology with a measured degree of crystallinity of 15.2%. The material was processed via melt compounding at 210 °C for 10 minutes at 60 rpm, followed by compression molding under 20 MPa at the same temperature to form the test specimens. Mechanical characterization was performed using tensile testing at a crosshead speed of 5 mm/min in accordance with ASTM D638 standards using a Lloyd Instruments LR50K Plus machine.",
      "reasoning_analysis": "Increasing Factors: The presence of amide functional groups within the polyamide backbone facilitates interchain hydrogen bonding, which enhances cohesive energy density and load transfer between chains. Additionally, the compression molding at 20 MPa promotes dense packing and minimizes void defects, while the semi-crystalline structure provides physical crosslinking points that reinforce the amorphous matrix. Decreasing Factors: The relatively low degree of crystallinity (15.2%) indicates a substantial amorphous fraction, which typically exhibits lower modulus and strength compared to the crystalline phase. Furthermore, the long methylene sequences characteristic of 12-aminododecanoic acid-derived polymers result in a lower density of hydrogen bonds per unit volume compared to shorter-chain nylons, inherently reducing stiffness and strength. The melt compounding process at 210 °C also introduces the risk of thermal degradation or chain scission, which could lower the molecular weight and consequently the UTS. Dominant Factor: The low degree of crystallinity is likely the dominant factor limiting the UTS. While the hydrogen bonding provides baseline integrity, the sparse distribution of crystalline lamellae restricts the material's ability to resist plastic deformation under high tensile loads, making the morphological structure the primary determinant of the mechanical performance relative to the chemical composition."
    },
    "analysis_without_hierarchical_structure": {
      "descriptive_text": "The sample consists of a polyamide 12 homopolymer derived from 12-aminododecanoic acid monomers. Material preparation involved melt compounding at 210 °C for 10 minutes at 60 rpm, followed by compression molding at 210 °C under a pressure of 20 MPa to form the test specimens. The ultimate tensile strength was subsequently evaluated via tensile testing at a crosshead speed of 5 mm/min in accordance with ASTM D638 standards using an LR50K Plus Lloyd Instruments machine.",
