Repository: hhtrick/HHT-code

# HHT training framework

This directory contains model training, embedding precomputation, inference, article-level baselines and the curated datasets. All commands below assume that the working directory is `train_code/`.

## 3. Datasets and fixed partitions

Each main dataset is a JSON array at `dataset/{property}/{property}.json`. Entries contain source metadata, `chemical_composition`, `processing_history`, `hierarchical_structure`, `properties`, and two generated-analysis objects. Targets are stored as `properties[property]["value"]`; source metadata and target values are not predictive input fields.

| Property | Train | Validation | Test | Total |
|---|---:|---:|---:|---:|

File: train_code/dataset/UTS/UTS.json (part 280 of 292)
[
      "reasoning_analysis": "Increasing Factors: The high pressure (20 MPa) applied during compression molding significantly reduces void content and ensures proper consolidation, which prevents premature failure at structural defects. Additionally, the semicrystalline morphology developed upon cooling from the melt provides physical crosslinks via crystalline lamellae that enhance load-bearing capacity. Decreasing Factors: The chemical composition features a long methylene sequence between amide groups, which reduces the density of interchain hydrogen bonds compared to shorter-chain polyamides, inherently lowering the cohesive energy density. Furthermore, the melt compounding process introduces a risk of thermal degradation or hydrolysis if moisture was present, potentially reducing molecular weight, while the compression molding technique typically results in low molecular orientation compared to flow-induced processes. Dominant Factor: The intrinsic cohesive energy density dictated by the amide group spacing in the 12-aminododecanoic acid repeat unit is the dominant factor; while the high-pressure processing optimizes sample integrity by minimizing defects, the lower frequency of hydrogen bonding inherent to the Nylon 12 chemistry qualitatively caps the ultimate tensile strength relative to more densely hydrogen-bonded polyamide homologs."
    }
  },
  {
    "doi": "10.1002/app.37836",
    "title": "Optimization of the Property Profile of Poly-L-Lactide by Synthesis of PLLA-Polystyrene–Block Copolymers",
    "year": 2013,
    "chemical_composition": {
      "repeat_unit_psmiles": null,
      "monomers": [
        {
          "name": "Styrene",
          "smiles": "C=CC1=CC=CC=C1",
          "ratio_value": 22,
          "ratio_unit": "wt%"
        },
        {
          "name": "L-Lactide",
          "smiles": "C[C@H]1C(=O)O[C@@H](C)C(=O)O1",
          "ratio_value": 78,
          "ratio_unit": "wt%"
        }
      ],
      "additives": [],
      "is_homopolymer": false
    },
    "processing_history": "Diblock copolymer PLLA-b-PS synthesized by ROP of L-lactide initiated by monofunctional PS macroinitiator M2 (Mn 52,000 g/mol) using tin(II) 2-ethylhexanoate catalyst in toluene. Precipitated in methanol. Test specimen produced with Haake-Minijet. Annealed for 30 min at 115°C. Ultimate tensile strength measured by tensile test using Zwick-materials testing machine 1445.",
    "hierarchical_structure": "Block copolymer morphology with inherent mixing, PLLA crystallization disturbed by PS blocks.",
    "properties": {
      "UTS": {
        "value": [
          69
        ],
        "unit": "MPa"
      }
    },
    "analysis_with_hierarchical_structure": {
      "descriptive_text": "This material is a poly(L-lactide)-block-polystyrene (PLLA-b-PS) diblock copolymer comprising 78 wt% L-lactide and 22 wt% styrene. It was synthesized via ring-opening polymerization of L-lactide initiated by a monofunctional polystyrene macroinitiator with a number-average molecular weight of 52,000 g/mol, utilizing tin(II) 2-ethylhexanoate catalyst in toluene, followed by precipitation in methanol. Test specimens were produced using a Haake-Minijet and subsequently annealed for 30 minutes at 115°C before ultimate tensile strength measurement on a Zwick materials testing machine. Hierarchical analysis indicates a block copolymer morphology with inherent mixing, where the crystallization of the PLLA phase is disturbed by the PS blocks.",
      "reasoning_analysis": "Increasing Factors: The annealing treatment at 115°C facilitates chain relaxation and promotes crystallization within the PLLA domains, which significantly enhances load-bearing capacity and stiffness. Additionally, the rigid polystyrene blocks contribute intrinsic stiffness due to their high glass transition temperature, and the covalent linkage between blocks ensures efficient stress transfer between phases compared to physical blends. The high molecular weight of the macroinitiator ensures sufficient chain entanglements, preventing premature failure via chain pull-out. Decreasing Factors: The hierarchical structure explicitly notes that PLLA crystallization is disturbed by the PS blocks, which reduces the volume fraction and perfection of the crystalline phase, thereby limiting the reinforcement typically provided by semi-crystalline PLLA. Furthermore, the inherent mixing described in the morphology suggests incomplete phase separation, which may reduce the distinct mechanical benefits of microphase separation, and residual catalyst or solvent from the synthesis and precipitation steps could act as stress concentrators. Dominant Factor: The ultimate tensile strength is qualitatively dominated by the degree of crystallinity achieved in the PLLA phase. While the rigid PS blocks and annealing process contribute positively, the inherent structural disturbance of PLLA crystallization by the copolymer architecture imposes a ceiling on the crystalline reinforcement, making the imperfect semi-crystalline morphology the primary determinant of the final mechanical performance."
    },
    "analysis_without_hierarchical_structure": {
      "descriptive_text": "The sample comprises a poly(L-lactide)-block-polystyrene (PLLA-b-PS) diblock copolymer consisting of 78 wt% L-lactide and 22 wt% styrene. Synthesis was conducted via ring-opening polymerization of L-lactide initiated by a monofunctional polystyrene macroinitiator with a number-average molecular weight of 52,000 g/mol, employing tin(II) 2-ethylhexanoate as a catalyst in toluene. Following purification by precipitation in methanol, test specimens were fabricated using a Haake-Minijet injection molding system and thermally annealed at 115°C for 30 minutes before ultimate tensile strength evaluation on a Zwick 1445 materials testing machine.",
      "reasoning_analysis": "Increasing Factors: The high content of L-lactide provides a matrix capable of forming crystalline domains, which significantly enhances mechanical strength. The processing history specifically includes annealing at 115°C, a temperature conducive to the cold crystallization of poly(L-lactide), thereby creating rigid crystalline lamellae that act as physical crosslinks and reinforcement within the material. Additionally, the use of a high molecular weight polystyrene macroinitiator ensures sufficient chain entanglement density, facilitating effective stress transfer across the polymer network. Decreasing Factors: The inherent brittleness of both polystyrene and poly(L-lactide) limits plastic deformation, making the material susceptible to catastrophic failure under tensile load. The diblock architecture introduces interfaces between chemically distinct blocks which may act as stress concentrators if microphase separation is not optimized for load bearing. Furthermore, injection molding processes can occasionally introduce voids or residual internal stresses that serve as initiation sites for fracture. Dominant Factor: The thermal annealing treatment is the dominant factor influencing the ultimate tensile strength. By promoting crystallization within the majority poly(L-lactide) phase, this processing step fundamentally establishes a semi-crystalline morphology that maximizes the stiffness and strength contribution of the backbone, outweighing the potential weakening effects of the amorphous polystyrene blocks or processing-induced defects."
    }
  },
  {
    "doi": null,
    "title": "Optimization of FDM parameters for enhanced mechanical properties of chopped carbon fber‑reinforced polymer composites",
    "year": 2024,
    "chemical_composition": {
      "repeat_unit_psmiles": null,
      "monomers": [
        {
          "name": "Polyamide (PAHT)",
          "smiles": null,
          "ratio_value": null,
          "ratio_unit": null
        }
      ],
      "additives": [
        {
          "name": "Carbon fiber",
          "type": "filler",
          "amount_value": 15,
          "amount_unit": "wt%"
        }
      ],
      "is_homopolymer": false
    },
    "processing_history": "FDM printed using Ultrafuse PAHT CF15 filament (dried at 85 °C for 12 h). Nozzle: 0.4 mm, 270 °C. Bed: 100 °C. Infill: 100%, Longitudinal, 0°. Tensile test: ASTM D638 Type 1, 25 kN load cell, 0.02 mm/s displacement, extensometer. Infill line distance: 0.3 mm, Layer height: 0.225 mm, Print speed: 75 mm/s, Chamber temp: 45 °C.",
    "hierarchical_structure": "Chopped carbon fibers (average length 100 ± 50 μm, diameter 7 ± 0.5 μm) aligned with printing direction.",
    "properties": {
      "UTS": {
        "value": [
          92.22
        ],
        "unit": "MPa"
      }
    },
    "analysis_with_hierarchical_structure": {
      "descriptive_text": "The sample comprises a high-temperature polyamide (PAHT) matrix reinforced with 15 wt% chopped carbon fibers, fabricated via fused deposition modeling using Ultrafuse PAHT CF15 filament. Prior to processing, the material was dried at 85 °C for 12 hours, then extruded through a 0.4 mm nozzle at 270 °C onto a 100 °C heated bed within a 45 °C chamber. The specimen was printed with 100% longitudinal infill oriented at 0°, featuring a layer height of 0.225 mm and infill line distance of 0.3 mm, resulting in a hierarchical structure where carbon fibers with an average length of 100 ± 50 μm and diameter of 7 ± 0.5 μm are aligned with the printing direction. Mechanical evaluation was conducted according to ASTM D638 Type 1 standards using a 25 kN load cell at a displacement rate of 0.02 mm/s.",
      "reasoning_analysis": "Increasing Factors: The inclusion of 15 wt% carbon fibers provides a high-modulus reinforcement phase that enhances load-bearing capacity through effective stress transfer from the PAHT matrix to the fibers. The processing history specifies a 0° longitudinal infill pattern, which aligns both the polymer rasters and the chopped carbon fibers parallel to the tensile loading axis, maximizing the utilization of the fibers' intrinsic axial strength. Furthermore, the pre-printing drying step at 85 °C reduces moisture content, minimizing void formation and preventing hydrolytic degradation of the polyamide chains during high-temperature extrusion. Decreasing Factors: The layer-by-layer nature of FDM processing inherently introduces inter-raster and inter-layer voids that act as stress concentrators, reducing the effective cross-sectional area and limiting strength compared to compression-molded equivalents. Additionally, the chopped fiber morphology (average length 100 μm) may limit reinforcement efficiency if the fiber length approaches or falls below the critical length required for full stress saturation, leading to potential fiber pull-out rather than fiber fracture. Dominant Factor: The alignment of the high-strength carbon fibers along the loading direction qualitatively dominates the UTS behavior, driving the strength significantly higher than the neat matrix. While processing-induced porosity and finite fiber length impose constraints, the oriented reinforcement network within the high-performance PAHT matrix establishes a failure mechanism governed primarily by fiber rupture and interfacial shear strength rather than matrix yielding."
    },
    "analysis_without_hierarchical_structure": {
      "descriptive_text": "The sample comprises a Polyamide (PAHT) matrix reinforced with 15 wt% carbon fiber filler. Specimens were fabricated via Fused Deposition Modeling (FDM) using Ultrafuse PAHT CF15 filament that was dried at 85 °C for 12 hours prior to processing. Printing parameters included a nozzle temperature of 270 °C, a bed temperature of 100 °C, and a chamber temperature of 45 °C, with a print speed of 75 mm/s and a layer height of 0.225 mm. The infill was configured at 100% density with a longitudinal orientation of 0° and an infill line distance of 0.3 mm to align with the loading axis. Mechanical characterization was conducted according to ASTM D638 Type 1 standards using a 25 kN load cell and an extensometer at a displacement rate of 0.02 mm/s.",
      "reasoning_analysis": "Increasing Factors: The incorporation of 15 wt% carbon fiber provides substantial reinforcement through load transfer mechanisms, significantly enhancing the load-bearing capacity of the PAHT matrix. The processing history specifies a 0° longitudinal infill orientation, which aligns the printed raster lines and the short carbon fibers parallel to the tensile load, maximizing the utilization of the fiber strength and inter-raster bonding. Furthermore, the pre-drying step at 85 °C removes absorbed moisture, preventing void formation from steam vaporization and avoiding hydrolytic degradation of the polyamide chains during high-temperature extrusion. Decreasing Factors: The FDM manufacturing process inherently introduces micro-voids between adjacent raster lines and layers, reducing the effective cross-sectional area available to bear load compared to injection-molded equivalents. The shear forces experienced during filament production and printing may reduce the aspect ratio of the carbon fibers, limiting their reinforcement efficiency relative to continuous fibers. Additionally, the extremely low displacement rate of 0.02 mm/s allows for viscoelastic relaxation during the test, which may result in a lower observed ultimate stress compared to standard higher strain rates. Dominant Factor: The synergistic effect of the carbon fiber reinforcement aligned with the tensile load direction (0° infill) qualitatively dominates the UTS behavior. While processing-induced porosity and viscoelastic relaxation impose limitations, the directional alignment ensures that the high-strength fibers and oriented polymer chains carry the majority of the stress, establishing a significantly higher strength baseline than non-aligned or unreinforced configurations."
    }
  },
  {
    "doi": "10.1002/app.37836",
    "title": "Optimization of the Property Profile of Poly-L-Lactide by Synthesis of PLLA-Polystyrene–Block Copolymers",
    "year": 2013,
    "chemical_composition": {
      "repeat_unit_psmiles": null,
      "monomers": [
        {
          "name": "Styrene",
          "smiles": "C=CC1=CC=CC=C1",
          "ratio_value": 10,
          "ratio_unit": "wt%"
        },
        {
          "name": "L-Lactide",
          "smiles": "C[C@H]1C(=O)O[C@@H](C)C(=O)O1",
          "ratio_value": 90,
          "ratio_unit": "wt%"
        }
      ],
      "additives": [],
      "is_homopolymer": false
    },
    "processing_history": "Physical blend of PLLA and PS (10:90 wt%). PS macroinitiator Mn 30,000 g/mol used for blend component. Test specimen produced with Haake-Minijet. Annealed for 30 min at 115°C. Ultimate tensile strength measured by tensile test using Zwick-materials testing machine 1445.",
    "hierarchical_structure": "Physical blend with phase segregation.",
    "properties": {
      "UTS": {
        "value": [
          56
        ],
        "unit": "MPa"
      }
    },
    "analysis_with_hierarchical_structure": {
      "descriptive_text": "The sample consists of a physical blend of polystyrene and poly(L-lactide) with a chemical composition of 10 wt% styrene and 90 wt% L-lactide units. A PS macroinitiator with a number-average molecular weight (Mn) of 30,000 g/mol was employed during preparation, and test specimens were produced using a Haake-Minijet system followed by annealing for 30 minutes at 115°C. The material exhibits a hierarchical structure defined as a physical blend with phase segregation, and the ultimate tensile strength was measured using a Zwick-materials testing machine 1445.",
      "reasoning_analysis": "Increasing Factors: The thermal annealing process at 115°C exceeds the glass transition temperature of poly(L-lactide), promoting cold crystallization within the majority PLLA phase which intrinsically enhances stiffness and tensile strength. Additionally, the use of a PS macroinitiator with a molecular weight of 30,000 g/mol ensures sufficient chain entanglement within the polystyrene domains, contributing to the structural integrity of that phase. Decreasing Factors: The hierarchical structure is characterized by phase segregation, indicating immiscibility between the polystyrene and poly(L-lactide) components which leads to poor interfacial adhesion and stress concentration at the domain boundaries. Furthermore, both constituent polymers are inherently brittle, limiting the material's ability to undergo plastic deformation before failure. Dominant Factor: The weak interfacial adhesion resulting from the observed phase segregation is the dominant factor governing the ultimate tensile strength, as stress transfer between the phases is inefficient and facilitates premature failure at the interfaces before the strengthening benefits of the crystalline PLLA matrix can be fully realized."
    },
    "analysis_without_hierarchical_structure": {
      "descriptive_text": "The sample consists of a polymer blend derived from L-lactide and styrene monomers, comprising 90 wt% L-lactide and 10 wt% styrene. Preparation involved a physical blend incorporating a polystyrene macroinitiator with a number-average molecular weight of 30,000 g/mol. Test specimens were produced using a Haake-Minijet unit, annealed for 30 minutes at 115°C, and subjected to ultimate tensile strength measurement using a Zwick-materials testing machine 1445.",
      "reasoning_analysis": "Increasing Factors: The thermal processing history includes annealing at 115°C, which is above the glass transition temperature but below the melting point of poly(L-lactide), promoting cold crystallization within the majority PLLA matrix. Increased crystallinity typically enhances intermolecular cohesive forces and stiffness, thereby driving the ultimate tensile strength higher. Additionally, the dispersed polystyrene phase, being glassy at room temperature, may act as a rigid filler within the matrix, potentially contributing to load-bearing capacity if dispersion is uniform. Decreasing Factors: Poly(L-lactide) and polystyrene are thermodynamically immiscible, and a physical blend without explicit compatibilizers often results in phase separation with weak interfacial adhesion. These interfaces act as stress concentrators that can initiate premature failure, significantly reducing the ultimate tensile strength. Furthermore, both constituent polymers are inherently brittle, limiting plastic deformation and energy dissipation prior to fracture. Dominant Factor: The annealing-induced crystallization of the continuous PLLA matrix is the dominant factor influencing the ultimate tensile strength. Since the PLLA constitutes 90 wt% of the composition, it forms the continuous phase that bears the majority of the applied load; therefore, the structural reinforcement provided by the optimized crystalline morphology during thermal treatment outweighs the detrimental effects of phase separation from the minor polystyrene component."
    }
  },
  {
    "doi": "10.1002/mame.202500011",
    "title": "Scalable Fabrication of Self-Reinforced Bioplastic Composites Using Short Fiber Reinforcements",
    "year": 2025,
    "chemical_composition": {
      "repeat_unit_psmiles": null,
      "monomers": [
        {
          "name": "3-hydroxybutyrate",
          "smiles": "CC(O)CC(=O)O",
          "ratio_value": null,
          "ratio_unit": null
        },
        {
          "name": "3-hydroxyvalerate",
          "smiles": "CCC(O)CC(=O)O",
          "ratio_value": null,
          "ratio_unit": null
        }
      ],
      "additives": [
        {
          "name": "Irganox 1010",
          "type": "stabilizer",
          "amount_value": null,
          "amount_unit": null
        }
      ],
      "is_homopolymer": false
    },
    "processing_history": "Melt-spun from PHBV 1 powder (ENMAT Y1010) via co-rotating twin-screw extruder at 200 °C, extruded through 2-mm die, quenched in chilled water bath at 9 °C. Drawn at speed corresponding to draw ratio ≈4.6 at room temperature. Annealed at 60 °C for 2 h under constant tension. Tensile properties measured using Instron 5543 with 1 kN load cell at crosshead speed of 5 mm min-1 (ISO 527-2 samples).",
    "hierarchical_structure": "Axially-oriented crystalline structures, semicrystalline oriented fiber, fiber diameter ≈0.7 μm, structural uniformity.",
    "properties": {
      "UTS": {
        "value": [
          95
        ],
        "unit": "MPa"
      }
    },
    "analysis_with_hierarchical_structure": {
      "descriptive_text": "The sample consists of a semicrystalline copolymer composed of 3-hydroxybutyrate and 3-hydroxyvalerate monomers, stabilized with Irganox 1010. This poly(3-hydroxybutyrate-co-3-hydroxyvalerate) (PHBV) material was processed into oriented fibers via melt-spinning using a co-rotating twin-screw extruder at 200 °C, followed by extrusion through a 2-mm die and quenching in a chilled water bath at 9 °C. The resulting fibers underwent cold drawing at room temperature to achieve a draw ratio of approximately 4.6 and were subsequently annealed at 60 °C for 2 hours under constant tension to finalize the morphology. Characterization of the hierarchical structure reveals axially-oriented crystalline domains within a semicrystalline oriented fiber architecture possessing a diameter of approximately 0.7 μm and high structural uniformity, with tensile properties evaluated according to ISO 527-2 standards.",
      "reasoning_analysis": "Increasing Factors: The extensive cold drawing process with a draw ratio of approximately 4.6 induces significant molecular chain alignment along the fiber axis, drastically enhancing load transfer efficiency and ultimate tensile strength. Furthermore, the annealing step performed under constant tension facilitates crystalline perfection and stress relaxation without compromising the induced orientation, while the inclusion of Irganox 1010 stabilizer mitigates thermal-oxidative degradation during extrusion, preserving molecular weight and inherent mechanical integrity. The resulting axially-oriented crystalline structures provide robust physical crosslinks that resist deformation under tensile load. Decreasing Factors: The incorporation of 3-hydroxyvalerate comonomers introduces structural irregularities within the polymer lattice compared to pure poly(3-hydroxybutyrate), which reduces the overall degree of crystallinity and lamellar thickness, potentially limiting the maximum theoretical strength. Additionally, the semicrystalline nature implies the presence of amorphous regions between crystalline domains that act as compliant zones, and any residual thermal history from the quenching process could introduce minor structural heterogeneities that serve as initiation sites for failure. Dominant Factor: The dominant factor governing the UTS is the high degree of axial orientation achieved through the combination of melt-spinning, high-ratio drawing, and tensioned annealing. This morphological alignment overrides the diluting effect of the valerate comonomer, as the parallel arrangement of polymer chains and crystallites maximizes the contribution of covalent backbone bonds to the tensile resistance rather than weaker intermolecular forces."
    },
    "analysis_without_hierarchical_structure": {
      "descriptive_text": "The material is a poly(3-hydroxybutyrate-co-3-hydroxyvalerate) copolymer stabilized with Irganox 1010. It was prepared by melt-spinning PHBV powder using a co-rotating twin-screw extruder at 200 °C and extruding through a 2-mm die, followed by quenching in a chilled water bath at 9 °C. The extrudate was drawn at room temperature to a draw ratio of approximately 4.6 and subsequently annealed at 60 °C for 2 hours under constant tension. Tensile properties were measured using an Instron 5543 universal testing machine with a 1 kN load cell at a crosshead speed of 5 mm min⁻¹ according to ISO 527-2 standards.",
      "reasoning_analysis": "Increasing Factors: The mechanical drawing process at a ratio of approximately 4.6 induces significant molecular orientation along the fiber axis, aligning polymer chains and promoting strain-induced crystallization, which substantially enhances load-bearing capacity and ultimate tensile strength. Furthermore, the annealing step performed under constant tension allows for crystal perfection and stress relaxation without sacrificing the oriented structure, while the inclusion of Irganox 1010 stabilizer mitigates thermal degradation during extrusion, preserving molecular weight and entanglement density crucial for high strength. Decreasing Factors: The copolymerization of 3-hydroxyvalerate with 3-hydroxybutyrate introduces structural irregularities that disrupt the crystal lattice compared to pure poly(3-hydroxybutyrate), potentially lowering the maximum achievable crystallinity and intrinsic stiffness. Additionally, the initial quenching in chilled water creates a predominantly amorphous or low-crystallinity state prior to drawing, which relies entirely on subsequent deformation to develop strength. Dominant Factor: The high draw ratio inducing profound molecular orientation and strain-induced crystallization qualitatively dominates the final UTS behavior, as the alignment of covalent backbone bonds along the stress axis provides a far greater contribution to tensile strength than the compositional reduction in crystallinity caused by the comonomer units."
    }
  },
  {
    "doi": null,
    "title": "Preparation and characterization of high performance of graphene/nylon nanocomposites",
    "year": 2013,
    "chemical_composition": {
      "repeat_unit_psmiles": "[*]NCCCCCCCCCC(=O)[*]",
      "monomers": [
        {
          "name": "11-aminoundecanoic acid",
          "smiles": "NCCCCCCCCCC(=O)O",
          "ratio_value": null,
          "ratio_unit": null
        }
      ],
      "additives": [
        {
          "name": "Functionalized graphene",
          "type": "filler",
          "amount_value": 3,
          "amount_unit": "wt%"
        }
      ],
      "is_homopolymer": true
    },
    "processing_history": "Melt compounding at 210 °C for 10 min at 60 rpm, compression molded at 210 °C and 20 MPa. UTS measured by tensile testing at 5 mm/min, ASTM D638, using LR50K Plus Lloyd Instruments machine.",
    "hierarchical_structure": "Degree of crystallinity 17.9%. Graphene sheets dispersed with layer thickness 10–30 nm.",
    "properties": {
      "UTS": {
        "value": [
          40.2
        ],
        "unit": "MPa"
      }
    },
    "analysis_with_hierarchical_structure": {
      "descriptive_text": "The sample comprises a polyamide 11 homopolymer derived from 11-aminoundecanoic acid monomers, reinforced with 3 wt% functionalized graphene filler. Processing involved melt compounding at 210 °C for 10 minutes at 60 rpm, followed by compression molding at 210 °C under 20 MPa to form the test specimens. Structural analysis indicates a semi-crystalline morphology with a degree of crystallinity of 17.9%, featuring graphene sheets dispersed with layer thicknesses between 10 and 30 nm. Mechanical evaluation was conducted via tensile testing at a crosshead speed of 5 mm/min in accordance with ASTM D638 standards.",
      "reasoning_analysis": "Increasing Factors: The polyamide 11 matrix possesses a dense network of intermolecular hydrogen bonds between amide groups, which significantly enhances cohesive strength and resistance to chain slippage under tensile load. The addition of 3 wt% functionalized graphene provides high-aspect-ratio reinforcement where effective stress transfer is facilitated by the functional groups at the polymer-filler interface, while the nanoscale dispersion maximizes the surface area for load distribution. Decreasing Factors: The relatively low degree of crystallinity (17.9%) reduces the volume fraction of rigid crystalline lamellae that typically act as physical crosslinks to restrict chain mobility and enhance yield strength in polyamides. Additionally, the long aliphatic methylene sequence in the 11-aminoundecanoic acid repeat unit introduces greater chain flexibility compared to shorter-chain nylons, potentially lowering the ultimate tensile strength baseline. Dominant Factor: The reinforcement mechanism provided by the well-dispersed functionalized graphene, coupled with the inherent hydrogen bonding capability of the polyamide backbone, qualitatively dominates the mechanical behavior. Despite the moderating effect of the low crystallinity and flexible chain segments, the nanocomposite structure and strong interfacial interactions are the primary drivers determining the final UTS performance."
    },
    "analysis_without_hierarchical_structure": {
      "descriptive_text": "The sample comprises a polyamide 11 homopolymer synthesized from 11-aminoundecanoic acid monomers, reinforced with 3 wt% functionalized graphene filler. Processing involved melt compounding at 210 °C for 10 minutes at 60 rpm to ensure dispersion, followed by compression molding at 210 °C under 20 MPa to consolidate the composite. Ultimate tensile strength was evaluated using tensile testing at a rate of 5 mm/min according to ASTM D638 protocols on an LR50K Plus Lloyd Instruments machine.",
      "reasoning_analysis": "Increasing Factors: The polyamide 11 matrix possesses strong intermolecular hydrogen bonding between amide groups which enhances cohesive strength and load bearing capacity. The incorporation of 3 wt% functionalized graphene acts as a high-modulus reinforcement where the functionalization promotes superior interfacial adhesion, facilitating efficient stress transfer from the polymer matrix to the filler and enabling mechanisms such as crack bridging and pull-out resistance. Furthermore, the compression molding at 20 MPa promotes high density and potentially favorable crystallinity orientation, contributing to higher strength. Decreasing Factors: The long methylene sequence in the 11-aminoundecanoic acid repeat unit results in a lower density of hydrogen bonding sites compared to shorter-chain polyamides, inherently limiting the maximum theoretical strength of the neat matrix. Additionally, the melt compounding process at 210 °C carries a risk of thermal oxidative degradation or chain scission, which would reduce molecular weight and consequently lower tensile strength, while poor dispersion of the graphene could introduce stress concentration points. Dominant Factor: The reinforcement efficiency provided by the functionalized graphene combined with the strong interfacial interactions qualitatively dominates the mechanical response, as the load transfer capabilities of the nanofiller typically outweigh the inherent flexibility of the long-chain polyamide backbone and potential minor processing-induced degradation, resulting in a composite strength governed primarily by the filler-matrix interface quality."
    }
  },
  {
    "doi": "10.1002/app.37836",
    "title": "Optimization of the Property Profile of Poly-L-Lactide by Synthesis of PLLA-Polystyrene–Block Copolymers",
    "year": 2013,
    "chemical_composition": {
      "repeat_unit_psmiles": null,
      "monomers": [
        {
          "name": "Styrene",
          "smiles": "C=CC1=CC=CC=C1",
          "ratio_value": 23,
          "ratio_unit": "wt%"
        },
        {
          "name": "L-Lactide",
          "smiles": "C[C@H]1C(=O)O[C@@H](C)C(=O)O1",
          "ratio_value": 77,
          "ratio_unit": "wt%"
        }
      ],
      "additives": [],
      "is_homopolymer": false
    },
    "processing_history": "Diblock copolymer PLLA-b-PS synthesized by ROP of L-lactide initiated by monofunctional PS macroinitiator M1 (Mn 30,000 g/mol) using tin(II) 2-ethylhexanoate catalyst in toluene. Precipitated in methanol. Test specimen produced with Haake-Minijet. Annealed for 30 min at 115°C. Ultimate tensile strength measured by tensile test using Zwick-materials testing machine 1445.",
    "hierarchical_structure": "Block copolymer morphology with inherent mixing, PLLA crystallization disturbed by PS blocks.",
    "properties": {
      "UTS": {
        "value": [
          71
        ],
        "unit": "MPa"
      }
    },
    "analysis_with_hierarchical_structure": {
      "descriptive_text": "The sample comprises a poly(L-lactide)-block-polystyrene (PLLA-b-PS) diblock copolymer consisting of 77 wt% L-lactide and 23 wt% styrene. Synthesis was conducted via ring-opening polymerization of L-lactide in toluene using tin(II) 2-ethylhexanoate as a catalyst, initiated by a monofunctional polystyrene macroinitiator with a number-average molecular weight of 30,000 g/mol, followed by precipitation in methanol. Test specimens were produced with a Haake-Minijet and subsequently annealed for 30 minutes at 115°C before ultimate tensile strength measurement on a Zwick materials testing machine. Hierarchical analysis indicates a block copolymer morphology with inherent mixing, where the crystallization of the PLLA phase is disturbed by the presence of the PS blocks.",
      "reasoning_analysis": "Increasing Factors: The thermal annealing process at 115°C promotes physical aging and enhances the crystallinity of the PLLA domains below their melting temperature, which typically increases intermolecular cohesion and load-bearing capacity. Additionally, the diblock architecture can facilitate physical crosslinking through microphase separation, potentially improving stress transfer between the rigid PLLA matrix and the PS domains. The high weight fraction of L-lactide provides a predominantly rigid backbone structure conducive to higher strength. Decreasing Factors: The explicit disturbance of PLLA crystallization by the PS blocks reduces the overall degree of crystallinity, which is the primary reinforcement mechanism in semicrystalline polyesters, thereby limiting the ultimate tensile strength. Furthermore, the inherent mixing between blocks suggests imperfect phase separation, which may create weak interfaces prone to premature failure under tension. The amorphous polystyrene component generally exhibits lower tensile strength compared to highly crystalline PLLA, diluting the composite strength. Dominant Factor: The degree of crystallinity within the PLLA matrix qualitatively dominates the final UTS behavior. Although the annealing process attempts to maximize this parameter, the structural constraint imposed by the block copolymer architecture that disturbs crystallization serves as the primary limiting factor, rendering the material's strength dependent on the compromised crystalline fraction rather than the theoretical maximum of homopolymer PLLA."
    },
    "analysis_without_hierarchical_structure": {
      "descriptive_text": "The sample consists of a poly(L-lactide)-block-polystyrene (PLLA-b-PS) diblock copolymer composed of 77 wt% L-lactide and 23 wt% styrene. Synthesis was achieved via ring-opening polymerization of L-lactide initiated by a monofunctional polystyrene macroinitiator with a number-average molecular weight of 30,000 g/mol, utilizing tin(II) 2-ethylhexanoate as a catalyst in toluene, followed by precipitation in methanol. Test specimens were produced using a Haake-Minijet system and subsequently annealed for 30 minutes at 115°C. The ultimate tensile strength was determined via tensile testing using a Zwick-materials testing machine 1445.",
      "reasoning_analysis": "Increasing Factors: The high weight fraction of L-lactide establishes a semi-crystalline poly(L-lactide) matrix, which intrinsically possesses high stiffness and strength compared to amorphous polymers. Furthermore, the processing history includes annealing at 115°C, a temperature conducive to cold crystallization in PLLA, which increases the degree of crystallinity and thereby enhances the material's resistance to plastic deformation and ultimate tensile strength. The diblock architecture may also contribute to physical crosslinking through microphase separation, reinforcing the mechanical integrity. Decreasing Factors: The inherent brittleness associated with both the polystyrene block and highly crystalline PLLA domains can limit ductility, potentially leading to premature failure under tensile stress if stress concentrations arise. Additionally, interfaces between the immiscible PS and PLLA blocks could act as weak points for crack initiation if phase separation is not well-controlled, and residual catalyst species from the synthesis might act as impurities reducing intermolecular cohesion. Dominant Factor: The thermal processing history, specifically the annealing treatment, is the dominant factor governing the UTS behavior. By driving crystallization within the majority PLLA phase, this step fundamentally modifies the morphological structure from a primarily amorphous state to a semi-crystalline one, qualitatively overriding the baseline mechanical contributions of the chemical composition alone to maximize the tensile strength."
    }
  },
  {
    "doi": "10.1016/j.est.2019.100968",
    "title": "Development of structural supercapacitors with epoxy based adhesive polymer electrolyte",
    "year": 2019,
    "chemical_composition": {
      "repeat_unit_psmiles": "[*]CC(F)(F)[*]",
      "monomers": [
        {
          "name": "Epoxy resin #2000",
          "smiles": null,
          "ratio_value": 0,
          "ratio_unit": "wt%"
        },
        {
          "name": "Epoxy hardener #2020",
          "smiles": null,
          "ratio_value": 0,
          "ratio_unit": "wt%"
        }
      ],
      "additives": [
        {
          "name": "Polyvinylidene fluoride",
          "type": "polymer",
          "amount_value": 75,
          "amount_unit": "wt%"
        },
        {
          "name": "Lithium triflate",
          "type": "salt",
          "amount_value": 25,
          "amount_unit": "wt%"
        },
        {
          "name": "Carbon fiber",
          "type": "filler",
          "amount_value": null,
          "amount_unit": null
        }
      ],
      "is_homopolymer": false
    },
    "processing_history": "Structural SC fabricated with 0 wt% epoxy, PVDF/LiTf mass ratio 75:25. Electrodes and electrolyte sandwiched between 2x2 Twill Weave Carbon Fiber, cured using vacuum bagging for 12 h. UTS measured by tension test using MTS 858 materials testing system, force loading speed 5000 N min-1.",
    "hierarchical_structure": "Carbon fiber reinforced composite with 2x2 Twill Weave Carbon Fiber, electrodes embedded in electrolyte matrix.",
    "properties": {
      "UTS": {
        "value": [
          106
        ],
        "unit": "MPa"
      }
    },
    "analysis_with_hierarchical_structure": {
      "descriptive_text": "The sample is a carbon fiber reinforced composite consisting of a polyvinylidene fluoride (PVDF) matrix blended with lithium triflate (LiTf) salt at a 75:25 mass ratio, serving as an electrolyte. Electrodes are embedded within this matrix, which is sandwiched between layers of 2x2 twill weave carbon fiber reinforcement. The structural supercapacitor was fabricated without epoxy resin, consolidated via vacuum bagging for 12 hours, and characterized by tension testing using an MTS 858 system at a force loading speed of 5000 N min-1.",
