Repository: hhtrick/HHT-code

# HHT training framework

This directory contains model training, embedding precomputation, inference, article-level baselines and the curated datasets. All commands below assume that the working directory is `train_code/`.

## 3. Datasets and fixed partitions

Each main dataset is a JSON array at `dataset/{property}/{property}.json`. Entries contain source metadata, `chemical_composition`, `processing_history`, `hierarchical_structure`, `properties`, and two generated-analysis objects. Targets are stored as `properties[property]["value"]`; source metadata and target values are not predictive input fields.

| Property | Train | Validation | Test | Total |
|---|---:|---:|---:|---:|

File: train_code/dataset/UTS/UTS.json (part 281 of 292)
[
      "reasoning_analysis": "Increasing Factors: The incorporation of 2x2 twill weave carbon fiber reinforcement provides high intrinsic tensile strength and stiffness, serving as the primary load-bearing component that significantly elevates the UTS compared to the neat polymer matrix. Additionally, the vacuum bagging processing history promotes laminate consolidation and void reduction, which enhances fiber-matrix contact and minimizes stress concentrations that could initiate premature failure. Decreasing Factors: The use of a PVDF polymer matrix containing 25 wt% lithium triflate salt likely disrupts polymer crystallinity and acts as a plasticizer, reducing the matrix modulus and interfacial shear strength compared to traditional rigid epoxy systems. Furthermore, the embedded electrodes within the electrolyte matrix introduce additional interfaces and potential delamination sites that can act as stress concentrators under tensile loading. Dominant Factor: While the carbon fiber reinforcement establishes a high baseline for mechanical performance, the dominant factor influencing the final UTS behavior is the multifunctional matrix composition; the necessity of high salt content for ionic conductivity compromises the structural integrity and load transfer efficiency of the matrix relative to conventional structural composites, qualitatively limiting the realization of the fibers' full theoretical strength."
    },
    "analysis_without_hierarchical_structure": {
      "descriptive_text": "The sample is a structural composite comprising a polyvinylidene fluoride matrix blended with lithium triflate salt at a 75:25 mass ratio, explicitly fabricated without epoxy resin or hardener. This polymer electrolyte system was sandwiched between layers of 2x2 twill weave carbon fiber reinforcement and consolidated via vacuum bagging for 12 hours. The ultimate tensile strength was subsequently evaluated using a tension test on an MTS 858 materials testing system with a force loading speed of 5000 N min-1.",
      "reasoning_analysis": "Increasing Factors: The incorporation of 2x2 twill weave carbon fiber reinforcement provides a high-modulus scaffold that significantly enhances load-bearing capacity, while the vacuum bagging processing history promotes thorough consolidation and void reduction, optimizing fiber wetting and stress transfer efficiency. Decreasing Factors: The high loading of lithium triflate salt within the polyvinylidene fluoride matrix acts as a plasticizer and disrupts polymer crystallinity, inherently weakening the matrix mechanical integrity compared to neat polymer or standard epoxy systems, and the twill weave architecture introduces fiber crimp which reduces tensile efficiency relative to unidirectional layups. Dominant Factor: The carbon fiber reinforcement qualitatively dominates the final UTS behavior, as the continuous fibers carry the majority of the applied load, establishing a high strength baseline that outweighs the mechanical degradation caused by the salt-plasticized polymer electrolyte matrix."
    }
  },
  {
    "doi": null,
    "title": "Preparation and characterization of high performance of graphene/nylon nanocomposites",
    "year": 2013,
    "chemical_composition": {
      "repeat_unit_psmiles": "[*]NCCCCCCCCCCC(=O)[*]",
      "monomers": [
        {
          "name": "12-aminododecanoic acid",
          "smiles": "NCCCCCCCCCCCC(=O)O",
          "ratio_value": null,
          "ratio_unit": null
        }
      ],
      "additives": [
        {
          "name": "Functionalized graphene",
          "type": "filler",
          "amount_value": 0.3,
          "amount_unit": "wt%"
        }
      ],
      "is_homopolymer": true
    },
    "processing_history": "Melt compounding at 210 °C for 10 min at 60 rpm, compression molded at 210 °C and 20 MPa. UTS measured by tensile testing at 5 mm/min, ASTM D638, using LR50K Plus Lloyd Instruments machine.",
    "hierarchical_structure": "Degree of crystallinity 19.0%. Graphene sheets dispersed with layer thickness 10–30 nm.",
    "properties": {
      "UTS": {
        "value": [
          34.1
        ],
        "unit": "MPa"
      }
    },
    "analysis_with_hierarchical_structure": {
      "descriptive_text": "The sample comprises a polyamide 12 homopolymer derived from 12-aminododecanoic acid monomers, incorporated with 0.3 wt% functionalized graphene filler. Fabrication involved melt compounding at 210 °C for 10 minutes at 60 rpm followed by compression molding at 210 °C under 20 MPa pressure. Hierarchical characterization indicates a semi-crystalline morphology with a degree of crystallinity of 19.0%, featuring dispersed graphene sheets with layer thicknesses between 10 and 30 nm. Mechanical evaluation was conducted via tensile testing at a crosshead speed of 5 mm/min in accordance with ASTM D638 standards.",
      "reasoning_analysis": "Increasing Factors: The polyamide backbone facilitates strong interchain hydrogen bonding, which enhances cohesive energy density and resistance to chain slippage under load. The inclusion of functionalized graphene introduces a high-modulus reinforcement phase where surface functionalization promotes interfacial adhesion, enabling efficient stress transfer from the matrix to the filler. Additionally, the compression molding process under high pressure ensures dense packing and minimizes voids, contributing to structural integrity. Decreasing Factors: The relatively low degree of crystallinity (19.0%) limits the volume fraction of rigid crystalline lamellae that typically act as physical crosslinks to resist deformation. The graphene filler exhibits a layer thickness of 10–30 nm, suggesting multi-layer stacking rather than full exfoliation, which reduces the aspect ratio and diminishes the theoretical reinforcement potential. Furthermore, the low filler loading of 0.3 wt% is insufficient to establish a percolating network, restricting the composite strengthening effect. Dominant Factor: The ultimate tensile strength is qualitatively dominated by the semi-crystalline morphology of the polyamide matrix. While the functionalized graphene provides interfacial reinforcement, the low filler content and moderate crystallinity mean that the intrinsic mechanical properties governed by the polymer's hydrogen bonding network and crystalline fraction remain the primary determinants of the bulk strength behavior."
    },
    "analysis_without_hierarchical_structure": {
      "descriptive_text": "The sample comprises a polyamide 12 homopolymer derived from 12-aminododecanoic acid monomers, reinforced with 0.3 wt% functionalized graphene filler. The composite was fabricated through melt compounding at 210 °C for 10 minutes at 60 rpm, followed by compression molding at 210 °C under 20 MPa pressure. Mechanical characterization was performed via tensile testing at a crosshead speed of 5 mm/min according to ASTM D638 standards using an LR50K Plus Lloyd Instruments machine.",
      "reasoning_analysis": "Increasing Factors: The inclusion of functionalized graphene provides high-stiffness reinforcement where the functional groups enhance interfacial adhesion with the polyamide matrix, facilitating efficient stress transfer and restricting chain mobility under load. Additionally, the compression molding process at 20 MPa promotes high consolidation density and reduces void formation, while the semi-crystalline nature of the polyamide 12 contributes intrinsic strength through crystalline domains. Decreasing Factors: The polyamide 12 backbone features long methylene sequences between amide linkages, resulting in a lower hydrogen bonding density compared to shorter-chain nylons, which intrinsically limits the cohesive strength of the matrix. Furthermore, thermal exposure during melt compounding at 210 °C risks chain scission or molecular weight reduction, and any potential agglomeration of graphene nanoparticles could act as stress concentrators initiating premature failure. Dominant Factor: The reinforcement efficiency derived from the functionalized graphene filler combined with the void-free consolidation achieved during compression molding qualitatively dominates the final UTS behavior. This is because the enhanced load transfer capability at the filler-matrix interface outweighs the inherent flexibility of the PA12 backbone, making the composite strength primarily dependent on the dispersion quality and interfacial bonding rather than the baseline matrix properties alone."
    }
  },
  {
    "doi": null,
    "title": "Preparation and characterization of high performance of graphene/nylon nanocomposites",
    "year": 2013,
    "chemical_composition": {
      "repeat_unit_psmiles": "[*]NCCCCCCCCCCC(=O)[*]",
      "monomers": [
        {
          "name": "12-aminododecanoic acid",
          "smiles": "NCCCCCCCCCCCC(=O)O",
          "ratio_value": null,
          "ratio_unit": null
        }
      ],
      "additives": [
        {
          "name": "Functionalized graphene",
          "type": "filler",
          "amount_value": 1,
          "amount_unit": "wt%"
        }
      ],
      "is_homopolymer": true
    },
    "processing_history": "Melt compounding at 210 °C for 10 min at 60 rpm, compression molded at 210 °C and 20 MPa. UTS measured by tensile testing at 5 mm/min, ASTM D638, using LR50K Plus Lloyd Instruments machine.",
    "hierarchical_structure": "Degree of crystallinity 20.1%. Graphene sheets dispersed with layer thickness 10–30 nm.",
    "properties": {
      "UTS": {
        "value": [
          41.6
        ],
        "unit": "MPa"
      }
    },
    "analysis_with_hierarchical_structure": {
      "descriptive_text": "The sample comprises a polyamide 12 homopolymer derived from 12-aminododecanoic acid monomers, incorporated with 1 wt% functionalized graphene filler. Fabrication involved melt compounding at 210 °C for 10 minutes at 60 rpm, followed by compression molding at 210 °C under 20 MPa. The resulting hierarchical structure exhibits a semi-crystalline morphology with a degree of crystallinity of 20.1%, featuring dispersed graphene sheets with layer thicknesses between 10 and 30 nm. Ultimate tensile strength was determined via tensile testing at a rate of 5 mm/min in accordance with ASTM D638.",
      "reasoning_analysis": "Increasing Factors: The polyamide backbone facilitates strong interchain hydrogen bonding, which significantly enhances cohesive energy density and resistance to deformation. The inclusion of 1 wt% functionalized graphene introduces a high-modulus nanofiller that enables efficient stress transfer from the matrix to the reinforcement, while the functionalization promotes interfacial adhesion. Additionally, the semi-crystalline nature provides physical crosslinking points that reinforce the amorphous regions. Decreasing Factors: The degree of crystallinity is moderate at 20.1%, which is relatively low for polyamide 12, limiting the density of rigid crystalline lamellae available to bear load. The long methylene sequence in the monomer unit reduces the frequency of hydrogen bonds compared to shorter-chain nylons, potentially lowering intrinsic strength. Furthermore, the observed graphene layer thickness of 10-30 nm suggests the presence of few-layer stacks rather than exfoliated single layers, which may act as stress concentration sites if dispersion is not perfect. Dominant Factor: The reinforcement provided by the functionalized graphene sheets combined with the inherent hydrogen bonding network of the polyamide matrix qualitatively dominates the mechanical behavior, driving the UTS higher than that of the neat polymer, although the final strength is ultimately capped by the moderate crystallinity achieved during the compression molding process."
    },
    "analysis_without_hierarchical_structure": {
      "descriptive_text": "This sample comprises a polyamide 12 homopolymer synthesized from 12-aminododecanoic acid monomers and reinforced with 1 wt% functionalized graphene filler. The composite material was fabricated via melt compounding at 210 °C for 10 minutes at 60 rpm, followed by compression molding at 210 °C under 20 MPa pressure. Mechanical characterization was performed using tensile testing at a crosshead speed of 5 mm/min according to ASTM D638 standards on a LR50K Plus Lloyd Instruments machine.",
      "reasoning_analysis": "Increasing Factors: The polyamide 12 backbone supports intermolecular hydrogen bonding between amide groups, providing intrinsic cohesive strength and semi-crystalline reinforcement. The incorporation of functionalized graphene introduces a high-aspect-ratio nanofiller with exceptional intrinsic mechanical properties; specifically, the functionalization enhances interfacial adhesion between the filler and the polyamide matrix, enabling efficient stress transfer from the polymer phase to the rigid filler phase during tensile loading. Decreasing Factors: The relatively long methylene sequence in the 12-aminododecanoic acid monomer results in a lower density of hydrogen bonding sites compared to shorter-chain polyamides, inherently limiting the maximum theoretical strength of the neat matrix. Furthermore, the melt compounding process at 210 °C carries a risk of thermal-oxidative degradation which could reduce molecular weight, and any incomplete dispersion of the graphene filler could create agglomerates that act as stress concentrators initiating premature failure. Dominant Factor: The dominant factor governing the UTS behavior is the interfacial load transfer efficiency enabled by the functionalized graphene. While the matrix provides the baseline ductility and cohesion, the presence of the well-dispersed functionalized nanofiller qualitatively supersedes the matrix limitations by bridging micro-cracks and bearing a significant portion of the applied load, thereby driving the composite strength higher than that of the neat polymer despite the potential for minor thermal degradation during processing."
    }
  },
  {
    "doi": null,
    "title": "Preparation and characterization of high performance of graphene/nylon nanocomposites",
    "year": 2013,
    "chemical_composition": {
      "repeat_unit_psmiles": "[*]NCCCCCCCCCCC(=O)[*]",
      "monomers": [
        {
          "name": "12-aminododecanoic acid",
          "smiles": "NCCCCCCCCCCCC(=O)O",
          "ratio_value": null,
          "ratio_unit": null
        }
      ],
      "additives": [
        {
          "name": "Functionalized graphene",
          "type": "filler",
          "amount_value": 0.6,
          "amount_unit": "wt%"
        }
      ],
      "is_homopolymer": true
    },
    "processing_history": "Melt compounding at 210 °C for 10 min at 60 rpm, compression molded at 210 °C and 20 MPa. UTS measured by tensile testing at 5 mm/min, ASTM D638, using LR50K Plus Lloyd Instruments machine.",
    "hierarchical_structure": "Degree of crystallinity 25.5%. Graphene sheets dispersed with layer thickness 10–30 nm.",
    "properties": {
      "UTS": {
        "value": [
          35.3
        ],
        "unit": "MPa"
      }
    },
    "analysis_with_hierarchical_structure": {
      "descriptive_text": "The sample consists of a polyamide 12 homopolymer derived from 12-aminododecanoic acid monomers, reinforced with 0.6 wt% functionalized graphene filler. The material was processed via melt compounding at 210 °C for 10 minutes at 60 rpm, followed by compression molding at 210 °C under 20 MPa pressure. Structural characterization reveals a semi-crystalline morphology with a degree of crystallinity of 25.5%, wherein the graphene sheets are dispersed with layer thicknesses ranging from 10 to 30 nm. Mechanical properties were evaluated through tensile testing at a crosshead speed of 5 mm/min according to ASTM D638 standards using an LR50K Plus Lloyd Instruments machine.",
      "reasoning_analysis": "Increasing Factors: The polyamide backbone facilitates strong intermolecular hydrogen bonding, creating physical crosslinks that enhance load-bearing capacity. The incorporation of 0.6 wt% functionalized graphene introduces high-aspect-ratio nanofillers capable of effective stress transfer from the matrix to the filler, significantly reinforcing the material. Additionally, the 25.5% degree of crystallinity provides rigid domains that resist deformation, while the compression molding process minimizes voids, ensuring structural integrity. Decreasing Factors: The long methylene sequence in the 12-aminododecanoic acid monomer results in a lower density of hydrogen bonds per unit volume compared to shorter-chain polyamides, which may limit the maximum cohesive strength of the neat matrix. Furthermore, despite functionalization, any potential agglomeration of graphene sheets at the nanoscale could act as stress concentration points, initiating premature failure. Dominant Factor: The reinforcement provided by the well-dispersed functionalized graphene sheets qualitatively dominates the UTS behavior. The strong interfacial adhesion implied by the functionalization and the nanoscale dispersion (10–30 nm) allows for efficient load transfer that supersedes the limitations imposed by the lower hydrogen bond density of the Nylon 12 matrix, resulting in a composite strength higher than the neat polymer baseline."
    },
    "analysis_without_hierarchical_structure": {
      "descriptive_text": "The sample comprises a polyamide 12 homopolymer synthesized from 12-aminododecanoic acid monomers and reinforced with 0.6 wt% functionalized graphene filler. The composite material was manufactured via melt compounding at 210 °C for 10 minutes at 60 rpm, followed by compression molding at 210 °C under 20 MPa pressure. Ultimate tensile strength was evaluated through tensile testing conducted at a crosshead speed of 5 mm/min in accordance with ASTM D638 standards using a LR50K Plus Lloyd Instruments machine.",
      "reasoning_analysis": "Increasing Factors: The polyamide 12 matrix possesses a semi-crystalline structure stabilized by intermolecular hydrogen bonding between amide groups, which provides a strong foundational cohesive strength. The addition of functionalized graphene introduces a high-aspect-ratio nanofiller that facilitates efficient stress transfer from the polymer matrix to the filler, while the chemical functionalization enhances interfacial adhesion compared to pristine graphene. Furthermore, the shear forces during melt compounding promote the exfoliation and dispersion of the graphene sheets, maximizing the reinforcement surface area available for load bearing. Decreasing Factors: Despite the low loading content, there remains a possibility of nanoparticle agglomeration which can act as stress concentration sites initiating premature crack propagation. Additionally, the thermal history involving exposure to 210 °C during melt compounding and molding carries a risk of thermal oxidative degradation or chain scission within the polyamide backbone, potentially reducing the molecular weight and inherent toughness contributing to the ultimate strength. Dominant Factor: The dominant factor determining the final UTS behavior is the quality of the interfacial interaction between the polyamide matrix and the functionalized graphene. While the inherent hydrogen bonding of the nylon provides the baseline mechanical integrity, the reinforcement efficiency gained through improved interfacial adhesion and stress transfer typically outweighs the minor detrimental effects of potential agglomeration or thermal history at this specific low loading level, qualitatively driving the tensile strength higher relative to the unreinforced matrix behavior."
    }
  },
  {
    "doi": null,
    "title": "Preparation and characterization of high performance of graphene/nylon nanocomposites",
    "year": 2013,
    "chemical_composition": {
      "repeat_unit_psmiles": "[*]NCCCCCCCCCCC(=O)[*]",
      "monomers": [
        {
          "name": "12-aminododecanoic acid",
          "smiles": "NCCCCCCCCCCCC(=O)O",
          "ratio_value": null,
          "ratio_unit": null
        }
      ],
      "additives": [
        {
          "name": "Functionalized graphene",
          "type": "filler",
          "amount_value": 0.1,
          "amount_unit": "wt%"
        }
      ],
      "is_homopolymer": true
    },
    "processing_history": "Melt compounding at 210 °C for 10 min at 60 rpm, compression molded at 210 °C and 20 MPa. UTS measured by tensile testing at 5 mm/min, ASTM D638, using LR50K Plus Lloyd Instruments machine.",
    "hierarchical_structure": "Degree of crystallinity 17.8%. Graphene sheets dispersed with layer thickness 10–30 nm.",
    "properties": {
      "UTS": {
        "value": [
          27.1
        ],
        "unit": "MPa"
      }
    },
    "analysis_with_hierarchical_structure": {
      "descriptive_text": "The sample comprises a polyamide 12 homopolymer derived from 12-aminododecanoic acid monomers, reinforced with 0.1 wt% functionalized graphene filler. Processing involved melt compounding at 210 °C for 10 minutes at 60 rpm, followed by compression molding at 210 °C under 20 MPa pressure. The resulting hierarchical structure exhibits a semi-crystalline morphology with a degree of crystallinity of 17.8%, featuring dispersed graphene sheets with layer thicknesses between 10 and 30 nm. Mechanical characterization was performed via tensile testing at a crosshead speed of 5 mm/min in accordance with ASTM D638 standards.",
      "reasoning_analysis": "Increasing Factors: The polyamide backbone enables strong intermolecular hydrogen bonding between amide groups, providing intrinsic cohesive strength, while the functionalized graphene filler offers high modulus reinforcement with improved interfacial adhesion for effective stress transfer. The nanoscale dispersion of graphene sheets (10–30 nm thickness) maximizes the surface area for load bearing, and the compression molding process minimizes voids to enhance structural integrity. Decreasing Factors: The relatively low degree of crystallinity (17.8%) reduces the density of physical crosslinks provided by crystalline lamellae, which typically restrict chain slippage under tension. The long methylene sequences in the repeat unit impart significant chain flexibility, potentially lowering yield strength compared to shorter-chain polyamides, and the low filler loading (0.1 wt%) may be insufficient to establish a robust percolating network for maximum composite reinforcement. Dominant Factor: The final UTS behavior is predominantly governed by the semi-crystalline morphology of the polyamide matrix, where the low degree of crystallinity limits the inherent strength baseline, while the well-dispersed functionalized graphene provides a critical secondary reinforcement mechanism that mitigates this reduction through efficient interfacial stress transfer."
    },
    "analysis_without_hierarchical_structure": {
      "descriptive_text": "The sample comprises a polyamide 12 homopolymer derived from 12-aminododecanoic acid monomers, reinforced with 0.1 wt% functionalized graphene filler. The composite was manufactured through melt compounding at 210 °C for 10 minutes at 60 rpm, followed by compression molding at 210 °C under 20 MPa pressure. Ultimate tensile strength was determined via tensile testing at a crosshead speed of 5 mm/min according to ASTM D638 standards using a Lloyd Instruments LR50K Plus machine.",
      "reasoning_analysis": "Increasing Factors: The polyamide backbone enables strong intermolecular hydrogen bonding, establishing a robust baseline mechanical integrity, while the semi-crystalline structure promoted by the compression molding thermal history enhances stiffness and strength. Additionally, the inclusion of functionalized graphene provides high-aspect-ratio reinforcement capable of efficient stress transfer from the matrix to the filler due to improved interfacial adhesion. Decreasing Factors: The melt compounding process at 210 °C introduces risks of thermal-oxidative degradation or hydrolysis, which could reduce molecular weight and entanglement density, thereby diminishing tensile strength. Furthermore, inadequate dispersion of the graphene filler could lead to agglomeration, acting as stress concentration points that initiate premature failure, and any voids entrapped during compression molding would reduce the effective load-bearing cross-sectional area. Dominant Factor: The ultimate tensile strength behavior is qualitatively dominated by the synergy between the semi-crystalline polyamide matrix structure and the interfacial efficiency of the functionalized graphene; assuming successful dispersion during melt compounding, the reinforcement effect and matrix crystallinity outweigh the potential degradation effects, driving the UTS higher relative to the neat polymer."
    }
  },
  {
    "doi": null,
    "title": "Optimization of FDM parameters for enhanced mechanical properties of chopped carbon fber‑reinforced polymer composites",
    "year": 2024,
    "chemical_composition": {
      "repeat_unit_psmiles": null,
      "monomers": [
        {
          "name": "Polyamide (PAHT)",
          "smiles": null,
          "ratio_value": null,
          "ratio_unit": null
        }
      ],
      "additives": [
        {
          "name": "Carbon fiber",
          "type": "filler",
          "amount_value": 15,
          "amount_unit": "wt%"
        }
      ],
      "is_homopolymer": false
    },
    "processing_history": "FDM printed using Ultrafuse PAHT CF15 filament (dried at 85 °C for 12 h). Nozzle: 0.4 mm, 270 °C. Bed: 100 °C. Infill: 100%, Longitudinal, 0°. Tensile test: ASTM D638 Type 1, 25 kN load cell, 0.02 mm/s displacement, extensometer. Infill line distance: 0.4 mm, Layer height: 0.075 mm, Print speed: 50 mm/s, Chamber temp: 45 °C.",
    "hierarchical_structure": "Chopped carbon fibers (average length 100 ± 50 μm, diameter 7 ± 0.5 μm) aligned with printing direction.",
    "properties": {
      "UTS": {
        "value": [
          167.3
        ],
        "unit": "MPa"
      }
    },
    "analysis_with_hierarchical_structure": {
      "descriptive_text": "The sample comprises a high-temperature polyamide (PAHT) matrix reinforced with 15 wt% chopped carbon fibers, fabricated via fused deposition modeling (FDM) using Ultrafuse PAHT CF15 filament. Prior to processing, the material was dried at 85 °C for 12 hours to minimize moisture content. Printing parameters included a nozzle temperature of 270 °C, a bed temperature of 100 °C, and a chamber temperature of 45 °C, with a 100% longitudinal infill pattern oriented at 0°, a layer height of 0.075 mm, and a print speed of 50 mm/s. Hierarchical characterization indicates the presence of chopped carbon fibers with an average length of 100 ± 50 μm and diameter of 7 ± 0.5 μm, aligned along the printing direction, with mechanical evaluation performed according to ASTM D638 Type 1 standards.",
      "reasoning_analysis": "Increasing Factors: The incorporation of 15 wt% carbon fibers provides significant reinforcement due to the high intrinsic strength and modulus of the filler compared to the PAHT matrix. The drying protocol at 85 °C for 12 hours reduces moisture-induced voids and prevents hydrolytic degradation during extrusion, preserving matrix integrity. Furthermore, the 100% longitudinal infill pattern aligns both the polymer rasters and the chopped carbon fibers with the loading direction, maximizing load transfer efficiency along the stress axis. Decreasing Factors: The FDM processing history introduces inherent anisotropy, where inter-layer bonding strength is typically lower than intra-layer strength, creating potential failure planes perpendicular to the load. The chopped fiber length (100 ± 50 μm) may be below the critical length required for optimal stress transfer in this matrix system, limiting the full utilization of the fiber strength. Additionally, the high print speed of 50 mm/s may reduce the time available for polymer chain diffusion across raster lines, potentially weakening inter-bead adhesion. Dominant Factor: The alignment of carbon fibers along the loading direction facilitated by the 0° longitudinal infill is the dominant factor enhancing the UTS relative to the neat polymer; however, the ultimate tensile behavior is qualitatively constrained by the inter-layer adhesion strength inherent to the additive manufacturing process, which prevents the composite from reaching the theoretical strength of traditionally molded counterparts."
    },
    "analysis_without_hierarchical_structure": {
      "descriptive_text": "The sample comprises a Polyamide (PAHT) matrix reinforced with 15 wt% carbon fiber filler. Specimens were fabricated via Fused Deposition Modeling using Ultrafuse PAHT CF15 filament that was preconditioned by drying at 85 °C for 12 hours. The printing process employed a 0.4 mm nozzle at 270 °C with a heated bed at 100 °C and a chamber temperature of 45 °C. The internal geometry featured 100% infill density oriented longitudinally at 0° relative to the loading axis, with a layer height of 0.075 mm and print speed of 50 mm/s. Mechanical characterization was conducted according to ASTM D638 Type 1 standards using a 25 kN load cell and extensometer at a displacement rate of 0.02 mm/s.",
      "reasoning_analysis": "Increasing Factors: The addition of 15 wt% carbon fiber significantly enhances load-bearing capacity due to the high intrinsic strength of the fibers compared to the polyamide matrix. The processing history specifies a 0° longitudinal infill orientation, which aligns the printed roads and embedded fibers parallel to the tensile stress axis, maximizing reinforcement efficiency. Additionally, the pre-drying step at 85 °C mitigates moisture-induced plasticization and void formation, preserving matrix integrity. Decreasing Factors: The FDM process inherently introduces inter-raster voids and potential interlayer weaknesses that reduce the effective load-bearing cross-section compared to fully dense manufacturing methods. Shear forces during extrusion through the 0.4 mm nozzle may also fracture fibers, reducing their aspect ratio and strengthening potential. Dominant Factor: The alignment of the carbon fibers and polymer roads along the loading direction is the dominant factor. While processing-induced porosity limits absolute strength, the directional reinforcement provided by the 0° orientation qualitatively overrides interlayer weaknesses during longitudinal tensile testing, making the fiber contribution the primary determinant of the UTS behavior."
    }
  },
  {
    "doi": "10.1002/app.37836",
    "title": "Optimization of the Property Profile of Poly-L-Lactide by Synthesis of PLLA-Polystyrene–Block Copolymers",
    "year": 2013,
    "chemical_composition": {
      "repeat_unit_psmiles": null,
      "monomers": [
        {
          "name": "Styrene",
          "smiles": "C=CC1=CC=CC=C1",
          "ratio_value": 35,
          "ratio_unit": "wt%"
        },
        {
          "name": "L-Lactide",
          "smiles": "C[C@H]1C(=O)O[C@@H](C)C(=O)O1",
          "ratio_value": 65,
          "ratio_unit": "wt%"
        }
      ],
      "additives": [],
      "is_homopolymer": false
    },
    "processing_history": "Diblock copolymer PLLA-b-PS synthesized by ROP of L-lactide initiated by monofunctional PS macroinitiator M1 (Mn 30,000 g/mol) using tin(II) 2-ethylhexanoate catalyst in toluene. Precipitated in methanol. Test specimen produced with Haake-Minijet. Annealed for 30 min at 115°C. Ultimate tensile strength measured by tensile test using Zwick-materials testing machine 1445.",
    "hierarchical_structure": "Block copolymer morphology with inherent mixing, PLLA crystallization disturbed by PS blocks.",
    "properties": {
      "UTS": {
        "value": [
          71
        ],
        "unit": "MPa"
      }
    },
    "analysis_with_hierarchical_structure": {
      "descriptive_text": "This sample comprises a diblock copolymer consisting of polystyrene and poly(L-lactide) with a weight composition of 35% styrene and 65% L-lactide. The material was synthesized via ring-opening polymerization of L-lactide initiated by a monofunctional polystyrene macroinitiator with a number-average molecular weight of 30,000 g/mol, utilizing tin(II) 2-ethylhexanoate catalyst in toluene, followed by purification through methanol precipitation. Test specimens were fabricated using a Haake-Minijet processing unit and subsequently annealed for 30 minutes at 115°C before ultimate tensile strength characterization on a Zwick materials testing machine. The resulting hierarchical structure displays block copolymer morphology with inherent mixing, wherein the crystallization of the poly(L-lactide) phase is notably disturbed by the presence of the polystyrene blocks.",
      "reasoning_analysis": "Increasing Factors: The incorporation of polystyrene blocks introduces glassy domains at room temperature that act as rigid physical crosslinks, enhancing stiffness and load-bearing capacity. Additionally, the thermal annealing history at 115°C facilitates chain relaxation and promotes secondary crystallization within the poly(L-lactide) segments, which typically increases yield strength and ultimate tensile strength by reinforcing the amorphous matrix. Decreasing Factors: The block copolymer architecture intrinsically disrupts the regular packing of poly(L-lactide) chains, as indicated by the disturbed crystallization, which reduces the overall crystallinity volume fraction compared to a homopolymer. Furthermore, the inherent mixing between blocks suggests imperfect microphase separation, potentially compromising the efficiency of stress transfer between the rigid polystyrene domains and the semi-crystalline poly(L-lactide) matrix. Dominant Factor: The final ultimate tensile strength is qualitatively dominated by the extent of poly(L-lactide) crystallinity achieved despite the architectural constraints; while the polystyrene blocks provide rigidity, the suppression of the crystalline phase by the copolymer structure limits the maximum reinforcement potential, making the imperfect crystalline morphology the primary determinant of the mechanical performance."
    },
    "analysis_without_hierarchical_structure": {
      "descriptive_text": "The sample consists of a poly(L-lactide)-block-polystyrene (PLLA-b-PS) diblock copolymer composed of 65 wt% L-lactide and 35 wt% styrene. Synthesis was achieved via ring-opening polymerization of L-lactide initiated by a monofunctional polystyrene macroinitiator (Mn 30,000 g/mol) using tin(II) 2-ethylhexanoate as a catalyst in toluene, followed by precipitation in methanol. Test specimens were produced using a Haake-Minijet system and subsequently annealed for 30 minutes at 115°C. The ultimate tensile strength was determined via tensile testing using a Zwick-materials testing machine 1445.",
      "reasoning_analysis": "Increasing Factors: The chemical composition is dominated by L-lactide (65 wt%), forming a poly(L-lactide) continuous phase capable of crystallization. The processing history specifies annealing at 115°C for 30 minutes, a thermal treatment above the glass transition temperature of PLLA but below its melting point, which promotes the development of crystalline domains. Increased crystallinity restricts chain mobility and enhances intermolecular cohesion, qualitatively driving the UTS upward. Additionally, the diblock architecture may induce microphase separation, where the glassy polystyrene domains can act as physical crosslinks or reinforcing fillers within the matrix, further supporting load transfer. Decreasing Factors: Both polystyrene and poly(L-lactide) are inherently brittle polymers at room temperature, which limits ductility and may lead to premature catastrophic failure under tensile stress. Furthermore, the thermodynamic immiscibility between the PS and PLLA blocks can result in weak interphase boundaries if the microdomain morphology is not well-ordered, creating potential sites for crack initiation. There is also a risk of thermal-mechanical degradation during the Haake-Minijet processing or annealing, potentially catalyzed by residual tin(II) 2-ethylhexanoate, which would reduce molecular weight and diminish tensile strength. Dominant Factor: The thermal history, specifically the annealing step, is the dominant factor influencing the UTS. While the intrinsic brittleness of the components imposes a limit on ductility, the deliberate promotion of crystallinity in the majority PLLA phase significantly stiffens the matrix and increases the yield stress. This structural ordering within the continuous phase qualitatively outweighs the negative effects of phase incompatibility or potential minor degradation, establishing a higher baseline UTS compared to a non-annealed amorphous counterpart."
    }
  },
  {
    "doi": "10.1016/j.est.2019.100968",
    "title": "Development of structural supercapacitors with epoxy based adhesive polymer electrolyte",
    "year": 2019,
    "chemical_composition": {
      "repeat_unit_psmiles": "[*]CC(F)(F)[*]",
      "monomers": [
        {
          "name": "Epoxy resin #2000",
          "smiles": null,
          "ratio_value": 12.195,
          "ratio_unit": "wt%"
        },
        {
          "name": "Epoxy hardener #2020",
          "smiles": null,
          "ratio_value": 2.805,
          "ratio_unit": "wt%"
        }
      ],
      "additives": [
        {
          "name": "Polyvinylidene fluoride",
          "type": "polymer",
          "amount_value": 63.75,
          "amount_unit": "wt%"
        },
        {
          "name": "Lithium triflate",
          "type": "salt",
          "amount_value": 21.25,
          "amount_unit": "wt%"
        },
        {
          "name": "Carbon fiber",
          "type": "filler",
          "amount_value": null,
          "amount_unit": null
        }
      ],
      "is_homopolymer": false
    },
    "processing_history": "Structural SC fabricated with 15 wt% epoxy, PVDF/LiTf mass ratio 75:25. Electrodes and electrolyte sandwiched between 2x2 Twill Weave Carbon Fiber, cured using vacuum bagging for 12 h. UTS measured by tension test using MTS 858 materials testing system, force loading speed 5000 N min-1.",
    "hierarchical_structure": "Carbon fiber reinforced composite with 2x2 Twill Weave Carbon Fiber, electrodes embedded in electrolyte matrix.",
    "properties": {
      "UTS": {
        "value": [
          87
        ],
        "unit": "MPa"
      }
    },
    "analysis_with_hierarchical_structure": {
      "descriptive_text": "The sample is a carbon fiber reinforced structural supercapacitor composite featuring a multifunctional polymer electrolyte matrix. The matrix consists of Polyvinylidene fluoride (PVDF) and Lithium triflate salt at a 75:25 mass ratio, integrated with an epoxy system comprising Epoxy resin #2000 and Epoxy hardener #2020 totaling 15 wt%. The hierarchical structure incorporates a 2x2 Twill Weave Carbon Fiber reinforcement where electrodes and the electrolyte matrix are sandwiched between the fiber layers. Processing involved curing via vacuum bagging for 12 hours to ensure consolidation, and the Ultimate Tensile Strength was characterized using an MTS 858 materials testing system under tension with a force loading speed of 5000 N min-1.",
