Repository: hhtrick/HHT-code

# HHT training framework

This directory contains model training, embedding precomputation, inference, article-level baselines and the curated datasets. All commands below assume that the working directory is `train_code/`.

## 3. Datasets and fixed partitions

Each main dataset is a JSON array at `dataset/{property}/{property}.json`. Entries contain source metadata, `chemical_composition`, `processing_history`, `hierarchical_structure`, `properties`, and two generated-analysis objects. Targets are stored as `properties[property]["value"]`; source metadata and target values are not predictive input fields.

| Property | Train | Validation | Test | Total |
|---|---:|---:|---:|---:|

File: train_code/dataset/UTS/UTS.json (part 282 of 292)
[
      "reasoning_analysis": "Increasing Factors: The inclusion of 2x2 Twill Weave Carbon Fiber provides a high-modulus reinforcement network that serves as the primary load-bearing component, significantly enhancing the composite's strength. Additionally, the presence of the epoxy resin and hardener introduces a crosslinked thermoset network within the matrix, improving interfacial adhesion between the fibers and the polymer blend, while the vacuum bagging processing history minimizes void content and ensures proper consolidation, further supporting load transfer. Decreasing Factors: The high concentration of Lithium triflate salt within the PVDF matrix acts as a plasticizer and disrupts the semi-crystalline structure of the PVDF, reducing the cohesive energy density and intrinsic strength of the matrix phase. Furthermore, the twill weave architecture introduces fiber crimp which reduces fiber efficiency compared to unidirectional layouts, and the embedded electrode interfaces within the sandwich structure may act as stress concentrators or potential sites for delamination under tensile loading. Dominant Factor: The Carbon Fiber reinforcement qualitatively dominates the final UTS behavior, as the high-strength fibers carry the majority of the applied load; however, the ultimate mechanical performance is modulated by the matrix composition, where the salt-induced plasticization and complex internal interfaces limit the stress transfer efficiency relative to a standard structural composite."
    },
    "analysis_without_hierarchical_structure": {
      "descriptive_text": "The sample is a multifunctional structural composite comprising a hybrid polymer matrix reinforced with carbon fiber. The matrix phase consists of Polyvinylidene fluoride blended with Lithium triflate at a mass ratio of 75:25, integrated with an epoxy system composed of Epoxy resin #2000 and Epoxy hardener #2020 totaling approximately 15 wt%. This formulation was fabricated into a sandwich structure where the electrolyte and electrodes were positioned between layers of 2x2 Twill Weave Carbon Fiber. The assembly was consolidated using vacuum bagging for 12 hours to cure the epoxy and remove voids, and the Ultimate Tensile Strength was characterized via a tension test on an MTS 858 materials testing system with a force loading speed of 5000 N min-1.",
      "reasoning_analysis": "Increasing Factors: The incorporation of 2x2 Twill Weave Carbon Fiber serves as the primary reinforcement phase, providing high intrinsic tensile strength and modulus that significantly elevates the composite UTS through effective load transfer. Additionally, the presence of the epoxy resin and hardener system introduces chemical crosslinking within the matrix, enhancing interfacial adhesion and matrix rigidity, while the vacuum bagging processing history minimizes void content and ensures thorough fiber wetting, further maximizing structural integrity. Decreasing Factors: The high concentration of Lithium triflate salt (21.25 wt%) within the Polyvinylidene fluoride matrix acts as a potent plasticizer and disrupts polymer crystallinity, which inherently reduces the cohesive strength and stiffness of the continuous polymer phase. Furthermore, the complex multiphase nature involving epoxy, PVDF, and ionic salt may introduce interfacial incompatibilities or phase separation that could serve as stress concentration points under tension. Dominant Factor: Despite the plasticizing effect of the ionic salt on the polymer matrix, the continuous carbon fiber reinforcement architecture qualitatively dominates the final UTS behavior, as the high-strength fibers bear the majority of the applied tensile load, rendering the composite strength primarily dependent on the fiber volume fraction and orientation rather than the weakened matrix properties."
    }
  },
  {
    "doi": null,
    "title": "Optimization of FDM parameters for enhanced mechanical properties of chopped carbon fber‑reinforced polymer composites",
    "year": 2024,
    "chemical_composition": {
      "repeat_unit_psmiles": null,
      "monomers": [
        {
          "name": "Polyamide (PAHT)",
          "smiles": null,
          "ratio_value": null,
          "ratio_unit": null
        }
      ],
      "additives": [
        {
          "name": "Carbon fiber",
          "type": "filler",
          "amount_value": 15,
          "amount_unit": "wt%"
        }
      ],
      "is_homopolymer": false
    },
    "processing_history": "FDM printed using Ultrafuse PAHT CF15 filament (dried at 85 °C for 12 h). Nozzle: 0.4 mm, 270 °C. Bed: 100 °C. Infill: 100%, Longitudinal, 0°. Tensile test: ASTM D638 Type 1, 25 kN load cell, 0.02 mm/s displacement, extensometer. Infill line distance: 0.3 mm, Layer height: 0.3 mm, Print speed: 100 mm/s, Chamber temp: 55 °C.",
    "hierarchical_structure": "Chopped carbon fibers (average length 100 ± 50 μm, diameter 7 ± 0.5 μm) aligned with printing direction.",
    "properties": {
      "UTS": {
        "value": [
          99.09
        ],
        "unit": "MPa"
      }
    },
    "analysis_with_hierarchical_structure": {
      "descriptive_text": "The sample comprises a high-temperature polyamide (PAHT) matrix reinforced with 15 wt% chopped carbon fibers, fabricated via fused deposition modeling (FDM) using Ultrafuse PAHT CF15 filament. Prior to extrusion, the material was dried at 85 °C for 12 hours to minimize moisture content. Processing parameters included a 0.4 mm nozzle operated at 270 °C, a heated bed at 100 °C, and a chamber temperature of 55 °C, with a print speed of 100 mm/s. The specimen was constructed with 100% longitudinal infill at 0° orientation, a 0.3 mm layer height, and 0.3 mm infill line distance. The resulting hierarchical structure exhibits carbon fibers with an average length of 100 ± 50 μm and diameter of 7 ± 0.5 μm aligned parallel to the printing direction, and mechanical evaluation was conducted according to ASTM D638 Type 1 standards using a 25 kN load cell and extensometer.",
      "reasoning_analysis": "Increasing Factors: The incorporation of 15 wt% carbon fibers introduces a high-modulus reinforcing phase that significantly enhances load-bearing capacity through effective stress transfer from the PAHT matrix to the stiff fibers. The specific processing history of drying the filament at 85 °C removes absorbed moisture, preventing hydrolytic degradation of the polyamide backbone and reducing void formation during printing. Furthermore, the 0° longitudinal infill orientation aligns the chopped fibers parallel to the applied tensile stress, maximizing the rule of mixtures effect, while the 55 °C chamber temperature promotes inter-layer diffusion and matrix crystallinity, improving cohesive strength. Decreasing Factors: The FDM process inherently introduces micro-voids between raster lines and layers due to the non-isostatic pressure conditions, which act as stress concentrators and reduce the effective load-bearing cross-section. The high print speed of 100 mm/s may limit the time available for polymer chain diffusion across bead boundaries, potentially weakening inter-bead bonding. Additionally, the chopped fiber length (100 ± 50 μm) may be below the critical length required for maximum stress transfer efficiency compared to continuous fibers, and stress concentrations at fiber ends can initiate premature matrix cracking. Dominant Factor: The alignment of the high-stiffness carbon fibers along the primary stress axis serves as the dominant factor driving the UTS upward relative to the neat matrix, as the fibers bear the majority of the applied load; however, the ultimate magnitude of the UTS is qualitatively constrained by the inter-bead porosity and anisotropic bonding characteristics inherent to the high-speed FDM processing history."
    },
    "analysis_without_hierarchical_structure": {
      "descriptive_text": "The sample consists of a Polyamide (PAHT) matrix composite reinforced with 15 wt% carbon fiber filler. Specimens were fabricated via Fused Deposition Modeling (FDM) using Ultrafuse PAHT CF15 filament, which was preconditioned by drying at 85 °C for 12 hours to mitigate moisture absorption. The printing process utilized a nozzle temperature of 270 °C and a heated bed at 100 °C within a chamber maintained at 55 °C. The internal structure was configured with 100% infill density oriented longitudinally at 0° relative to the loading axis, with a layer height and infill line distance of 0.3 mm printed at 100 mm/s. Mechanical characterization was performed according to ASTM D638 Type 1 standards using a 25 kN load cell and extensometer at a displacement rate of 0.02 mm/s.",
      "reasoning_analysis": "Increasing Factors: The incorporation of 15 wt% carbon fiber provides significant reinforcement through load transfer mechanisms, drastically enhancing the load-bearing capacity compared to the neat polyamide matrix. The processing history specifies a 0° longitudinal infill orientation, which aligns both the carbon fibers and the printed raster lines parallel to the tensile load, maximizing the utilization of the fiber strength and minimizing shear stress at inter-layer boundaries. Furthermore, the pre-drying of the filament at 85 °C prevents moisture-induced void formation and hydrolytic degradation, preserving the molecular weight and interfacial adhesion necessary for high strength. Decreasing Factors: The Fused Deposition Modeling process inherently introduces micro-voids between raster lines and layers, resulting in a lower bulk density compared to compression-molded equivalents, which acts as stress concentration sites. Additionally, the high print speed of 100 mm/s may limit the time available for polymer chain diffusion across raster boundaries, potentially weakening inter-bead bonding. The mechanical shearing of carbon fibers during extrusion through the 0.4 mm nozzle could also reduce the fiber aspect ratio, diminishing the reinforcement efficiency. Dominant Factor: The dominant factor governing the UTS is the synergistic effect of the high-modulus carbon fiber reinforcement aligned parallel to the loading axis (0° infill). While FDM-induced porosity and inter-bead boundaries present structural weaknesses, the intrinsic strength of the continuous-like alignment of fibers and raster in the loading direction overwhelmingly dictates the ultimate tensile performance, leading to a significantly enhanced UTS relative to unreinforced or misoriented printed samples."
    }
  },
  {
    "doi": "10.1016/j.est.2019.100968",
    "title": "Development of structural supercapacitors with epoxy based adhesive polymer electrolyte",
    "year": 2019,
    "chemical_composition": {
      "repeat_unit_psmiles": "[*]CC(F)(F)[*]",
      "monomers": [
        {
          "name": "Epoxy resin #2000",
          "smiles": null,
          "ratio_value": 24.39,
          "ratio_unit": "wt%"
        },
        {
          "name": "Epoxy hardener #2020",
          "smiles": null,
          "ratio_value": 5.61,
          "ratio_unit": "wt%"
        }
      ],
      "additives": [
        {
          "name": "Polyvinylidene fluoride",
          "type": "polymer",
          "amount_value": 52.5,
          "amount_unit": "wt%"
        },
        {
          "name": "Lithium triflate",
          "type": "salt",
          "amount_value": 17.5,
          "amount_unit": "wt%"
        },
        {
          "name": "Carbon fiber",
          "type": "filler",
          "amount_value": null,
          "amount_unit": null
        }
      ],
      "is_homopolymer": false
    },
    "processing_history": "Structural SC fabricated with 30 wt% epoxy, PVDF/LiTf mass ratio 75:25. Electrodes and electrolyte sandwiched between 2x2 Twill Weave Carbon Fiber, cured using vacuum bagging for 12 h. UTS measured by tension test using MTS 858 materials testing system, force loading speed 5000 N min-1.",
    "hierarchical_structure": "Carbon fiber reinforced composite with 2x2 Twill Weave Carbon Fiber, electrodes embedded in electrolyte matrix.",
    "properties": {
      "UTS": {
        "value": [
          93
        ],
        "unit": "MPa"
      }
    },
    "analysis_with_hierarchical_structure": {
      "descriptive_text": "The sample is a multifunctional carbon fiber reinforced composite featuring a hybrid matrix system composed of polyvinylidene fluoride (52.5 wt%), lithium triflate salt (17.5 wt%), and an epoxy resin network (24.39 wt% resin and 5.61 wt% hardener). Fabrication involved sandwiching electrodes and the electrolyte matrix between layers of 2x2 twill weave carbon fiber, followed by consolidation via vacuum bagging curing for 12 hours. The ultimate tensile strength was characterized using an MTS 858 materials testing system under tension with a force loading speed of 5000 N min-1.",
      "reasoning_analysis": "Increasing Factors: The inclusion of 2x2 twill weave carbon fiber provides high intrinsic tensile strength and stiffness, serving as the primary load-bearing phase that significantly elevates the composite strength above that of the neat polymer matrix. Additionally, the curing of the epoxy component during the 12-hour vacuum bagging process creates a crosslinked network that enhances matrix rigidity and improves stress transfer between the reinforcement and the polymer phases. Decreasing Factors: The high concentration of lithium triflate salt within the polyvinylidene fluoride phase disrupts polymer crystallinity and reduces intermolecular cohesion, effectively plasticizing the matrix and lowering its intrinsic mechanical integrity. Furthermore, the complex multi-phase interfaces between the carbon fiber, structural epoxy, and ion-conducting electrolyte introduce potential sites for delamination and stress concentration under tensile loading. Dominant Factor: The continuous carbon fiber reinforcement qualitatively dominates the tensile behavior by carrying the majority of the applied load, establishing a high baseline UTS; however, the overall mechanical performance is ultimately constrained by the reduced matrix cohesion and interfacial efficiency necessitated by the multifunctional electrolyte formulation."
    },
    "analysis_without_hierarchical_structure": {
      "descriptive_text": "The sample is a structural composite system composed of 24.39 wt% Epoxy resin #2000 and 5.61 wt% Epoxy hardener #2020, blended with 52.5 wt% Polyvinylidene fluoride and 17.5 wt% Lithium triflate salt. This polymer electrolyte mixture was sandwiched between layers of 2x2 Twill Weave Carbon fiber reinforcement. The assembly was consolidated and cured using vacuum bagging for 12 hours to ensure proper impregnation and crosslinking. Ultimate tensile strength was measured by tension test using an MTS 858 materials testing system with a force loading speed of 5000 N min-1.",
      "reasoning_analysis": "Increasing Factors: The inclusion of 2x2 Twill Weave Carbon fiber reinforcement provides a high-strength skeletal framework that carries the majority of the applied tensile load, substantially increasing the UTS relative to the neat polymer matrix. Additionally, the thermal curing of the epoxy resin component generates a crosslinked thermoset network that improves matrix stiffness and enhances stress transfer efficiency between the polymer phases and the fibers, while the vacuum bagging processing history minimizes void defects that could act as stress concentrators. Decreasing Factors: The high concentration of Lithium triflate salt within the Polyvinylidene fluoride phase disrupts the polymer's semi-crystalline morphology, acting effectively as a plasticizer that reduces the intrinsic yield strength and modulus of the matrix material. Furthermore, potential phase separation between the hydrophobic epoxy network and the PVDF/salt electrolyte phase may create weak interphase boundaries, and the crimp associated with the twill weave architecture slightly reduces the fiber alignment efficiency compared to unidirectional laminates. Dominant Factor: Although the salt content and matrix phase morphology introduce softening mechanisms, the continuous carbon fiber reinforcement serves as the primary load-bearing constituent in this composite system. Consequently, the mechanical properties of the carbon fiber and the quality of the fiber-matrix adhesion achieved during vacuum bagging qualitatively dominate the final UTS behavior, overriding the reductions in matrix strength caused by the electrolyte additives."
    }
  },
  {
    "doi": null,
    "title": "Optimization of FDM parameters for enhanced mechanical properties of chopped carbon fber‑reinforced polymer composites",
    "year": 2024,
    "chemical_composition": {
      "repeat_unit_psmiles": null,
      "monomers": [
        {
          "name": "Polyamide (PAHT)",
          "smiles": null,
          "ratio_value": null,
          "ratio_unit": null
        }
      ],
      "additives": [
        {
          "name": "Carbon fiber",
          "type": "filler",
          "amount_value": 15,
          "amount_unit": "wt%"
        }
      ],
      "is_homopolymer": false
    },
    "processing_history": "FDM printed using Ultrafuse PAHT CF15 filament (dried at 85 °C for 12 h). Nozzle: 0.4 mm, 270 °C. Bed: 100 °C. Infill: 100%, Longitudinal, 0°. Tensile test: ASTM D638 Type 1, 25 kN load cell, 0.02 mm/s displacement, extensometer. Infill line distance: 0.4 mm, Layer height: 0.15 mm, Print speed: 20 mm/s, Chamber temp: 55 °C.",
    "hierarchical_structure": "Chopped carbon fibers (average length 100 ± 50 μm, diameter 7 ± 0.5 μm) aligned with printing direction.",
    "properties": {
      "UTS": {
        "value": [
          154.9
        ],
        "unit": "MPa"
      }
    },
    "analysis_with_hierarchical_structure": {
      "descriptive_text": "The sample comprises a Polyamide (PAHT) matrix composite reinforced with 15 wt% carbon fiber filler. Specimens were fabricated via fused deposition modeling (FDM) using Ultrafuse PAHT CF15 filament that was preconditioned by drying at 85 °C for 12 hours. The printing process utilized a nozzle temperature of 270 °C, a heated bed at 100 °C, and a chamber temperature of 55 °C, with a print speed of 20 mm/s, layer height of 0.15 mm, and 0.4 mm infill line distance to achieve a 100% longitudinal infill pattern. The resulting hierarchical structure consists of chopped carbon fibers with an average length of 100 ± 50 μm and diameter of 7 ± 0.5 μm, oriented parallel to the printing direction. Mechanical characterization was conducted according to ASTM D638 Type 1 standards using a 25 kN load cell and extensometer at a displacement rate of 0.02 mm/s.",
      "reasoning_analysis": "Increasing Factors: The incorporation of 15 wt% carbon fibers provides significant reinforcement through load transfer from the polyamide matrix to the high-strength filler, substantially enhancing the ultimate tensile strength. The processing history includes a rigorous drying step at 85 °C for 12 hours, which removes absorbed moisture that could otherwise cause hydrolytic degradation or void formation during high-temperature extrusion. Furthermore, the heated bed (100 °C) and chamber (55 °C) temperatures promote improved interlayer diffusion and bonding, while the 100% longitudinal infill ensures maximum material density along the load path. The hierarchical structure reveals fibers aligned with the printing direction, which coincides with the tensile load axis, maximizing the reinforcement efficiency of the anisotropic filler. Decreasing Factors: The use of chopped carbon fibers rather than continuous filaments limits the load transfer efficiency due to stress concentrations at fiber ends and the requirement for fibers to exceed the critical length for effective reinforcement, compounded by the length distribution variance (100 ± 50 μm). The FDM processing history inherently introduces interlayer interfaces which act as potential planes of weakness compared to isotropic manufacturing methods like injection molding, potentially leading to premature failure at layer boundaries. Additionally, despite drying, the high-temperature processing of polyamides carries a risk of thermal oxidation if not perfectly controlled, which could degrade the matrix molecular weight. Dominant Factor: The longitudinal alignment of the carbon fibers relative to the applied tensile stress is the dominant factor governing the UTS behavior. While the FDM interlayer boundaries and discontinuous fiber nature impose an upper limit on performance compared to continuous fiber composites, the orientation of the high-modulus fibers along the load path provides the primary mechanism for stress bearing, qualitatively driving the UTS significantly higher than that of the neat polymer matrix despite the processing-induced anisotropy."
    },
    "analysis_without_hierarchical_structure": {
      "descriptive_text": "The sample comprises a Polyamide (PAHT) matrix reinforced with 15 wt% carbon fiber filler. Specimens were fabricated via Fused Deposition Modeling using Ultrafuse PAHT CF15 filament that was dried at 85 °C for 12 hours prior to processing. The printing parameters included a nozzle temperature of 270 °C, a bed temperature of 100 °C, and a chamber temperature of 55 °C to facilitate layer adhesion. The geometry featured 100% infill density with a longitudinal orientation of 0°, a layer height of 0.15 mm, and an infill line distance of 0.4 mm at a print speed of 20 mm/s. Mechanical testing was conducted according to ASTM D638 Type 1 standards using a 25 kN load cell and an extensometer at a displacement rate of 0.02 mm/s.",
      "reasoning_analysis": "Increasing Factors: The incorporation of 15 wt% carbon fiber provides significant reinforcement through load transfer from the Polyamide matrix to the high-strength fibers, intrinsically driving the UTS higher compared to the neat polymer. Additionally, the preconditioning drying step removes moisture that could cause hydrolysis or void formation, while the heated chamber promotes polymer chain diffusion across raster lines, enhancing inter-bead bonding strength. The 0° longitudinal infill orientation aligns both the printed roads and the chopped fibers parallel to the applied tensile load, maximizing the effective cross-sectional area bearing the stress. Decreasing Factors: The Fused Deposition Modeling process inherently introduces anisotropy, where the interfaces between deposited layers and adjacent raster lines act as potential weak points compared to isotropic manufacturing methods like injection molding. Micro-voids between raster lines despite 100% infill settings can serve as stress concentrators initiating failure, and the shear forces during extrusion may reduce the aspect ratio of the carbon fibers, limiting their maximum reinforcement efficiency. Dominant Factor: The alignment of the carbon fiber reinforcement and the printed raster roads parallel to the loading axis (0° longitudinal) is the dominant factor governing the UTS behavior. This specific orientation maximizes the contribution of the high-stiffness fibers to the tensile load-bearing capacity, qualitatively outweighing the strength reductions associated with inter-layer weaknesses, provided the thermal processing history ensured adequate inter-raster diffusion."
    }
  },
  {
    "doi": null,
    "title": "Epoxy polymer nanocomposite containing multiwalled carbon nanotubes/ nano bagasse and e-glass fibre for stealth applications; mechanical and thermal qualities",
    "year": null,
    "chemical_composition": {
      "repeat_unit_psmiles": null,
      "monomers": [
        {
          "name": "Epoxy Resin (LY556)",
          "smiles": null,
          "ratio_value": null,
          "ratio_unit": null
        },
        {
          "name": "Hardener (HY951)",
          "smiles": null,
          "ratio_value": null,
          "ratio_unit": null
        }
      ],
      "additives": [
        {
          "name": "E-glass fibre",
          "type": "reinforcement",
          "amount_value": 3,
          "amount_unit": "layers"
        },
        {
          "name": "Multi-walled Carbon Nanotubes (MCNT)",
          "type": "filler",
          "amount_value": 3,
          "amount_unit": "wt%"
        },
        {
          "name": "Nano bagasse",
          "type": "filler",
          "amount_value": 0.5,
          "amount_unit": "phr"
        }
      ],
      "is_homopolymer": false
    },
    "processing_history": "Hand layup technique. MCNT and nano bagasse mixed with epoxy and hardener using ultra sonication (30 kHz, 1.5 hrs) and magnetic stirrers. 300 mm x 300 mm laminates fabricated with 3 layers of E-glass fibre. Aluminium foil placed in last but one layer on both sides. Ultimate Tensile Strength measured according to ASTM D3039.",
    "hierarchical_structure": "3-layer E-glass fibre laminate. Aluminium foil layers incorporated. MCNT average diameter 63 nm.",
    "properties": {
      "UTS": {
        "value": [
          352
        ],
        "unit": "MPa"
      }
    },
    "analysis_with_hierarchical_structure": {
      "descriptive_text": "The sample comprises a hybrid epoxy composite system utilizing LY556 resin cured with HY951 hardener as the matrix phase. This matrix is reinforced with a multi-scale architecture consisting of three layers of E-glass fibre, 3 wt% Multi-walled Carbon Nanotubes (MCNT) with an average diameter of 63 nm, and 0.5 phr nano bagasse. Processing was executed via a hand layup technique, where the nanofillers were dispersed into the resin-hardener mixture using ultra sonication at 30 kHz for 1.5 hours followed by magnetic stirring. The final specimen was fabricated as a 300 mm x 300 mm laminate with aluminium foil inserted into the penultimate layer on both sides, and the Ultimate Tensile Strength was characterized according to ASTM D3039 standards.",
      "reasoning_analysis": "Increasing Factors: The incorporation of three layers of E-glass fibre provides a continuous reinforcement network that bears the majority of the tensile load, significantly elevating the UTS compared to the neat epoxy matrix. Additionally, the dispersion of Multi-walled Carbon Nanotubes (MCNT) via ultra sonication enhances matrix stiffness and facilitates crack bridging at the nanoscale, while the hybrid addition of nano bagasse may contribute to tortuosity in crack propagation paths. Decreasing Factors: The hand layup processing technique inherently risks the formation of micro-voids and inconsistent fibre wetting, which act as stress concentration sites and reduce the effective load transfer efficiency. Furthermore, the insertion of aluminium foil layers within the laminate introduces a severe modulus mismatch between the metal and the polymer matrix, creating interfacial stress concentrations that can initiate premature delamination or failure under tensile stress. The natural nano bagasse filler may also exhibit weaker interfacial adhesion compared to synthetic reinforcements, potentially acting as defect sites if compatibilization is insufficient. Dominant Factor: While the E-glass fibres establish the primary load-bearing capacity, the ultimate tensile strength behavior is qualitatively dominated by the interfacial integrity between the heterogeneous components, particularly the bond quality between the aluminium foil and the epoxy matrix achieved during the hand layup process, as this interface represents the most likely locus for stress concentration and failure initiation."
    },
    "analysis_without_hierarchical_structure": {
      "descriptive_text": "The composite sample comprises an Epoxy Resin (LY556) matrix cured with HY951 hardener, reinforced with a hybrid system of E-glass fibre, Multi-walled Carbon Nanotubes (MCNT), and Nano bagasse. Fabrication was achieved via a hand layup technique, wherein MCNT and nano bagasse were dispersed into the resin mixture using ultra sonication at 30 kHz for 1.5 hours alongside magnetic stirring. The resulting 300 mm x 300 mm laminates consist of three layers of E-glass fibre, with aluminium foil inserted into the penultimate layer on both sides, and the Ultimate Tensile Strength was characterized according to ASTM D3039.",
      "reasoning_analysis": "Increasing Factors: The incorporation of three layers of E-glass fibre serves as the primary reinforcement mechanism, providing high axial load-bearing capacity and significantly elevating the Ultimate Tensile Strength through effective stress transfer from the epoxy matrix to the high-modulus fibres. Additionally, the inclusion of 3 wt% Multi-walled Carbon Nanotubes enhances the matrix stiffness and interfacial shear strength, while the ultra sonication processing ensures uniform dispersion of nanofillers, minimizing agglomeration-induced defects. Decreasing Factors: The hand layup fabrication technique inherently carries a risk of entrapped air voids and inconsistent fibre wetting compared to automated processes, which can act as stress concentrators and reduce effective load-bearing cross-sections. Furthermore, the insertion of aluminium foil within the laminate layers introduces interfaces with significant modulus mismatch between the metal and the polymer composite, potentially leading to stress concentrations or delamination at the foil-matrix boundary under tensile load. Dominant Factor: Despite the potential processing-induced voids and interfacial complexities introduced by the hybrid fillers and metal foil, the continuous E-glass fibre reinforcement qualitatively dominates the mechanical response, as the macroscopic tensile strength is primarily governed by the fibre volume fraction and alignment rather than matrix modifications or nanoscale fillers."
    }
  },
  {
    "doi": null,
    "title": "Optimization of FDM parameters for enhanced mechanical properties of chopped carbon fber‑reinforced polymer composites",
    "year": 2024,
    "chemical_composition": {
      "repeat_unit_psmiles": null,
      "monomers": [
        {
          "name": "Polyamide (PAHT)",
          "smiles": null,
          "ratio_value": null,
          "ratio_unit": null
        }
      ],
      "additives": [
        {
          "name": "Carbon fiber",
          "type": "filler",
          "amount_value": 15,
          "amount_unit": "wt%"
        }
      ],
      "is_homopolymer": false
    },
    "processing_history": "FDM printed using Ultrafuse PAHT CF15 filament (dried at 85 °C for 12 h). Nozzle: 0.4 mm, 270 °C. Bed: 100 °C. Infill: 100%, Longitudinal, 0°. Tensile test: ASTM D638 Type 1, 25 kN load cell, 0.02 mm/s displacement, extensometer. Infill line distance: 0.4 mm, Layer height: 0.225 mm, Print speed: 100 mm/s, Chamber temp: 25 °C.",
    "hierarchical_structure": "Chopped carbon fibers (average length 100 ± 50 μm, diameter 7 ± 0.5 μm) aligned with printing direction.",
    "properties": {
      "UTS": {
        "value": [
          122.65
        ],
        "unit": "MPa"
      }
    },
    "analysis_with_hierarchical_structure": {
      "descriptive_text": "The sample comprises a high-temperature polyamide (PAHT) matrix reinforced with 15 wt% chopped carbon fibers, fabricated via fused deposition modeling using Ultrafuse PAHT CF15 filament. Prior to printing, the material was dried at 85 °C for 12 hours to minimize moisture content, then extruded through a 0.4 mm nozzle at 270 °C onto a 100 °C heated bed within a 25 °C chamber. The specimen was constructed with 100% longitudinal infill oriented at 0° relative to the testing axis, featuring a layer height of 0.225 mm and print speed of 100 mm/s. The resulting hierarchical structure contains carbon fibers with an average length of 100 ± 50 μm and diameter of 7 ± 0.5 μm aligned along the printing direction, and mechanical properties were evaluated according to ASTM D638 Type 1 standards using a 25 kN load cell at a displacement rate of 0.02 mm/s.",
      "reasoning_analysis": "Increasing Factors: The incorporation of 15 wt% carbon fibers introduces a high-strength reinforcement phase that significantly enhances load-bearing capacity compared to the neat PAHT matrix. The specific processing history involving 0° longitudinal infill aligns these fibers parallel to the tensile stress axis, maximizing stress transfer efficiency according to the rule of mixtures. Additionally, the pre-drying step at 85 °C reduces moisture-induced voids and prevents hydrolytic degradation of the polyamide backbone, while the strong intermolecular hydrogen bonding within the PAHT matrix contributes to intrinsic cohesive strength. Decreasing Factors: The chopped nature of the carbon fibers, with an average length of 100 μm, may be near or below the critical fiber length required for optimal load transfer, leading to premature pull-out rather than fiber fracture. Furthermore, the FDM processing history inherently introduces inter-raster voids and potential weak inter-layer bonding zones, which act as stress concentrators and reduce the effective load-bearing cross-sectional area. The high print speed of 100 mm/s may further limit polymer chain diffusion across raster lines, weakening the interface between deposited roads. Dominant Factor: The alignment of the high-modulus carbon fibers along the loading direction is the dominant factor driving the UTS behavior, providing a substantial increase over the unreinforced polymer; however, the discontinuous fiber length and the microstructural porosity inherent to the additive manufacturing process qualitatively limit the ultimate strength from reaching the theoretical maximum of a continuous fiber composite."
    },
    "analysis_without_hierarchical_structure": {
      "descriptive_text": "The sample comprises a high-temperature polyamide (PAHT) matrix reinforced with 15 wt% carbon fiber filler. Specimens were manufactured via fused deposition modeling using Ultrafuse PAHT CF15 filament that was preconditioned by drying at 85 °C for 12 hours. The printing parameters included a 0.4 mm nozzle operated at 270 °C, a heated bed at 100 °C, and an ambient chamber temperature of 25 °C, with a print speed of 100 mm/s. The resulting geometry featured 100% infill density with a longitudinal orientation of 0°, an infill line distance of 0.4 mm, and a layer height of 0.225 mm. Ultimate tensile strength was evaluated according to ASTM D638 Type 1 standards using a 25 kN load cell and an extensometer at a displacement rate of 0.02 mm/s.",
      "reasoning_analysis": "Increasing Factors: The incorporation of 15 wt% carbon fiber provides significant reinforcement due to the high intrinsic strength and modulus of the fibers compared to the polymer matrix. The specific processing history of drying the filament at 85 °C for 12 hours removes absorbed moisture, preventing void formation and hydrolytic degradation during extrusion, thereby preserving matrix integrity. Furthermore, the 0° longitudinal infill orientation aligns the continuous extruded roads and embedded fibers parallel to the loading axis, maximizing load transfer efficiency, while the semi-crystalline nature of the PAHT matrix contributes through intermolecular hydrogen bonding. Decreasing Factors: The fused deposition modeling process inherently introduces anisotropy, where interlayer bonding strength is typically lower than intralayer strength due to limited polymer diffusion across layer interfaces. The relatively high print speed of 100 mm/s may reduce the time available for thermal fusion between adjacent raster lines, potentially increasing porosity. Additionally, the ambient chamber temperature of 25 °C compared to the high nozzle temperature creates a steep thermal gradient, which can induce residual stresses and warping that compromise structural continuity. Dominant Factor: The alignment of the carbon fibers along the tensile axis (0° longitudinal infill) qualitatively dominates the final UTS behavior. This orientation ensures that the high-strength filler bears the majority of the applied load, significantly enhancing the composite strength relative to the neat polymer, although the absolute magnitude is ultimately capped by the quality of interlayer adhesion achieved during the high-speed printing process."
    }
  },
  {
    "doi": "10.1002/app.37836",
    "title": "Optimization of the Property Profile of Poly-L-Lactide by Synthesis of PLLA-Polystyrene–Block Copolymers",
    "year": 2013,
    "chemical_composition": {
      "repeat_unit_psmiles": null,
      "monomers": [
        {
          "name": "Styrene",
          "smiles": "C=CC1=CC=CC=C1",
          "ratio_value": 14,
          "ratio_unit": "wt%"
        },
        {
          "name": "L-Lactide",
          "smiles": "C[C@H]1C(=O)O[C@@H](C)C(=O)O1",
          "ratio_value": 86,
          "ratio_unit": "wt%"
        }
      ],
      "additives": [],
      "is_homopolymer": false
    },
    "processing_history": "Triblock copolymer PLLA-b-PS-b-PLLA synthesized by ROP of L-lactide initiated by difunctional PS macroinitiator M3 (Mn 40,000 g/mol) prepared via RAFT using tin(II) 2-ethylhexanoate catalyst in toluene. Precipitated in methanol. Test specimen produced with Haake-Minijet. Annealed for 30 min at 115°C. Ultimate tensile strength measured by tensile test using Zwick-materials testing machine 1445.",
    "hierarchical_structure": "Triblock copolymer morphology, PLLA split into two small blocks disturbing crystallization.",
    "properties": {
      "UTS": {
        "value": [
          56
        ],
        "unit": "MPa"
      }
    },
    "analysis_with_hierarchical_structure": {
      "descriptive_text": "The material is a triblock copolymer comprising 86 wt% L-lactide and 14 wt% styrene, configured as PLLA-b-PS-b-PLLA. It was synthesized via ring-opening polymerization of L-lactide initiated by a difunctional polystyrene macroinitiator M3 with a number-average molecular weight of 40,000 g/mol prepared through RAFT polymerization using tin(II) 2-ethylhexanoate catalyst in toluene, followed by precipitation in methanol. Test specimens were produced using a Haake-Minijet and annealed for 30 minutes at 115°C before ultimate tensile strength measurement on a Zwick-materials testing machine. The hierarchical structure displays a triblock copolymer morphology wherein the PLLA segments are divided into two smaller blocks, a feature noted to disturb crystallization.",
      "reasoning_analysis": "Increasing Factors: The thermal processing history involves annealing at 115°C, which exceeds the glass transition temperature of the components, enabling chain relaxation and promoting crystallization within the PLLA domains to enhance intermolecular cohesion and load transfer. The high proportion of L-lactide provides a semi-crystalline matrix with inherently higher modulus potential than the polystyrene segment, and the injection molding process likely induces molecular orientation that aligns chains with the tensile axis. Decreasing Factors: The hierarchical structure indicates that the PLLA segments are split into two smaller blocks, which sterically and kinetically disturbs crystallization by reducing the contiguous chain length available for lamellar growth. Additionally, the amorphous polystyrene mid-block may introduce phase boundaries that act as stress concentrators or compliant regions, potentially reducing the overall strength compared to a homogeneous crystalline matrix. Dominant Factor: The hierarchical structure qualitatively dominates the final UTS behavior; although the annealing process seeks to maximize crystalline order, the architectural constraint of the triblock morphology fundamentally limits the achievable crystallinity and crystal perfection, thereby restricting the ultimate tensile strength relative to a linear PLLA homopolymer of equivalent molecular weight."
    },
    "analysis_without_hierarchical_structure": {
