Repository: hhtrick/HHT-code

# HHT training framework

This directory contains model training, embedding precomputation, inference, article-level baselines and the curated datasets. All commands below assume that the working directory is `train_code/`.

## 3. Datasets and fixed partitions

Each main dataset is a JSON array at `dataset/{property}/{property}.json`. Entries contain source metadata, `chemical_composition`, `processing_history`, `hierarchical_structure`, `properties`, and two generated-analysis objects. Targets are stored as `properties[property]["value"]`; source metadata and target values are not predictive input fields.

| Property | Train | Validation | Test | Total |
|---|---:|---:|---:|---:|

File: train_code/dataset/UTS/UTS.json (part 283 of 292)
[
      "descriptive_text": "The sample consists of a poly(L-lactide)-b-polystyrene-b-poly(L-lactide) triblock copolymer composed of 86 wt% L-lactide and 14 wt% styrene. Synthesis was achieved via ring-opening polymerization of L-lactide initiated by a difunctional polystyrene macroinitiator (Mn 40,000 g/mol) prepared via reversible addition-fragmentation chain-transfer polymerization, utilizing tin(II) 2-ethylhexanoate as the catalyst in toluene. Following polymerization, the material was purified by precipitation in methanol. Test specimens were produced using a Haake-Minijet system and subsequently annealed for 30 minutes at 115°C. The ultimate tensile strength was determined via tensile testing using a Zwick-materials testing machine 1445.",
      "reasoning_analysis": "Increasing Factors: The high weight percentage of L-lactide provides a semi-crystalline matrix capable of significant load bearing, while the specific thermal treatment, annealing at 115°C for 30 minutes, falls within the cold crystallization regime of poly(L-lactide) to significantly increase the degree of crystallinity which directly enhances stiffness and ultimate tensile strength. Furthermore, the triblock architecture chemically links the polystyrene mid-block to the PLLA end-blocks, ensuring efficient stress transfer between phases and preventing macroscopic phase separation, and the Haake-Minijet processing likely induces molecular orientation in the flow direction reinforcing the material along the tensile axis. Decreasing Factors: The presence of the polystyrene mid-block introduces a rigid amorphous phase that is inherently brittle at room temperature, and if microphase separation results in large domain sizes, these interfaces could act as stress concentrators facilitating crack propagation. Additionally, the high degree of crystallinity induced by annealing reduces chain mobility and ductility, potentially leading to premature brittle fracture under tensile load rather than plastic deformation, while residual tin catalyst from the ROP process could act as a pro-degradant lowering molecular weight during processing. Dominant Factor: The thermal annealing history is the dominant factor governing the UTS because while the chemical composition establishes the potential for strength through the semi-crystalline PLLA majority, the as-synthesized material would likely remain largely amorphous without specific thermal treatment, so the annealing step at 115°C activates the crystallization kinetics of the PLLA blocks transforming the morphology from a weak amorphous glass to a reinforced semi-crystalline structure thereby qualitatively dictating the high-strength behavior of the final specimen."
    }
  },
  {
    "doi": "10.1002/app.37836",
    "title": "Optimization of the Property Profile of Poly-L-Lactide by Synthesis of PLLA-Polystyrene–Block Copolymers",
    "year": 2013,
    "chemical_composition": {
      "repeat_unit_psmiles": null,
      "monomers": [
        {
          "name": "Styrene",
          "smiles": "C=CC1=CC=CC=C1",
          "ratio_value": 33,
          "ratio_unit": "wt%"
        },
        {
          "name": "L-Lactide",
          "smiles": "C[C@H]1C(=O)O[C@@H](C)C(=O)O1",
          "ratio_value": 67,
          "ratio_unit": "wt%"
        }
      ],
      "additives": [],
      "is_homopolymer": false
    },
    "processing_history": "Triblock copolymer PLLA-b-PS-b-PLLA synthesized by ROP of L-lactide initiated by difunctional PS macroinitiator M3 (Mn 40,000 g/mol) prepared via RAFT using tin(II) 2-ethylhexanoate catalyst in toluene. Precipitated in methanol. Test specimen produced with Haake-Minijet. Annealed for 30 min at 115°C. Ultimate tensile strength measured by tensile test using Zwick-materials testing machine 1445.",
    "hierarchical_structure": "Triblock copolymer morphology, PLLA split into two small blocks disturbing crystallization.",
    "properties": {
      "UTS": {
        "value": [
          63
        ],
        "unit": "MPa"
      }
    },
    "analysis_with_hierarchical_structure": {
      "descriptive_text": "The sample comprises a triblock copolymer consisting of polystyrene and poly(L-lactide) with a weight composition of 33% styrene and 67% L-lactide. Synthesis was achieved via ring-opening polymerization of L-lactide initiated by a difunctional polystyrene macroinitiator (Mn 40,000 g/mol) prepared through reversible addition-fragmentation chain-transfer polymerization, utilizing tin(II) 2-ethylhexanoate as a catalyst in toluene, followed by precipitation in methanol. Test specimens were produced using a Haake-Minijet system and subsequently annealed for 30 minutes at 115°C to modify the thermal history. Structural characterization indicates a triblock copolymer morphology where the poly(L-lactide) segments are split into two smaller blocks, a feature noted to disturb crystallization behavior, and the ultimate tensile strength was determined via tensile testing on a Zwick-materials testing machine 1445.",
      "reasoning_analysis": "Increasing Factors: The high molecular weight of the polystyrene macroinitiator (Mn 40,000 g/mol) contributes to a high total molecular weight for the copolymer, promoting significant chain entanglement which enhances load transfer and intrinsic strength. Additionally, the annealing process at 115°C, which exceeds the glass transition temperatures of both components, facilitates physical aging and potential structural ordering, thereby reducing internal stresses and increasing material density. The inherent rigidity of both the glassy polystyrene mid-block and the semi-crystalline poly(L-lactide) end-blocks at room temperature provides a stiff backbone conducive to high tensile resistance. Decreasing Factors: The hierarchical structure explicitly notes that the poly(L-lactide) segments are split into two small blocks which disturbs crystallization; reduced crystallinity in poly(L-lactide) typically diminishes the reinforcement provided by crystalline lamellae, lowering the ultimate tensile strength compared to highly crystalline homopolymers. Furthermore, the microphase separation inherent to block copolymers creates interfaces between the polystyrene and poly(L-lactide) domains that may act as stress concentrators or weak boundaries under tensile load if interfacial adhesion is insufficient. Dominant Factor: The architectural constraint on crystallinity serves as the dominant factor influencing the final UTS behavior. While the high molecular weight and annealing history provide mechanisms for strength enhancement, the inability of the poly(L-lactide) blocks to form extensive crystalline domains due to the triblock topology fundamentally limits the material's capacity for crystalline reinforcement, making the reduced crystallinity the primary qualitative determinant of the tensile strength relative to a fully crystalline counterpart."
    },
    "analysis_without_hierarchical_structure": {
      "descriptive_text": "The sample consists of a poly(L-lactide)-block-polystyrene-block-poly(L-lactide) (PLLA-b-PS-b-PLLA) triblock copolymer composed of 67 wt% L-lactide and 33 wt% styrene. Synthesis was achieved via ring-opening polymerization of L-lactide initiated by a difunctional polystyrene macroinitiator (Mn 40,000 g/mol) previously prepared via reversible addition-fragmentation chain-transfer polymerization, utilizing tin(II) 2-ethylhexanoate as the catalyst in toluene. Following polymerization, the material was purified by precipitation in methanol. Test specimens were subsequently produced using a Haake-Minijet apparatus and annealed for 30 minutes at 115°C. The ultimate tensile strength was determined via tensile testing using a Zwick-materials testing machine 1445.",
      "reasoning_analysis": "Increasing Factors: The high weight fraction of L-lactide (67 wt%) establishes a semi-crystalline matrix capable of significant load bearing, while the triblock architecture ensures covalent connectivity between phases for efficient stress transfer. Crucially, the processing history includes annealing at 115°C, which promotes cold crystallization of the PLLA blocks, thereby increasing crystallinity, modulus, and ultimate tensile strength. Additionally, purification via methanol precipitation removes residual solvent and catalyst, preventing plasticization or degradation that would weaken the material. Decreasing Factors: The inherent brittleness of both the polystyrene mid-block and the highly crystalline PLLA domains limits ductility, potentially leading to premature catastrophic failure under tensile load. Furthermore, the use of a Haake-Minijet for specimen production may introduce flow-induced anisotropy or internal residual stresses that could create weak points relative to isotropic samples. Dominant Factor: The thermal treatment via annealing at 115°C is the dominant factor governing the UTS. While the chemical composition provides the fundamental potential for strength, the degree of crystallinity induced by this specific thermal history dictates the actual mechanical performance, overriding the baseline properties of the amorphous copolymer state."
    }
  },
  {
    "doi": null,
    "title": "Preparation and characterization of high performance of graphene/nylon nanocomposites",
    "year": 2013,
    "chemical_composition": {
      "repeat_unit_psmiles": "[*]NCCCCCCCCCCC(=O)[*]",
      "monomers": [
        {
          "name": "12-aminododecanoic acid",
          "smiles": "NCCCCCCCCCCCC(=O)O",
          "ratio_value": null,
          "ratio_unit": null
        }
      ],
      "additives": [
        {
          "name": "Functionalized graphene",
          "type": "filler",
          "amount_value": 3,
          "amount_unit": "wt%"
        }
      ],
      "is_homopolymer": true
    },
    "processing_history": "Melt compounding at 210 °C for 10 min at 60 rpm, compression molded at 210 °C and 20 MPa. UTS measured by tensile testing at 5 mm/min, ASTM D638, using LR50K Plus Lloyd Instruments machine.",
    "hierarchical_structure": "Degree of crystallinity 19.4%. Graphene sheets dispersed with layer thickness 10–30 nm.",
    "properties": {
      "UTS": {
        "value": [
          21.0
        ],
        "unit": "MPa"
      }
    },
    "analysis_with_hierarchical_structure": {
      "descriptive_text": "The sample comprises a polyamide 12 homopolymer derived from 12-aminododecanoic acid monomers, reinforced with 3 wt% functionalized graphene filler. Processing involved melt compounding at 210 °C for 10 minutes at 60 rpm, followed by compression molding at 210 °C under 20 MPa pressure. Structural analysis indicates a semi-crystalline morphology with a degree of crystallinity of 19.4%, featuring dispersed graphene sheets with layer thicknesses between 10 and 30 nm. Mechanical evaluation was conducted via tensile testing at 5 mm/min in accordance with ASTM D638 standards.",
      "reasoning_analysis": "Increasing Factors: The inclusion of 3 wt% functionalized graphene provides high-modulus reinforcement that enhances load-bearing capacity through effective stress transfer mechanisms at the filler-matrix interface. The hydrogen bonding within the polyamide 12 backbone and the presence of 19.4% crystalline domains act as physical crosslinks that resist chain slippage and plastic deformation. Additionally, the compression molding at 20 MPa reduces void content, improving structural integrity. Decreasing Factors: The long methylene sequences in the polyamide 12 repeat unit increase chain flexibility, inherently lowering tensile strength compared to aliphatic polyamides with shorter chain lengths. The moderate degree of crystallinity (19.4%) suggests a significant amorphous fraction that limits the maximum achievable stiffness and strength. Potential thermal or shear degradation during melt compounding at 210 °C could also reduce molecular weight, negatively impacting mechanical performance. Dominant Factor: The quality of interfacial adhesion between the functionalized graphene and the polyamide matrix qualitatively dominates the UTS behavior. While the matrix chemistry establishes the baseline properties, the efficiency of stress transfer governed by the graphene functionalization and the 10-30 nm dispersion state determines the extent of reinforcement, making the nanocomposite interface the primary driver of the final tensile strength."
    },
    "analysis_without_hierarchical_structure": {
      "descriptive_text": "The sample comprises a polyamide 12 homopolymer derived from 12-aminododecanoic acid monomers, reinforced with 3 wt% functionalized graphene filler. The composite material was fabricated through melt compounding at 210 °C for 10 minutes at 60 rpm, followed by compression molding at 210 °C under 20 MPa pressure. Ultimate tensile strength was subsequently evaluated via tensile testing at a crosshead speed of 5 mm/min in accordance with ASTM D638 standards using an LR50K Plus Lloyd Instruments machine.",
      "reasoning_analysis": "Increasing Factors: The polyamide 12 matrix contributes intrinsic mechanical integrity through interchain hydrogen bonding, while the addition of 3 wt% functionalized graphene provides high-aspect-ratio reinforcement with exceptional specific strength. The functionalization of the graphene filler enhances interfacial adhesion with the polymer matrix, facilitating efficient stress transfer, and the filler may act as a nucleating agent to increase crystallinity, both of which drive UTS higher. Additionally, the compression molding pressure of 20 MPa reduces void content, improving load-bearing capacity. Decreasing Factors: The thermal and shear history during melt compounding at 210 °C poses a risk of polymer chain scission or thermal degradation, which would reduce molecular weight and intrinsic matrix strength. Furthermore, any potential agglomeration of the graphene filler despite functionalization could create stress concentration sites that initiate premature failure, and the long methylene sequence in PA12 offers a lower hydrogen bond density compared to shorter-chain polyamides. Dominant Factor: The reinforcement efficiency of the functionalized graphene qualitatively dominates the final UTS behavior. The substantial improvement in stress transfer capability and potential crystallinity enhancement provided by the well-dispersed nanofiller outweighs the potential marginal reduction in matrix molecular weight due to processing, resulting in a net positive influence on strength."
    }
  },
  {
    "doi": "10.1016/j.molliq.2015.05.049",
    "title": "Miscibility and physical properties of chitosan and polyacrylamide blends",
    "year": 2015,
    "chemical_composition": {
      "repeat_unit_psmiles": "[*]OC1C(N)C(O)C(O)C(CO)O1[*]",
      "monomers": [
        {
          "name": "2-amino-2-deoxy-D-glucopyranose",
          "smiles": "NC1C(O)OC(CO)C(O)C1O",
          "ratio_value": null,
          "ratio_unit": null
        }
      ],
      "additives": [],
      "is_homopolymer": true
    },
    "processing_history": "Chitosan sample Ch I (Mv = 540,000, degree of deacetylation 78%) supplied by Aldrich. Films prepared by solution casting technique from 0.1 mol/dm3 CH3COOH + 0.2 mol/dm3 NaCl solution. Dried in vacuum at room temperature. Film thickness 30 μm. UTS measured by tensile test using Zwick&Roell instrument at room temperature, crosshead speed 5 mm/min, dog-bone shape (50 mm length, 4.2 mm width).",
    "hierarchical_structure": "Cast film, thickness 30 μm.",
    "properties": {
      "UTS": {
        "value": [
          59
        ],
        "unit": "MPa"
      }
    },
    "analysis_with_hierarchical_structure": {
      "descriptive_text": "The sample comprises a chitosan homopolymer consisting of 2-amino-2-deoxy-D-glucopyranose repeat units with a viscosity-average molecular weight (Mv) of 540,000 g/mol and a degree of deacetylation of 78%. Films with a thickness of 30 μm were fabricated via a solution casting technique using a solvent system of 0.1 mol/dm³ acetic acid and 0.2 mol/dm³ sodium chloride, followed by vacuum drying at room temperature. The resulting cast films were subjected to tensile testing using a Zwick&Roell instrument at room temperature with a crosshead speed of 5 mm/min on dog-bone shaped specimens to determine the ultimate tensile strength.",
      "reasoning_analysis": "Increasing Factors: The high viscosity-average molecular weight (540,000 g/mol) ensures a high density of chain entanglements, which facilitates effective stress transfer across the polymer network and significantly enhances the ultimate tensile strength. Furthermore, the chemical structure featuring abundant hydroxyl and amine groups enables extensive intermolecular hydrogen bonding, increasing the cohesive energy density and resistance to chain slippage. Decreasing Factors: The solution casting processing history typically results in an isotropic film morphology lacking molecular orientation, which limits the maximum achievable strength compared to drawn or oriented fibers. Additionally, the use of an acetic acid and sodium chloride solvent system introduces the risk of residual solvent or ionic species remaining after room temperature vacuum drying, which could act as plasticizers or disrupt the hydrogen bonding network, thereby reducing mechanical integrity. Dominant Factor: The robust intermolecular hydrogen bonding network intrinsic to the deacetylated glucosamine units, supported by the high molecular weight entanglement density, qualitatively dominates the mechanical behavior, providing substantial cohesive strength that outweighs the limitations imposed by the isotropic cast morphology and potential residual solvent effects."
    },
    "analysis_without_hierarchical_structure": {
      "descriptive_text": "The sample consists of a chitosan homopolymer derived from 2-amino-2-deoxy-D-glucopyranose repeat units, supplied with a viscosity-average molecular weight of 540,000 and a degree of deacetylation of 78%. Thin films with a thickness of 30 μm were fabricated via a solution casting technique using a solvent system comprising 0.1 mol/dm³ acetic acid and 0.2 mol/dm³ sodium chloride. Following casting, the films were dried under vacuum at room temperature. The ultimate tensile strength was subsequently evaluated using a Zwick&Roell instrument at room temperature with a crosshead speed of 5 mm/min on dog-bone shaped specimens having a length of 50 mm and a width of 4.2 mm.",
      "reasoning_analysis": "Increasing Factors: The high viscosity-average molecular weight of 540,000 ensures extensive chain entanglements, which are critical for effective stress transfer and resistance to chain pull-out during tensile loading. Additionally, the chemical structure featuring abundant hydroxyl and amino groups facilitates a dense intermolecular hydrogen bonding network, significantly enhancing cohesive energy density and structural integrity. The inclusion of sodium chloride in the casting solution screens electrostatic repulsions between protonated amino groups, promoting closer chain packing and potentially higher crystallinity. Decreasing Factors: The use of acetic acid as a solvent protonates the amino groups, and residual acid or moisture retained due to room temperature vacuum drying may act as a plasticizer, increasing free volume and reducing intermolecular friction. Furthermore, the degree of deacetylation of 78% indicates the presence of acetyl groups which disrupt the regularity of the polymer backbone compared to fully deacetylated chitosan, potentially limiting the maximum achievable crystallinity and mechanical strength. Dominant Factor: The intrinsic mechanical strength is predominantly governed by the high molecular weight and the robust hydrogen bonding network inherent to the polysaccharide backbone; while residual solvent and acetyl group irregularities introduce weakening mechanisms, the extensive chain entanglements and strong intermolecular forces provided by the high Mv and functional group density qualitatively dominate the ultimate tensile strength behavior."
    }
  },
  {
    "doi": "10.1016/j.est.2019.100968",
    "title": "Development of structural supercapacitors with epoxy based adhesive polymer electrolyte",
    "year": 2019,
    "chemical_composition": {
      "repeat_unit_psmiles": null,
      "monomers": [
        {
          "name": "Epoxy resin #2000",
          "smiles": null,
          "ratio_value": 81.3,
          "ratio_unit": "wt%"
        },
        {
          "name": "Epoxy hardener #2020",
          "smiles": null,
          "ratio_value": 18.7,
          "ratio_unit": "wt%"
        }
      ],
      "additives": [
        {
          "name": "Carbon fiber",
          "type": "filler",
          "amount_value": null,
          "amount_unit": null
        }
      ],
      "is_homopolymer": false
    },
    "processing_history": "Baseline structural SC fabricated with pure epoxy (100 wt% No electrolyte). Electrodes and epoxy sandwiched between 2x2 Twill Weave Carbon Fiber, cured using vacuum bagging for 12 h. UTS measured by tension test using MTS 858 materials testing system, force loading speed 5000 N min-1.",
    "hierarchical_structure": "Carbon fiber reinforced composite with 2x2 Twill Weave Carbon Fiber, electrodes embedded in epoxy matrix.",
    "properties": {
      "UTS": {
        "value": [
          112
        ],
        "unit": "MPa"
      }
    },
    "analysis_with_hierarchical_structure": {
      "descriptive_text": "The sample comprises a carbon fiber reinforced epoxy composite system formulated with 81.3 wt% Epoxy resin #2000 and 18.7 wt% Epoxy hardener #2020. Structurally, the material features a 2x2 Twill Weave Carbon Fiber architecture with electrodes embedded within the epoxy matrix. Fabrication involved sandwiching the electrodes and epoxy between the carbon fiber layers, followed by curing via vacuum bagging for 12 hours to produce a baseline structural component without electrolyte content. Mechanical characterization was performed using an MTS 858 materials testing system under tension with a force loading speed of 5000 N min-1 to determine the Ultimate Tensile Strength.",
      "reasoning_analysis": "Increasing Factors: The incorporation of high-modulus Carbon Fiber into the epoxy matrix provides the primary load-bearing capability, significantly enhancing strength compared to the neat polymer. The vacuum bagging processing history promotes thorough resin impregnation and minimizes void content, optimizing stress transfer between the matrix and reinforcement. Additionally, the thermosetting nature of the epoxy resin and hardener creates a crosslinked network that provides rigidity and supports the fibers. Decreasing Factors: The presence of embedded electrodes introduces heterogeneity and potential stress concentrators within the matrix, which can initiate premature failure at the electrode-matrix interface. The 2x2 Twill Weave architecture induces fiber crimp, reducing the axial efficiency of the carbon fibers compared to unidirectional layouts. Furthermore, any imperfect bonding between the embedded electrodes, the carbon fiber weave, and the epoxy matrix could act as weak links under tensile loading. Dominant Factor: The continuous carbon fiber reinforcement network qualitatively dominates the UTS behavior, as the fibers possess significantly higher strength than the epoxy matrix or embedded components. While the weave architecture and embedded electrodes introduce structural discontinuities that limit the theoretical maximum strength, the overall UTS is primarily determined by the load-bearing capacity of the carbon fiber weave rather than the matrix or additive properties."
    },
    "analysis_without_hierarchical_structure": {
      "descriptive_text": "The sample comprises a structural composite consisting of a thermoset matrix formed from Epoxy resin #2000 (81.3 wt%) and Epoxy hardener #2020 (18.7 wt%), reinforced with 2x2 Twill Weave Carbon fiber. The fabrication involved sandwiching the pure epoxy mixture between carbon fiber layers and consolidating the assembly via vacuum bagging for 12 hours. Ultimate tensile strength was evaluated using an MTS 858 materials testing system under tension with a force loading speed of 5000 N min-1.",
      "reasoning_analysis": "Increasing Factors: The incorporation of Carbon fiber as a reinforcing filler significantly enhances load-bearing capacity compared to the neat epoxy matrix, while the vacuum bagging processing history minimizes void formation and ensures optimal fiber wetting, thereby maximizing stress transfer efficiency. Additionally, the formulation specifies pure epoxy with no electrolyte, preventing plasticization effects that would otherwise lower matrix stiffness and strength. Decreasing Factors: The use of a 2x2 Twill Weave architecture introduces fiber crimp, which reduces the effective axial strength relative to unidirectional laminates, and the inherent brittleness of the cured thermoset network without specific toughening additives may limit strain-to-failure under tensile loading. Dominant Factor: The high modulus and strength of the continuous carbon fiber reinforcement, effectively engaged through the void-minimized consolidation achieved by vacuum bagging, qualitatively dominates the final UTS behavior, overriding the architectural limitations of the weave pattern and the inherent brittleness of the matrix."
    }
  },
  {
    "doi": null,
    "title": "Optimization of FDM parameters for enhanced mechanical properties of chopped carbon fber‑reinforced polymer composites",
    "year": 2024,
    "chemical_composition": {
      "repeat_unit_psmiles": null,
      "monomers": [
        {
          "name": "Polyamide (PAHT)",
          "smiles": null,
          "ratio_value": null,
          "ratio_unit": null
        }
      ],
      "additives": [
        {
          "name": "Carbon fiber",
          "type": "filler",
          "amount_value": 15,
          "amount_unit": "wt%"
        }
      ],
      "is_homopolymer": false
    },
    "processing_history": "FDM printed using Ultrafuse PAHT CF15 filament (dried at 85 °C for 12 h). Nozzle: 0.4 mm, 270 °C. Bed: 100 °C. Infill: 100%, Longitudinal, 0°. Tensile test: ASTM D638 Type 1, 25 kN load cell, 0.02 mm/s displacement, extensometer. Infill line distance: 0.4 mm, Layer height: 0.3 mm, Print speed: 75 mm/s, Chamber temp: 35 °C.",
    "hierarchical_structure": "Chopped carbon fibers (average length 100 ± 50 μm, diameter 7 ± 0.5 μm) aligned with printing direction.",
    "properties": {
      "UTS": {
        "value": [
          106.83
        ],
        "unit": "MPa"
      }
    },
    "analysis_with_hierarchical_structure": {
      "descriptive_text": "The sample comprises a high-temperature polyamide (PAHT) matrix reinforced with 15 wt% chopped carbon fibers, processed via fused deposition modeling using Ultrafuse PAHT CF15 filament. Prior to fabrication, the material was dried at 85 °C for 12 hours, then extruded through a 0.4 mm nozzle at 270 °C onto a 100 °C heated bed within a 35 °C chamber environment. The specimen was constructed with 100% longitudinal infill at a 0° orientation, resulting in a hierarchical structure where carbon fibers averaging 100 ± 50 μm in length and 7 ± 0.5 μm in diameter are aligned with the printing direction, and mechanical evaluation was conducted according to ASTM D638 Type 1 standards.",
      "reasoning_analysis": "Increasing Factors: The incorporation of 15 wt% carbon fibers into the PAHT matrix provides significant reinforcement due to the high intrinsic strength and modulus of the fibers, while the 0° longitudinal infill orientation aligns these fibers parallel to the tensile load, maximizing load transfer efficiency. Additionally, the pre-processing drying step at 85 °C removes absorbed moisture, preventing hydrolytic degradation and void formation that would otherwise weaken the polyamide matrix. Decreasing Factors: The chopped nature of the carbon fibers with an average length of 100 μm may be near or below the critical fiber length required for optimal stress transfer, potentially leading to fiber pull-out rather than fiber fracture during failure. Furthermore, the FDM processing history introduces potential inter-raster voids and anisotropic weaknesses between deposited roads, and the high print speed of 75 mm/s may compromise inter-layer bonding quality, acting as stress concentration sites. Dominant Factor: The alignment of high-stiffness carbon fibers parallel to the loading axis qualitatively dominates the UTS behavior by providing the primary load-bearing pathway, although the ultimate strength is capped by the discontinuous fiber length and the quality of the fiber-matrix interface established during the thermal printing process."
    },
    "analysis_without_hierarchical_structure": {
      "descriptive_text": "The sample comprises a high-temperature polyamide (PAHT) matrix composite reinforced with 15 wt% carbon fiber. Specimens were fabricated via fused deposition modeling (FDM) using Ultrafuse PAHT CF15 filament that was preconditioned by drying at 85 °C for 12 hours. The printing parameters included a 0.4 mm nozzle operated at 270 °C, a heated bed at 100 °C, and a chamber temperature of 35 °C, with a print speed of 75 mm/s. The geometry was defined by a 0.3 mm layer height and 100% longitudinal infill orientation (0°). Ultimate tensile strength was evaluated following ASTM D638 Type 1 standards using a 25 kN load cell and extensometer at a displacement rate of 0.02 mm/s.",
      "reasoning_analysis": "Increasing Factors: The high-temperature polyamide matrix provides a robust foundation through strong intermolecular hydrogen bonding and potential crystallinity, while the incorporation of 15 wt% carbon fiber introduces high-modulus reinforcement capable of bearing significant load. Crucially, the processing history specifies a 0° longitudinal infill orientation, which aligns both the carbon fibers and the printed polymer rasters parallel to the tensile axis, maximizing load transfer efficiency. Additionally, the pre-drying of the filament at 85 °C minimizes moisture-induced hydrolysis and void formation, preserving matrix integrity. Decreasing Factors: The additive manufacturing process inherently introduces anisotropy, where inter-layer bonding strength is typically lower than intra-layer strength, creating potential failure planes perpendicular to the build direction. Despite 100% infill, microscopic voids between deposited roads may persist due to the rapid cooling and specific layer height of 0.3 mm, acting as stress concentrators. Furthermore, the thermal history during printing may result in lower crystallinity compared to slowly cooled bulk samples, potentially reducing the matrix contribution to strength. Dominant Factor: The longitudinal alignment of the carbon fibers and raster lines with the loading axis is the dominant factor governing the UTS behavior. This orientation leverages the high axial strength of the fibers and the continuity of the printed roads in the stress direction, which qualitatively outweighs the weakening effects of inter-layer boundaries, resulting in a mechanical response dictated primarily by the composite reinforcement efficiency rather than the interfacial adhesion limits typical of transverse FDM specimens."
    }
  },
  {
    "doi": "10.1016/j.est.2019.100968",
    "title": "Development of structural supercapacitors with epoxy based adhesive polymer electrolyte",
    "year": 2019,
    "chemical_composition": {
      "repeat_unit_psmiles": "[*]CC(F)(F)[*]",
      "monomers": [
        {
          "name": "Epoxy resin #2000",
          "smiles": null,
          "ratio_value": 36.585,
          "ratio_unit": "wt%"
        },
        {
          "name": "Epoxy hardener #2020",
          "smiles": null,
          "ratio_value": 8.415,
          "ratio_unit": "wt%"
        }
      ],
      "additives": [
        {
          "name": "Polyvinylidene fluoride",
          "type": "polymer",
          "amount_value": 41.25,
          "amount_unit": "wt%"
        },
        {
          "name": "Lithium triflate",
          "type": "salt",
          "amount_value": 13.75,
          "amount_unit": "wt%"
        },
        {
          "name": "Carbon fiber",
          "type": "filler",
          "amount_value": null,
          "amount_unit": null
        }
      ],
      "is_homopolymer": false
    },
    "processing_history": "Structural SC fabricated with 45 wt% epoxy, PVDF/LiTf mass ratio 75:25. Electrodes and electrolyte sandwiched between 2x2 Twill Weave Carbon Fiber, cured using vacuum bagging for 12 h. UTS measured by tension test using MTS 858 materials testing system, force loading speed 5000 N min-1.",
    "hierarchical_structure": "Carbon fiber reinforced composite with 2x2 Twill Weave Carbon Fiber, electrodes embedded in electrolyte matrix.",
    "properties": {
      "UTS": {
        "value": [
          95
        ],
        "unit": "MPa"
      }
    },
    "analysis_with_hierarchical_structure": {
      "descriptive_text": "The sample is a multifunctional carbon fiber reinforced composite comprising an epoxy matrix formed from Epoxy resin #2000 and Epoxy hardener #2020 blended with Polyvinylidene fluoride and Lithium triflate salt to create an electrolyte phase. This matrix system, maintained at a PVDF to LiTf mass ratio of 75:25 within a 45 wt% epoxy base, is sandwiched between layers of 2x2 Twill Weave Carbon fiber and cured using vacuum bagging for 12 hours to fabricate a structural supercapacitor. The hierarchical structure features electrodes embedded in the electrolyte matrix reinforced by the carbon fiber weave, and the Ultimate Tensile Strength was characterized by tension test using an MTS 858 materials testing system with a force loading speed of 5000 N min-1.",
      "reasoning_analysis": "Increasing Factors: The incorporation of 2x2 Twill Weave Carbon fiber provides high modulus and strength reinforcement, serving as the primary load-bearing component that significantly elevates the UTS compared to the neat polymer matrix. Additionally, the vacuum bagging processing history minimizes void content and ensures optimal fiber wetting, which enhances stress transfer efficiency between the matrix and the reinforcement. The crosslinked epoxy network further contributes to matrix rigidity, supporting the fibers against buckling and maintaining structural integrity under load. Decreasing Factors: The inclusion of Lithium triflate salt acts as a structural disruptor within the polymer matrix, potentially plasticizing the phase or creating ionic domains that reduce intermolecular cohesion and matrix strength. Furthermore, the blend of PVDF with epoxy may introduce phase separation issues, leading to weak interfaces that hinder effective stress transfer, while the twill weave architecture introduces fiber crimp that reduces the effective fiber strength in the loading direction compared to unidirectional layouts. Dominant Factor: The continuous Carbon fiber reinforcement qualitatively dominates the final UTS behavior, as the mechanical performance of the composite is primarily dictated by the high-strength fibers rather than the compromised mechanical properties of the multifunctional electrolyte matrix."
    },
    "analysis_without_hierarchical_structure": {
      "descriptive_text": "The sample comprises a multifunctional structural supercapacitor composite featuring a modified epoxy matrix synthesized from Epoxy resin #2000 and Epoxy hardener #2020, which is blended with Polyvinylidene fluoride and Lithium triflate salt. This polymer electrolyte system was integrated into a laminate architecture where electrodes and electrolyte were sandwiched between plies of 2x2 Twill Weave Carbon fiber. The assembly underwent consolidation and curing via vacuum bagging for 12 hours, and the Ultimate Tensile Strength was subsequently evaluated using an MTS 858 materials testing system with a force loading speed of 5000 N min-1.",
      "reasoning_analysis": "Increasing Factors: The inclusion of 2x2 Twill Weave Carbon fiber reinforcement provides the primary load-bearing capacity due to the high intrinsic strength and modulus of the carbon filaments, significantly driving the UTS upward. Additionally, the epoxy component forms a crosslinked thermoset network that ensures structural integrity and load transfer between fibers, while the vacuum bagging processing history minimizes void content and improves fiber wetting, further enhancing mechanical performance. Decreasing Factors: The substantial incorporation of Polyvinylidene fluoride and Lithium triflate salt into the epoxy matrix likely reduces the overall crosslink density and introduces plasticization effects compared to a neat epoxy system, potentially weakening the matrix strength and interfacial adhesion. Furthermore, the sandwich architecture introduces interlaminar interfaces that may serve as sites for delamination or stress concentration under tensile loading, limiting the ultimate strength. Dominant Factor: Despite the matrix modifications intended for ionic conductivity, the high-strength Carbon fiber reinforcement remains the dominant factor governing the Ultimate Tensile Strength, as the fibers carry the majority of the applied tensile load in the longitudinal direction, though the modified matrix properties qualitatively limit the efficiency of stress transfer compared to standard structural composites."
    }
  },
  {
    "doi": null,
    "title": "Optimization of FDM parameters for enhanced mechanical properties of chopped carbon fber‑reinforced polymer composites",
    "year": 2024,
    "chemical_composition": {
      "repeat_unit_psmiles": null,
      "monomers": [
        {
          "name": "Polyamide (PAHT)",
          "smiles": null,
          "ratio_value": null,
          "ratio_unit": null
        }
      ],
      "additives": [
        {
          "name": "Carbon fiber",
          "type": "filler",
          "amount_value": 15,
          "amount_unit": "wt%"
        }
      ],
      "is_homopolymer": false
    },
    "processing_history": "FDM printed using Ultrafuse PAHT CF15 filament (dried at 85 °C for 12 h). Nozzle: 0.4 mm, 270 °C. Bed: 100 °C. Infill: 100%, Longitudinal, 0°. Tensile test: ASTM D638 Type 1, 25 kN load cell, 0.02 mm/s displacement, extensometer. Infill line distance: 0.6 mm, Layer height: 0.3 mm, Print speed: 20 mm/s, Chamber temp: 45 °C.",
    "hierarchical_structure": "Chopped carbon fibers (average length 100 ± 50 μm, diameter 7 ± 0.5 μm) aligned with printing direction.",
    "properties": {
      "UTS": {
        "value": [
          107.6
        ],
        "unit": "MPa"
      }
    },
    "analysis_with_hierarchical_structure": {
      "descriptive_text": "The sample comprises a Polyamide (PAHT) matrix composite reinforced with 15 wt% carbon fiber filler. Specimens were fabricated via Fused Deposition Modeling (FDM) using Ultrafuse PAHT CF15 filament, which was preconditioned by drying at 85 °C for 12 hours to mitigate moisture absorption. The printing process utilized a 0.4 mm nozzle at 270 °C with a heated bed at 100 °C and a chamber temperature of 45 °C, employing a print speed of 20 mm/s and a layer height of 0.3 mm. The resulting hierarchical structure features chopped carbon fibers with an average length of 100 ± 50 μm and diameter of 7 ± 0.5 μm, oriented longitudinally (0°) relative to the printing direction within a 100% infill pattern. Mechanical characterization was performed according to ASTM D638 Type 1 standards using a 25 kN load cell and extensometer at a displacement rate of 0.02 mm/s.",
