Repository: hhtrick/HHT-code

# HHT training framework

This directory contains model training, embedding precomputation, inference, article-level baselines and the curated datasets. All commands below assume that the working directory is `train_code/`.

## 3. Datasets and fixed partitions

Each main dataset is a JSON array at `dataset/{property}/{property}.json`. Entries contain source metadata, `chemical_composition`, `processing_history`, `hierarchical_structure`, `properties`, and two generated-analysis objects. Targets are stored as `properties[property]["value"]`; source metadata and target values are not predictive input fields.

| Property | Train | Validation | Test | Total |
|---|---:|---:|---:|---:|

File: train_code/dataset/UTS/UTS.json (part 284 of 292)
[
      "reasoning_analysis": "Increasing Factors: The incorporation of 15 wt% carbon fibers provides significant reinforcement due to the high intrinsic tensile strength and modulus of the fibers compared to the polyamide matrix. Crucially, the hierarchical structure indicates that these chopped fibers are aligned longitudinally (0°) with the printing direction, which coincides with the tensile loading axis during ASTM D638 testing, maximizing load transfer efficiency via shear stress at the fiber-matrix interface. Additionally, the preconditioning drying step at 85 °C removes absorbed moisture, preventing hydrolytic degradation and plasticization of the polyamide matrix, thereby preserving matrix strength. The 100% infill density ensures maximum material continuity along the load path. Decreasing Factors: The Fused Deposition Modeling processing history inherently introduces structural anisotropy and potential defect sites, such as voids between raster lines and weak inter-layer bonding, which act as stress concentrators and limit the ultimate tensile strength relative to injection-molded counterparts. The use of chopped fibers rather than continuous filaments limits the load-bearing capacity to the critical fiber length regime; if the 100 μm average length is below the critical length for effective stress transfer, fiber pull-out rather than fiber fracture may occur, reducing composite efficiency. Furthermore, the relatively high layer height (0.3 mm) relative to the nozzle diameter may compromise inter-layer diffusion and entanglement, creating weak planes perpendicular to the build direction. Dominant Factor: The dominant factor governing the UTS behavior is the alignment of the carbon fibers relative to the loading direction. While the FDM processing history introduces inter-layer weaknesses and voids that typically degrade mechanical performance, the longitudinal alignment of the high-strength carbon fibers within the load path provides a substantial reinforcing effect that outweighs the matrix limitations and processing-induced defects in the primary loading axis. Consequently, the composite behavior is driven primarily by the fiber reinforcement efficiency in the 0° orientation, despite the discontinuous nature of the filler and the additive manufacturing constraints."
    },
    "analysis_without_hierarchical_structure": {
      "descriptive_text": "The sample comprises a Polyamide (PAHT) matrix reinforced with 15 wt% Carbon fiber filler, constituting a composite material. Specimens were fabricated via Fused Deposition Modeling (FDM) using Ultrafuse PAHT CF15 filament that was preconditioned by drying at 85 °C for 12 hours to minimize moisture content. The printing parameters included a 0.4 mm nozzle operated at 270 °C, a heated bed at 100 °C, and a chamber temperature of 45 °C. The internal structure was defined by 100% infill density with a longitudinal orientation (0°), an infill line distance of 0.6 mm, a layer height of 0.3 mm, and a print speed of 20 mm/s. Mechanical evaluation was conducted following ASTM D638 Type 1 standards using a 25 kN load cell at a displacement rate of 0.02 mm/s equipped with an extensometer.",
      "reasoning_analysis": "Increasing Factors: The incorporation of 15 wt% Carbon fiber filler significantly enhances the load-bearing capacity due to the high intrinsic strength and modulus of the fibers compared to the polymer matrix. The PAHT matrix contributes through strong intermolecular hydrogen bonding, while the preprocessing drying step at 85 °C eliminates moisture that could otherwise act as a plasticizer or create voids during printing. Furthermore, the 0° longitudinal infill orientation aligns both the raster lines and the dispersed fibers parallel to the applied tensile load, maximizing stress transfer efficiency, and the 100% infill density minimizes internal macro-voids. Decreasing Factors: The FDM processing history inherently introduces anisotropy, where inter-layer bonding strength is typically lower than intra-layer strength due to limited polymer diffusion across layer boundaries, potentially creating weak planes for failure. The mechanical shear during extrusion through the 0.4 mm nozzle likely reduces the carbon fiber aspect ratio, diminishing the reinforcement efficiency compared to continuous fibers, and the relatively high layer height of 0.3 mm may further restrict inter-layer adhesion compared to finer resolutions. Dominant Factor: The longitudinal alignment of the carbon fibers along the tensile axis serves as the dominant factor governing the UTS behavior, as the high stiffness and strength of the aligned filler phase overwhelmingly dictate the composite's resistance to failure, effectively compensating for the inherent inter-layer weaknesses introduced by the additive manufacturing process."
    }
  },
  {
    "doi": "10.1021/acsnano.8b04734",
    "title": "Exfoliated Graphene Leads to Exceptional Mechanical Properties of Polymer Composite Films",
    "year": 2019,
    "chemical_composition": {
      "repeat_unit_psmiles": "[*]CC[*]",
      "monomers": [
        {
          "name": "Ethylene",
          "smiles": "C=C",
          "ratio_value": null,
          "ratio_unit": null
        }
      ],
      "additives": [
        {
          "name": "2,6-di-tert-butyl-4-methyl-phenol",
          "type": "stabilizer",
          "amount_value": 0.5,
          "amount_unit": "wt%"
        }
      ],
      "is_homopolymer": true
    },
    "processing_history": "Solution mixing of UHMWPE (3-6x10^6 g/mol) and antioxidant in decalin, ultrasonic stirring 30 min, heated 150 °C for 24 h, magnetic stirring 24 h. High shear rate extrusion at 120 °C, 140 kPa, 1900 rpm. Freezing on liquid N2-cooled substrate, drying ambient 24 h. Hot-drawing at 85 °C with drawing ratio 60x. UTS measured by uniaxial tensile testing at ambient conditions, gauge length 14 mm, crosshead speed 0.1 mm/s.",
    "hierarchical_structure": "Highly aligned crystalline PE chains, crystallinity 97% as calculated from WAXD. Amorphous to crystalline transformation induced by drawing.",
    "properties": {
      "UTS": {
        "value": [
          1100.0
        ],
        "unit": "MPa"
      }
    },
    "analysis_with_hierarchical_structure": {
      "descriptive_text": "The sample comprises an ultra-high molecular weight polyethylene (UHMWPE) homopolymer stabilized with 0.5 wt% 2,6-di-tert-butyl-4-methyl-phenol. The material was processed via solution mixing in decalin with ultrasonic and magnetic stirring, followed by thermal treatment at 150 °C for 24 hours. Subsequent high shear rate extrusion at 120 °C and 1900 rpm was performed, after which the material was frozen on a liquid nitrogen-cooled substrate and dried ambiently for 24 hours. A critical hot-drawing step at 85 °C with a drawing ratio of 60x was applied, yielding a hierarchical structure of highly aligned crystalline PE chains with 97% crystallinity as calculated from WAXD, indicative of an amorphous-to-crystalline transformation. Ultimate tensile strength was evaluated using uniaxial tensile testing at ambient conditions with a gauge length of 14 mm and crosshead speed of 0.1 mm/s.",
      "reasoning_analysis": "Increasing Factors: The ultra-high molecular weight of the polyethylene backbone provides long chains capable of forming extensive extended-chain crystals during processing. The specific processing history involving high shear extrusion followed by extreme hot-drawing (60x ratio) induces profound molecular orientation, aligning the polymer chains parallel to the stress axis. This alignment, coupled with the resulting 97% crystallinity, ensures that load transfer occurs primarily through strong covalent C-C bonds along the chain backbone rather than weaker van der Waals interactions, significantly enhancing UTS. Decreasing Factors: The inclusion of the 2,6-di-tert-butyl-4-methyl-phenol stabilizer introduces small molecule impurities that may slightly disrupt perfect lattice packing at the crystal boundaries. Additionally, the vigorous ultrasonic stirring and high shear extrusion conditions carry a risk of mechanical chain scission, potentially reducing the effective molecular weight and compromising the continuity of the load-bearing crystalline domains, while residual solvent from ambient drying could introduce minor free volume defects. Dominant Factor: The dominant factor is the extreme molecular orientation and high crystallinity achieved through the 60x hot-drawing process. This structural transformation overrides potential reductions from additives or minor chain scission, as the alignment maximizes the contribution of the intrinsic strength of the polyethylene covalent backbone to the macroscopic ultimate tensile strength."
    },
    "analysis_without_hierarchical_structure": {
      "descriptive_text": "The sample consists of an ultra-high molecular weight polyethylene (UHMWPE) homopolymer stabilized with 0.5 wt% 2,6-di-tert-butyl-4-methyl-phenol. The material was prepared via solution mixing in decalin involving ultrasonic stirring for 30 minutes, followed by heating at 150 °C for 24 hours and magnetic stirring for an additional 24 hours. This mixture underwent high shear rate extrusion at 120 °C and 1900 rpm under 140 kPa pressure, after which it was frozen on a liquid nitrogen-cooled substrate and dried under ambient conditions for 24 hours. To enhance mechanical properties, the resulting film was hot-drawn at 85 °C to a drawing ratio of 60x, and the ultimate tensile strength was subsequently measured via uniaxial tensile testing at ambient conditions with a gauge length of 14 mm and a crosshead speed of 0.1 mm/s.",
      "reasoning_analysis": "Increasing Factors: The ultra-high molecular weight (3-6x10^6 g/mol) ensures a high density of tie molecules that bridge crystalline domains, facilitating effective stress transfer. The processing history features a severe hot-drawing step at a 60x ratio, which aligns polymer chains parallel to the tensile axis, shifting the load-bearing mechanism from weak intermolecular forces to strong covalent bonds. Additionally, the antioxidant stabilizer prevents thermo-oxidative chain scission during high-temperature extrusion, preserving the molecular integrity required for strength. Decreasing Factors: The incorporation of 0.5 wt% 2,6-di-tert-butyl-4-methyl-phenol introduces small molecules that may act as minor defects or plasticizers within the amorphous regions, potentially slightly reducing intermolecular cohesion. Furthermore, the ambient drying method following solution processing risks retaining trace decalin solvent, which could increase free volume and depress mechanical performance relative to vacuum-dried samples. Dominant Factor: The extreme chain orientation induced by the 60x hot-drawing ratio is the dominant factor. This processing step fundamentally transforms the microstructure into highly oriented crystalline fibrils, qualitatively overwhelming the minor dilutive effects of the stabilizer or potential residual solvent to maximize the ultimate tensile strength."
    }
  },
  {
    "doi": "10.1016/j.est.2019.100968",
    "title": "Development of structural supercapacitors with epoxy based adhesive polymer electrolyte",
    "year": 2019,
    "chemical_composition": {
      "repeat_unit_psmiles": "[*]CC(F)(F)[*]",
      "monomers": [
        {
          "name": "Epoxy resin #2000",
          "smiles": null,
          "ratio_value": 36.585,
          "ratio_unit": "wt%"
        },
        {
          "name": "Epoxy hardener #2020",
          "smiles": null,
          "ratio_value": 8.415,
          "ratio_unit": "wt%"
        }
      ],
      "additives": [
        {
          "name": "Polyvinylidene fluoride",
          "type": "polymer",
          "amount_value": 27.5,
          "amount_unit": "wt%"
        },
        {
          "name": "Lithium triflate",
          "type": "salt",
          "amount_value": 27.5,
          "amount_unit": "wt%"
        },
        {
          "name": "Carbon fiber",
          "type": "filler",
          "amount_value": null,
          "amount_unit": null
        }
      ],
      "is_homopolymer": false
    },
    "processing_history": "Structural SC fabricated with 45 wt% epoxy, PVDF/LiTf mass ratio 50:50. Electrodes and electrolyte sandwiched between 2x2 Twill Weave Carbon Fiber, cured using vacuum bagging for 12 h. UTS measured by tension test using MTS 858 materials testing system, force loading speed 5000 N min-1.",
    "hierarchical_structure": "Carbon fiber reinforced composite with 2x2 Twill Weave Carbon Fiber, electrodes embedded in electrolyte matrix.",
    "properties": {
      "UTS": {
        "value": [
          70
        ],
        "unit": "MPa"
      }
    },
    "analysis_with_hierarchical_structure": {
      "descriptive_text": "The sample is a multifunctional carbon fiber reinforced composite designed as a structural supercapacitor, featuring a matrix blend of 36.585 wt% Epoxy resin #2000, 8.415 wt% Epoxy hardener #2020, 27.5 wt% polyvinylidene fluoride, and 27.5 wt% lithium triflate. This electrolyte matrix, maintaining a PVDF/LiTf mass ratio of 50:50, is embedded with electrodes and sandwiched between layers of 2x2 Twill Weave Carbon Fiber. The laminate was fabricated using vacuum bagging and cured for 12 hours to ensure consolidation, with the Ultimate Tensile Strength subsequently characterized via tension test on an MTS 858 system at a force loading speed of 5000 N min-1.",
      "reasoning_analysis": "Increasing Factors: The inclusion of 2x2 Twill Weave Carbon Fiber serves as the primary reinforcement mechanism, providing high intrinsic tensile strength and stiffness that significantly elevates the composite UTS compared to the neat matrix. The vacuum bagging processing history facilitates effective resin impregnation and void reduction, optimizing the fiber-matrix interface and enhancing load transfer efficiency. Additionally, the crosslinking reaction between the epoxy resin and hardener forms a rigid thermoset network that contributes to the overall structural integrity of the matrix phase. Decreasing Factors: The substantial incorporation of lithium triflate salt and PVDF acts as a plasticizer within the epoxy network, reducing the crosslink density and intrinsic cohesive strength of the matrix relative to a standard structural epoxy. The requirement for ionic conductivity necessitates a formulation that may compromise interfacial adhesion between the carbon fibers and the ion-conductive matrix, creating potential weak points for crack initiation. Furthermore, the complex hierarchical structure involving embedded electrodes introduces additional interfaces that may suffer from delamination under tensile stress. Dominant Factor: While the carbon fiber reinforcement provides the fundamental load-bearing capacity, the dominant factor influencing the final UTS behavior is the compromised matrix integrity caused by the high salt and PVDF content. This multifunctional formulation qualitatively limits the efficiency of stress transfer from the softened matrix to the high-strength fibers, resulting in a UTS that is governed by the fiber architecture but suppressed by the electrolyte-compatible matrix properties."
    },
    "analysis_without_hierarchical_structure": {
      "descriptive_text": "The sample is a multifunctional structural composite consisting of an epoxy matrix derived from Epoxy resin #2000 and Epoxy hardener #2020, which is blended with Polyvinylidene fluoride and Lithium triflate salt. The formulation utilizes a 45 wt% epoxy content with a Polyvinylidene fluoride to Lithium triflate mass ratio of 50:50, creating a complex multiphase system. This matrix was employed to fabricate a laminate where electrodes and electrolyte were sandwiched between layers of 2x2 Twill Weave Carbon fiber, followed by consolidation and curing via vacuum bagging for 12 hours. Mechanical characterization was performed using an MTS 858 materials testing system to determine the Ultimate Tensile Strength under a force loading speed of 5000 N min-1.",
      "reasoning_analysis": "Increasing Factors: The incorporation of 2x2 Twill Weave Carbon fiber provides a high-strength reinforcement phase that carries the majority of the applied tensile load, significantly elevating the UTS compared to the neat matrix. Furthermore, the vacuum bagging processing history ensures effective consolidation, minimizing void content and maximizing fiber-matrix interfacial contact, while the curing of the epoxy resin establishes a crosslinked network that contributes to matrix rigidity. Decreasing Factors: The substantial inclusion of Lithium triflate salt and Polyvinylidene fluoride within the epoxy matrix introduces potential softening mechanisms; the ionic salt can act as a plasticizer or create stress concentration points if aggregation occurs, reducing the intrinsic strength of the matrix phase. Additionally, the multifunctional sandwich architecture involving electrodes and electrolyte layers introduces heterogeneous interfaces that may serve as initiation sites for delamination or failure under tensile stress, potentially lowering the overall composite strength relative to a standard structural laminate. Dominant Factor: The mechanical integrity provided by the continuous Carbon fiber reinforcement qualitatively dominates the UTS behavior. While the modified matrix composition and multifunctional interfaces introduce weaknesses relative to a pristine structural composite, the high intrinsic strength and woven architecture of the carbon fibers remain the primary determinant of the material's resistance to tensile failure."
    }
  },
  {
    "doi": null,
    "title": "A constitutive law for degrading bioresorbable polymers",
    "year": 2016,
    "chemical_composition": {
      "repeat_unit_psmiles": "[*]OC(C)C(=O)[*]",
      "monomers": [
        {
          "name": "D-lactide",
          "smiles": "CC1OC(=O)O1",
          "ratio_value": null,
          "ratio_unit": null
        }
      ],
      "additives": [],
      "is_homopolymer": true
    },
    "processing_history": "Amorphous PDLA film (18x30x0.05 mm), hydrolysis degradation. Initial tensile strength measured by tensile testing. Data from Tsuji (2002).",
    "hierarchical_structure": "Amorphous, Initial crystallinity (Xc0) 0%.",
    "properties": {
      "UTS": {
        "value": [
          52
        ],
        "unit": "MPa"
      }
    },
    "analysis_with_hierarchical_structure": {
      "descriptive_text": "The sample comprises an amorphous poly(D-lactide) (PDLA) homopolymer film with dimensions of 18 × 30 × 0.05 mm, synthesized exclusively from D-lactide monomers. Characterized by an initial crystallinity of 0%, the material possesses a fully amorphous hierarchical structure. The processing history indicates exposure to hydrolytic degradation conditions, and the mechanical performance was evaluated through initial tensile strength measurements as reported by Tsuji (2002).",
      "reasoning_analysis": "Increasing Factors: The inherent stiffness of the polyester backbone, arising from the restricted rotation around the ester linkages and the presence of methyl side groups, provides a baseline mechanical integrity capable of sustaining load prior to yield. Decreasing Factors: The complete absence of crystallinity (0% Xc) eliminates the reinforcing effect of crystalline lamellae which typically act as physical crosslinks to enhance strength in semi-crystalline polymers. More critically, the processing history involving hydrolytic degradation induces chain scission of the ester bonds, significantly reducing molecular weight and entanglement density, which severely impairs stress transfer capabilities and promotes premature failure. Dominant Factor: The hydrolytic degradation process is the dominant factor governing the UTS behavior; while the amorphous structure inherently lowers strength relative to crystalline counterparts, the chemical breakdown of the polymer backbone via hydrolysis fundamentally compromises the molecular continuity required to maintain high tensile strength."
    },
    "analysis_without_hierarchical_structure": {
      "descriptive_text": "The sample comprises a poly(D-lactide) homopolymer synthesized from D-lactide monomers, processed into an amorphous film with dimensions of 18x30x0.05 mm. Evaluated within the context of hydrolysis degradation studies by Tsuji (2002), the initial ultimate tensile strength was determined via standard tensile testing protocols.",
      "reasoning_analysis": "Increasing Factors: The chemical composition features a stereoregular poly(D-lactide) backbone with stiff ester linkages and methyl side groups, which restrict chain mobility and enhance inherent rigidity through dipole-dipole interactions. The homopolymer architecture ensures uniform intermolecular forces without the disruption of phase-separated additives. Decreasing Factors: The processing history specifies an amorphous film state, indicating the absence of crystalline lamellae that typically act as physical crosslinks to reinforce the matrix against tensile stress. Furthermore, the inherent susceptibility of the ester bonds to hydrolysis suggests that any incidental chain scission prior to testing would reduce molecular weight and entanglement density, thereby lowering strength. Dominant Factor: The morphological state arising from the processing history is the dominant factor; while the chemical backbone provides intrinsic stiffness, the lack of crystallinity in the amorphous film significantly limits the ultimate tensile strength compared to semi-crystalline counterparts, as the material relies solely on entanglement rather than crystalline reinforcement for load bearing."
    }
  },
  {
    "doi": null,
    "title": "Optimization of FDM parameters for enhanced mechanical properties of chopped carbon fber‑reinforced polymer composites",
    "year": 2024,
    "chemical_composition": {
      "repeat_unit_psmiles": null,
      "monomers": [
        {
          "name": "Polyamide (PAHT)",
          "smiles": null,
          "ratio_value": null,
          "ratio_unit": null
        }
      ],
      "additives": [
        {
          "name": "Carbon fiber",
          "type": "filler",
          "amount_value": 15,
          "amount_unit": "wt%"
        }
      ],
      "is_homopolymer": false
    },
    "processing_history": "FDM printed using Ultrafuse PAHT CF15 filament (dried at 85 °C for 12 h). Nozzle: 0.4 mm, 270 °C. Bed: 100 °C. Infill: 100%, Longitudinal, 0°. Tensile test: ASTM D638 Type 1, 25 kN load cell, 0.02 mm/s displacement, extensometer. Infill line distance: 0.5 mm, Layer height: 0.075 mm, Print speed: 75 mm/s, Chamber temp: 55 °C.",
    "hierarchical_structure": "Chopped carbon fibers (average length 100 ± 50 μm, diameter 7 ± 0.5 μm) aligned with printing direction.",
    "properties": {
      "UTS": {
        "value": [
          115.99
        ],
        "unit": "MPa"
      }
    },
    "analysis_with_hierarchical_structure": {
      "descriptive_text": "The sample comprises a high-temperature polyamide (PAHT) matrix reinforced with 15 wt% chopped carbon fibers, fabricated via fused deposition modeling using Ultrafuse PAHT CF15 filament. Prior to printing, the filament was dried at 85 °C for 12 hours to ensure moisture removal. The composite was processed with a 0.4 mm nozzle at 270 °C and a bed temperature of 100 °C within a 55 °C chamber, utilizing a print speed of 75 mm/s, a layer height of 0.075 mm, and an infill line distance of 0.5 mm. The hierarchical structure consists of carbon fibers with an average length of 100 ± 50 μm and diameter of 7 ± 0.5 μm, aligned longitudinally (0°) relative to the printing direction with 100% infill density. Mechanical evaluation was conducted according to ASTM D638 Type 1 standards using a 25 kN load cell at a displacement rate of 0.02 mm/s with an extensometer.",
      "reasoning_analysis": "Increasing Factors: The incorporation of 15 wt% carbon fibers provides significant reinforcement due to the high intrinsic tensile strength of the filler compared to the PAHT matrix. The processing history specifies a 0° longitudinal infill orientation, which aligns the chopped fibers and polymer rasters parallel to the applied tensile load, maximizing load transfer efficiency. Additionally, the pre-drying of the filament at 85 °C minimizes moisture-induced voids and prevents hydrolytic degradation of the polyamide chains during high-temperature extrusion, while the 270 °C nozzle temperature promotes inter-raster diffusion and welding. Decreasing Factors: The discontinuous nature of the chopped carbon fibers (average length 100 μm) implies that fiber lengths may approach or fall below the critical length required for full stress transfer, leading to failure via fiber pull-out rather than fiber fracture. Furthermore, the FDM process inherently introduces micro-voids between raster lines and layers, acting as stress concentrators that reduce the effective load-bearing cross-section compared to injection-molded counterparts. The relatively high print speed of 75 mm/s may also limit the time available for polymer chain interdiffusion across raster boundaries, potentially weakening inter-bead bonding. Dominant Factor: The longitudinal alignment of the carbon fibers along the stress axis is the dominant factor governing the UTS; this orientation leverages the high strength of the filler most effectively, outweighing the detrimental effects of inter-raster voids and chopped fiber limitations in the primary loading direction, resulting in a UTS significantly governed by the fiber-matrix composite action rather than the neat polymer properties."
    },
    "analysis_without_hierarchical_structure": {
      "descriptive_text": "The sample comprises a Polyamide (PAHT) matrix reinforced with 15 wt% carbon fiber filler, forming a composite system. Specimens were fabricated via Fused Deposition Modeling using Ultrafuse PAHT CF15 filament that was preconditioned by drying at 85 °C for 12 hours to ensure moisture removal. The printing parameters included a nozzle temperature of 270 °C, a bed temperature of 100 °C, and a chamber temperature of 55 °C, with a print speed of 75 mm/s, a layer height of 0.075 mm, and an infill line distance of 0.5 mm. The geometry was designed with 100% infill density in a longitudinal 0° orientation to align the material structure with the primary stress axis. Mechanical characterization was conducted according to ASTM D638 Type 1 standards using a 25 kN load cell and an extensometer at a displacement rate of 0.02 mm/s.",
      "reasoning_analysis": "Increasing Factors: The incorporation of 15 wt% carbon fiber provides significant reinforcement through load transfer from the Polyamide (PAHT) matrix to the high-strength fibers, particularly as the FDM extrusion process aligns these fibers along the filament axis. Furthermore, the processing history specifies a 0° longitudinal infill orientation, which aligns the printed rasters parallel to the tensile load, maximizing the contribution of both the polymer chains and the embedded fibers to the ultimate strength. The pre-print drying at 85 °C for 12 hours is also critical, as it removes absorbed moisture that could otherwise cause hydrolytic degradation of the polyamide backbone or create voids during printing, thereby preserving the matrix integrity. Decreasing Factors: Despite the favorable orientation, the Fused Deposition Modeling process inherently introduces micro-voids and discontinuities between adjacent raster lines and layers, which act as stress concentrators and reduce the effective load-bearing cross-sectional area compared to injection-molded counterparts. Additionally, if the interfacial adhesion between the carbon fibers and the PAHT matrix is suboptimal, fiber pull-out rather than fiber fracture may occur, limiting the reinforcement efficiency. Dominant Factor: The alignment of the carbon fiber-reinforced rasters parallel to the loading direction (0° orientation) qualitatively dominates the final UTS behavior, as this configuration leverages the high axial strength of the fibers and the continuous nature of the printed roads along the stress vector, outweighing the detrimental effects of inter-raster porosity inherent to the additive manufacturing process."
    }
  },
  {
    "doi": null,
    "title": "Design and Preparation of a Novel Cross-Linkable, High Molecular Weight, and Bio-Based Elastomer by Emulsion Polymerization",
    "year": 2012,
    "chemical_composition": {
      "repeat_unit_psmiles": null,
      "monomers": [
        {
          "name": "Diisoamyl itaconate",
          "smiles": "CC(C)CCOC(=O)C(=C)CC(=O)OCC(C)C",
          "ratio_value": 80,
          "ratio_unit": "wt%"
        },
        {
          "name": "Isoprene",
          "smiles": "CC(=C)C=C",
          "ratio_value": 20,
          "ratio_unit": "wt%"
        }
      ],
      "additives": [
        {
          "name": "Zinc oxide",
          "type": "activator",
          "amount_value": 5,
          "amount_unit": "phr"
        },
        {
          "name": "Stearic acid",
          "type": "activator",
          "amount_value": 0.5,
          "amount_unit": "phr"
        },
        {
          "name": "Accelerator M (2-Mercaptobenzothiazole)",
          "type": "accelerator",
          "amount_value": 0.7,
          "amount_unit": "phr"
        },
        {
          "name": "Accelerator CZ (N-Cyclohexyl-2-benzothiazole)",
          "type": "accelerator",
          "amount_value": 1,
          "amount_unit": "phr"
        },
        {
          "name": "Sulfur",
          "type": "crosslinker",
          "amount_value": 0.25,
          "amount_unit": "phr"
        }
      ],
      "is_homopolymer": false
    },
    "processing_history": "Redox-initiated emulsion polymerization at 20 °C for 12 h using Fe-EDTA, SHS, and TBH. Latex coagulated with ethanol and dried at 60 °C. Compounded on a 6 in. two-roll mill. Cured in a hot press at 150 °C under 15 MPa for optimum cure time (20 min 33 s). Ultimate Tensile Strength measured by tensile testing according to ASTM D412 on a LRX Plus tensile tester.",
    "hierarchical_structure": "Amorphous matrix.",
    "properties": {
      "UTS": {
        "value": [
          0.49
        ],
        "unit": "MPa"
      }
    },
    "analysis_with_hierarchical_structure": {
      "descriptive_text": "The sample consists of an amorphous copolymer matrix synthesized via redox-initiated emulsion polymerization at 20 °C using Fe-EDTA, SHS, and TBH initiators. The chemical composition comprises 80 wt% Diisoamyl itaconate and 20 wt% Isoprene. Following polymerization, the latex was coagulated with ethanol and dried at 60 °C before being compounded on a 6-inch two-roll mill with a vulcanization package including 5 phr Zinc oxide, 0.5 phr Stearic acid, 0.7 phr Accelerator M, 1 phr Accelerator CZ, and 0.25 phr Sulfur. The final material was cured in a hot press at 150 °C under 15 MPa for an optimum cure time of 20 minutes and 33 seconds, with Ultimate Tensile Strength subsequently measured via tensile testing according to ASTM D412 on a LRX Plus tensile tester.",
      "reasoning_analysis": "Increasing Factors: The inclusion of a sulfur vulcanization system facilitated by Zinc oxide, Stearic acid, and accelerators (M and CZ) creates a covalent crosslinked network during the hot press curing, which significantly restricts chain slippage and enhances load-bearing capacity. Additionally, the application of 15 MPa pressure during curing minimizes void formation and ensures intimate contact within the matrix, while the polar ester groups in the Diisoamyl itaconate units may contribute secondary dipole-dipole interactions that reinforce the amorphous structure. Decreasing Factors: The high proportion (80 wt%) of bulky Diisoamyl itaconate monomers disrupts chain packing and suppresses strain-induced crystallization, a mechanism typically responsible for high tensile strength in polyisoprene-based elastomers. The resulting purely amorphous hierarchical structure lacks crystalline domains to act as physical crosslinks or reinforcement fillers, and the long isoamyl side chains introduce free volume that may facilitate segmental motion under stress. Furthermore, the low Isoprene content (20 wt%) limits the available unsaturation for sulfur vulcanization, potentially restricting the maximum achievable crosslink density. Dominant Factor: The formation of the sulfur-crosslinked network during curing is the primary determinant of structural integrity; however, the low unsaturation level inherent to the 20 wt% Isoprene content qualitatively limits the crosslink density, making the compositional restriction on network formation the dominant constraint on the final UTS magnitude relative to highly unsaturated elastomers."
    },
    "analysis_without_hierarchical_structure": {
      "descriptive_text": "The sample consists of a copolymer synthesized from Diisoamyl itaconate (80 wt%) and Isoprene (20 wt%) via redox-initiated emulsion polymerization at 20 °C for 12 hours using an Fe-EDTA, SHS, and TBH system. Following polymerization, the latex was coagulated with ethanol and dried at 60 °C. The resulting polymer was compounded on a 6-inch two-roll mill with a vulcanization package comprising 5 phr Zinc oxide, 0.5 phr Stearic acid, 0.7 phr Accelerator M, 1 phr Accelerator CZ, and 0.25 phr Sulfur. Finally, the material was cured in a hot press at 150 °C under 15 MPa for an optimum cure time of 20 minutes and 33 seconds, with Ultimate Tensile Strength measured according to ASTM D412.",
      "reasoning_analysis": "Increasing Factors: The high weight fraction of Diisoamyl itaconate introduces bulky ester side groups and polar functionalities that increase intermolecular cohesive energy density through dipole-dipole interactions, thereby enhancing resistance to chain slippage under load. Additionally, the redox-initiated emulsion polymerization typically yields high molecular weight chains, which improves entanglement density and intrinsic toughness, while the sulfur vulcanization system establishes a covalent network that prevents viscous flow during tensile deformation. Decreasing Factors: The formulation lacks conventional reinforcing fillers such as carbon black or silica, relying solely on the polymer matrix and activators like Zinc oxide which provide minimal reinforcement compared to dedicated fillers. Furthermore, the sulfur content is notably low at 0.25 phr, suggesting a low crosslink density that may permit excessive chain mobility and reduce the stress required to induce failure relative to a highly crosslinked network. Dominant Factor: The intrinsic cohesive strength derived from the high concentration of polar Diisoamyl itaconate monomers qualitatively dominates the UTS behavior; while the low crosslink density and absence of reinforcing fillers limit the potential for strain-induced crystallization or composite reinforcement, the strong intermolecular forces provided by the itaconate component serve as the primary mechanism for load transfer and resistance to tensile failure in this unfilled copolymer system."
    }
  },
  {
    "doi": "10.1016/j.est.2019.100968",
    "title": "Development of structural supercapacitors with epoxy based adhesive polymer electrolyte",
    "year": 2019,
    "chemical_composition": {
      "repeat_unit_psmiles": "[*]CC(F)(F)[*]",
      "monomers": [
        {
          "name": "Epoxy resin #2000",
          "smiles": null,
          "ratio_value": 0,
          "ratio_unit": "wt%"
        },
        {
          "name": "Epoxy hardener #2020",
          "smiles": null,
          "ratio_value": 0,
          "ratio_unit": "wt%"
        }
      ],
      "additives": [
        {
          "name": "Polyvinylidene fluoride",
          "type": "polymer",
          "amount_value": 25,
          "amount_unit": "wt%"
        },
        {
          "name": "Lithium triflate",
          "type": "salt",
          "amount_value": 75,
          "amount_unit": "wt%"
        },
        {
          "name": "Carbon fiber",
          "type": "filler",
          "amount_value": null,
          "amount_unit": null
        }
      ],
      "is_homopolymer": false
    },
    "processing_history": "Structural SC fabricated with 0 wt% epoxy, PVDF/LiTf mass ratio 25:75. Electrodes and electrolyte sandwiched between 2x2 Twill Weave Carbon Fiber, cured using vacuum bagging for 12 h. UTS measured by tension test using MTS 858 materials testing system, force loading speed 5000 N min-1.",
    "hierarchical_structure": "Carbon fiber reinforced composite with 2x2 Twill Weave Carbon Fiber, electrodes embedded in electrolyte matrix.",
    "properties": {
      "UTS": {
        "value": [
          66
        ],
        "unit": "MPa"
      }
    },
    "analysis_with_hierarchical_structure": {
      "descriptive_text": "The sample is a carbon fiber reinforced composite designed as a structural supercapacitor, featuring a polyvinylidene fluoride (PVDF) backbone and a matrix composed of PVDF and lithium triflate (LiTf) with a mass ratio of 25:75. Although epoxy resin and hardener were included in the formulation list, the final fabrication utilized 0 wt% epoxy content. The hierarchical structure consists of electrodes embedded within the electrolyte matrix, sandwiched between layers of 2x2 twill weave carbon fiber reinforcement. Processing involved curing the assembly using vacuum bagging for 12 hours, and the ultimate tensile strength was characterized via tension test using an MTS 858 materials testing system at a force loading speed of 5000 N min-1.",
      "reasoning_analysis": "Increasing Factors: The incorporation of 2x2 twill weave carbon fiber reinforcement provides high intrinsic tensile strength and stiffness, serving as the primary load-bearing component within the composite. Additionally, the vacuum bagging processing history promotes consolidation and reduces void content, enhancing fiber-matrix adhesion and stress transfer efficiency. Decreasing Factors: The exceptionally high lithium triflate salt content (75 wt%) relative to PVDF likely disrupts polymer crystallinity and significantly compromises the cohesive strength and toughness of the matrix compared to standard structural polymers. Furthermore, the absence of epoxy resin (0 wt%) eliminates a typically rigid structural binder, and the twill weave architecture introduces fiber crimp which may reduce longitudinal strength compared to unidirectional layouts. Dominant Factor: The carbon fiber reinforcement qualitatively dominates the final UTS behavior, as the mechanical integrity of the composite relies primarily on the high-strength fibers to carry the tensile load, overriding the mechanically weakened state of the high-salt polymer electrolyte matrix."
    },
    "analysis_without_hierarchical_structure": {
      "descriptive_text": "The sample comprises a structural supercapacitor composite featuring a polymer electrolyte matrix of polyvinylidene fluoride (PVDF) and lithium triflate (LiTf) salt at a 25:75 mass ratio, fabricated without epoxy resin. This electrolyte system was sandwiched between layers of 2x2 Twill Weave carbon fiber and consolidated using vacuum bagging for 12 hours to ensure laminate integrity. The ultimate tensile strength was characterized via a tension test on an MTS 858 materials testing system with a force loading speed of 5000 N min⁻¹.",
