Repository: hhtrick/HHT-code

# HHT training framework

This directory contains model training, embedding precomputation, inference, article-level baselines and the curated datasets. All commands below assume that the working directory is `train_code/`.

## 3. Datasets and fixed partitions

Each main dataset is a JSON array at `dataset/{property}/{property}.json`. Entries contain source metadata, `chemical_composition`, `processing_history`, `hierarchical_structure`, `properties`, and two generated-analysis objects. Targets are stored as `properties[property]["value"]`; source metadata and target values are not predictive input fields.

| Property | Train | Validation | Test | Total |
|---|---:|---:|---:|---:|

File: train_code/dataset/UTS/UTS.json (part 285 of 292)
[
      "reasoning_analysis": "Increasing Factors: The inclusion of 2x2 Twill Weave carbon fiber acts as the primary load-bearing component, significantly enhancing the UTS through the high intrinsic strength and modulus of the continuous filaments. Additionally, the vacuum bagging processing history facilitates void reduction and improves fiber-matrix wetting, which optimizes stress transfer efficiency between the electrolyte matrix and the reinforcement. Decreasing Factors: The chemical composition contains an exceptionally high concentration of lithium triflate salt (75 wt%), which likely disrupts PVDF chain entanglement and crystallinity, resulting in a brittle matrix with reduced cohesive strength compared to standard structural polymers. Furthermore, the absence of epoxy resin, typically used for robust interfacial bonding in carbon fiber composites, may limit the interlaminar shear strength and overall toughness of the laminate. Dominant Factor: The carbon fiber reinforcement qualitatively dominates the final UTS behavior, as the continuous fibers carry the majority of the axial tensile load, establishing the mechanical upper bound despite the potential limitations imposed by the brittle, high-salt polymer electrolyte matrix."
    }
  },
  {
    "doi": null,
    "title": "Epoxy polymer nanocomposite containing multiwalled carbon nanotubes/ nano bagasse and e-glass fibre for stealth applications; mechanical and thermal qualities",
    "year": null,
    "chemical_composition": {
      "repeat_unit_psmiles": null,
      "monomers": [
        {
          "name": "Epoxy Resin (LY556)",
          "smiles": null,
          "ratio_value": null,
          "ratio_unit": null
        },
        {
          "name": "Hardener (HY951)",
          "smiles": null,
          "ratio_value": null,
          "ratio_unit": null
        }
      ],
      "additives": [
        {
          "name": "E-glass fibre",
          "type": "reinforcement",
          "amount_value": 7,
          "amount_unit": "layers"
        },
        {
          "name": "Multi-walled Carbon Nanotubes (MCNT)",
          "type": "filler",
          "amount_value": 0,
          "amount_unit": "wt%"
        },
        {
          "name": "Nano bagasse",
          "type": "filler",
          "amount_value": 0.5,
          "amount_unit": "phr"
        }
      ],
      "is_homopolymer": false
    },
    "processing_history": "Hand layup technique. MCNT and nano bagasse mixed with epoxy and hardener using ultra sonication (30 kHz, 1.5 hrs) and magnetic stirrers. 300 mm x 300 mm laminates fabricated with 7 layers of E-glass fibre. Aluminium foil placed in last but one layer on both sides. Ultimate Tensile Strength measured according to ASTM D3039.",
    "hierarchical_structure": "7-layer E-glass fibre laminate. Aluminium foil layers incorporated. MCNT average diameter 63 nm (reference for filler type).",
    "properties": {
      "UTS": {
        "value": [
          147.15
        ],
        "unit": "MPa"
      }
    },
    "analysis_with_hierarchical_structure": {
      "descriptive_text": "The sample comprises an Epoxy Resin (LY556) matrix crosslinked with HY951 hardener, reinforced by a 7-layer E-glass fibre laminate. Processing involved a hand layup technique where Nano bagasse filler (0.5 phr) was dispersed within the resin mixture using ultra sonication at 30 kHz for 1.5 hours and magnetic stirring prior to laminate fabrication. The resulting 300 mm x 300 mm panels incorporate aluminium foil layers within the penultimate plies on both sides, creating a hybrid hierarchical structure. Mechanical characterization of the Ultimate Tensile Strength was conducted in accordance with ASTM D3039.",
      "reasoning_analysis": "Increasing Factors: The incorporation of 7 layers of E-glass fibre provides the primary load-bearing capability, significantly enhancing the Ultimate Tensile Strength through efficient stress transfer from the epoxy matrix to the high-strength fibres. Additionally, the inclusion of 0.5 phr Nano bagasse filler, dispersed via high-energy ultra sonication, may introduce crack deflection mechanisms and improve interfacial adhesion within the matrix, contributing marginally to strength retention. Decreasing Factors: The utilization of the hand layup technique often introduces micro-voids and inconsistent fibre wetting compared to automated processes, acting as stress concentration sites that initiate premature failure. Furthermore, the incorporation of aluminium foil layers within the laminate creates stiffness mismatches at the metal-polymer interfaces, potentially promoting delamination or stress concentrations under tensile loading. Dominant Factor: The continuous E-glass fibre reinforcement network qualitatively dominates the final UTS behavior, as the fibres carry the majority of the applied load; however, the ultimate magnitude is strictly bounded by the processing-induced defects inherent to the hand layup method and the interfacial integrity of the hybrid aluminium inserts."
    },
    "analysis_without_hierarchical_structure": {
      "descriptive_text": "The composite sample comprises an epoxy matrix synthesized from LY556 resin and HY951 hardener, reinforced with seven layers of E-glass fibre. Nano bagasse filler was incorporated at a concentration of 0.5 phr within the matrix. Fabrication was achieved via a hand lay-up technique, where the filler was dispersed into the resin system using magnetic stirring followed by ultra-sonication at 30 kHz for 1.5 hours to ensure homogeneity. The resulting 300 mm × 300 mm laminates featured aluminium foil inserted into the penultimate layer on both sides, and the Ultimate Tensile Strength was characterized following ASTM D3039 protocols.",
      "reasoning_analysis": "Increasing Factors: The inclusion of seven layers of E-glass fibre serves as the primary reinforcement mechanism, providing high specific strength and stiffness that significantly elevates the load-bearing capacity of the composite. Additionally, the crosslinked epoxy matrix formed by the LY556 resin and HY951 hardener facilitates effective stress transfer between fibres, while the ultra-sonication processing step aids in dispersing the nano bagasse filler, potentially enhancing matrix rigidity and reducing defect sites associated with agglomeration. Decreasing Factors: The hand lay-up fabrication technique inherently introduces a higher probability of void formation and inconsistent fibre wetting compared to automated methods, which acts as stress concentration sites that undermine tensile strength. Furthermore, the insertion of aluminium foil within the laminate layers creates a heterogeneous interface that may disrupt load transfer continuity or act as a crack initiation site, and the hydrophilic nature of nano bagasse relative to the hydrophobic epoxy matrix could lead to interfacial debonding without explicit compatibilization. Dominant Factor: Despite the processing-induced defects and interface complexities, the intrinsic mechanical properties and architectural volume fraction of the E-glass fibre reinforcement qualitatively dominate the Ultimate Tensile Strength behavior, as the continuous fibres bear the majority of the applied tensile load relative to the matrix and filler contributions."
    }
  },
  {
    "doi": "10.1016/j.est.2019.100968",
    "title": "Development of structural supercapacitors with epoxy based adhesive polymer electrolyte",
    "year": 2019,
    "chemical_composition": {
      "repeat_unit_psmiles": "[*]CC(F)(F)[*]",
      "monomers": [
        {
          "name": "Epoxy resin #2000",
          "smiles": null,
          "ratio_value": 12.195,
          "ratio_unit": "wt%"
        },
        {
          "name": "Epoxy hardener #2020",
          "smiles": null,
          "ratio_value": 2.805,
          "ratio_unit": "wt%"
        }
      ],
      "additives": [
        {
          "name": "Polyvinylidene fluoride",
          "type": "polymer",
          "amount_value": 42.5,
          "amount_unit": "wt%"
        },
        {
          "name": "Lithium triflate",
          "type": "salt",
          "amount_value": 42.5,
          "amount_unit": "wt%"
        },
        {
          "name": "Carbon fiber",
          "type": "filler",
          "amount_value": null,
          "amount_unit": null
        }
      ],
      "is_homopolymer": false
    },
    "processing_history": "Structural SC fabricated with 15 wt% epoxy, PVDF/LiTf mass ratio 50:50. Electrodes and electrolyte sandwiched between 2x2 Twill Weave Carbon Fiber, cured using vacuum bagging for 12 h. UTS measured by tension test using MTS 858 materials testing system, force loading speed 5000 N min-1.",
    "hierarchical_structure": "Carbon fiber reinforced composite with 2x2 Twill Weave Carbon Fiber, electrodes embedded in electrolyte matrix.",
    "properties": {
      "UTS": {
        "value": [
          97
        ],
        "unit": "MPa"
      }
    },
    "analysis_with_hierarchical_structure": {
      "descriptive_text": "The sample is a multifunctional carbon fiber reinforced composite featuring a heterogeneous matrix system designed for structural energy storage applications. The matrix phase consists of a blend containing 15 wt% epoxy system, comprised of 12.195 wt% Epoxy resin #2000 and 2.805 wt% Epoxy hardener #2020, combined with 42.5 wt% Polyvinylidene fluoride (PVDF) and 42.5 wt% Lithium triflate salt. This electrolyte-electrode mixture was sandwiched between layers of 2x2 twill weave carbon fiber and consolidated using vacuum bagging curing for 12 hours to form a structural laminate. The resulting hierarchical structure incorporates embedded electrodes within the electrolyte matrix, fully integrated into the carbon fiber reinforced polymer framework, with mechanical properties characterized via tension testing on an MTS 858 system at a force loading speed of 5000 N min-1.",
      "reasoning_analysis": "Increasing Factors: The inclusion of continuous 2x2 twill weave carbon fiber reinforcement provides the primary load-bearing capacity, significantly enhancing the UTS through the high intrinsic strength and modulus of the fibers. Additionally, the vacuum bagging processing history promotes effective consolidation and void reduction, improving fiber wetting and interfacial stress transfer between the matrix and reinforcement. The presence of the epoxy resin and hardener introduces a crosslinked thermoset network within the matrix, offering greater structural rigidity and cohesion compared to a pure PVDF-salt gel system. Decreasing Factors: The high concentration of Lithium triflate salt (42.5 wt%) within the matrix acts as a structural discontinuity, disrupting polymer chain packing and potentially plasticizing the PVDF phase, which reduces the overall matrix cohesion and interlaminar shear strength. The multifunctional design necessitates a trade-off where ionic conductivity requirements compromise the mechanical integrity of the polymer matrix, leading to potential phase separation between the PVDF, epoxy, and salt components that can act as stress concentration sites. Dominant Factor: The continuous carbon fiber reinforcement qualitatively dominates the final UTS behavior, as the fibers carry the majority of the tensile load along the testing axis; however, the absolute strength is inherently limited by the compromised mechanical properties of the multifunctional electrolyte matrix relative to standard structural epoxy composites."
    },
    "analysis_without_hierarchical_structure": {
      "descriptive_text": "The sample is a structural composite featuring a multifunctional matrix system composed of Epoxy resin #2000 and Epoxy hardener #2020, which constitute approximately 15 wt% of the mixture. This matrix is blended with Polyvinylidene fluoride and Lithium triflate at a 50:50 mass ratio, each accounting for 42.5 wt%, to form a polymer electrolyte complex. The system is reinforced using 2x2 Twill Weave Carbon Fiber, where the electrodes and electrolyte mixture were sandwiched between the carbon fiber layers. Processing involved curing the assembly via vacuum bagging for 12 hours, and the Ultimate Tensile Strength was characterized using an MTS 858 materials testing system with a force loading speed of 5000 N min-1.",
      "reasoning_analysis": "Increasing Factors: The incorporation of 2x2 Twill Weave Carbon Fiber provides a high-strength reinforcement framework that primarily bears the tensile load, significantly elevating the UTS compared to the neat matrix material. Additionally, the epoxy component undergoes crosslinking during the 12-hour cure, creating a rigid network that facilitates stress transfer between fibers, while the vacuum bagging process minimizes void content to prevent premature failure initiation. Decreasing Factors: The high concentration of Lithium triflate salt and Polyvinylidene fluoride within the matrix phase likely disrupts the cohesive energy density of the structural epoxy, acting as a mechanical weak point relative to a standard structural resin. Furthermore, the sandwich architecture introduces multiple interfaces between the electrodes, electrolyte, and carbon fiber, creating potential sites for delamination and stress concentration under tensile loading. Dominant Factor: The continuous Carbon Fiber reinforcement is the dominant factor establishing the primary load-bearing capacity of the composite; however, the ultimate tensile strength is qualitatively constrained by the reduced mechanical integrity of the multifunctional electrolyte-rich matrix and the complexity of the layered interface."
    }
  },
  {
    "doi": null,
    "title": "Design and Preparation of a Novel Cross-Linkable, High Molecular Weight, and Bio-Based Elastomer by Emulsion Polymerization",
    "year": 2012,
    "chemical_composition": {
      "repeat_unit_psmiles": null,
      "monomers": [
        {
          "name": "Diisoamyl itaconate",
          "smiles": "CC(C)CCOC(=O)C(=C)CC(=O)OCC(C)C",
          "ratio_value": 80,
          "ratio_unit": "wt%"
        },
        {
          "name": "Isoprene",
          "smiles": "CC(=C)C=C",
          "ratio_value": 20,
          "ratio_unit": "wt%"
        }
      ],
      "additives": [
        {
          "name": "Zinc oxide",
          "type": "activator",
          "amount_value": 5,
          "amount_unit": "phr"
        },
        {
          "name": "Stearic acid",
          "type": "activator",
          "amount_value": 0.5,
          "amount_unit": "phr"
        },
        {
          "name": "Accelerator M (2-Mercaptobenzothiazole)",
          "type": "accelerator",
          "amount_value": 0.7,
          "amount_unit": "phr"
        },
        {
          "name": "Accelerator CZ (N-Cyclohexyl-2-benzothiazole)",
          "type": "accelerator",
          "amount_value": 1,
          "amount_unit": "phr"
        },
        {
          "name": "Sulfur",
          "type": "crosslinker",
          "amount_value": 2.0,
          "amount_unit": "phr"
        }
      ],
      "is_homopolymer": false
    },
    "processing_history": "Redox-initiated emulsion polymerization at 20 °C for 12 h using Fe-EDTA, SHS, and TBH. Latex coagulated with ethanol and dried at 60 °C. Compounded on a 6 in. two-roll mill. Cured in a hot press at 150 °C under 15 MPa for optimum cure time (13 min 53 s). Ultimate Tensile Strength measured by tensile testing according to ASTM D412 on a LRX Plus tensile tester.",
    "hierarchical_structure": "Amorphous matrix.",
    "properties": {
      "UTS": {
        "value": [
          1.34
        ],
        "unit": "MPa"
      }
    },
    "analysis_with_hierarchical_structure": {
      "descriptive_text": "The sample comprises a copolymer matrix synthesized from 80 wt% diisoamyl itaconate and 20 wt% isoprene, resulting in an amorphous structure. The formulation incorporates a sulfur vulcanization system consisting of 2.0 phr sulfur, activated by 5 phr zinc oxide and 0.5 phr stearic acid, with cure kinetics regulated by 0.7 phr Accelerator M and 1 phr Accelerator CZ. Material synthesis involved redox-initiated emulsion polymerization at 20 °C using an Fe-EDTA/SHS/TBH catalyst system, followed by coagulation with ethanol and drying at 60 °C. The final composite was compounded on a two-roll mill and cured in a hot press at 150 °C under 15 MPa for the optimum cure time prior to ultimate tensile strength measurement according to ASTM D412.",
      "reasoning_analysis": "Increasing Factors: The formation of a covalent sulfur crosslink network during the optimum cure cycle prevents irreversible chain slippage and viscous flow, fundamentally enabling the material to sustain tensile load. Additionally, the polar ester groups within the diisoamyl itaconate units introduce dipole-dipole interactions that increase cohesive energy density relative to non-polar polyisoprene, potentially enhancing intermolecular friction and strength. The low-temperature polymerization at 20 °C may also favor a microstructure that supports efficient network formation. Decreasing Factors: The absence of reinforcing fillers such as carbon black or silica significantly limits the ultimate tensile strength, as the unfilled amorphous matrix lacks the particle-matrix interactions required for substantial stress transfer and crack arrestment. Furthermore, the high concentration of bulky diisoamyl itaconate comonomer likely disrupts the regularity of the isoprene segments, suppressing strain-induced crystallization which is a primary strengthening mechanism in isoprene-based rubbers. Dominant Factor: The density and uniformity of the sulfur crosslink network established during the optimized curing process dominate the mechanical integrity by defining the elastic limit; however, the ultimate magnitude of the UTS is qualitatively capped by the unfilled nature of the compound and the comonomer-induced suppression of strain-induced crystallization."
    },
    "analysis_without_hierarchical_structure": {
      "descriptive_text": "The sample consists of a copolymer synthesized from Diisoamyl itaconate (80 wt%) and Isoprene (20 wt%) via redox-initiated emulsion polymerization at 20 °C for 12 hours using an Fe-EDTA, SHS, and TBH initiator system. Following polymerization, the latex was coagulated with ethanol and dried at 60 °C before being compounded on a 6-inch two-roll mill with a vulcanization package comprising 5 phr Zinc oxide, 0.5 phr Stearic acid, 0.7 phr Accelerator M, 1 phr Accelerator CZ, and 2.0 phr Sulfur. The final material was cured in a hot press at 150 °C under 15 MPa for an optimum cure time of 13 minutes and 53 seconds, and the Ultimate Tensile Strength was subsequently measured via tensile testing according to ASTM D412 on an LRX Plus tensile tester.",
      "reasoning_analysis": "Increasing Factors: The inclusion of a sulfur vulcanization system comprising 2.0 phr Sulfur, Accelerators M and CZ, and activators including Zinc oxide and Stearic acid creates a covalent crosslink network that prevents chain slippage under load, fundamentally enabling tensile strength. Additionally, the polar ester groups from the Diisoamyl itaconate monomer introduce dipole-dipole interactions between chains, enhancing cohesive energy density, while the high-pressure curing at 15 MPa minimizes voids and defects. Decreasing Factors: The high weight fraction of Diisoamyl itaconate (80%) relative to Isoprene (20%) significantly disrupts chain regularity, suppressing strain-induced crystallization which is a primary reinforcement mechanism in polyisoprene rubbers. Furthermore, the bulky isoamyl side groups introduce steric hindrance that may reduce packing efficiency, and residues from the emulsion polymerization process could act as stress concentrators. Dominant Factor: The formation of the sulfur-based crosslink network during the hot press curing stage is the dominant factor, as it provides the primary structural integrity required to sustain tensile load in this amorphous copolymer system, compensating for the lack of crystallization reinforcement inherent to the low Isoprene content."
    }
  },
  {
    "doi": "10.1016/j.molliq.2015.05.049",
    "title": "Miscibility and physical properties of chitosan and polyacrylamide blends",
    "year": 2015,
    "chemical_composition": {
      "repeat_unit_psmiles": "[*]OC1C(N)C(O)C(O)C(CO)O1[*]",
      "monomers": [
        {
          "name": "2-amino-2-deoxy-D-glucopyranose",
          "smiles": "NC1C(O)OC(CO)C(O)C1O",
          "ratio_value": null,
          "ratio_unit": null
        }
      ],
      "additives": [],
      "is_homopolymer": true
    },
    "processing_history": "Chitosan sample Ch II (Mv = 1,400,000, degree of deacetylation 78%) supplied by Aldrich. Films prepared by solution casting technique from 0.1 mol/dm3 CH3COOH + 0.2 mol/dm3 NaCl solution. Dried in vacuum at room temperature. Film thickness 30 μm. UTS measured by tensile test using Zwick&Roell instrument at room temperature, crosshead speed 5 mm/min, dog-bone shape (50 mm length, 4.2 mm width).",
    "hierarchical_structure": "Cast film, thickness 30 μm.",
    "properties": {
      "UTS": {
        "value": [
          51
        ],
        "unit": "MPa"
      }
    },
    "analysis_with_hierarchical_structure": {
      "descriptive_text": "This chitosan homopolymer sample (Ch II), supplied by Aldrich, is composed of 2-amino-2-deoxy-D-glucopyranose repeat units and possesses a viscosity-average molecular weight (Mv) of 1,400,000 g/mol with a degree of deacetylation of 78%. Films with a thickness of 30 μm were fabricated via a solution casting technique using a solvent system of 0.1 mol/dm³ acetic acid and 0.2 mol/dm³ sodium chloride, followed by vacuum drying at room temperature. The ultimate tensile strength was determined using a Zwick&Roell tensile testing instrument at room temperature with a crosshead speed of 5 mm/min on dog-bone shaped specimens measuring 50 mm in length and 4.2 mm in width.",
      "reasoning_analysis": "Increasing Factors: The exceptionally high viscosity-average molecular weight (1,400,000 g/mol) promotes extensive chain entanglements, which significantly enhances load transfer capabilities and resistance to chain pull-out during tensile deformation. Additionally, the chemical structure containing abundant hydroxyl and amine groups facilitates a dense intermolecular hydrogen bonding network, providing strong cohesive energy density that reinforces the material matrix. The vacuum drying process further contributes to increased strength by removing volatile solvent components that could otherwise act as plasticizers. Decreasing Factors: The degree of deacetylation at 78% indicates the presence of N-acetyl groups which disrupt the regularity of the polymer backbone, thereby reducing the potential for crystalline packing and limiting the density of the hydrogen bonding network compared to fully deacetylated chitosan. Furthermore, residual sodium chloride or acetic acid remaining within the film matrix after drying could act as impurities or plasticizers, creating stress concentration sites or increasing free volume that lowers the ultimate tensile strength. Dominant Factor: The intrinsic mechanical integrity is predominantly governed by the combination of the ultra-high molecular weight and the robust intermolecular hydrogen bonding network; while the incomplete deacetylation limits maximum crystallinity, the extensive chain entanglements and strong cohesive forces provided by the polysaccharide backbone qualitatively dominate the final UTS behavior."
    },
    "analysis_without_hierarchical_structure": {
      "descriptive_text": "The sample consists of a chitosan homopolymer (Ch II) supplied by Aldrich, characterized by a viscosity-average molecular weight of 1,400,000 and a degree of deacetylation of 78%, composed of 2-amino-2-deoxy-D-glucopyranose repeat units. Films with a thickness of 30 μm were fabricated via a solution casting technique using a solvent system of 0.1 mol/dm³ acetic acid and 0.2 mol/dm³ sodium chloride, followed by vacuum drying at room temperature. The ultimate tensile strength was characterized using a Zwick&Roell tensile testing instrument at room temperature with a crosshead speed of 5 mm/min on dog-bone shaped specimens.",
      "reasoning_analysis": "Increasing Factors: The exceptionally high viscosity-average molecular weight of 1,400,000 ensures a high density of chain entanglements, which effectively distributes stress and inhibits chain slippage under load. Additionally, the 78% degree of deacetylation provides a substantial population of free amine groups alongside hydroxyl groups, enabling a dense intermolecular hydrogen bonding network that significantly reinforces the polymer matrix against tensile failure. Decreasing Factors: The inclusion of sodium chloride and acetic acid in the casting solution introduces ionic species and potential residual solvent that, due to the room temperature vacuum drying process, may not be fully removed; these residuals can act as plasticizers or disrupt interchain hydrogen bonding, thereby lowering the cohesive energy density. Furthermore, the solution casting method without subsequent thermal annealing or stretching limits the development of high crystallinity and molecular orientation, which are typically beneficial for maximizing tensile strength. Dominant Factor: The intrinsic mechanical integrity derived from the high molecular weight entanglements and the extensive hydrogen bonding capacity of the chitosan backbone qualitatively dominates the UTS behavior, providing a robust baseline strength, although the processing conditions involving salt-containing solvents and ambient drying impose a limiting factor on the ultimate performance relative to a pristine, highly crystalline sample."
    }
  },
  {
    "doi": null,
    "title": "A constitutive law for degrading bioresorbable polymers",
    "year": 2016,
    "chemical_composition": {
      "repeat_unit_psmiles": "[*]OC(C)C(=O)[*]",
      "monomers": [
        {
          "name": "D-lactide",
          "smiles": "CC1OC(=O)O1",
          "ratio_value": null,
          "ratio_unit": null
        },
        {
          "name": "L-lactide",
          "smiles": "CC1OC(=O)O1",
          "ratio_value": null,
          "ratio_unit": null
        }
      ],
      "additives": [],
      "is_homopolymer": false
    },
    "processing_history": "Amorphous PDLA/PLLA blend film (18x30x0.05 mm), hydrolysis degradation. Initial tensile strength measured by tensile testing. Data from Tsuji (2002).",
    "hierarchical_structure": "Amorphous blend, Initial crystallinity (Xc0) 0%.",
    "properties": {
      "UTS": {
        "value": [
          42
        ],
        "unit": "MPa"
      }
    },
    "analysis_with_hierarchical_structure": {
      "descriptive_text": "The sample consists of an amorphous poly(lactic acid) blend derived from D-lactide and L-lactide monomers, configured as a PDLA/PLLA mixture without additional additives. Processed into a thin film measuring 18x30x0.05 mm, the material possesses an initial crystallinity of 0% and was prepared within the context of hydrolysis degradation studies, with the initial tensile strength characterized via tensile testing according to methodology established by Tsuji (2002).",
      "reasoning_analysis": "Increasing Factors: The poly(lactic acid) backbone features rigid ester linkages and methyl side groups that restrict segmental mobility, providing a fundamental baseline for mechanical integrity and load-bearing capacity. The presence of both D-lactide and L-lactide units offers the potential for interchain interactions that maintain chain entanglement density necessary for stress transfer within the amorphous matrix. Decreasing Factors: The explicitly stated amorphous structure with 0% initial crystallinity significantly limits the ultimate tensile strength, as crystalline lamellae typically act as physical crosslinks and reinforcing fillers within the polymer matrix. Furthermore, the processing history indicates a susceptibility to hydrolysis degradation, where ester bond cleavage can reduce molecular weight; even in the initial state, any incidental moisture exposure during film preparation could initiate chain scission, thereby lowering strength. Dominant Factor: The absence of crystallinity is the dominant factor governing the initial UTS. While the chemical composition contains both enantiomers capable of forming high-strength stereocomplexes, the amorphous hierarchy prevents this reinforcement, capping the initial UTS at a level characteristic of amorphous PLA rather than high-strength stereocomplexed materials."
    },
    "analysis_without_hierarchical_structure": {
      "descriptive_text": "The sample is an amorphous blend film consisting of poly(D-lactide) and poly(L-lactide) derived from D-lactide and L-lactide monomers. Fabricated with dimensions of 18x30x0.05 mm, the material was subjected to a study involving hydrolysis degradation, where the initial tensile strength was quantified using tensile testing. The experimental data is sourced from Tsuji (2002).",
      "reasoning_analysis": "Increasing Factors: The incorporation of both D-lactide and L-lactide monomers enables the formation of a stereocomplex blend, which can introduce localized ordered regions that improve intermolecular interactions and stress transfer compared to single-enantiomer amorphous films. Additionally, the reporting of initial tensile strength suggests the measurement captures the mechanical integrity before extensive hydrolytic chain scission fully compromises the network. Decreasing Factors: The explicit amorphous nature of the film indicates a lack of bulk crystallinity, removing the reinforcing effect of crystalline domains that typically enhance load-bearing capacity in poly(lactic acid) systems. Furthermore, the processing history involves hydrolysis degradation, where water-induced cleavage of the ester backbone reduces molecular weight and entanglement density, directly diminishing the force required to cause failure. Dominant Factor: The reduction in molecular weight resulting from hydrolytic degradation is the dominant factor governing the UTS; the scission of polymer chains fundamentally limits the material's ability to distribute stress through entanglements, overriding any potential mechanical benefits provided by the stereocomplex blend composition."
    }
  },
  {
    "doi": "10.1016/j.molliq.2015.05.049",
    "title": "Miscibility and physical properties of chitosan and polyacrylamide blends",
    "year": 2015,
    "chemical_composition": {
      "repeat_unit_psmiles": "[*]CC(C(=O)N)[*]",
      "monomers": [
        {
          "name": "Acrylamide",
          "smiles": "C=CC(=O)N",
          "ratio_value": 98.5,
          "ratio_unit": "%"
        },
        {
          "name": "Sodium Acrylate",
          "smiles": "C=CC(=O)[O-].[Na+]",
          "ratio_value": 1.5,
          "ratio_unit": "%"
        }
      ],
      "additives": [],
      "is_homopolymer": false
    },
    "processing_history": "Partially Hydrolyzed Polyacrylamide (HPAM) (Mv = 1,500,000, degree of hydrolysis DH = 1.5%) supplied by Aldrich. Films prepared by solution casting technique from 0.1 mol/dm3 CH3COOH + 0.2 mol/dm3 NaCl solution. Dried in vacuum at room temperature. Film thickness 30 μm. UTS measured by tensile test using Zwick&Roell instrument at room temperature, crosshead speed 5 mm/min, dog-bone shape (50 mm length, 4.2 mm width).",
    "hierarchical_structure": "Cast film, thickness 30 μm.",
    "properties": {
      "UTS": {
        "value": [
          92
        ],
        "unit": "MPa"
      }
    },
    "analysis_with_hierarchical_structure": {
      "descriptive_text": "The sample comprises a partially hydrolyzed polyacrylamide (HPAM) copolymer consisting of 98.5% acrylamide and 1.5% sodium acrylate repeat units, with a viscosity-average molecular weight of 1,500,000 g/mol. Thin films with a thickness of 30 μm were fabricated via solution casting from a solvent system containing 0.1 mol/dm³ acetic acid and 0.2 mol/dm³ sodium chloride, followed by vacuum drying at room temperature. Mechanical characterization was performed using a Zwick&Roell tensile testing instrument at room temperature with a crosshead speed of 5 mm/min on dog-bone shaped specimens.",
      "reasoning_analysis": "Increasing Factors: The ultra-high molecular weight (1,500,000 g/mol) ensures a high density of chain entanglements, which significantly impedes chain slippage and enhances load-bearing capacity. Furthermore, the abundant amide groups facilitate strong intermolecular hydrogen bonding, while the sodium acrylate units introduce ionic interactions that act as physical crosslinks, collectively reinforcing the polymer matrix. Decreasing Factors: The solution casting process from an aqueous acidic salt solution carries the risk of residual solvent or moisture retention due to the hygroscopic nature of polyacrylamide, which can act as a plasticizer to reduce intermolecular friction and lower strength. Additionally, micro-voids or structural inhomogeneities inherent to the casting and drying process may serve as stress concentration points during tensile loading. Dominant Factor: The synergistic effect of the ultra-high molecular weight entanglements and the dense network of physical crosslinks formed by hydrogen bonding and ionic interactions qualitatively dominates the mechanical response, providing a robust framework that typically outweighs the weakening effects of potential residual solvent or casting defects in this specific HPAM system."
    },
    "analysis_without_hierarchical_structure": {
      "descriptive_text": "The sample comprises a partially hydrolyzed polyacrylamide (HPAM) copolymer consisting of 98.5% acrylamide and 1.5% sodium acrylate, with a viscosity-average molecular weight of 1,500,000. Films with a thickness of 30 μm were fabricated via solution casting from a solvent system containing 0.1 mol/dm³ acetic acid and 0.2 mol/dm³ sodium chloride, followed by vacuum drying at room temperature. Ultimate tensile strength was evaluated using a Zwick&Roell instrument at room temperature with a crosshead speed of 5 mm/min on dog-bone shaped specimens measuring 50 mm in length and 4.2 mm in width.",
      "reasoning_analysis": "Increasing Factors: The ultra-high viscosity-average molecular weight of 1,500,000 promotes a dense network of chain entanglements, which is critical for stress transfer and significantly enhances ultimate tensile strength. Furthermore, the predominant acrylamide units facilitate strong intermolecular hydrogen bonding between amide groups, reinforcing the cohesive energy density of the matrix. The presence of sodium chloride in the casting solution screens electrostatic repulsions between the minor sodium acrylate units, allowing for more compact chain conformations that may favor entanglement density. Decreasing Factors: The incorporation of sodium acrylate comonomers, even at low ratios, disrupts the structural regularity and potential crystallinity of the pure polyacrylamide backbone, which can act as stress concentration points. Additionally, the solution casting process involving acetic acid and salt carries a risk of residual solvent or ionic species remaining within the film after vacuum drying, which could act as plasticizers by increasing free volume and reducing intermolecular friction. Dominant Factor: The extensive chain entanglement network derived from the ultra-high molecular weight qualitatively dominates the mechanical behavior, providing a robust framework for load bearing that typically outweighs the minor structural disruptions caused by the low degree of hydrolysis or potential residual solvent effects."
    }
  },
  {
    "doi": "10.1016/j.compscitech.2019.107819",
    "title": "Graphene oxide-reinforced poly(2-hydroxyethyl methacrylate) hydrogels with extreme stiffness and high-strength",
    "year": 2019,
    "chemical_composition": {
      "repeat_unit_psmiles": "[*]CC(C)(C(=O)OCCO)[*]",
      "monomers": [
        {
          "name": "2-hydroxyethyl methacrylate",
          "smiles": "CC(=C)C(=O)OCCO",
          "ratio_value": null,
          "ratio_unit": null
        }
      ],
      "additives": [
        {
          "name": "Graphene oxide",
          "type": "filler",
          "amount_value": 0,
          "amount_unit": "w/v%"
        },
        {
          "name": "tetraethylene glycol dimethacrylate",
          "type": "crosslinker",
          "amount_value": 0.345,
          "amount_unit": "mL"
        },
        {
          "name": "Ammonium persulfate",
          "type": "initiator",
          "amount_value": null,
          "amount_unit": null
        },
        {
          "name": "Sodium metabisulfite",
          "type": "initiator",
          "amount_value": null,
          "amount_unit": null
        }
      ],
      "is_homopolymer": true
    },
    "processing_history": "In situ free-radical polymerization of HEMA (7.5 mL) with TEGDMA (0.345 mL) and APS/SMB initiators in water/ethylene glycol (1.5/2.25 mL). 0% GO. Polymerized between glass plates (0.54 mm thick) overnight. Soaked in water 4h. UTS measured on hydrated samples using Mecmesin Multitest-1d at 10 mm/min, ASTM D 882-02, room temperature.",
    "hierarchical_structure": "Amorphous hydrogel network. Swelling degree ~58%. Surface roughness increases with GO (none here).",
    "properties": {
      "UTS": {
        "value": [
          0.15
        ],
        "unit": "MPa"
      }
    },
    "analysis_with_hierarchical_structure": {
      "descriptive_text": "The sample consists of a poly(2-hydroxyethyl methacrylate) (PHEMA) based amorphous hydrogel network synthesized via in situ free-radical polymerization. The formulation utilized 2-hydroxyethyl methacrylate as the primary monomer crosslinked with 0.345 mL of tetraethylene glycol dimethacrylate (TEGDMA), initiated by an ammonium persulfate/sodium metabisulfite redox system in a water/ethylene glycol solvent mixture. Polymerization occurred overnight between glass plates to form 0.54 mm thick films, which were subsequently soaked in water for 4 hours to achieve a hydrated state with a swelling degree of approximately 58%. Ultimate tensile strength was characterized on these hydrated samples at room temperature using a Mecmesin Multitest-1d apparatus at a crosshead speed of 10 mm/min according to ASTM D 882-02 standards.",
