Repository: hhtrick/HHT-code

# HHT training framework

This directory contains model training, embedding precomputation, inference, article-level baselines and the curated datasets. All commands below assume that the working directory is `train_code/`.

## 3. Datasets and fixed partitions

Each main dataset is a JSON array at `dataset/{property}/{property}.json`. Entries contain source metadata, `chemical_composition`, `processing_history`, `hierarchical_structure`, `properties`, and two generated-analysis objects. Targets are stored as `properties[property]["value"]`; source metadata and target values are not predictive input fields.

| Property | Train | Validation | Test | Total |
|---|---:|---:|---:|---:|

File: train_code/dataset/UTS/UTS.json (part 286 of 292)
[
      "reasoning_analysis": "Increasing Factors: The incorporation of tetraethylene glycol dimethacrylate (TEGDMA) establishes a covalent crosslinked network topology, which restricts macroscopic chain slippage and prevents viscous flow under tensile load, thereby enhancing mechanical integrity relative to a linear polymer. Additionally, the hydroxyl functional groups on the 2-hydroxyethyl methacrylate repeat units facilitate intermolecular hydrogen bonding, providing secondary physical crosslinks that contribute to load bearing. Decreasing Factors: The processing history involves soaking the samples in water, resulting in a hydrated state with a swelling degree of approximately 58%. Water molecules act as strong plasticizers within the hydrogel network, disrupting intermolecular hydrogen bonds and increasing free volume, which drastically reduces interchain friction and yield strength. Furthermore, the absence of graphene oxide eliminates potential reinforcement mechanisms such as stress transfer to rigid nanofillers, and the purely amorphous structure lacks crystalline domains that typically reinforce tensile properties. Dominant Factor: The plasticization effect induced by the hydrated state is the dominant factor governing the UTS. While the covalent crosslinks prevent dissolution and maintain network coherence, the significant water uptake fundamentally softens the matrix by screening polymer-polymer interactions, leading to a qualitative reduction in tensile strength compared to the dry state, characteristic of soft hydrogel materials."
    },
    "analysis_without_hierarchical_structure": {
      "descriptive_text": "The sample comprises a poly(2-hydroxyethyl methacrylate) network synthesized via in situ free-radical polymerization of 2-hydroxyethyl methacrylate using tetraethylene glycol dimethacrylate as a crosslinking agent. The reaction was initiated by an ammonium persulfate and sodium metabisulfite redox system in a water and ethylene glycol solvent mixture, then cast between glass plates to form 0.54 mm thick films overnight. Following polymerization, the films were soaked in water for 4 hours, and the ultimate tensile strength was evaluated on the hydrated specimens at room temperature using a Mecmesin Multitest-1d instrument at a crosshead speed of 10 mm/min in accordance with ASTM D 882-02.",
      "reasoning_analysis": "Increasing Factors: The inclusion of tetraethylene glycol dimethacrylate establishes a covalently crosslinked network architecture, which restricts macroscopic chain slippage and enhances the material's ability to bear load compared to a linear polymer chain. The crosslink density provides structural integrity that resists deformation under tensile stress. Decreasing Factors: The processing history dictates that the samples were soaked in water and tested in a hydrated state; water acts as a potent plasticizer for the hydrophilic poly(2-hydroxyethyl methacrylate) matrix, disrupting intermolecular hydrogen bonding and increasing free volume which significantly lowers cohesive strength. Furthermore, the absence of graphene oxide reinforcement (0% loading) means there are no rigid nanofillers to facilitate stress transfer or inhibit crack propagation. Dominant Factor: The plasticization effect resulting from the hydrated testing condition is the dominant factor governing the ultimate tensile strength. While the crosslinked network provides a baseline structural framework, the presence of water molecules within the polymer matrix drastically increases chain mobility and reduces intermolecular friction, qualitatively suppressing the strength relative to a dry or reinforced state."
    }
  },
  {
    "doi": null,
    "title": "Optimization of FDM parameters for enhanced mechanical properties of chopped carbon fber‑reinforced polymer composites",
    "year": 2024,
    "chemical_composition": {
      "repeat_unit_psmiles": null,
      "monomers": [
        {
          "name": "Polyamide (PAHT)",
          "smiles": null,
          "ratio_value": null,
          "ratio_unit": null
        }
      ],
      "additives": [
        {
          "name": "Carbon fiber",
          "type": "filler",
          "amount_value": 15,
          "amount_unit": "wt%"
        }
      ],
      "is_homopolymer": false
    },
    "processing_history": "FDM printed using Ultrafuse PAHT CF15 filament (dried at 85 °C for 12 h). Nozzle: 0.4 mm, 270 °C. Bed: 100 °C. Infill: 100%, Longitudinal, 0°. Tensile test: ASTM D638 Type 1, 25 kN load cell, 0.02 mm/s displacement, extensometer. Infill line distance: 0.6 mm, Layer height: 0.075 mm, Print speed: 100 mm/s, Chamber temp: 35 °C.",
    "hierarchical_structure": "Chopped carbon fibers (average length 100 ± 50 μm, diameter 7 ± 0.5 μm) aligned with printing direction.",
    "properties": {
      "UTS": {
        "value": [
          98.35
        ],
        "unit": "MPa"
      }
    },
    "analysis_with_hierarchical_structure": {
      "descriptive_text": "The sample comprises a Polyamide (PAHT) matrix composite reinforced with 15 wt% carbon fiber filler. The hierarchical structure is characterized by chopped carbon fibers with an average length of 100 ± 50 μm and diameter of 7 ± 0.5 μm, oriented parallel to the printing direction. Specimens were fabricated via fused deposition modeling using Ultrafuse PAHT CF15 filament preconditioned by drying at 85 °C for 12 h. The printing parameters included a 0.4 mm nozzle at 270 °C, a heated bed at 100 °C, and a chamber temperature of 35 °C, utilizing a 100% longitudinal infill pattern at 0° orientation with a layer height of 0.075 mm and print speed of 100 mm/s. Mechanical evaluation was conducted according to ASTM D638 Type 1 standards using a 25 kN load cell and extensometer at a displacement rate of 0.02 mm/s.",
      "reasoning_analysis": "Increasing Factors: The incorporation of 15 wt% carbon fibers introduces high-modulus reinforcement that significantly enhances load-bearing capacity compared to the neat polymer matrix. The alignment of these chopped fibers along the longitudinal printing direction (0°) coincides with the tensile load axis, maximizing stress transfer efficiency through the shear-lag mechanism. Additionally, the pre-drying of the filament mitigates hydrolytic degradation and void formation, while the 100% infill density minimizes macroscopic porosity, both contributing to higher structural integrity. Decreasing Factors: The chopped nature of the fibers with an average length of 100 μm may result in an aspect ratio below the critical length required for full stress transfer, limiting the reinforcement efficiency. The FDM process inherently introduces inter-road voids and relies on thermal diffusion for inter-layer bonding, which creates potential failure initiation sites under high stress. Furthermore, the high print speed of 100 mm/s may reduce the time available for polymer chain interdiffusion between raster lines, potentially weakening inter-road cohesion. Dominant Factor: The alignment of the high-strength carbon fibers parallel to the applied tensile stress qualitatively dominates the UTS behavior, providing a reinforcement mechanism that supersedes the baseline strength of the PAHT matrix. However, the ultimate tensile performance is fundamentally capped by the interfacial adhesion between the fiber and matrix and the microstructural continuity dictated by the additive manufacturing process parameters."
    },
    "analysis_without_hierarchical_structure": {
      "descriptive_text": "The sample comprises a Polyamide (PAHT) matrix reinforced with 15 wt% carbon fiber filler. It was fabricated via fused deposition modeling using Ultrafuse PAHT CF15 filament that was dried at 85 °C for 12 hours prior to processing. Printing parameters included a 0.4 mm nozzle at 270 °C, a heated bed at 100 °C, and a chamber temperature of 35 °C, with a layer height of 0.075 mm and print speed of 100 mm/s. The specimens were produced with 100% infill density in a longitudinal orientation (0°) and an infill line distance of 0.6 mm. Mechanical evaluation was conducted using tensile testing according to ASTM D638 Type 1 standards with a 25 kN load cell, employing an extensometer at a displacement rate of 0.02 mm/s.",
      "reasoning_analysis": "Increasing Factors: The inclusion of 15 wt% carbon fiber within the Polyamide (PAHT) matrix significantly enhances load-bearing capacity through effective stress transfer from the matrix to the high-strength fibers. The processing history specifies a longitudinal printing orientation (0°), which aligns the deposited polymer roads and the discontinuous carbon fibers parallel to the applied tensile load, maximizing the reinforcement efficiency. Additionally, the pre-processing drying step at 85 °C for 12 hours mitigates moisture-induced plasticization and reduces the likelihood of void formation caused by vaporization during extrusion, thereby preserving matrix integrity. Decreasing Factors: The fused deposition modeling process inherently generates micro-voids at the interfaces between adjacent roads and layers, which act as stress concentrators and reduce the effective cross-sectional area available for load bearing compared to fully dense molded samples. Furthermore, the rapid thermal cycling during printing may restrict polymer chain diffusion across road boundaries, potentially limiting inter-road cohesion, while excessive nozzle temperatures near 270 °C could risk thermal degradation of the polyamide backbone, reducing molecular weight and intrinsic strength. Dominant Factor: The geometric alignment of the reinforcement phase and polymer roads parallel to the loading axis qualitatively dominates the UTS behavior. This orientation effect, coupled with the stiffening contribution of the carbon fiber filler, overrides the inherent porosity limitations of the additive manufacturing process for this specific loading configuration, making the fiber-matrix interface strength and fiber alignment the primary determinants of the ultimate tensile strength."
    }
  },
  {
    "doi": null,
    "title": "Optimization of FDM parameters for enhanced mechanical properties of chopped carbon fber‑reinforced polymer composites",
    "year": 2024,
    "chemical_composition": {
      "repeat_unit_psmiles": null,
      "monomers": [
        {
          "name": "Polyamide (PAHT)",
          "smiles": null,
          "ratio_value": null,
          "ratio_unit": null
        }
      ],
      "additives": [
        {
          "name": "Carbon fiber",
          "type": "filler",
          "amount_value": 15,
          "amount_unit": "wt%"
        }
      ],
      "is_homopolymer": false
    },
    "processing_history": "FDM printed using Ultrafuse PAHT CF15 filament (dried at 85 °C for 12 h). Nozzle: 0.4 mm, 270 °C. Bed: 100 °C. Infill: 100%, Longitudinal, 0°. Tensile test: ASTM D638 Type 1, 25 kN load cell, 0.02 mm/s displacement, extensometer. Infill line distance: 0.4 mm, Layer height: 0.075 mm, Print speed: 20 mm/s, Chamber temp: 55 °C. Optimized for maximum UTS.",
    "hierarchical_structure": "Chopped carbon fibers (average length 100 ± 50 μm, diameter 7 ± 0.5 μm) aligned with printing direction.",
    "properties": {
      "UTS": {
        "value": [
          179.3
        ],
        "unit": "MPa"
      }
    },
    "analysis_with_hierarchical_structure": {
      "descriptive_text": "The sample comprises a high-temperature polyamide (PAHT) matrix reinforced with 15 wt% chopped carbon fibers, fabricated via fused deposition modeling (FDM) using Ultrafuse PAHT CF15 filament. Prior to extrusion, the filament was dried at 85 °C for 12 hours to minimize moisture content. The composite was printed with a 0.4 mm nozzle at 270 °C onto a 100 °C heated bed within a 55 °C chamber, utilizing a 100% longitudinal infill pattern oriented at 0° relative to the loading axis. The resulting hierarchical structure features carbon fibers with an average length of 100 ± 50 μm and diameter of 7 ± 0.5 μm, predominantly aligned along the printing direction. Mechanical characterization was conducted according to ASTM D638 Type 1 standards using a 25 kN load cell at a displacement rate of 0.02 mm/s with an extensometer.",
      "reasoning_analysis": "Increasing Factors: The incorporation of 15 wt% carbon fibers provides substantial reinforcement through load transfer from the PAHT matrix to the high-modulus filler. The processing history specifies a 0° longitudinal infill orientation, aligning the chopped fibers and raster lines parallel to the tensile loading axis, which maximizes the efficiency of stress transfer along the fiber length. Furthermore, the pre-drying step at 85 °C reduces moisture content, minimizing the risk of hydrolytic degradation and void formation during high-temperature extrusion, thereby preserving matrix integrity. Decreasing Factors: The additive manufacturing process inherently introduces potential inter-layer voids and weaker bonding between deposited roads compared to compression molding, which can act as stress concentrators and reduce the effective load-bearing cross-section. Additionally, the use of chopped fibers rather than continuous filaments means that stress transfer relies on shear lag mechanisms; fibers shorter than the critical length will not reach their fracture stress, limiting the composite's theoretical strength. The thermal history involving rapid cooling from the nozzle temperature may also limit the degree of crystallinity in the PAHT matrix compared to slow-cooled counterparts, potentially reducing matrix yield strength. Dominant Factor: The dominant factor governing the UTS for this specific configuration is the alignment of the reinforced phase relative to the loading direction. While inter-layer adhesion and fiber discontinuity impose limitations typical of FDM parts, the deliberate 0° raster orientation and 100% infill density ensure that the high-strength carbon fibers bear the majority of the applied load directly. Consequently, the reinforcement efficiency provided by the aligned chopped fibers within the dried PAHT matrix qualitatively outweighs the structural deficits associated with the layer-by-layer deposition process."
    },
    "analysis_without_hierarchical_structure": {
      "descriptive_text": "The sample comprises a Polyamide (PAHT) matrix reinforced with 15 wt% Carbon fiber filler. It was fabricated via Fused Deposition Modeling using Ultrafuse PAHT CF15 filament that was preconditioned by drying at 85 °C for 12 hours. The printing process utilized a 0.4 mm nozzle at 270 °C, a heated bed at 100 °C, and a chamber temperature of 55 °C, with a layer height of 0.075 mm and print speed of 20 mm/s. Specimens were produced with 100% infill density featuring a longitudinal 0° orientation to align with the loading axis. Mechanical testing was conducted according to ASTM D638 Type 1 standards using a 25 kN load cell at a displacement rate of 0.02 mm/s with an extensometer to measure deformation.",
      "reasoning_analysis": "Increasing Factors: The addition of 15 wt% carbon fibers significantly enhances load-bearing capacity through effective stress transfer from the PAHT matrix to the high-modulus filler. The processing history specifies a 0° longitudinal infill orientation, which aligns the printed raster lines and discontinuous fibers parallel to the tensile stress direction, maximizing the reinforcement efficiency. Furthermore, the pre-print drying cycle eliminates moisture that could lead to void formation or hydrolytic degradation, while the elevated chamber and bed temperatures promote polymer chain diffusion across layer boundaries and optimize crystallinity. Decreasing Factors: The layer-by-layer nature of FDM processing inherently introduces inter-layer interfaces that act as potential failure initiation sites due to reduced bonding strength compared to the bulk material. Additionally, the shear forces experienced during extrusion through the 0.4 mm nozzle may reduce the carbon fiber aspect ratio, limiting the reinforcement potential compared to continuous fiber composites, and stress concentrations may arise at the fiber ends within the matrix. Dominant Factor: The alignment of the printed raster geometry and fiber orientation relative to the loading axis is the dominant factor. While inter-layer weaknesses exist, the 0° longitudinal configuration ensures the primary stress path engages the high-strength fibers and continuous raster lines directly, qualitatively driving the UTS to its maximum potential for this specific additive manufacturing method, outweighing the detrimental effects of inter-layer anisotropy."
    }
  },
  {
    "doi": null,
    "title": "A constitutive law for degrading bioresorbable polymers",
    "year": 2016,
    "chemical_composition": {
      "repeat_unit_psmiles": "[*]OC(C)C(=O)[*]",
      "monomers": [
        {
          "name": "L-lactide",
          "smiles": "CC1OC(=O)O1",
          "ratio_value": null,
          "ratio_unit": null
        }
      ],
      "additives": [],
      "is_homopolymer": true
    },
    "processing_history": "Amorphous PLLA film (18x30x0.05 mm), hydrolysis degradation. Initial tensile strength measured by tensile testing. Data from Tsuji (2002).",
    "hierarchical_structure": "Amorphous, Initial crystallinity (Xc0) 0%.",
    "properties": {
      "UTS": {
        "value": [
          48
        ],
        "unit": "MPa"
      }
    },
    "analysis_with_hierarchical_structure": {
      "descriptive_text": "The sample comprises an amorphous poly(L-lactic acid) (PLLA) homopolymer synthesized from L-lactide monomers, fabricated into a thin film with dimensions of 18 × 30 × 0.05 mm. Possessing an initial crystallinity (Xc0) of 0%, the material was subjected to hydrolysis degradation conditions, with the initial tensile strength subsequently quantified through tensile testing according to methods documented by Tsuji (2002). The system is free of external additives or fillers, representing a pristine polymer matrix in its amorphous state.",
      "reasoning_analysis": "Increasing Factors: The inherent cohesive energy density of the polyester backbone provides a baseline mechanical integrity, while the homopolymer composition ensures uniform stress distribution without weak interfacial regions typically associated with additive fillers. Decreasing Factors: The completely amorphous hierarchical structure (0% crystallinity) removes the reinforcing contribution of crystalline lamellae that typically act as physical crosslinks to resist deformation. Furthermore, the processing history involving hydrolysis degradation promotes chain scission through ester bond cleavage, which reduces molecular weight and entanglement density, critically undermining the material's ability to sustain tensile loads. Dominant Factor: The hydrolysis-induced chain scission occurring within an unreinforced amorphous matrix is the dominant factor. The simultaneous absence of crystalline reinforcement and the reduction in entanglement network density due to degradation qualitatively dictate a reduction in UTS relative to high-molecular-weight, semi-crystalline counterparts."
    },
    "analysis_without_hierarchical_structure": {
      "descriptive_text": "The sample comprises a neat poly(L-lactide) homopolymer derived from L-lactide monomers. It was processed into an amorphous film with dimensions of 18 × 30 × 0.05 mm and subjected to hydrolysis degradation conditions. The initial tensile strength was evaluated via tensile testing, with data sourced from Tsuji (2002).",
      "reasoning_analysis": "Increasing Factors: The inherent stiffness of the poly(L-lactide) backbone and intermolecular dipole interactions between ester groups provide a baseline cohesive strength, while the neat composition eliminates potential stress concentration points associated with filler-matrix interfaces. Decreasing Factors: The amorphous morphology lacks reinforcing crystalline domains that typically act as physical crosslinks to enhance load transfer. More critically, the hydrolysis degradation history induces chain scission, reducing molecular weight and entanglement density, which severely compromises the material's load-bearing capacity. Dominant Factor: The molecular weight reduction resulting from hydrolytic chain scission is the dominant factor, as the cleavage of backbone bonds directly undermines the chain continuity required for stress transmission, overwhelmingly dictating a lower UTS relative to non-degraded samples."
    }
  },
  {
    "doi": "10.1016/j.est.2019.100968",
    "title": "Development of structural supercapacitors with epoxy based adhesive polymer electrolyte",
    "year": 2019,
    "chemical_composition": {
      "repeat_unit_psmiles": "[*]CC(F)(F)[*]",
      "monomers": [
        {
          "name": "Epoxy resin #2000",
          "smiles": null,
          "ratio_value": 12.195,
          "ratio_unit": "wt%"
        },
        {
          "name": "Epoxy hardener #2020",
          "smiles": null,
          "ratio_value": 2.805,
          "ratio_unit": "wt%"
        }
      ],
      "additives": [
        {
          "name": "Polyvinylidene fluoride",
          "type": "polymer",
          "amount_value": 21.25,
          "amount_unit": "wt%"
        },
        {
          "name": "Lithium triflate",
          "type": "salt",
          "amount_value": 63.75,
          "amount_unit": "wt%"
        },
        {
          "name": "Carbon fiber",
          "type": "filler",
          "amount_value": null,
          "amount_unit": null
        }
      ],
      "is_homopolymer": false
    },
    "processing_history": "Structural SC fabricated with 15 wt% epoxy, PVDF/LiTf mass ratio 25:75. Electrodes and electrolyte sandwiched between 2x2 Twill Weave Carbon Fiber, cured using vacuum bagging for 12 h. UTS measured by tension test using MTS 858 materials testing system, force loading speed 5000 N min-1.",
    "hierarchical_structure": "Carbon fiber reinforced composite with 2x2 Twill Weave Carbon Fiber, electrodes embedded in electrolyte matrix.",
    "properties": {
      "UTS": {
        "value": [
          55
        ],
        "unit": "MPa"
      }
    },
    "analysis_with_hierarchical_structure": {
      "descriptive_text": "The sample is a carbon fiber reinforced composite designed as a structural supercapacitor, featuring a matrix system composed of 15 wt% Epoxy resin #2000 and Epoxy hardener #2020 blended with Polyvinylidene fluoride (21.25 wt%) and Lithium triflate salt (63.75 wt%). The hierarchical structure consists of electrodes embedded within this electrolyte matrix, sandwiched between layers of 2x2 Twill Weave Carbon Fiber. Fabrication involved vacuum bagging curing for 12 hours to consolidate the laminate, and the Ultimate Tensile Strength was characterized via tension test using an MTS 858 materials testing system with a force loading speed of 5000 N min-1.",
      "reasoning_analysis": "Increasing Factors: The incorporation of 2x2 Twill Weave Carbon Fiber provides high intrinsic tensile strength and modulus, serving as the primary load-bearing component that significantly elevates the UTS compared to the neat polymer matrix. Additionally, the vacuum bagging processing history promotes resin consolidation and minimizes void content, enhancing fiber-matrix adhesion and overall structural integrity. The crosslinking of the epoxy component during the 12-hour cure further contributes to matrix stiffness and load transfer capability. Decreasing Factors: The high concentration of Lithium triflate salt (63.75 wt%) within the matrix acts as a potent plasticizer and disrupts polymer crystallinity, particularly in the PVDF phase, which reduces the cohesive strength of the matrix and its ability to transfer stress to the fibers. The use of a twill weave architecture introduces fiber crimp, which lowers the effective axial strength compared to unidirectional laminates. Furthermore, the complex multiphase interface between the electrodes, electrolyte matrix, and carbon fiber introduces potential sites for delamination and premature failure under tensile loading. Dominant Factor: The high modulus and strength of the Carbon Fiber reinforcement qualitatively dominate the final UTS behavior by sustaining the majority of the applied load; however, the mechanical performance is fundamentally limited by the compromised matrix integrity resulting from the high salt loading required for electrolyte functionality, which restricts the efficiency of stress transfer relative to conventional structural composites."
    },
    "analysis_without_hierarchical_structure": {
      "descriptive_text": "The sample is a multifunctional structural composite composed of an epoxy resin and hardener matrix blended with polyvinylidene fluoride and lithium triflate salt. This polymer electrolyte system is integrated with 2x2 twill weave carbon fiber reinforcement to form a sandwich structure where electrodes and electrolyte are confined between the fiber layers. The assembly was cured using vacuum bagging for 12 hours to ensure consolidation, and the ultimate tensile strength was characterized via a tension test on an MTS 858 materials testing system with a force loading speed of 5000 N min-1.",
      "reasoning_analysis": "Increasing Factors: The incorporation of 2x2 twill weave carbon fiber provides high-aspect-ratio reinforcement with intrinsic high tensile strength, serving as the primary load-bearing component. Additionally, the epoxy resin and hardener undergo crosslinking during the 12-hour cure, creating a rigid thermoset network that facilitates stress transfer between fibers, while the vacuum bagging process minimizes void content that could act as stress concentrators. Decreasing Factors: The high concentration of lithium triflate salt and the inclusion of polyvinylidene fluoride introduce significant non-structural mass that can plasticize the matrix or disrupt epoxy crosslinking density, potentially reducing matrix cohesion. Furthermore, the multifunctional design creates complex interfaces between the structural epoxy, the polymer electrolyte phase, and the carbon fibers, which may suffer from reduced interfacial adhesion compared to standard structural composites, promoting premature failure. Dominant Factor: The continuous carbon fiber reinforcement qualitatively dominates the ultimate tensile strength behavior, as the high-strength fibers bear the majority of the applied load, overriding the mechanical compromises introduced by the electrolyte components; however, the efficiency of this load transfer is strictly contingent upon the integrity of the modified polymer matrix."
    }
  },
  {
    "doi": null,
    "title": "Optimization of FDM parameters for enhanced mechanical properties of chopped carbon fber‑reinforced polymer composites",
    "year": 2024,
    "chemical_composition": {
      "repeat_unit_psmiles": null,
      "monomers": [
        {
          "name": "Polyamide (PAHT)",
          "smiles": null,
          "ratio_value": null,
          "ratio_unit": null
        }
      ],
      "additives": [
        {
          "name": "Carbon fiber",
          "type": "filler",
          "amount_value": 15,
          "amount_unit": "wt%"
        }
      ],
      "is_homopolymer": false
    },
    "processing_history": "FDM printed using Ultrafuse PAHT CF15 filament (dried at 85 °C for 12 h). Nozzle: 0.4 mm, 270 °C. Bed: 100 °C. Infill: 100%, Longitudinal, 0°. Tensile test: ASTM D638 Type 1, 25 kN load cell, 0.02 mm/s displacement, extensometer. Infill line distance: 0.5 mm, Layer height: 0.15 mm, Print speed: 100 mm/s, Chamber temp: 45 °C.",
    "hierarchical_structure": "Chopped carbon fibers (average length 100 ± 50 μm, diameter 7 ± 0.5 μm) aligned with printing direction.",
    "properties": {
      "UTS": {
        "value": [
          105.62
        ],
        "unit": "MPa"
      }
    },
    "analysis_with_hierarchical_structure": {
      "descriptive_text": "The sample consists of a Polyamide (PAHT) matrix reinforced with 15 wt% carbon fiber filler, processed via Fused Deposition Modeling using Ultrafuse PAHT CF15 filament. Prior to fabrication, the filament was dried at 85 °C for 12 hours to mitigate moisture absorption. The printing parameters included a nozzle temperature of 270 °C, a heated bed at 100 °C, and a chamber temperature of 45 °C, operated at a print speed of 100 mm/s with a layer height of 0.15 mm and infill line distance of 0.5 mm. The specimen was manufactured with 100% longitudinal infill oriented at 0° relative to the testing axis. Hierarchical characterization reveals chopped carbon fibers with an average length of 100 ± 50 μm and diameter of 7 ± 0.5 μm, aligned with the printing direction. Mechanical testing was performed according to ASTM D638 Type 1 standards using a 25 kN load cell at a displacement rate of 0.02 mm/s with an extensometer.",
      "reasoning_analysis": "Increasing Factors: The incorporation of 15 wt% carbon fibers provides significant reinforcement due to the high intrinsic tensile strength and modulus of the filler compared to the polyamide matrix. The hierarchical structure reveals that these fibers are aligned with the printing direction (0°), which maximizes load transfer efficiency along the tensile axis. Additionally, the pre-processing drying step at 85 °C reduces moisture content, minimizing hydrolytic degradation and void formation within the PAHT matrix, while the 100% infill density reduces macroscopic porosity. Decreasing Factors: The chopped nature of the carbon fibers (average length 100 μm) may be below the critical fiber length required for full stress transfer, leading to failure via fiber pull-out rather than fiber fracture. Furthermore, the FDM processing history introduces inter-layer and inter-raster boundaries that act as stress concentrators and potential failure initiation sites, especially given the high print speed of 100 mm/s which may limit polymer chain diffusion across layers. Dominant Factor: The alignment of the high-strength carbon fibers along the loading axis is the primary driver for enhanced UTS relative to the neat polymer; however, the discontinuous fiber length and inter-layer bonding quality inherent to the FDM process are likely the dominant factors limiting the UTS efficiency relative to continuously reinforced or injection-molded counterparts."
    },
    "analysis_without_hierarchical_structure": {
      "descriptive_text": "The sample comprises a Polyamide (PAHT) matrix reinforced with 15 wt% carbon fiber filler. Specimens were fabricated via Fused Deposition Modeling using Ultrafuse PAHT CF15 filament that was preconditioned by drying at 85 °C for 12 hours. The printing process employed a 0.4 mm nozzle at 270 °C with a heated bed at 100 °C and a chamber temperature of 45 °C. The internal geometry featured a 100% infill density with longitudinal orientation aligned at 0° relative to the testing axis, an infill line distance of 0.5 mm, and a layer height of 0.15 mm at a print speed of 100 mm/s. Mechanical characterization was conducted according to ASTM D638 Type 1 standards using a 25 kN load cell and an extensometer at a displacement rate of 0.02 mm/s.",
      "reasoning_analysis": "Increasing Factors: The incorporation of 15 wt% carbon fiber provides significant reinforcement through load transfer from the matrix to the high-strength filler, while the longitudinal 0° infill orientation aligns both the fibers and the polymer chains parallel to the applied stress, maximizing tensile resistance. Additionally, the preconditioning drying step removes moisture that could otherwise cause hydrolysis or void formation, and the semi-crystalline nature of the PAHT matrix contributes strength via hydrogen bonding and crystalline domains. Decreasing Factors: The Fused Deposition Modeling process inherently introduces micro-voids between raster lines and layers due to incomplete coalescence, which act as stress concentrators and reduce the effective load-bearing cross-section. Furthermore, the relatively high print speed may limit inter-layer polymer diffusion and welding strength, and the rigid carbon fibers can induce local stress concentrations at the fiber-matrix interface if wetting is imperfect. Dominant Factor: The alignment of the carbon fibers along the loading axis qualitatively dominates the mechanical response, providing a substantial enhancement in UTS compared to the neat polymer matrix, although the ultimate magnitude is capped by the inter-raster bonding quality inherent to the additive manufacturing process."
    }
  },
  {
    "doi": "10.1016/j.est.2019.100968",
    "title": "Development of structural supercapacitors with epoxy based adhesive polymer electrolyte",
    "year": 2019,
    "chemical_composition": {
      "repeat_unit_psmiles": "[*]CC(F)(F)[*]",
      "monomers": [
        {
          "name": "Epoxy resin #2000",
          "smiles": null,
          "ratio_value": 24.39,
          "ratio_unit": "wt%"
        },
        {
          "name": "Epoxy hardener #2020",
          "smiles": null,
          "ratio_value": 5.61,
          "ratio_unit": "wt%"
        }
      ],
      "additives": [
        {
          "name": "Polyvinylidene fluoride",
          "type": "polymer",
          "amount_value": 17.5,
          "amount_unit": "wt%"
        },
        {
          "name": "Lithium triflate",
          "type": "salt",
          "amount_value": 52.5,
          "amount_unit": "wt%"
        },
        {
          "name": "Carbon fiber",
          "type": "filler",
          "amount_value": null,
          "amount_unit": null
        }
      ],
      "is_homopolymer": false
    },
    "processing_history": "Structural SC fabricated with 30 wt% epoxy, PVDF/LiTf mass ratio 25:75. Electrodes and electrolyte sandwiched between 2x2 Twill Weave Carbon Fiber, cured using vacuum bagging for 12 h. UTS measured by tension test using MTS 858 materials testing system, force loading speed 5000 N min-1.",
    "hierarchical_structure": "Carbon fiber reinforced composite with 2x2 Twill Weave Carbon Fiber, electrodes embedded in electrolyte matrix.",
    "properties": {
      "UTS": {
        "value": [
          80
        ],
        "unit": "MPa"
      }
    },
    "analysis_with_hierarchical_structure": {
      "descriptive_text": "The sample is a multifunctional structural composite comprising an epoxy matrix blended with polyvinylidene fluoride (PVDF) and lithium triflate (LiTf) salt, reinforced with 2x2 Twill Weave Carbon Fiber. The chemical formulation consists of 24.39 wt% Epoxy resin #2000 and 5.61 wt% Epoxy hardener #2020, combined with 17.5 wt% PVDF and 52.5 wt% LiTf to achieve a PVDF/LiTf mass ratio of 25:75 within the electrolyte phase. Fabrication involved sandwiching electrodes and the electrolyte matrix between the carbon fiber layers, followed by curing via vacuum bagging for 12 hours to consolidate the laminate. The hierarchical structure features electrodes embedded within the electrolyte matrix surrounded by the carbon fiber reinforcement, and the Ultimate Tensile Strength was characterized using an MTS 858 materials testing system under tension with a force loading speed of 5000 N min-1.",
      "reasoning_analysis": "Increasing Factors: The incorporation of 2x2 Twill Weave Carbon Fiber provides a high-modulus reinforcement framework that carries the majority of the applied tensile load, significantly enhancing the UTS compared to the neat polymer matrix. Additionally, the vacuum bagging processing history minimizes void content within the laminate, improving stress transfer efficiency between the fibers and the epoxy-based matrix. The crosslinking of the epoxy resin and hardener further establishes a rigid thermoset network that supports the fibers. Decreasing Factors: The exceptionally high concentration of Lithium triflate (52.5 wt%) within the matrix likely acts as a plasticizer or introduces ionic defects that disrupt polymer chain packing, thereby reducing the cohesive strength and modulus of the matrix phase. Furthermore, the embedded electrodes create additional interfaces that may serve as stress concentrators or initiation sites for delamination under tensile loading. The twill weave architecture also introduces fiber crimp, which can slightly reduce tensile efficiency compared to unidirectional alignments. Dominant Factor: The continuous Carbon Fiber reinforcement is the dominant factor governing the UTS, as the fibers provide the primary load-bearing capacity that overwhelms the contributions of the matrix; however, the ultimate mechanical performance is qualitatively constrained by the compromised matrix integrity resulting from the high salt content required for electrolyte functionality."
    },
    "analysis_without_hierarchical_structure": {
      "descriptive_text": "The sample constitutes a multifunctional structural composite comprising an epoxy matrix formed from Epoxy resin #2000 and Epoxy hardener #2020, blended with Polyvinylidene fluoride and Lithium triflate at a mass ratio of 25:75. This electrolyte mixture is sandwiched between layers of 2x2 Twill Weave Carbon Fiber and consolidated via vacuum bagging for 12 hours. The Ultimate Tensile Strength was characterized via tension test using an MTS 858 materials testing system with a force loading speed of 5000 N min-1.",
      "reasoning_analysis": "Increasing Factors: The inclusion of 2x2 Twill Weave Carbon Fiber serves as the primary load-bearing component, providing high intrinsic tensile strength and modulus that drastically elevates the composite UTS compared to the neat polymer matrix. Additionally, the vacuum bagging processing history reduces void content and improves fiber wetting by the epoxy/PVDF blend, enhancing interfacial stress transfer efficiency. The 12-hour curing cycle ensures sufficient crosslinking of the epoxy resin, establishing a rigid matrix network capable of supporting the reinforcement. Decreasing Factors: The high concentration of Lithium triflate salt (52.5 wt%) within the PVDF phase may disrupt polymer crystallinity and act as a plasticizer, potentially reducing the cohesive strength of the matrix phase relative to a standard structural epoxy. Furthermore, the multifunctional design involving sandwiched electrodes and electrolyte layers could introduce interlaminar shear weaknesses or stress concentrators at the interfaces. Dominant Factor: The continuous Carbon Fiber reinforcement qualitatively dominates the final UTS behavior. While the matrix composition and salt content influence interfacial properties and matrix-dominated failures, the ultimate tensile capacity is governed by the strength and architecture of the carbon fiber weave, supported by the consolidation quality achieved through vacuum bagging."
    }
  },
  {
    "doi": null,
    "title": "Optimization of FDM parameters for enhanced mechanical properties of chopped carbon fber‑reinforced polymer composites",
    "year": 2024,
    "chemical_composition": {
      "repeat_unit_psmiles": null,
      "monomers": [
        {
          "name": "Polyamide (PAHT)",
          "smiles": null,
          "ratio_value": null,
          "ratio_unit": null
        }
      ],
      "additives": [
        {
          "name": "Carbon fiber",
          "type": "filler",
          "amount_value": 15,
          "amount_unit": "wt%"
        }
      ],
      "is_homopolymer": false
    },
    "processing_history": "FDM printed using Ultrafuse PAHT CF15 filament (dried at 85 °C for 12 h). Nozzle: 0.4 mm, 270 °C. Bed: 100 °C. Infill: 100%, Longitudinal, 0°. Tensile test: ASTM D638 Type 1, 25 kN load cell, 0.02 mm/s displacement, extensometer. Infill line distance: 0.6 mm, Layer height: 0.15 mm, Print speed: 75 mm/s, Chamber temp: 25 °C.",
