Repository: hhtrick/HHT-code

# HHT training framework

This directory contains model training, embedding precomputation, inference, article-level baselines and the curated datasets. All commands below assume that the working directory is `train_code/`.

## 3. Datasets and fixed partitions

Each main dataset is a JSON array at `dataset/{property}/{property}.json`. Entries contain source metadata, `chemical_composition`, `processing_history`, `hierarchical_structure`, `properties`, and two generated-analysis objects. Targets are stored as `properties[property]["value"]`; source metadata and target values are not predictive input fields.

| Property | Train | Validation | Test | Total |
|---|---:|---:|---:|---:|

File: train_code/dataset/UTS/UTS.json (part 287 of 292)
[
    "hierarchical_structure": "Chopped carbon fibers (average length 100 ± 50 μm, diameter 7 ± 0.5 μm) aligned with printing direction.",
    "properties": {
      "UTS": {
        "value": [
          72.16
        ],
        "unit": "MPa"
      }
    },
    "analysis_with_hierarchical_structure": {
      "descriptive_text": "The sample consists of a Polyamide (PAHT) matrix composite reinforced with 15 wt% carbon fiber filler. It was fabricated via Fused Deposition Modeling (FDM) using Ultrafuse PAHT CF15 filament, which was preconditioned by drying at 85 °C for 12 hours. The printing process utilized a 0.4 mm nozzle at 270 °C with a heated bed at 100 °C and a chamber temperature of 25 °C, employing a 100% longitudinal infill pattern (0° orientation) with a layer height of 0.15 mm and print speed of 75 mm/s. The resulting hierarchical structure features chopped carbon fibers with an average length of 100 ± 50 μm and diameter of 7 ± 0.5 μm, which are aligned along the printing direction. Mechanical characterization was performed according to ASTM D638 Type 1 standards using a 25 kN load cell at a displacement rate of 0.02 mm/s with an extensometer.",
      "reasoning_analysis": "Increasing Factors: The incorporation of 15 wt% carbon fibers provides significant reinforcement due to the high intrinsic strength and modulus of the filler compared to the PAHT matrix. The specific processing history of 100% longitudinal infill (0°) aligns these chopped fibers parallel to the tensile loading axis, maximizing load transfer efficiency. Additionally, the pre-print drying at 85 °C removes absorbed moisture, preventing plasticization of the polyamide matrix and ensuring strong intermolecular hydrogen bonding, which enhances matrix strength. Decreasing Factors: The FDM processing history inherently introduces micro-voids and weak inter-layer boundaries compared to compression molding, creating stress concentration sites that can initiate premature failure. The relatively high print speed of 75 mm/s may limit polymer chain diffusion across layer interfaces, reducing inter-layer adhesion. Furthermore, the chopped nature of the fibers (average length 100 μm) means load transfer relies on shear stress at the interface rather than continuous fiber loading, and fiber ends act as stress concentrators within the matrix. Dominant Factor: The dominant factor governing the UTS is the alignment of the high-strength carbon fibers along the loading direction. While the FDM processing introduces structural weaknesses relative to bulk molded composites, the specific 0° infill orientation ensures that the primary load-bearing component (the fibers) is optimally positioned to resist tensile stress, qualitatively resulting in a UTS significantly higher than the neat polymer despite the processing-induced anisotropy."
    },
    "analysis_without_hierarchical_structure": {
      "descriptive_text": "The sample comprises a high-temperature polyamide (PAHT) matrix reinforced with 15 wt% carbon fiber filler. Specimens were fabricated via fused deposition modeling using Ultrafuse PAHT CF15 filament that was preconditioned by drying at 85 °C for 12 hours. The printing parameters included a 0.4 mm nozzle operated at 270 °C, a heated bed at 100 °C, and an ambient chamber temperature of 25 °C, with a print speed of 75 mm/s. The internal geometry was defined by 100% infill density with longitudinal orientation (0°), a layer height of 0.15 mm, and an infill line distance of 0.6 mm. Mechanical characterization was conducted according to ASTM D638 Type 1 standards using a 25 kN load cell and an extensometer at a displacement rate of 0.02 mm/s to evaluate the ultimate tensile strength.",
      "reasoning_analysis": "Increasing Factors: The incorporation of 15 wt% carbon fiber provides significant reinforcement through load transfer mechanisms, while the longitudinal infill orientation (0°) aligns both the fibers and polymer chains parallel to the applied stress vector, maximizing load-bearing capacity. Additionally, the preconditioning drying step removes absorbed moisture, preventing hydrolytic degradation and void formation that would otherwise plasticize the polyamide matrix. Decreasing Factors: The fused deposition modeling process inherently introduces inter-layer boundaries where diffusion is limited, creating potential weak planes compared to isotropic molding methods. Furthermore, the high shear forces within the 0.4 mm nozzle at 75 mm/s print speed may reduce the effective aspect ratio of the carbon fibers, and the infill line distance exceeding the nozzle width could introduce micro-voids acting as stress concentrators. Dominant Factor: The alignment of the high-modulus carbon fibers along the loading direction qualitatively dominates the mechanical response, driving the UTS significantly higher than the neat polymer matrix, although the absolute magnitude is ultimately capped by the inter-layer adhesion quality inherent to the additive manufacturing process."
    }
  },
  {
    "doi": null,
    "title": "Effects of SWCNTs on mechanical and thermal performance of epoxy at elevated temperatures",
    "year": 2013,
    "chemical_composition": {
      "repeat_unit_psmiles": null,
      "monomers": [
        {
          "name": "Triglycidyl p-amino phenol",
          "smiles": "C1OC1CN(C2=CC=C(OCC3CO3)C=C2)CC4OC4",
          "ratio_value": null,
          "ratio_unit": null
        },
        {
          "name": "4,4'-diaminodiphenylsulfone",
          "smiles": "Nc1ccc(S(=O)(=O)c2ccc(N)cc2)cc1",
          "ratio_value": null,
          "ratio_unit": null
        }
      ],
      "additives": [],
      "is_homopolymer": false
    },
    "processing_history": "Cured at 130 °C for 1 h followed by 180 °C for 2 h (ramp 5 °C/min). Liquid molding in Teflon mold with 480-550 kPa air pressure. Tensile test performed at Room Temperature using MTS 858 at 1.27 mm/min.",
    "hierarchical_structure": "Amorphous thermoset epoxy network.",
    "properties": {
      "UTS": {
        "value": [
          88
        ],
        "unit": "MPa"
      }
    },
    "analysis_with_hierarchical_structure": {
      "descriptive_text": "The sample comprises an amorphous thermoset epoxy network formed from the reaction of triglycidyl p-amino phenol and 4,4'-diaminodiphenylsulfone. Fabrication involved liquid molding within a Teflon mold under 480-550 kPa air pressure, followed by a staged curing protocol of 130 °C for 1 hour and 180 °C for 2 hours with a 5 °C/min ramp rate. Mechanical evaluation was performed via tensile testing at room temperature using an MTS 858 system at a crosshead speed of 1.27 mm/min.",
      "reasoning_analysis": "Increasing Factors: The incorporation of rigid aromatic structures, specifically the sulfone groups from the hardener and phenol rings from the resin, significantly restricts chain segment mobility, thereby enhancing the intrinsic stiffness and load-bearing capacity of the network. Furthermore, the multifunctional nature of the triglycidyl p-amino phenol promotes a high crosslink density, which prevents chain slippage under stress, while the applied molding pressure of 480-550 kPa minimizes void formation, ensuring a more homogeneous stress distribution. The high-temperature curing cycle ensures a high degree of conversion, optimizing the network integrity. Decreasing Factors: The high crosslink density inherent to this trifunctional epoxy system limits the material's ability to undergo plastic deformation, making it susceptible to brittle fracture initiated by micro-scale defects or residual thermal stresses generated during cooling from the 180 °C cure temperature. Additionally, the absence of toughening additives or fillers means there are no mechanisms to arrest crack propagation once initiated. Dominant Factor: The rigid aromatic backbone combined with the high crosslink density achieved through the specific curing history qualitatively dominates the behavior, establishing a high baseline Ultimate Tensile Strength characteristic of highly converted, glassy thermoset networks, despite the inherent brittleness."
    },
    "analysis_without_hierarchical_structure": {
      "descriptive_text": "The polymer sample comprises a thermosetting network synthesized from Triglycidyl p-amino phenol and 4,4'-diaminodiphenylsulfone. Fabrication was achieved via liquid molding in a Teflon mold under 480-550 kPa air pressure, followed by a staged curing cycle of 130 °C for 1 hour and 180 °C for 2 hours with a 5 °C/min ramp. Mechanical characterization was conducted through tensile testing at room temperature using an MTS 858 system at a crosshead speed of 1.27 mm/min.",
      "reasoning_analysis": "Increasing Factors: The chemical composition features rigid aromatic structures from both the 4,4'-diaminodiphenylsulfone hardener and the p-amino phenol backbone, alongside the stiff sulfone linkage, which inherently restricts chain mobility and enhances load-bearing capacity. Furthermore, the trifunctional nature of the epoxy precursor promotes a high crosslink density, while the application of 480-550 kPa pressure during liquid molding minimizes void formation, reducing stress concentrators that would otherwise compromise strength. Decreasing Factors: The high crosslink density and rigid backbone architecture inherently limit plastic deformation, making the network brittle and highly sensitive to micro-defects or surface flaws which can initiate premature fracture. Additionally, the thermal curing cycle ending at 180 °C followed by cooling to room temperature for testing may introduce residual thermal stresses due to coefficient of thermal expansion mismatches, potentially lowering the effective strength. Dominant Factor: The intrinsic mechanical integrity provided by the rigid aromatic network and high crosslink density established during the high-temperature cure qualitatively dominates the behavior, suggesting that the structural stiffness and void reduction from pressure molding are the primary drivers of the ultimate tensile strength, outweighing the embrittlement effects."
    }
  },
  {
    "doi": "10.1016/j.compscitech.2019.107819",
    "title": "Graphene oxide-reinforced poly(2-hydroxyethyl methacrylate) hydrogels with extreme stiffness and high-strength",
    "year": 2019,
    "chemical_composition": {
      "repeat_unit_psmiles": "[*]CC(C)(C(=O)OCCO)[*]",
      "monomers": [
        {
          "name": "2-hydroxyethyl methacrylate",
          "smiles": "CC(=C)C(=O)OCCO",
          "ratio_value": null,
          "ratio_unit": null
        }
      ],
      "additives": [
        {
          "name": "Graphene oxide",
          "type": "filler",
          "amount_value": 1,
          "amount_unit": "w/v%"
        },
        {
          "name": "tetraethylene glycol dimethacrylate",
          "type": "crosslinker",
          "amount_value": 0.345,
          "amount_unit": "mL"
        },
        {
          "name": "Ammonium persulfate",
          "type": "initiator",
          "amount_value": null,
          "amount_unit": null
        },
        {
          "name": "Sodium metabisulfite",
          "type": "initiator",
          "amount_value": null,
          "amount_unit": null
        }
      ],
      "is_homopolymer": true
    },
    "processing_history": "In situ free-radical polymerization of HEMA (7.5 mL) with TEGDMA (0.345 mL) and APS/SMB initiators in water/ethylene glycol (1.5/2.25 mL). 1% GO (w/v). Polymerized between glass plates (0.54 mm thick) overnight. Soaked in water 4h. UTS measured on hydrated samples using Mecmesin Multitest-1d at 10 mm/min, ASTM D 882-02, room temperature.",
    "hierarchical_structure": "Amorphous hydrogel network with dispersed GO sheets (1.5 μm lateral size). Layered structure in cross-section. Some aggregates observed.",
    "properties": {
      "UTS": {
        "value": [
          0.68
        ],
        "unit": "MPa"
      }
    },
    "analysis_with_hierarchical_structure": {
      "descriptive_text": "The material is an amorphous poly(2-hydroxyethyl methacrylate) hydrogel network reinforced with graphene oxide sheets. It was synthesized via in situ free-radical polymerization of 2-hydroxyethyl methacrylate using tetraethylene glycol dimethacrylate as a crosslinker and an ammonium persulfate/sodium metabisulfite redox initiator system within a water/ethylene glycol solvent mixture. The composite formulation includes 1% w/v graphene oxide with a lateral size of 1.5 μm and was cast between glass plates to form 0.54 mm thick films, followed by overnight polymerization and subsequent hydration by soaking in water for 4 hours. Structural characterization indicates a layered cross-sectional morphology with dispersed graphene oxide sheets, although some aggregate formation was observed within the hydrogel matrix. Ultimate tensile strength was evaluated on these hydrated samples at room temperature according to ASTM D 882-02 standards.",
      "reasoning_analysis": "Increasing Factors: The incorporation of tetraethylene glycol dimethacrylate establishes a covalent crosslinked network that restricts chain slippage and enhances structural integrity under load. Additionally, the graphene oxide sheets possess high intrinsic modulus and aspect ratio, offering potential for stress transfer from the soft polymer matrix to the rigid filler, thereby theoretically increasing tensile strength. Decreasing Factors: The testing of hydrated samples introduces water molecules that act as potent plasticizers, disrupting intermolecular hydrogen bonding between polymer chains and significantly increasing chain mobility which lowers strength. Furthermore, the observed aggregation of graphene oxide sheets creates stress concentration points within the matrix that can initiate premature failure during tensile loading. Dominant Factor: While the crosslinked network and nanofiller provide reinforcement mechanisms, the dominant factor governing the UTS is the combination of matrix plasticization due to hydration and the presence of filler aggregates; the soft, water-swollen matrix cannot effectively transfer stress to the aggregates, causing them to act as critical defects that limit the realization of the graphene oxide's theoretical strengthening potential."
    },
    "analysis_without_hierarchical_structure": {
      "descriptive_text": "The sample comprises a poly(2-hydroxyethyl methacrylate) (PHEMA) network synthesized via in situ free-radical polymerization. The chemical composition features 2-hydroxyethyl methacrylate as the primary monomer, crosslinked with 0.345 mL of tetraethylene glycol dimethacrylate, and reinforced with 1% w/v graphene oxide filler. Polymerization was initiated using an ammonium persulfate and sodium metabisulfite redox system within a water and ethylene glycol solvent mixture. The composite was cast between glass plates to a thickness of 0.54 mm and polymerized overnight, followed by a 4-hour water soaking period. Ultimate tensile strength measurements were performed on the hydrated samples at room temperature using a Mecmesin Multitest-1d apparatus at a crosshead speed of 10 mm/min in accordance with ASTM D 882-02.",
      "reasoning_analysis": "Increasing Factors: The inclusion of tetraethylene glycol dimethacrylate introduces covalent crosslinks within the polymer network, which restricts chain slippage and enhances load distribution under stress. Additionally, the graphene oxide filler acts as a high-aspect-ratio reinforcement phase; its surface functional groups likely form hydrogen bonds with the hydroxyl groups of the PHEMA matrix, facilitating efficient stress transfer and inhibiting crack propagation. Decreasing Factors: The processing history involves soaking the sample in water and conducting tensile testing on hydrated specimens. Water molecules penetrate the polymer network, acting as a potent plasticizer that increases free volume and segmental mobility, thereby significantly reducing intermolecular friction and cohesive strength. Residual ethylene glycol from the solvent system may further contribute to this plasticization effect. Dominant Factor: The plasticizing effect of the hydrated state induced by the soaking and testing conditions is the dominant factor governing the final UTS behavior. While the crosslinking and graphene oxide reinforcement provide necessary structural integrity, the presence of water fundamentally transitions the material into a swollen hydrogel regime, drastically lowering the baseline tensile strength compared to a dry, glassy state by weakening the secondary interactions between polymer chains."
    }
  },
  {
    "doi": "10.1021/acsnano.8b04734",
    "title": "Exfoliated Graphene Leads to Exceptional Mechanical Properties of Polymer Composite Films",
    "year": 2019,
    "chemical_composition": {
      "repeat_unit_psmiles": "[*]CC[*]",
      "monomers": [
        {
          "name": "Ethylene",
          "smiles": "C=C",
          "ratio_value": null,
          "ratio_unit": null
        }
      ],
      "additives": [
        {
          "name": "2,6-di-tert-butyl-4-methyl-phenol",
          "type": "stabilizer",
          "amount_value": 0.5,
          "amount_unit": "wt%"
        },
        {
          "name": "Thermally reduced graphene oxide",
          "type": "filler",
          "amount_value": 1,
          "amount_unit": "wt%"
        }
      ],
      "is_homopolymer": true
    },
    "processing_history": "Solution mixing of UHMWPE (3-6x10^6 g/mol), TrGO, and antioxidant in decalin, ultrasonic stirring 30 min, heated 150 °C for 24 h, magnetic stirring 24 h. High shear rate extrusion at 120 °C, 140 kPa, 1900 rpm. Freezing on liquid N2-cooled substrate, drying ambient 24 h. Hot-drawing at 85 °C with drawing ratio 60x. UTS measured by uniaxial tensile testing at ambient conditions, gauge length 14 mm, crosshead speed 0.1 mm/s.",
    "hierarchical_structure": "Highly aligned crystalline PE chains, crystallinity slightly higher than neat PE (97%). Exfoliated TrGO fillers aligned along drawing direction, increased specific surface area.",
    "properties": {
      "UTS": {
        "value": [
          3100.0
        ],
        "unit": "MPa"
      }
    },
    "analysis_with_hierarchical_structure": {
      "descriptive_text": "The sample consists of an ultra-high molecular weight polyethylene (UHMWPE) homopolymer with a molecular weight range of 3-6x10^6 g/mol, compounded with 0.5 wt% 2,6-di-tert-butyl-4-methyl-phenol antioxidant and 1 wt% thermally reduced graphene oxide filler. The composite was fabricated through solution mixing in decalin followed by ultrasonic and magnetic stirring at 150 °C, then subjected to high shear rate extrusion at 120 °C and 1900 rpm. Subsequent processing involved freezing on a liquid nitrogen-cooled substrate, ambient drying, and extensive hot-drawing at 85 °C to achieve a drawing ratio of 60x. Structural analysis indicates highly aligned crystalline PE chains with a crystallinity of approximately 97%, featuring exfoliated filler particles oriented along the drawing direction with increased specific surface area.",
      "reasoning_analysis": "Increasing Factors: The ultra-high molecular weight provides long polymer chains capable of significant load transfer, while the extreme hot-drawing ratio of 60x induces high molecular orientation, aligning the covalent backbone bonds parallel to the stress axis which maximizes intrinsic chain strength. The high crystallinity of 97% reduces the volume of weaker amorphous regions, and the aligned thermally reduced graphene oxide fillers act as rigid reinforcements that facilitate stress transfer through the increased specific surface area. Decreasing Factors: The inclusion of the small molecule antioxidant may introduce minor structural discontinuities within the crystalline lattice or amorphous regions, potentially acting as defect sites that could initiate failure. Additionally, despite exfoliation, any imperfect interfacial adhesion between the hydrophobic polyethylene matrix and the graphene oxide filler could lead to stress concentration points or debonding under high load. Dominant Factor: The extreme chain orientation and extended chain crystallinity achieved through the 60x hot-drawing process qualitatively dominate the mechanical response, as aligning the covalent bonds along the tensile axis fundamentally transforms the failure mechanism from chain slip to chain scission, thereby establishing the primary basis for the ultimate tensile strength."
    },
    "analysis_without_hierarchical_structure": {
      "descriptive_text": "The sample comprises an ultra-high molecular weight polyethylene (UHMWPE) homopolymer matrix containing 0.5 wt% 2,6-di-tert-butyl-4-methyl-phenol stabilizer and 1 wt% thermally reduced graphene oxide filler. Preparation involved solution mixing in decalin with ultrasonic and magnetic stirring followed by heating at 150 °C, then high shear rate extrusion at 120 °C. The extrudate was frozen on a liquid nitrogen-cooled substrate, dried ambiently for 24 hours, and subjected to hot-drawing at 85 °C with a drawing ratio of 60x before uniaxial tensile testing.",
      "reasoning_analysis": "Increasing Factors: The ultra-high molecular weight of the polyethylene backbone provides extensive chain entanglements and intrinsic load-bearing capacity. The processing history features a high drawing ratio of 60x during hot-drawing, which induces profound molecular orientation and strain-induced crystallization, aligning covalent backbone bonds with the tensile axis to maximize strength. Additionally, the thermally reduced graphene oxide filler offers potential reinforcement through load transfer mechanisms, while the antioxidant stabilizer preserves chain integrity during thermal processing. Decreasing Factors: The presence of additives may introduce minor disruptions to the polymer crystallinity or act as stress concentration points if dispersion is imperfect. Residual decalin solvent from the solution mixing process, if not fully removed during ambient drying, could plasticize the matrix and reduce intermolecular friction. Furthermore, aggressive high-shear extrusion carries a risk of chain scission in UHMWPE, potentially limiting the maximum achievable molecular weight between entanglements. Dominant Factor: The extreme molecular orientation achieved through the 60x hot-drawing ratio qualitatively dominates the UTS behavior. While the nanofiller and stabilizer modulate the matrix properties, the alignment of the UHMWPE chains transforms the failure mechanism from entanglement slippage to covalent bond rupture, establishing a significantly higher strength baseline compared to undrawn or isotropic counterparts."
    }
  },
  {
    "doi": null,
    "title": "Effects of SWCNTs on mechanical and thermal performance of epoxy at elevated temperatures",
    "year": 2013,
    "chemical_composition": {
      "repeat_unit_psmiles": null,
      "monomers": [
        {
          "name": "Triglycidyl p-amino phenol",
          "smiles": "C1OC1CN(C2=CC=C(OCC3CO3)C=C2)CC4OC4",
          "ratio_value": null,
          "ratio_unit": null
        },
        {
          "name": "4,4'-diaminodiphenylsulfone",
          "smiles": "Nc1ccc(S(=O)(=O)c2ccc(N)cc2)cc1",
          "ratio_value": null,
          "ratio_unit": null
        }
      ],
      "additives": [],
      "is_homopolymer": false
    },
    "processing_history": "Cured at 130 °C for 1 h followed by 180 °C for 2 h (ramp 5 °C/min). Heat treated at 300 °C for 2 h. Tensile test performed at Room Temperature using MTS 858 at 1.27 mm/min.",
    "hierarchical_structure": "Amorphous thermoset epoxy network, degraded after heat treatment.",
    "properties": {
      "UTS": {
        "value": [
          17
        ],
        "unit": "MPa"
      }
    },
    "analysis_with_hierarchical_structure": {
      "descriptive_text": "The sample comprises an amorphous thermoset epoxy network formed from Triglycidyl p-amino phenol and 4,4'-diaminodiphenylsulfone monomers. Processing involved a staged cure at 130 °C for 1 hour followed by 180 °C for 2 hours with a 5 °C/min ramp, subsequently undergoing heat treatment at 300 °C for 2 hours. Mechanical evaluation was conducted via tensile testing at room temperature using an MTS 858 system at 1.27 mm/min, characterizing a network structure identified as degraded following the high-temperature heat treatment.",
      "reasoning_analysis": "Increasing Factors: The utilization of Triglycidyl p-amino phenol and 4,4'-diaminodiphenylsulfone creates a highly crosslinked aromatic network where the multifunctional epoxy groups and rigid sulfone linkages enhance backbone stiffness and interchain stress transfer, theoretically supporting high ultimate tensile strength. Decreasing Factors: The heat treatment at 300 °C significantly exceeds the typical thermal stability limit of epoxy networks, inducing thermal degradation that leads to chain scission, reduced crosslink density, and the formation of microvoids or defects as indicated by the hierarchical structure description. Dominant Factor: The thermal degradation resulting from the 300 °C heat treatment is the dominant factor, as the irreversible structural damage and loss of network integrity fundamentally compromise the load-bearing capacity, overriding the intrinsic strength benefits provided by the rigid aromatic chemical composition."
    },
    "analysis_without_hierarchical_structure": {
      "descriptive_text": "The polymer sample consists of a thermosetting epoxy network synthesized from Triglycidyl p-amino phenol and 4,4'-diaminodiphenylsulfone. The material was prepared using a multi-stage curing protocol involving an initial cure at 130 °C for 1 hour followed by 180 °C for 2 hours with a ramp rate of 5 °C/min, subsequently undergoing a high-temperature heat treatment at 300 °C for 2 hours. Mechanical characterization was performed via tensile testing at room temperature using an MTS 858 system at a crosshead speed of 1.27 mm/min to evaluate the ultimate tensile strength.",
      "reasoning_analysis": "Increasing Factors: The chemical composition features a trifunctional epoxy monomer reacted with an aromatic diamine hardener, which facilitates the formation of a highly crosslinked, rigid three-dimensional network that inherently resists tensile deformation. The presence of aromatic rings and sulfone linkages in the backbone contributes to chain stiffness and strong intermolecular cohesion, while the extensive thermal history, particularly the 300 °C heat treatment, ensures maximum conversion of reactive groups and relief of internal curing stresses, thereby enhancing structural integrity. Decreasing Factors: The high crosslink density inherent to this trifunctional system reduces chain mobility and ductility, making the material prone to brittle failure where microcracks can propagate rapidly under load, potentially limiting the ultimate tensile strength. Furthermore, the aggressive post-curing temperature of 300 °C approaches the thermal degradation threshold for many epoxy systems, introducing a risk of oxidative chain scission or network damage that could compromise mechanical performance. Dominant Factor: The high crosslink density and aromatic rigidity established by the chemical composition serve as the primary determinants of mechanical strength; however, the extensive thermal processing history is the critical modulating factor, as the maximization of network conversion and stress relief during the high-temperature treatment qualitatively dominates the final UTS behavior by ensuring the material reaches its theoretical structural potential despite the inherent brittleness."
    }
  },
  {
    "doi": null,
    "title": "Effects of SWCNTs on mechanical and thermal performance of epoxy at elevated temperatures",
    "year": 2013,
    "chemical_composition": {
      "repeat_unit_psmiles": null,
      "monomers": [
        {
          "name": "Triglycidyl p-amino phenol",
          "smiles": "C1OC1CN(C2=CC=C(OCC3CO3)C=C2)CC4OC4",
          "ratio_value": null,
          "ratio_unit": null
        },
        {
          "name": "4,4'-diaminodiphenylsulfone",
          "smiles": "Nc1ccc(S(=O)(=O)c2ccc(N)cc2)cc1",
          "ratio_value": null,
          "ratio_unit": null
        }
      ],
      "additives": [],
      "is_homopolymer": false
    },
    "processing_history": "Cured at 130 °C for 1 h followed by 180 °C for 2 h (ramp 5 °C/min). Liquid molding in Teflon mold with 480-550 kPa air pressure. Tensile test performed at 80 °C using MTS 858 at 1.27 mm/min.",
    "hierarchical_structure": "Amorphous thermoset epoxy network.",
    "properties": {
      "UTS": {
        "value": [
          67
        ],
        "unit": "MPa"
      }
    },
    "analysis_with_hierarchical_structure": {
      "descriptive_text": "The sample comprises an amorphous thermoset epoxy network formed from the reaction of Triglycidyl p-amino phenol and 4,4'-diaminodiphenylsulfone monomers. Fabrication involved liquid molding within a Teflon mold under 480-550 kPa air pressure, followed by a staged thermal curing cycle of 130 °C for 1 hour and 180 °C for 2 hours with a 5 °C/min ramp rate. Mechanical evaluation was performed via tensile testing at an elevated temperature of 80 °C using an MTS 858 system at a crosshead speed of 1.27 mm/min.",
      "reasoning_analysis": "Increasing Factors: The use of Triglycidyl p-amino phenol provides a trifunctional epoxy precursor, while 4,4'-diaminodiphenylsulfone introduces rigid aromatic sulfone linkages, collectively generating a high crosslink density and a stiff backbone that significantly enhance load-bearing capacity and resistance to plastic deformation. Additionally, the application of 480-550 kPa air pressure during liquid molding minimizes void formation, reducing stress concentration sites that would otherwise initiate premature failure. Decreasing Factors: The amorphous nature of the thermoset network lacks the reinforcing effect of crystalline domains found in semi-crystalline polymers, potentially limiting toughness and strength compared to structured counterparts. Furthermore, conducting the tensile test at 80 °C introduces thermal energy that increases segmental chain mobility relative to room temperature conditions, which typically reduces the yield stress and ultimate tensile strength in glassy polymers. Dominant Factor: The highly crosslinked aromatic network architecture serves as the dominant factor governing the UTS behavior. While the elevated testing temperature and amorphous structure impose limitations, the intrinsic rigidity provided by the sulfone groups and the topological constraints from the multifunctional crosslinks fundamentally establish a high-strength matrix that defines the material's mechanical performance."
    },
    "analysis_without_hierarchical_structure": {
      "descriptive_text": "The sample comprises a thermoset epoxy network formed by the reaction of Triglycidyl p-amino phenol and 4,4'-diaminodiphenylsulfone. Processing involved liquid molding in a Teflon mold under 480-550 kPa air pressure, followed by a staged curing cycle of 130 °C for 1 hour and 180 °C for 2 hours with a 5 °C/min ramp rate. Ultimate tensile strength was evaluated through tensile testing performed at 80 °C using an MTS 858 apparatus at a rate of 1.27 mm/min.",
      "reasoning_analysis": "Increasing Factors: The chemical composition features 4,4'-diaminodiphenylsulfone and Triglycidyl p-amino phenol, both containing rigid aromatic structures and sulfone linkages that significantly enhance backbone stiffness and intermolecular interactions. The trifunctional nature of the epoxy precursor promotes a high crosslink density during the staged curing cycle up to 180 °C, creating a rigid network structure. Furthermore, the application of 480-550 kPa air pressure during liquid molding likely minimizes void formation and ensures good consolidation, reducing stress concentration sites. Decreasing Factors: The high crosslink density inherent to this trifunctional epoxy system may restrict chain mobility to such an extent that it promotes brittle failure modes, potentially limiting the ultimate tensile strength if flaw sensitivity increases. Additionally, performing the tensile test at 80 °C introduces thermal energy that increases free volume and segmental mobility compared to room temperature, which generally acts to reduce the measured strength relative to ambient conditions. Dominant Factor: The intrinsic rigidity provided by the aromatic sulfone backbone and the high crosslink density achieved through the high-temperature cure qualitatively dominates the mechanical response. While the elevated testing temperature and potential brittleness impose limitations, the fundamental structural integrity derived from the multifunctional monomers and optimized curing cycle establishes a high-strength network architecture."
    }
  },
  {
    "doi": null,
    "title": "Effects of SWCNTs on mechanical and thermal performance of epoxy at elevated temperatures",
    "year": 2013,
    "chemical_composition": {
      "repeat_unit_psmiles": null,
      "monomers": [
        {
          "name": "Triglycidyl p-amino phenol",
          "smiles": "C1OC1CN(C2=CC=C(OCC3CO3)C=C2)CC4OC4",
          "ratio_value": null,
          "ratio_unit": null
        },
        {
          "name": "4,4'-diaminodiphenylsulfone",
          "smiles": "Nc1ccc(S(=O)(=O)c2ccc(N)cc2)cc1",
          "ratio_value": null,
          "ratio_unit": null
        }
      ],
      "additives": [
        {
          "name": "Unfunctionalized SWCNT",
          "type": "filler",
          "amount_value": 0.2,
          "amount_unit": "wt%"
        }
      ],
      "is_homopolymer": false
    },
    "processing_history": "Unfunctionalized SWCNTs mixed with epoxy monomer (energetic shaking, bath sonication, high-shear mixer). Curing agent added. Cured at 130 °C for 1 h followed by 180 °C for 2 h (ramp 5 °C/min). Heat treated at 300 °C for 2 h. Tensile test performed at Room Temperature using MTS 858 at 1.27 mm/min.",
    "hierarchical_structure": "SWCNTs dispersed in epoxy matrix, degraded after heat treatment.",
    "properties": {
      "UTS": {
        "value": [
          20
        ],
        "unit": "MPa"
      }
    },
    "analysis_with_hierarchical_structure": {
      "descriptive_text": "The material system consists of a crosslinked epoxy network formed from Triglycidyl p-amino phenol and 4,4'-diaminodiphenylsulfone (DDS), reinforced with 0.2 wt% unfunctionalized single-walled carbon nanotubes (SWCNTs). The nanotubes were incorporated into the epoxy monomer via energetic shaking, bath sonication, and high-shear mixing prior to the addition of the curing agent. The composite was cured using a stepped thermal profile at 130 °C for 1 hour followed by 180 °C for 2 hours with a ramp rate of 5 °C/min, and subsequently subjected to a post-cure heat treatment at 300 °C for 2 hours. Structural characterization indicates that while the SWCNTs were dispersed within the epoxy matrix, the material underwent degradation following the high-temperature heat treatment. Tensile properties were evaluated at room temperature using an MTS 858 system at a crosshead speed of 1.27 mm/min.",
      "reasoning_analysis": "Increasing Factors: The incorporation of single-walled carbon nanotubes (SWCNTs) introduces a high-aspect-ratio reinforcement phase with exceptional intrinsic tensile strength, which theoretically enhances load-bearing capacity. Additionally, the use of 4,4'-diaminodiphenylsulfone (DDS) as the curing agent introduces rigid aromatic sulfone linkages into the epoxy network, increasing the inherent stiffness and strength of the matrix compared to aliphatic hardeners. The vigorous mixing protocol involving sonication and high-shear mixing aims to optimize nanotube dispersion, minimizing agglomeration defects that typically compromise mechanical integrity. Decreasing Factors: The use of unfunctionalized SWCNTs likely results in weak interfacial adhesion between the nanotubes and the epoxy matrix, limiting stress transfer efficiency and potentially creating stress concentration sites that initiate failure. More critically, the post-cure heat treatment at 300 °C significantly exceeds the typical thermal stability range of standard epoxy-amine networks, leading to thermal oxidative degradation, chain scission, and breakdown of the crosslinked structure. The hierarchical structure data explicitly notes degradation after this treatment, indicating severe compromise of the matrix continuity. Dominant Factor: The thermal degradation induced by the 300 °C heat treatment is the dominant factor governing the final UTS. While the rigid DDS matrix and SWCNT reinforcement provide a theoretical basis for high strength, the catastrophic breakdown of the polymer network at such elevated temperatures fundamentally undermines the matrix's ability to transfer stress to the fillers, resulting in a qualitative reduction in ultimate tensile strength relative to a properly cured, non-degraded composite."
    },
    "analysis_without_hierarchical_structure": {
      "descriptive_text": "The polymer sample comprises a thermosetting epoxy network synthesized from triglycidyl p-amino phenol and 4,4'-diaminodiphenylsulfone, reinforced with 0.2 wt% unfunctionalized single-walled carbon nanotubes. The nanotubes were dispersed within the epoxy monomer using energetic shaking, bath sonication, and high-shear mixing before the addition of the curing agent. The composite underwent a curing cycle at 130 °C for 1 hour followed by 180 °C for 2 hours with a ramp rate of 5 °C/min, and was subsequently heat-treated at 300 °C for 2 hours. Mechanical properties were evaluated via tensile testing at room temperature using an MTS 858 system at a crosshead speed of 1.27 mm/min.",
      "reasoning_analysis": "Increasing Factors: The chemical composition features a rigid aromatic backbone derived from 4,4'-diaminodiphenylsulfone and triglycidyl p-amino phenol, which establishes a high intrinsic modulus and strength through steric hindrance and chain stiffness. The processing history includes a high-temperature post-cure at 300 °C, which likely maximizes the crosslink density of the thermoset network, thereby enhancing load-bearing capacity. Additionally, the incorporation of single-walled carbon nanotubes, dispersed via high-shear mixing and sonication, introduces high-aspect-ratio reinforcement capable of bridging microcracks and carrying load. Decreasing Factors: The use of unfunctionalized SWCNTs suggests weak interfacial adhesion between the filler and the epoxy matrix, which limits stress transfer efficiency and may promote premature debonding under tension. Furthermore, the aggressive sonication and high-shear mixing risks shortening the nanotube aspect ratio, reducing their reinforcement potential, while the extreme 300 °C heat treatment poses a risk of thermal oxidative degradation or embrittlement of the polymer network. Dominant Factor: The intrinsic mechanical performance of the fully cured, highly crosslinked aromatic epoxy matrix qualitatively dominates the UTS behavior. While the nanotubes offer theoretical reinforcement, the low loading and lack of functionalization restrict their contribution, making the integrity and crosslink density of the thermoset network, defined by the monomer chemistry and thermal curing cycle, the primary determinant of the ultimate tensile strength."
    }
  },
  {
    "doi": null,
    "title": "Optimization of FDM parameters for enhanced mechanical properties of chopped carbon fber‑reinforced polymer composites",
    "year": 2024,
    "chemical_composition": {
      "repeat_unit_psmiles": null,
      "monomers": [
        {
          "name": "Polyamide (PAHT)",
          "smiles": null,
