Repository: hhtrick/HHT-code

# HHT training framework

This directory contains model training, embedding precomputation, inference, article-level baselines and the curated datasets. All commands below assume that the working directory is `train_code/`.

## 3. Datasets and fixed partitions

Each main dataset is a JSON array at `dataset/{property}/{property}.json`. Entries contain source metadata, `chemical_composition`, `processing_history`, `hierarchical_structure`, `properties`, and two generated-analysis objects. Targets are stored as `properties[property]["value"]`; source metadata and target values are not predictive input fields.

| Property | Train | Validation | Test | Total |
|---|---:|---:|---:|---:|

File: train_code/dataset/UTS/UTS.json (part 288 of 292)
[
          "ratio_value": null,
          "ratio_unit": null
        }
      ],
      "additives": [
        {
          "name": "Carbon fiber",
          "type": "filler",
          "amount_value": 15,
          "amount_unit": "wt%"
        }
      ],
      "is_homopolymer": false
    },
    "processing_history": "FDM printed using Ultrafuse PAHT CF15 filament (dried at 85 °C for 12 h). Nozzle: 0.4 mm, 270 °C. Bed: 100 °C. Infill: 100%, Longitudinal, 0°. Tensile test: ASTM D638 Type 1, 25 kN load cell, 0.02 mm/s displacement, extensometer. Infill line distance: 0.5 mm, Layer height: 0.3 mm, Print speed: 50 mm/s, Chamber temp: 25 °C.",
    "hierarchical_structure": "Chopped carbon fibers (average length 100 ± 50 μm, diameter 7 ± 0.5 μm) aligned with printing direction.",
    "properties": {
      "UTS": {
        "value": [
          98.12
        ],
        "unit": "MPa"
      }
    },
    "analysis_with_hierarchical_structure": {
      "descriptive_text": "The sample comprises a high-temperature polyamide (PAHT) matrix reinforced with 15 wt% carbon fiber filler. Prepared via Fused Deposition Modeling using Ultrafuse PAHT CF15 filament, the material was preconditioned by drying at 85 °C for 12 hours prior to extrusion through a 0.4 mm nozzle at 270 °C onto a 100 °C heated bed within a 25 °C chamber. The printing protocol utilized a 50 mm/s speed, 0.3 mm layer height, and 0.5 mm infill line distance to achieve 100% longitudinal infill (0°). Microstructural analysis reveals chopped carbon fibers with an average length of 100 ± 50 μm and diameter of 7 ± 0.5 μm aligned with the printing direction. Mechanical evaluation was conducted according to ASTM D638 Type 1 standards using a 25 kN load cell and extensometer at a displacement rate of 0.02 mm/s.",
      "reasoning_analysis": "Increasing Factors: The incorporation of 15 wt% carbon fibers introduces high-modulus reinforcement that significantly bears the applied load, while the longitudinal alignment (0°) of these fibers parallel to the tensile axis maximizes stress transfer efficiency according to composite theory. Additionally, the PAHT matrix provides a robust thermoplastic backbone with inherent thermal stability, and the pre-printing drying cycle minimizes hydrolytic degradation and void formation caused by moisture vaporization during extrusion. Decreasing Factors: The Fused Deposition Modeling process inherently introduces anisotropy, where inter-layer bonding strength may be lower than intra-layer cohesion, potentially creating failure initiation sites under high stress. Furthermore, the chopped fiber length (100 ± 50 μm) may be below the critical fiber length required for optimal stress transfer from the matrix to the filler, limiting the full realization of the fiber's tensile strength. Micro-voids between deposited roads, despite 100% infill, also reduce the effective load-bearing cross-sectional area. Dominant Factor: The longitudinal alignment of the carbon fibers along the loading direction is the dominant factor qualitatively enhancing the UTS, as it allows the high-strength filler to directly resist the tensile force. However, the ultimate magnitude of the UTS is constrained by the interfacial adhesion between the fiber and matrix and the inter-layer bonding quality dictated by the thermal history of the FDM process, making the reinforcement efficiency the primary driver of performance relative to the neat polymer baseline."
    },
    "analysis_without_hierarchical_structure": {
      "descriptive_text": "The sample comprises a Polyamide (PAHT) matrix composite reinforced with 15 wt% carbon fiber filler. Specimens were fabricated via Fused Deposition Modeling using Ultrafuse PAHT CF15 filament that was preconditioned by drying at 85 °C for 12 hours. The printing parameters included a nozzle temperature of 270 °C, a bed temperature of 100 °C, and an ambient chamber temperature of 25 °C, producing parts with 100% infill density, a 0.3 mm layer height, and a longitudinal infill orientation of 0°. Mechanical testing was conducted according to ASTM D638 Type 1 standards using a 25 kN load cell and extensometer at a displacement rate of 0.02 mm/s.",
      "reasoning_analysis": "Increasing Factors: The incorporation of 15 wt% carbon fiber provides significant reinforcement due to the high intrinsic strength and modulus of the fibers compared to the Polyamide (PAHT) matrix. Furthermore, the processing history specifies a 0° longitudinal infill orientation, which aligns both the raster lines and the discontinuous carbon fibers parallel to the tensile load, maximizing load transfer efficiency. The pre-drying step at 85 °C removes absorbed moisture, preventing hydrolytic degradation of the polyamide chains and ensuring optimal interfacial adhesion between the matrix and the filler. Decreasing Factors: The Fused Deposition Modeling (FDM) process inherently introduces micro-voids between raster lines and layers, reducing the effective cross-sectional area available for load bearing and acting as stress concentration sites. Additionally, the shear forces experienced during extrusion through the 0.4 mm nozzle may reduce the aspect ratio of the carbon fibers, diminishing their reinforcement potential compared to continuous fiber composites. Inter-layer bonding strength in FDM parts is typically lower than bulk molded materials, which can limit the ultimate tensile strength. Dominant Factor: The alignment of the carbon fiber reinforcement parallel to the applied stress direction (0° infill) qualitatively dominates the final UTS behavior. While processing-induced porosity imposes an upper limit relative to bulk molding, the efficient load transfer to the high-strength fibers in the loading direction results in a UTS significantly governed by the composite reinforcement rather than the neat polymer matrix properties."
    }
  },
  {
    "doi": null,
    "title": "Optimization of FDM parameters for enhanced mechanical properties of chopped carbon fber‑reinforced polymer composites",
    "year": 2024,
    "chemical_composition": {
      "repeat_unit_psmiles": null,
      "monomers": [
        {
          "name": "Polyamide (PAHT)",
          "smiles": null,
          "ratio_value": null,
          "ratio_unit": null
        }
      ],
      "additives": [
        {
          "name": "Carbon fiber",
          "type": "filler",
          "amount_value": 15,
          "amount_unit": "wt%"
        }
      ],
      "is_homopolymer": false
    },
    "processing_history": "FDM printed using Ultrafuse PAHT CF15 filament (dried at 85 °C for 12 h). Nozzle: 0.4 mm, 270 °C. Bed: 100 °C. Infill: 100%, Longitudinal, 0°. Tensile test: ASTM D638 Type 1, 25 kN load cell, 0.02 mm/s displacement, extensometer. Infill line distance: 0.4 mm, Layer height: 0.3 mm, Print speed: 100 mm/s, Chamber temp: 55 °C. Optimized for maximum UTS/weight and UTS/time.",
    "hierarchical_structure": "Chopped carbon fibers (average length 100 ± 50 μm, diameter 7 ± 0.5 μm) aligned with printing direction.",
    "properties": {
      "UTS": {
        "value": [
          122.5
        ],
        "unit": "MPa"
      }
    },
    "analysis_with_hierarchical_structure": {
      "descriptive_text": "The sample consists of a High-Temperature Polyamide (PAHT) matrix reinforced with 15 wt% chopped carbon fibers, processed as a composite filament designated Ultrafuse PAHT CF15. Specimens were fabricated via Fused Deposition Modeling (FDM) using a 0.4 mm nozzle at 270 °C, with a heated bed at 100 °C and an ambient chamber temperature of 55 °C. Prior to printing, the filament underwent drying at 85 °C for 12 hours to minimize moisture content. The printing strategy utilized 100% longitudinal infill at 0° orientation with a layer height of 0.3 mm and print speed of 100 mm/s, optimized to maximize mechanical performance per unit weight and time. Hierarchical structural analysis indicates the presence of chopped carbon fibers with an average length of 100 ± 50 μm and diameter of 7 ± 0.5 μm, which are aligned parallel to the printing direction. Mechanical testing was conducted according to ASTM D638 Type 1 standards using a 25 kN load cell and extensometer at a displacement rate of 0.02 mm/s.",
      "reasoning_analysis": "Increasing Factors: The incorporation of 15 wt% carbon fibers introduces high-modulus reinforcement capable of bearing significant load, while the hierarchical structure confirms fiber alignment parallel to the printing direction, which coincides with the tensile load axis in a 0° infill pattern, maximizing load transfer efficiency. The use of a PAHT matrix provides a robust semi-crystalline backbone with inherent thermal and mechanical stability, further supported by the pre-printing drying cycle which prevents hydrolytic degradation and void formation. Additionally, the elevated chamber temperature of 55 °C promotes inter-layer diffusion and crystallinity, enhancing inter-road bonding strength. Decreasing Factors: The Fused Deposition Modeling process inherently introduces micro-voids between deposited roads and layers, which act as stress concentrators and reduce the effective load-bearing cross-sectional area compared to compression-molded counterparts. The chopped nature of the fibers implies a distribution of lengths, where fibers shorter than the critical length may fail via pull-out rather than fracture, reducing reinforcement efficiency. Furthermore, the relatively high print speed of 100 mm/s may limit the time available for polymer chain diffusion across layer interfaces, potentially compromising inter-layer adhesion. Dominant Factor: The alignment of the high-strength carbon fibers along the tensile axis is the dominant factor governing the UTS behavior, as it leverages the intrinsic strength of the filler to overcome the matrix limitations; however, the ultimate magnitude of the UTS is qualitatively constrained by the inter-layer bonding quality and void content inherent to the additive manufacturing processing history."
    },
    "analysis_without_hierarchical_structure": {
      "descriptive_text": "The sample comprises a Polyamide (PAHT) matrix reinforced with 15 wt% Carbon fiber filler. It was fabricated using Fused Deposition Modeling with Ultrafuse PAHT CF15 filament that was dried at 85 °C for 12 hours prior to processing. Printing was conducted with a 0.4 mm nozzle at 270 °C and a bed temperature of 100 °C within a 55 °C chamber, utilizing a layer height of 0.3 mm and a print speed of 100 mm/s. The specimens were produced with 100% infill density in a longitudinal 0° orientation and mechanically characterized via ASTM D638 Type 1 tensile testing using a 25 kN load cell at a displacement rate of 0.02 mm/s with an extensometer, specifically optimized for maximum Ultimate Tensile Strength relative to weight and time.",
      "reasoning_analysis": "Increasing Factors: The inclusion of 15 wt% carbon fiber within the PAHT matrix significantly enhances load-bearing capacity through efficient stress transfer from the polymer matrix to the high-modulus filler. The processing history dictates a longitudinal 0° infill orientation, which aligns the printed raster lines and flow-oriented fibers parallel to the applied tensile stress, maximizing the contribution of the reinforcement to the Ultimate Tensile Strength. Additionally, the pre-drying step at 85 °C removes hygroscopic moisture, preventing void formation from vaporization during extrusion and avoiding hydrolytic weakening of the polyamide chains. Decreasing Factors: The Fused Deposition Modeling process inherently introduces inter-road and inter-layer micro-voids due to the incomplete coalescence of deposited filaments, which act as stress concentrators and reduce the effective cross-sectional area available for load bearing. Furthermore, the shear forces experienced during extrusion through the 0.4 mm nozzle may fracture the carbon fibers, reducing their aspect ratio and diminishing the reinforcement efficiency compared to continuous fiber composites. Dominant Factor: The alignment of the carbon fiber reinforcement along the loading axis via the 0° printing orientation is the dominant factor. While interlayer porosity inherent to additive manufacturing limits the theoretical maximum strength, the high intrinsic strength of the carbon filler combined with the strategic alignment along the stress vector qualitatively overrides the matrix-dominated failure modes, ensuring the UTS is primarily governed by the fiber-reinforced composite mechanics rather than the unreinforced polymer behavior."
    }
  },
  {
    "doi": null,
    "title": "Effects of SWCNTs on mechanical and thermal performance of epoxy at elevated temperatures",
    "year": 2013,
    "chemical_composition": {
      "repeat_unit_psmiles": null,
      "monomers": [
        {
          "name": "Triglycidyl p-amino phenol",
          "smiles": "C1OC1CN(C2=CC=C(OCC3CO3)C=C2)CC4OC4",
          "ratio_value": null,
          "ratio_unit": null
        },
        {
          "name": "4,4'-diaminodiphenylsulfone",
          "smiles": "Nc1ccc(S(=O)(=O)c2ccc(N)cc2)cc1",
          "ratio_value": null,
          "ratio_unit": null
        }
      ],
      "additives": [
        {
          "name": "Unfunctionalized SWCNT",
          "type": "filler",
          "amount_value": 0.2,
          "amount_unit": "wt%"
        }
      ],
      "is_homopolymer": false
    },
    "processing_history": "Unfunctionalized SWCNTs mixed with epoxy monomer (energetic shaking, bath sonication, high-shear mixer). Curing agent added. Cured at 130 °C for 1 h followed by 180 °C for 2 h (ramp 5 °C/min). Tensile test performed at 80 °C using MTS 858 at 1.27 mm/min.",
    "hierarchical_structure": "SWCNTs dispersed in epoxy matrix.",
    "properties": {
      "UTS": {
        "value": [
          73
        ],
        "unit": "MPa"
      }
    },
    "analysis_with_hierarchical_structure": {
      "descriptive_text": "The sample comprises a thermosetting epoxy nanocomposite synthesized from Triglycidyl p-amino phenol and 4,4'-diaminodiphenylsulfone (DDS), reinforced with 0.2 wt% unfunctionalized single-walled carbon nanotubes (SWCNTs). Fabrication involved dispersing the SWCNTs into the epoxy monomer through energetic shaking, bath sonication, and high-shear mixing, followed by the addition of the curing agent and a two-step thermal cure at 130 °C for 1 hour and 180 °C for 2 hours with a 5 °C/min ramp. This processing yields a hierarchical structure consisting of SWCNTs dispersed within the cured epoxy matrix. Mechanical evaluation was conducted via tensile testing at 80 °C using an MTS 858 system at a crosshead speed of 1.27 mm/min.",
      "reasoning_analysis": "Increasing Factors: The incorporation of 4,4'-diaminodiphenylsulfone (DDS) introduces rigid sulfone and aromatic groups into the network, enhancing backbone stiffness and intrinsic strength. The two-step high-temperature curing protocol promotes a high degree of crosslinking conversion, maximizing the network density and load-bearing capacity. Additionally, the use of high-shear mixing and sonication during processing aims to minimize SWCNT agglomeration, reducing stress concentration sites that would otherwise initiate failure. Decreasing Factors: The use of unfunctionalized SWCNTs results in weak interfacial adhesion governed primarily by van der Waals forces, limiting stress transfer efficiency from the epoxy matrix to the nanotubes. Furthermore, conducting the tensile test at 80 °C introduces thermal energy that increases segmental mobility compared to room temperature, potentially lowering the yield stress and ultimate strength relative to ambient conditions. Dominant Factor: The intrinsic strength of the highly crosslinked aromatic epoxy network qualitatively dominates the UTS behavior, as the weak interfacial adhesion of the unfunctionalized SWCNTs prevents the filler from acting as an effective reinforcing phase, rendering the composite properties primarily dependent on the matrix performance rather than nanotube reinforcement."
    },
    "analysis_without_hierarchical_structure": {
      "descriptive_text": "The polymer sample comprises a thermoset epoxy network synthesized from Triglycidyl p-amino phenol and 4,4'-diaminodiphenylsulfone, reinforced with 0.2 wt% unfunctionalized single-walled carbon nanotubes. Dispersion of the nanotubes was achieved through energetic shaking, bath sonication, and high-shear mixing within the monomer prior to curing agent addition. The composite underwent a stepped curing cycle of 1 hour at 130 °C followed by 2 hours at 180 °C with a 5 °C/min ramp, and mechanical properties were evaluated via tensile testing at 80 °C using an MTS 858 system at a rate of 1.27 mm/min.",
      "reasoning_analysis": "Increasing Factors: The aromatic structure of the 4,4'-diaminodiphenylsulfone curing agent and the triglycidyl p-amino phenol monomer provides intrinsic rigidity and high cohesive energy density, while the stepped curing cycle up to 180 °C ensures a high crosslinking density that maximizes the network strength. Furthermore, the high-shear mixing and sonication aim to disaggregate the single-walled carbon nanotubes, potentially allowing them to act as crack bridges within the matrix. Decreasing Factors: The use of unfunctionalized SWCNTs results in weak interfacial adhesion with the epoxy matrix, leading to inefficient load transfer and potential debonding under stress. Additionally, the low filler loading of 0.2 wt% may be insufficient to form a percolating reinforcement network, and the aggressive dispersion methods could reduce the nanotube aspect ratio. The tensile testing conducted at 80 °C also introduces thermal energy that increases chain mobility relative to room temperature, qualitatively lowering the yield and ultimate strength. Dominant Factor: The mechanical performance is primarily governed by the highly crosslinked aromatic epoxy matrix established during the thermal curing history, as the weak interfacial interaction of the unfunctionalized nanotubes limits their reinforcement efficiency, making the matrix integrity the decisive element for UTS despite the presence of the high-strength filler."
    }
  },
  {
    "doi": "10.1016/j.compscitech.2019.107819",
    "title": "Graphene oxide-reinforced poly(2-hydroxyethyl methacrylate) hydrogels with extreme stiffness and high-strength",
    "year": 2019,
    "chemical_composition": {
      "repeat_unit_psmiles": "[*]CC(C)(C(=O)OCCO)[*]",
      "monomers": [
        {
          "name": "2-hydroxyethyl methacrylate",
          "smiles": "CC(=C)C(=O)OCCO",
          "ratio_value": null,
          "ratio_unit": null
        }
      ],
      "additives": [
        {
          "name": "Graphene oxide",
          "type": "filler",
          "amount_value": 0.25,
          "amount_unit": "w/v%"
        },
        {
          "name": "tetraethylene glycol dimethacrylate",
          "type": "crosslinker",
          "amount_value": 0.345,
          "amount_unit": "mL"
        },
        {
          "name": "Ammonium persulfate",
          "type": "initiator",
          "amount_value": null,
          "amount_unit": null
        },
        {
          "name": "Sodium metabisulfite",
          "type": "initiator",
          "amount_value": null,
          "amount_unit": null
        }
      ],
      "is_homopolymer": true
    },
    "processing_history": "In situ free-radical polymerization of HEMA (7.5 mL) with TEGDMA (0.345 mL) and APS/SMB initiators in water/ethylene glycol (1.5/2.25 mL). 0.25% GO (w/v). Polymerized between glass plates (0.54 mm thick) overnight. Soaked in water 4h. UTS measured on hydrated samples using Mecmesin Multitest-1d at 10 mm/min, ASTM D 882-02, room temperature.",
    "hierarchical_structure": "Amorphous hydrogel network with dispersed GO sheets (1.5 μm lateral size). Layered structure in cross-section. GO well dispersed.",
    "properties": {
      "UTS": {
        "value": [
          0.68
        ],
        "unit": "MPa"
      }
    },
    "analysis_with_hierarchical_structure": {
      "descriptive_text": "This material system comprises an amorphous poly(2-hydroxyethyl methacrylate) (PHEMA) hydrogel network reinforced with well-dispersed graphene oxide (GO) sheets having a lateral size of 1.5 μm. Synthesis was achieved through in situ free-radical polymerization of 2-hydroxyethyl methacrylate (HEMA) utilizing tetraethylene glycol dimethacrylate (TEGDMA) as a crosslinker and an ammonium persulfate/sodium metabisulfite redox initiator system within a water/ethylene glycol solvent mixture containing 0.25 w/v% GO. The reaction proceeded overnight between glass plates to yield 0.54 mm thick films, which were subsequently soaked in water for 4 hours to ensure hydration before mechanical testing. The resulting hierarchical structure displays a layered morphology in cross-section, and the Ultimate Tensile Strength was evaluated on these hydrated samples at room temperature using a Mecmesin Multitest-1d at a crosshead speed of 10 mm/min in accordance with ASTM D 882-02.",
      "reasoning_analysis": "Increasing Factors: The incorporation of graphene oxide sheets provides significant reinforcement through load transfer mechanisms due to their high intrinsic modulus and aspect ratio, while the well-dispersed nature minimizes stress concentrations. Additionally, the tetraethylene glycol dimethacrylate (TEGDMA) introduces chemical crosslinks that restrict polymer chain slippage and enhance network integrity, and hydrogen bonding between the hydroxyl groups of PHEMA and oxygen functionalities on the GO surface further strengthens the filler-matrix interface. Decreasing Factors: The processing history involving soaking the samples in water for 4 hours introduces significant plasticization, where water molecules disrupt intermolecular hydrogen bonding within the PHEMA matrix, drastically reducing cohesive energy density and chain friction. Furthermore, the amorphous nature of the hydrogel lacks crystalline domains that typically provide physical reinforcement, and the observed layered structure in the cross-section may introduce anisotropic weak planes prone to delamination under tensile load. Dominant Factor: The plasticizing effect of the absorbed water is the dominant factor qualitatively governing the final UTS, as it fundamentally shifts the material behavior from a glassy solid to a soft hydrogel regime, thereby setting a low baseline for strength that the graphene oxide reinforcement and crosslinking must overcome to maintain structural integrity."
    },
    "analysis_without_hierarchical_structure": {
      "descriptive_text": "The sample consists of a poly(2-hydroxyethyl methacrylate) (PHEMA) network synthesized via in situ free-radical polymerization. The formulation includes 2-hydroxyethyl methacrylate as the primary monomer, crosslinked with tetraethylene glycol dimethacrylate, and reinforced with 0.25 w/v% graphene oxide filler. Polymerization was initiated using an ammonium persulfate and sodium metabisulfite redox system within a water and ethylene glycol solvent mixture. The reaction mixture was cast between glass plates to form 0.54 mm thick films and allowed to polymerize overnight. Following synthesis, the films were soaked in water for 4 hours, and the ultimate tensile strength was measured on the hydrated samples at room temperature using a Mecmesin Multitest-1d according to ASTM D 882-02 standards.",
      "reasoning_analysis": "Increasing Factors: The incorporation of tetraethylene glycol dimethacrylate introduces covalent crosslinks within the poly(2-hydroxyethyl methacrylate) matrix, creating a three-dimensional network that restricts chain slippage and enhances load-bearing capacity. Furthermore, the addition of 0.25 w/v% graphene oxide serves as a nanoscale reinforcement; the high aspect ratio and surface functionality of the graphene oxide facilitate stress transfer and interfacial bonding with the polymer chains, theoretically contributing to higher tensile strength. Decreasing Factors: The processing history specifies that the samples were soaked in water and tested in a hydrated state. Water molecules penetrate the hydrophilic PHEMA network, acting as a potent plasticizer that disrupts intermolecular hydrogen bonding between polymer chains and significantly increases free volume. This hydration effect drastically reduces intermolecular friction and cohesive energy density, leading to a substantial reduction in ultimate tensile strength compared to the dry state. Dominant Factor: The hydration state of the sample is the dominant factor influencing the UTS. While the crosslinking density and graphene oxide reinforcement provide structural integrity and mitigate mechanical loss, the plasticization effect induced by water absorption fundamentally transforms the material into a soft hydrogel regime, qualitatively overriding the strengthening contributions of the filler and crosslinker relative to a dry, unfilled counterpart."
    }
  },
  {
    "doi": "10.1016/j.compscitech.2019.107819",
    "title": "Graphene oxide-reinforced poly(2-hydroxyethyl methacrylate) hydrogels with extreme stiffness and high-strength",
    "year": 2019,
    "chemical_composition": {
      "repeat_unit_psmiles": "[*]CC(C)(C(=O)OCCO)[*]",
      "monomers": [
        {
          "name": "2-hydroxyethyl methacrylate",
          "smiles": "CC(=C)C(=O)OCCO",
          "ratio_value": null,
          "ratio_unit": null
        }
      ],
      "additives": [
        {
          "name": "Graphene oxide",
          "type": "filler",
          "amount_value": 2,
          "amount_unit": "w/v%"
        },
        {
          "name": "tetraethylene glycol dimethacrylate",
          "type": "crosslinker",
          "amount_value": 0.345,
          "amount_unit": "mL"
        },
        {
          "name": "Ammonium persulfate",
          "type": "initiator",
          "amount_value": null,
          "amount_unit": null
        },
        {
          "name": "Sodium metabisulfite",
          "type": "initiator",
          "amount_value": null,
          "amount_unit": null
        }
      ],
      "is_homopolymer": true
    },
    "processing_history": "In situ free-radical polymerization of HEMA (7.5 mL) with TEGDMA (0.345 mL) and APS/SMB initiators in water/ethylene glycol (1.5/2.25 mL). 2% GO (w/v). Polymerized between glass plates (0.54 mm thick) overnight. Soaked in water 4h. UTS measured on hydrated samples using Mecmesin Multitest-1d at 10 mm/min, ASTM D 882-02, room temperature.",
    "hierarchical_structure": "Amorphous hydrogel network with dispersed GO sheets (1.5 μm lateral size). Layered structure in cross-section. Aggregates observed.",
    "properties": {
      "UTS": {
        "value": [
          0.8
        ],
        "unit": "MPa"
      }
    },
    "analysis_with_hierarchical_structure": {
      "descriptive_text": "This material is an amorphous poly(2-hydroxyethyl methacrylate) (PHEMA) based hydrogel network chemically crosslinked with tetraethylene glycol dimethacrylate (TEGDMA) and reinforced with 2 w/v% graphene oxide (GO) sheets having a lateral size of 1.5 μm. Synthesis was achieved via in situ free-radical polymerization using an ammonium persulfate and sodium metabisulfite redox initiator system within a water and ethylene glycol solvent mixture, followed by casting between glass plates to form 0.54 mm thick films and curing overnight. Post-polymerization, the films were soaked in water for 4 hours to ensure hydration prior to mechanical characterization. The resulting hierarchical structure exhibits a layered morphology in cross-section with dispersed GO sheets, although some aggregate formation was observed. Ultimate tensile strength was evaluated on these hydrated samples at room temperature using a Mecmesin Multitest-1d at a crosshead speed of 10 mm/min according to ASTM D 882-02.",
      "reasoning_analysis": "Increasing Factors: The incorporation of tetraethylene glycol dimethacrylate (TEGDMA) introduces covalent crosslinks that restrict polymer chain slippage and enhance network integrity, thereby increasing load-bearing capacity. Additionally, the graphene oxide sheets possess high intrinsic mechanical strength and large specific surface area, which facilitate stress transfer from the polymer matrix to the filler through interfacial interactions, theoretically reinforcing the hydrogel. Decreasing Factors: The testing of hydrated samples implies significant water uptake, which acts as a plasticizer by disrupting intermolecular hydrogen bonding between polymer chains and increasing free volume, drastically reducing cohesive energy density. Furthermore, the observed aggregation of graphene oxide sheets creates structural heterogeneities that act as stress concentrators, promoting premature crack initiation and failure. Dominant Factor: While the crosslinking and filler reinforcement provide mechanisms for strength enhancement, the plasticizing effect of the hydrated state combined with the presence of filler aggregates qualitatively dominates the final UTS behavior. The water content fundamentally lowers the baseline mechanical performance of the hydrogel network, and the aggregation defects limit the efficiency of the stress transfer mechanism, preventing the composite from achieving the theoretical strength improvements expected from well-dispersed nanofillers."
    },
    "analysis_without_hierarchical_structure": {
      "descriptive_text": "The sample comprises a poly(2-hydroxyethyl methacrylate) network synthesized via in situ free-radical polymerization. The formulation included 2-hydroxyethyl methacrylate as the primary monomer, crosslinked with 0.345 mL of tetraethylene glycol dimethacrylate, and reinforced with 2% w/v graphene oxide filler. Polymerization was initiated using an ammonium persulfate and sodium metabisulfite redox system within a water and ethylene glycol solvent mixture. The reaction mixture was cast between glass plates to form films with a thickness of 0.54 mm and allowed to polymerize overnight. Following synthesis, the films were soaked in water for 4 hours prior to mechanical characterization. Ultimate tensile strength was measured on the hydrated samples using a Mecmesin Multitest-1d instrument at a crosshead speed of 10 mm/min in accordance with ASTM D 882-02 at room temperature.",
      "reasoning_analysis": "Increasing Factors: The incorporation of tetraethylene glycol dimethacrylate introduces covalent crosslinks that restrict polymer chain slippage and enhance network integrity, directly contributing to higher load-bearing capacity. Additionally, the graphene oxide filler acts as a rigid nanoreinforcement that facilitates stress transfer through strong interfacial interactions with the polymer matrix, further driving the UTS upward. Decreasing Factors: The processing history involves soaking the samples in water and conducting mechanical testing on hydrated specimens, which introduces water molecules into the polymer network. These molecules act as plasticizers by disrupting interchain hydrogen bonding and increasing free volume, which significantly softens the matrix and drives the UTS downward. Dominant Factor: The covalent crosslinking density and graphene oxide reinforcement constitute the dominant factors enabling measurable tensile strength, as they provide the structural framework necessary to sustain load against the severe plasticizing effect of the hydrated state which would otherwise result in material flow or dissolution."
    }
  },
  {
    "doi": "10.1016/j.molliq.2015.05.049",
    "title": "Miscibility and physical properties of chitosan and polyacrylamide blends",
    "year": 2015,
    "chemical_composition": {
      "repeat_unit_psmiles": "[*]CC(C(=O)N)[*]",
      "monomers": [
        {
          "name": "Acrylamide",
          "smiles": "C=CC(=O)N",
          "ratio_value": null,
          "ratio_unit": null
        }
      ],
      "additives": [],
      "is_homopolymer": true
    },
    "processing_history": "Polyacrylamide (PAM) (Mv = 2,500,000, non-ionic) supplied by Acros Organics. Films prepared by solution casting technique from 0.1 mol/dm3 CH3COOH + 0.2 mol/dm3 NaCl solution. Dried in vacuum at room temperature. Film thickness 30 μm. UTS measured by tensile test using Zwick&Roell instrument at room temperature, crosshead speed 5 mm/min, dog-bone shape (50 mm length, 4.2 mm width).",
    "hierarchical_structure": "Cast film, thickness 30 μm.",
    "properties": {
      "UTS": {
        "value": [
          84
        ],
        "unit": "MPa"
      }
    },
    "analysis_with_hierarchical_structure": {
      "descriptive_text": "The sample comprises a non-ionic polyacrylamide homopolymer with a viscosity-average molecular weight (Mv) of 2,500,000 g/mol. Thin films with a thickness of 30 μm were prepared via solution casting from a mixture of 0.1 mol/dm³ acetic acid and 0.2 mol/dm³ sodium chloride, followed by vacuum drying at room temperature. The ultimate tensile strength was evaluated using a Zwick&Roell tensile testing instrument at room temperature with a crosshead speed of 5 mm/min on dog-bone shaped specimens.",
      "reasoning_analysis": "Increasing Factors: The exceptionally high molecular weight (Mv = 2,500,000 g/mol) promotes extensive chain entanglement, which is critical for effective stress transfer and preventing premature failure via chain slippage. Moreover, the amide functional groups along the polymer backbone enable strong interchain hydrogen bonding, thereby increasing the cohesive energy density and resistance to deformation. Decreasing Factors: The solution casting method typically yields an isotropic structure without molecular orientation, limiting the alignment of polymer chains along the stress axis and thus reducing the maximum achievable strength. Additionally, the presence of sodium chloride and acetic acid in the casting solution poses a risk of residual ions or solvent acting as plasticizers or defects within the film, potentially disrupting the hydrogen bonding network and lowering the effective load-bearing capacity. Dominant Factor: The ultra-high molecular weight driving extensive chain entanglement is the dominant factor determining the UTS, as it establishes the fundamental mechanical continuity of the material, outweighing the limitations imposed by the isotropic cast morphology and potential residual solvent effects."
    },
    "analysis_without_hierarchical_structure": {
      "descriptive_text": "The sample comprises a non-ionic polyacrylamide homopolymer with a viscosity-average molecular weight of 2,500,000 g/mol supplied by Acros Organics. Thin films were prepared via solution casting from a solution containing 0.1 mol/dm3 acetic acid and 0.2 mol/dm3 sodium chloride, followed by vacuum drying at room temperature to achieve a final thickness of 30 μm. Mechanical characterization was performed using a tensile test on dog-bone shaped specimens at room temperature with a crosshead speed of 5 mm/min.",
      "reasoning_analysis": "Increasing Factors: The ultra-high molecular weight of 2,500,000 g/mol ensures a high density of chain entanglements, which significantly impedes chain slippage and enhances load transfer across the polymer matrix. Additionally, the chemical structure of polyacrylamide features pendant amide groups capable of forming extensive interchain hydrogen bonding networks, thereby increasing cohesive energy density and resistance to deformation. Decreasing Factors: The processing history involves solution casting in an acetic acid and sodium chloride mixture followed by room temperature drying, which may result in lower crystallinity compared to thermally annealed samples and risks leaving residual solvent or salt crystals that act as stress concentrators. Furthermore, the presence of ions from NaCl could potentially screen or disrupt the hydrogen bonding interactions between polymer chains during film formation. Dominant Factor: The ultra-high molecular weight establishing a robust entanglement network is the dominant factor governing the UTS, as the mechanical integrity provided by topological constraints between chains typically outweighs the morphological deficits introduced by the specific room-temperature solvent casting protocol."
    }
  },
  {
    "doi": null,
    "title": "Design and Preparation of a Novel Cross-Linkable, High Molecular Weight, and Bio-Based Elastomer by Emulsion Polymerization",
    "year": 2012,
    "chemical_composition": {
      "repeat_unit_psmiles": null,
      "monomers": [
        {
          "name": "Diisoamyl itaconate",
          "smiles": "CC(C)CCOC(=O)C(=C)CC(=O)OCC(C)C",
          "ratio_value": 80,
          "ratio_unit": "wt%"
        },
        {
          "name": "Isoprene",
          "smiles": "CC(=C)C=C",
          "ratio_value": 20,
          "ratio_unit": "wt%"
        }
      ],
      "additives": [
        {
          "name": "Silica (Tixosil 383)",
          "type": "filler",
          "amount_value": 50,
          "amount_unit": "phr"
        },
        {
          "name": "Zinc oxide",
          "type": "activator",
          "amount_value": 5,
          "amount_unit": "phr"
        },
        {
          "name": "Stearic acid",
          "type": "activator",
          "amount_value": 0.5,
          "amount_unit": "phr"
        },
        {
          "name": "Accelerator M (2-Mercaptobenzothiazole)",
          "type": "accelerator",
          "amount_value": 0.7,
          "amount_unit": "phr"
        },
        {
          "name": "Accelerator CZ (N-Cyclohexyl-2-benzothiazole)",
          "type": "accelerator",
          "amount_value": 1,
          "amount_unit": "phr"
        },
        {
          "name": "Sulfur",
          "type": "crosslinker",
          "amount_value": null,
          "amount_unit": "phr"
        }
      ],
      "is_homopolymer": false
    },
    "processing_history": "Redox-initiated emulsion polymerization at 20 °C for 12 h using Fe-EDTA, SHS, and TBH. Latex coagulated with ethanol and dried at 60 °C. Compounded on a 6 in. two-roll mill. Cured in a hot press at 150 °C under 15 MPa for optimum cure time. Ultimate Tensile Strength measured by tensile testing according to ASTM D412 on a LRX Plus tensile tester.",
    "hierarchical_structure": "Amorphous matrix. Silica nanoparticles (10-30 nm) dispersed well in the hybrid. Hydrogen bonds formed between silica silanols and PDII ester groups.",
    "properties": {
      "UTS": {
        "value": [
          11
        ],
        "unit": "MPa"
      }
    },
    "analysis_with_hierarchical_structure": {
      "descriptive_text": "The sample consists of a copolymer synthesized via redox-initiated emulsion polymerization at 20 °C for 12 hours using Fe-EDTA, SHS, and TBH, comprising 80 wt% Diisoamyl itaconate and 20 wt% Isoprene. Following polymerization, the latex was coagulated with ethanol, dried at 60 °C, and compounded on a 6-inch two-roll mill with a formulation including 50 phr Silica (Tixosil 383), 5 phr Zinc oxide, 0.5 phr Stearic acid, 0.7 phr Accelerator M, 1 phr Accelerator CZ, and Sulfur as a crosslinker. The compounded material was cured in a hot press at 150 °C under 15 MPa for the optimum cure time, resulting in an amorphous matrix where 10-30 nm silica nanoparticles are well dispersed. Structural characterization indicates the formation of hydrogen bonds between the silica silanols and the ester groups of the poly(diisoamyl itaconate) segments, and the Ultimate Tensile Strength was measured via tensile testing according to ASTM D412 on a LRX Plus tensile tester.",
