Repository: hhtrick/HHT-code

# HHT training framework

This directory contains model training, embedding precomputation, inference, article-level baselines and the curated datasets. All commands below assume that the working directory is `train_code/`.

## 3. Datasets and fixed partitions

Each main dataset is a JSON array at `dataset/{property}/{property}.json`. Entries contain source metadata, `chemical_composition`, `processing_history`, `hierarchical_structure`, `properties`, and two generated-analysis objects. Targets are stored as `properties[property]["value"]`; source metadata and target values are not predictive input fields.

| Property | Train | Validation | Test | Total |
|---|---:|---:|---:|---:|

File: train_code/dataset/UTS/UTS.json (part 289 of 292)
[
      "reasoning_analysis": "Increasing Factors: The incorporation of 50 phr Silica nanoparticles provides significant reinforcement through hydrodynamic effects and increased effective crosslink density. Furthermore, the specific hydrogen bonding between silica silanols and the ester groups of the Diisoamyl itaconate units enhances interfacial adhesion, facilitating efficient stress transfer from the matrix to the rigid filler. The sulfur vulcanization system, activated by Zinc oxide and Stearic acid with Accelerators M and CZ, establishes a chemical crosslink network that prevents chain slippage under load, while the bulky diisoamyl side groups contribute to intrinsic chain stiffness. Decreasing Factors: The entirely amorphous nature of the matrix precludes strain-induced crystallization, a mechanism that typically boosts strength in unfilled rubbers during deformation. Additionally, the high weight fraction of the rigid Diisoamyl itaconate relative to the elastic Isoprene may reduce the material's ability to dissipate energy through chain mobility, potentially leading to brittle failure modes at high stress. The high filler loading also introduces potential stress concentration points if local agglomeration occurs despite overall good dispersion. Dominant Factor: The strong interfacial interaction driven by hydrogen bonding between the silica filler and the polar polymer matrix qualitatively dominates the UTS behavior. This specific interaction maximizes the reinforcing efficiency of the high silica loading, overcoming the limitations imposed by the amorphous structure and ensuring that the filler acts as a primary load-bearing component rather than a defect source."
    },
    "analysis_without_hierarchical_structure": {
      "descriptive_text": "The sample consists of a copolymer synthesized from Diisoamyl itaconate (80 wt%) and Isoprene (20 wt%) via redox-initiated emulsion polymerization at 20 °C for 12 hours using an Fe-EDTA, SHS, and TBH system. Following polymerization, the latex was coagulated with ethanol and dried at 60 °C. The resulting polymer was compounded on a 6-inch two-roll mill with a formulation including 50 phr Silica (Tixosil 383) as a filler, 5 phr Zinc oxide and 0.5 phr Stearic acid as activators, 0.7 phr Accelerator M, 1 phr Accelerator CZ, and Sulfur as a crosslinker. The compounded material was subsequently cured in a hot press at 150 °C under 15 MPa for the optimum cure time, and the Ultimate Tensile Strength was measured via tensile testing according to ASTM D412 on an LRX Plus tensile tester.",
      "reasoning_analysis": "Increasing Factors: The incorporation of 50 phr Silica (Tixosil 383) serves as a primary reinforcing agent, creating a rigid filler network within the polymer matrix that significantly enhances load-bearing capacity and resistance to deformation. Additionally, the sulfur vulcanization system, activated by Zinc oxide and Stearic acid with Accelerators M and CZ during hot press curing, forms a dense covalent crosslink network that prevents chain slippage and increases the stress required for failure. The high molecular weight typically associated with redox-initiated emulsion polymerization further supports strength through increased chain entanglements. Decreasing Factors: The chemical composition is dominated by Diisoamyl itaconate (80 wt%), whose bulky isoamyl ester side groups introduce significant steric hindrance, likely suppressing strain-induced crystallization during stretching—a key strengthening mechanism in polyisoprene-rich elastomers. Furthermore, the high filler loading increases the viscosity during compounding, which may challenge dispersion quality on the two-roll mill; any resulting filler agglomerates could act as stress concentrators that reduce the effective UTS. Dominant Factor: The reinforcing effect of the high-loading silica filler coupled with the established sulfur crosslink network qualitatively dominates the UTS behavior. Although the low isoprene content limits crystallization-driven strengthening, the composite reinforcement and covalent network integrity provide the fundamental structural basis for tensile strength in this specific vulcanizate system."
    }
  },
  {
    "doi": "10.1016/j.est.2019.100968",
    "title": "Development of structural supercapacitors with epoxy based adhesive polymer electrolyte",
    "year": 2019,
    "chemical_composition": {
      "repeat_unit_psmiles": "[*]CC(F)(F)[*]",
      "monomers": [
        {
          "name": "Epoxy resin #2000",
          "smiles": null,
          "ratio_value": 0,
          "ratio_unit": "wt%"
        },
        {
          "name": "Epoxy hardener #2020",
          "smiles": null,
          "ratio_value": 0,
          "ratio_unit": "wt%"
        }
      ],
      "additives": [
        {
          "name": "Polyvinylidene fluoride",
          "type": "polymer",
          "amount_value": 50,
          "amount_unit": "wt%"
        },
        {
          "name": "Lithium triflate",
          "type": "salt",
          "amount_value": 50,
          "amount_unit": "wt%"
        },
        {
          "name": "Carbon fiber",
          "type": "filler",
          "amount_value": null,
          "amount_unit": null
        }
      ],
      "is_homopolymer": false
    },
    "processing_history": "Structural SC fabricated with 0 wt% epoxy, PVDF/LiTf mass ratio 50:50. Electrodes and electrolyte sandwiched between 2x2 Twill Weave Carbon Fiber, cured using vacuum bagging for 12 h. UTS measured by tension test using MTS 858 materials testing system, force loading speed 5000 N min-1.",
    "hierarchical_structure": "Carbon fiber reinforced composite with 2x2 Twill Weave Carbon Fiber, electrodes embedded in electrolyte matrix.",
    "properties": {
      "UTS": {
        "value": [
          136
        ],
        "unit": "MPa"
      }
    },
    "analysis_with_hierarchical_structure": {
      "descriptive_text": "The sample is a carbon fiber reinforced composite featuring a matrix composed of polyvinylidene fluoride (PVDF) blended with lithium triflate (LiTf) salt at a 50:50 mass ratio, explicitly formulated without epoxy resin or hardener contributions. The hierarchical architecture incorporates a 2x2 twill weave carbon fiber reinforcement, within which electrodes and the polymer electrolyte matrix are sandwiched and embedded. The structural supercapacitor was fabricated by curing the assembly under vacuum bagging for 12 hours, and the ultimate tensile strength was subsequently characterized via tension test using an MTS 858 materials testing system at a force loading speed of 5000 N min-1.",
      "reasoning_analysis": "Increasing Factors: The incorporation of 2x2 twill weave carbon fiber reinforcement serves as the primary load-bearing component, significantly enhancing the ultimate tensile strength due to the high intrinsic strength and modulus of the carbon fibers. Additionally, the processing history utilizing vacuum bagging for 12 hours promotes matrix consolidation and reduces void content, improving fiber wetting and interfacial contact which supports higher load transfer capabilities. Decreasing Factors: The matrix composition consists of PVDF blended with a high concentration (50 wt%) of lithium triflate salt, which disrupts the semi-crystalline structure of the PVDF and acts to plasticize the polymer, thereby reducing the matrix stiffness and shear strength compared to a pure polymer or rigid epoxy matrix. Furthermore, the explicit absence of epoxy resin (0 wt%) eliminates the typically rigid cross-linked network used in structural composites, potentially limiting the efficiency of stress transfer from the soft electrolyte matrix to the reinforcing fibers. Dominant Factor: The carbon fiber reinforcement qualitatively dominates the final UTS behavior, as the fibers carry the majority of the applied tensile load; however, the ultimate strength is fundamentally capped by the reduced mechanical integrity of the polymer electrolyte matrix resulting from the high salt content and lack of epoxy curing agents."
    },
    "analysis_without_hierarchical_structure": {
      "descriptive_text": "The sample is a structural composite fabricated with a matrix consisting of a 50:50 mass ratio blend of Polyvinylidene fluoride and Lithium triflate, while explicitly excluding Epoxy resin #2000 and Epoxy hardener #2020 from the final formulation. This polymer electrolyte mixture was integrated into a sandwich structure where electrodes and the electrolyte were placed between layers of 2x2 Twill Weave Carbon fiber reinforcement. The assembly underwent consolidation via vacuum bagging for 12 hours, and the Ultimate Tensile Strength was characterized using an MTS 858 materials testing system under tension with a force loading speed of 5000 N min-1.",
      "reasoning_analysis": "Increasing Factors: The incorporation of 2x2 Twill Weave Carbon fiber provides significant reinforcement, acting as the primary load-bearing phase that drastically elevates the composite load-bearing capacity compared to the neat polymer matrix. Furthermore, the vacuum bagging curing process enhances fiber wetting and reduces void content within the laminate, optimizing stress transfer efficiency between the carbon fibers and the surrounding matrix. Decreasing Factors: The matrix integrity is compromised by the high concentration of Lithium triflate salt at 50 wt%, which disrupts the semi-crystalline packing of the Polyvinylidene fluoride chains, reducing crystallinity and acting as a plasticizer that lowers the intrinsic modulus and strength of the matrix phase. Additionally, the absence of a cross-linked epoxy network means the matrix relies on a thermoplastic-salt blend, which generally possesses lower mechanical robustness than cured thermoset systems typically used in structural composites. Dominant Factor: While the carbon fibers provide the fundamental strength potential, the dominant factor limiting the overall Ultimate Tensile Strength is the reduced mechanical performance of the polymer electrolyte matrix caused by the high salt loading, which restricts the effective stress transfer to the reinforcement and predisposes the material to matrix-dominated failure modes at lower stresses than conventional epoxy-based composites."
    }
  },
  {
    "doi": "10.1016/j.est.2019.100968",
    "title": "Development of structural supercapacitors with epoxy based adhesive polymer electrolyte",
    "year": 2019,
    "chemical_composition": {
      "repeat_unit_psmiles": "[*]CC(F)(F)[*]",
      "monomers": [
        {
          "name": "Epoxy resin #2000",
          "smiles": null,
          "ratio_value": 24.39,
          "ratio_unit": "wt%"
        },
        {
          "name": "Epoxy hardener #2020",
          "smiles": null,
          "ratio_value": 5.61,
          "ratio_unit": "wt%"
        }
      ],
      "additives": [
        {
          "name": "Polyvinylidene fluoride",
          "type": "polymer",
          "amount_value": 35,
          "amount_unit": "wt%"
        },
        {
          "name": "Lithium triflate",
          "type": "salt",
          "amount_value": 35,
          "amount_unit": "wt%"
        },
        {
          "name": "Carbon fiber",
          "type": "filler",
          "amount_value": null,
          "amount_unit": null
        }
      ],
      "is_homopolymer": false
    },
    "processing_history": "Structural SC fabricated with 30 wt% epoxy, PVDF/LiTf mass ratio 50:50. Electrodes and electrolyte sandwiched between 2x2 Twill Weave Carbon Fiber, cured using vacuum bagging for 12 h. UTS measured by tension test using MTS 858 materials testing system, force loading speed 5000 N min-1.",
    "hierarchical_structure": "Carbon fiber reinforced composite with 2x2 Twill Weave Carbon Fiber, electrodes embedded in electrolyte matrix.",
    "properties": {
      "UTS": {
        "value": [
          117
        ],
        "unit": "MPa"
      }
    },
    "analysis_with_hierarchical_structure": {
      "descriptive_text": "The sample is a multifunctional structural composite comprising a hybrid matrix of Epoxy resin #2000 and Epoxy hardener #2020 totaling 30 wt%, blended with 35 wt% Polyvinylidene fluoride and 35 wt% Lithium triflate salt. This electrolyte matrix embeds electrodes and is sandwiched between layers of 2x2 Twill Weave Carbon Fiber to form a reinforced laminate. The material was cured using vacuum bagging for 12 hours, and the Ultimate Tensile Strength was characterized via tension test using an MTS 858 materials testing system at a force loading speed of 5000 N min-1.",
      "reasoning_analysis": "Increasing Factors: The primary driver for enhanced UTS is the inclusion of Carbon Fiber reinforcement, which possesses significantly higher tensile strength than the polymer matrix. The vacuum bagging processing history further contributes to increased UTS by minimizing void content and ensuring effective wetting of the fiber architecture, thereby optimizing interfacial stress transfer. Additionally, the cured epoxy network provides a rigid thermoset foundation that supports the fiber arrangement. Decreasing Factors: The substantial loading of Lithium triflate salt (35 wt%) acts as a non-structural impurity within the matrix, likely disrupting intermolecular forces and reducing the cohesive strength of the continuous phase. The blending of semi-crystalline PVDF with the epoxy thermoset may induce phase separation, creating weak interfaces prone to premature failure, while the 2x2 twill weave geometry introduces fiber crimp that lowers the effective fiber modulus in the loading direction compared to straight filaments. Dominant Factor: The Carbon Fiber reinforcement qualitatively dominates the final UTS behavior, as the composite strength is primarily governed by the rule of mixtures where the high-strength fiber phase carries the majority of the load, despite the mechanical dilution caused by the high salt content and multifunctional matrix design."
    },
    "analysis_without_hierarchical_structure": {
      "descriptive_text": "The sample consists of a multifunctional structural composite featuring a hybrid matrix formed from Epoxy resin #2000 and Epoxy hardener #2020 blended with Polyvinylidene fluoride and Lithium triflate salt. This electrolyte system was integrated into a structural supercapacitor architecture by sandwiching the active layers between 2x2 Twill Weave Carbon Fiber reinforcements. The laminate was consolidated and cured via vacuum bagging for 12 hours, and the Ultimate Tensile Strength was determined using an MTS 858 materials testing system under tension at a force loading speed of 5000 N min-1.",
      "reasoning_analysis": "Increasing Factors: The presence of 2x2 Twill Weave Carbon Fiber provides a continuous high-strength reinforcement phase that carries the primary tensile load, substantially increasing the UTS relative to the unreinforced polymer blend. Additionally, the crosslinking of the epoxy components during the 12-hour cure creates a rigid thermoset network, and the vacuum bagging process reduces void defects to improve stress transfer efficiency. Decreasing Factors: The high concentration of Lithium triflate salt functions as a potent plasticizer that disrupts polymer chain packing and reduces intermolecular cohesive forces within the matrix, thereby lowering intrinsic strength. Moreover, the multiphase morphology resulting from blending PVDF, epoxy, and salt introduces complex interfaces that may act as stress concentrators or delamination sites under load. Dominant Factor: Although the Carbon Fiber reinforcement provides the primary structural capacity, the dominant factor influencing the final UTS behavior is the significant plasticization and matrix weakening caused by the high salt content required for ionic conductivity, which limits the effective stress transfer from the matrix to the fibers compared to a standard structural composite."
    }
  },
  {
    "doi": null,
    "title": "Optimization of FDM parameters for enhanced mechanical properties of chopped carbon fber‑reinforced polymer composites",
    "year": 2024,
    "chemical_composition": {
      "repeat_unit_psmiles": null,
      "monomers": [
        {
          "name": "Polyamide (PAHT)",
          "smiles": null,
          "ratio_value": null,
          "ratio_unit": null
        }
      ],
      "additives": [
        {
          "name": "Carbon fiber",
          "type": "filler",
          "amount_value": 15,
          "amount_unit": "wt%"
        }
      ],
      "is_homopolymer": false
    },
    "processing_history": "FDM printed using Ultrafuse PAHT CF15 filament (dried at 85 °C for 12 h). Nozzle: 0.4 mm, 270 °C. Bed: 100 °C. Infill: 100%, Longitudinal, 0°. Tensile test: ASTM D638 Type 1, 25 kN load cell, 0.02 mm/s displacement, extensometer. Infill line distance: 0.6 mm, Layer height: 0.225 mm, Print speed: 50 mm/s, Chamber temp: 55 °C.",
    "hierarchical_structure": "Chopped carbon fibers (average length 100 ± 50 μm, diameter 7 ± 0.5 μm) aligned with printing direction.",
    "properties": {
      "UTS": {
        "value": [
          123.5
        ],
        "unit": "MPa"
      }
    },
    "analysis_with_hierarchical_structure": {
      "descriptive_text": "The sample comprises a high-temperature polyamide (PAHT) matrix reinforced with 15 wt% carbon fiber filler, fabricated via fused deposition modeling using Ultrafuse PAHT CF15 filament. Prior to printing, the material was dried at 85 °C for 12 hours to ensure moisture removal. The processing parameters included a nozzle temperature of 270 °C, a heated bed at 100 °C, and a chamber temperature of 55 °C, with a 100% longitudinal infill pattern oriented at 0° relative to the loading axis. The resulting hierarchical structure consists of chopped carbon fibers with an average length of 100 ± 50 μm and diameter of 7 ± 0.5 μm, which are aligned parallel to the printing direction. Mechanical evaluation was conducted according to ASTM D638 Type 1 standards using a 25 kN load cell at a displacement rate of 0.02 mm/s with an extensometer.",
      "reasoning_analysis": "Increasing Factors: The addition of 15 wt% carbon fibers provides substantial reinforcement due to the high intrinsic strength and stiffness of the fibers relative to the polyamide matrix. The processing history specifies a 0° longitudinal infill orientation, which aligns the chopped fibers parallel to the applied tensile load, thereby maximizing the orientation efficiency factor for stress transfer. Additionally, the pre-drying step and elevated chamber temperature promote improved inter-layer diffusion and crystallinity, enhancing the cohesive strength of the printed structure. Decreasing Factors: The FDM processing history inherently introduces micro-voids at the interfaces between printed roads and layers, creating stress concentration sites that can initiate premature failure compared to traditionally molded parts. The use of chopped fibers with an average length of 100 μm means the reinforcement efficiency is governed by the critical fiber length, where fibers below this threshold cannot achieve full load transfer. Furthermore, the rigid filler content can restrict matrix ductility, potentially leading to brittle failure modes before significant plastic deformation occurs. Dominant Factor: The alignment of the high-stiffness carbon fibers along the loading axis qualitatively dominates the UTS behavior, providing a substantial increase in strength relative to the unreinforced PAHT matrix. However, the ultimate magnitude of the UTS is fundamentally constrained by the inter-layer bonding quality inherent to the additive manufacturing process, making the processing-induced anisotropy and interfacial adhesion the limiting factors that prevent the sample from reaching the theoretical strength of a continuously molded composite."
    },
    "analysis_without_hierarchical_structure": {
      "descriptive_text": "The sample consists of a Polyamide (PAHT) matrix reinforced with 15 wt% Carbon fiber filler, utilized in the form of Ultrafuse PAHT CF15 filament. Prior to fabrication, the filament was dried at 85 °C for 12 hours to mitigate moisture absorption. The composite was processed via Fused Deposition Modeling (FDM) using a 0.4 mm nozzle at 270 °C with a heated bed maintained at 100 °C and a chamber temperature of 55 °C. The specimens were printed with 100% infill density in a longitudinal orientation (0°) with a layer height of 0.225 mm and print speed of 50 mm/s. Mechanical characterization was performed according to ASTM D638 Type 1 standards using a 25 kN load cell at a displacement rate of 0.02 mm/s with an extensometer.",
      "reasoning_analysis": "Increasing Factors: The incorporation of 15 wt% carbon fiber acts as a primary reinforcement mechanism, where the high modulus and strength of the fibers bear the majority of the applied load. The longitudinal printing orientation (0°) aligns these fibers parallel to the tensile stress axis, maximizing load transfer efficiency. Furthermore, the pre-printing drying cycle removes absorbed moisture, preventing plasticization of the polyamide matrix and preserving intermolecular hydrogen bonding strength. Decreasing Factors: The Fused Deposition Modeling process introduces inherent anisotropy, where inter-layer adhesion strength is typically lower than the bulk material strength, creating potential failure planes between deposited raster lines. Additionally, the rapid thermal cycling during printing may limit the degree of crystallinity in the PAHT matrix compared to conventional molding, potentially reducing the matrix contribution to overall strength. Micro-voids between raster lines, even at 100% infill, can act as stress concentrators. Dominant Factor: The alignment of the high-strength carbon fibers along the loading axis is the dominant factor. While inter-layer weakness and matrix crystallinity limitations exist, the load-bearing capacity provided by the continuous alignment of the rigid filler phase within the 0° orientation qualitatively supersedes the deficits introduced by the additive manufacturing process, driving the UTS significantly higher than the unreinforced polymer."
    }
  },
  {
    "doi": null,
    "title": "A constitutive law for degrading bioresorbable polymers",
    "year": 2016,
    "chemical_composition": {
      "repeat_unit_psmiles": "[*]OC(C)C(=O)[*]",
      "monomers": [
        {
          "name": "DL-lactide",
          "smiles": "CC1OC(=O)O1",
          "ratio_value": null,
          "ratio_unit": null
        }
      ],
      "additives": [],
      "is_homopolymer": true
    },
    "processing_history": "Amorphous PLA film (18x30x0.05 mm), hydrolysis degradation. Initial tensile strength measured by tensile testing. Data from Tsuji (2002).",
    "hierarchical_structure": "Amorphous, Initial crystallinity (Xc0) 0%.",
    "properties": {
      "UTS": {
        "value": [
          40
        ],
        "unit": "MPa"
      }
    },
    "analysis_with_hierarchical_structure": {
      "descriptive_text": "The sample consists of an amorphous poly(DL-lactide) homopolymer film with dimensions of 18x30x0.05 mm and an initial crystallinity of 0%. Composed exclusively of DL-lactide repeat units without the addition of fillers or plasticizers, the material was characterized for initial tensile strength via tensile testing within the context of hydrolysis degradation studies as reported by Tsuji (2002).",
      "reasoning_analysis": "Increasing Factors: The polymer backbone contains polar ester groups that enable interchain dipole-dipole interactions, contributing to the cohesive energy density and providing intrinsic resistance to tensile failure. Additionally, assuming sufficient molecular weight for film formation, chain entanglements within the amorphous matrix act as physical crosslinks that facilitate stress transfer and support load-bearing capacity. Decreasing Factors: The use of DL-lactide monomers introduces stereochemical irregularities that inhibit chain packing, resulting in a completely amorphous structure with 0% crystallinity; this absence of crystalline reinforcement significantly lowers the ultimate tensile strength compared to semi-crystalline polylactide variants. Furthermore, the processing history involving hydrolysis degradation indicates susceptibility of the ester bonds to chain scission, which reduces molecular weight and entanglement density, thereby acting as a mechanism for mechanical deterioration. Dominant Factor: The amorphous morphology resulting from the racemic DL-lactide composition is the dominant factor qualitatively limiting the ultimate tensile strength, as the lack of crystalline domains removes the primary structural mechanism for yield strengthening and stress hardening typically observed in semi-crystalline polyesters."
    },
    "analysis_without_hierarchical_structure": {
      "descriptive_text": "The sample consists of a poly(DL-lactide) homopolymer derived from DL-lactide monomers. It was processed into an amorphous film with dimensions of 18x30x0.05 mm and associated with hydrolysis degradation studies. The initial tensile strength was characterized via tensile testing, with data sourced from Tsuji (2002).",
      "reasoning_analysis": "Increasing Factors: The polyester backbone provides significant cohesive energy density through dipole-dipole interactions between ester groups, which supports load transfer. Additionally, assuming the initial molecular weight exceeds the critical entanglement molecular weight, the physical entanglement network contributes to the ultimate tensile strength by preventing premature chain slippage. Decreasing Factors: The use of DL-lactide monomers introduces stereochemical irregularities that prevent crystallization, resulting in an amorphous morphology that lacks the reinforcing effect of crystalline lamellae found in semi-crystalline poly(L-lactide). Furthermore, the processing history involving hydrolysis degradation implies exposure to conditions that promote ester bond cleavage, leading to chain scission and a reduction in molecular weight which severely compromises mechanical integrity. Dominant Factor: The amorphous morphology dictated by the DL-lactide composition is the dominant factor establishing the baseline ultimate tensile strength, as the lack of crystalline reinforcement intrinsically caps the mechanical performance compared to semi-crystalline variants, despite the hydrolytic susceptibility noted in the processing history."
    }
  },
  {
    "doi": null,
    "title": "Hexaphenoxycyclotriphosphazene as FR for CFR anionic PA6 via T-RTM: a study of mechanical and thermal properties",
    "year": 2016,
    "chemical_composition": {
      "repeat_unit_psmiles": "[*]NC(=O)CCCCC[*]",
      "monomers": [
        {
          "name": "ε-caprolactam",
          "smiles": "O=C1CCCCCN1",
          "ratio_value": null,
          "ratio_unit": null
        }
      ],
      "additives": [
        {
          "name": "Rabitle FP110",
          "type": "flame retardant",
          "amount_value": 15,
          "amount_unit": "wt%"
        },
        {
          "name": "Carbon fiber",
          "type": "filler",
          "amount_value": 64,
          "amount_unit": "wt%"
        },
        {
          "name": "Brüggolen C10",
          "type": "catalyst",
          "amount_value": 4,
          "amount_unit": "wt%"
        },
        {
          "name": "Brüggolen C20P",
          "type": "activator",
          "amount_value": 2,
          "amount_unit": "wt%"
        }
      ],
      "is_homopolymer": true
    },
    "processing_history": "T-RTM processing: Two melts prepared separately: (1) ε-caprolactam with 2 wt% activator Brüggolen C20P; (2) ε-caprolactam with 4 wt% catalyst Brüggolen C10 and 15 wt% FP110 (dried in vacuum for 3 days at 60°C). Both melts melted at 110°C, mixed 1:1, injected into mold with 7 layers carbon fiber fabric, polymerized 360 s at 150°C, dried 3 days at 70°C. Tensile test: DIN EN ISO 527-1, 1 mm/min, 23°C, 50% RH, 0° fiber orientation, sample size 25 x 2 mm².",
    "hierarchical_structure": "CFR APA6 plates, 7 carbon fabric layers, fiber content ~64 wt% (53-55 vol%), semicrystalline PA6 matrix (~40% crystallinity).",
    "properties": {
      "UTS": {
        "value": [
          1471
        ],
        "unit": "MPa"
      }
    },
    "analysis_with_hierarchical_structure": {
      "descriptive_text": "The sample comprises carbon fiber reinforced anionic polyamide 6 (APA6) plates fabricated via thermo-resin transfer molding (T-RTM). The matrix is a homopolymer synthesized from the anionic polymerization of ε-caprolactam using a Brüggolen C10 catalyst and a Brüggolen C20P activator. The formulation incorporates 15 wt% Rabitle FP110 flame retardant and is reinforced with seven layers of carbon fiber fabric, achieving a final fiber content of approximately 64 wt% (53-55 vol%). Processing involved preparing separate melts of monomer with activator and monomer with catalyst and flame retardant, both dried under vacuum, followed by mixing, injection into the mold, and polymerization at 150°C for 360 seconds, with a final drying step at 70°C for three days. The resulting hierarchical structure exhibits a semicrystalline PA6 matrix with approximately 40% crystallinity, and mechanical characterization was performed according to DIN EN ISO 527-1 at 23°C and 50% relative humidity with 0° fiber orientation.",
      "reasoning_analysis": "Increasing Factors: The exceptionally high carbon fiber content (64 wt%, ~54 vol%) aligned at 0° orientation provides the primary load-bearing mechanism, drastically elevating UTS via the rule of mixtures. The semicrystalline nature of the anionic PA6 matrix (40% crystallinity) contributes through hydrogen bonding between amide groups and chain packing, while the vacuum drying steps minimize moisture-induced plasticization that typically weakens polyamides. Decreasing Factors: The substantial incorporation of Rabitle FP110 flame retardant (15 wt%) may act as a stress concentrator within the matrix or interfere with fiber-matrix interfacial adhesion, potentially limiting stress transfer efficiency. Additionally, any residual unreacted ε-caprolactam or oligomers from the anionic polymerization process could plasticize the matrix, reducing its ability to support the fibers under load. Dominant Factor: The continuous carbon fiber reinforcement aligned with the loading direction is the dominant factor. While matrix crystallinity and additives modulate the interfacial shear strength and matrix contribution, the ultimate tensile strength is overwhelmingly governed by the high volume fraction and intrinsic strength of the carbon fibers themselves."
    },
    "analysis_without_hierarchical_structure": {
      "descriptive_text": "The sample comprises a polyamide 6 matrix synthesized via anionic ring-opening polymerization of ε-caprolactam, reinforced with 64 wt% carbon fiber and modified with 15 wt% Rabitle FP110 flame retardant, 4 wt% Brüggolen C10 catalyst, and 2 wt% Brüggolen C20P activator. Processing was executed using thermo-resin transfer molding where two separate melts containing the monomer with either the activator or the catalyst and flame retardant were prepared, with the catalyst mixture undergoing vacuum drying for three days at 60°C prior to mixing. The melts were combined in a 1:1 ratio and injected into a mold containing seven layers of carbon fiber fabric, followed by polymerization at 150°C for 360 seconds and a post-cure drying step at 70°C for three days. Tensile properties were evaluated according to DIN EN ISO 527-1 at a crosshead speed of 1 mm/min under ambient conditions of 23°C and 50% relative humidity, with specimens cut at 0° fiber orientation.",
      "reasoning_analysis": "Increasing Factors: The ultimate tensile strength is significantly augmented by the high loading of carbon fiber at 64 wt%, which serves as the primary load-bearing component, particularly given the 0° fiber orientation that aligns the reinforcement with the applied stress axis. The polyamide 6 matrix contributes through strong interchain hydrogen bonding and crystallinity formed during the anionic polymerization at 150°C, while the extensive vacuum and post-process drying steps minimize moisture content, thereby preventing plasticization of the amorphous phases that would otherwise reduce strength. Decreasing Factors: The substantial addition of 15 wt% flame retardant introduces non-structural particulates that may act as stress concentrators within the matrix or interfere with the fiber-matrix interfacial adhesion, potentially initiating premature failure. Additionally, the complex multi-stream injection and rapid polymerization kinetics inherent to the T-RTM process could lead to micro-voids or incomplete wetting of the seven-layer fabric stack, creating defects that compromise stress transfer efficiency. Dominant Factor: The dominant factor determining the UTS is the continuous carbon fiber reinforcement aligned at 0°, as the mechanical performance of such a high-fiber-content composite is overwhelmingly governed by the intrinsic strength of the fibers rather than the matrix properties or additive interactions, rendering the system fiber-dominated."
    }
  },
  {
    "doi": "10.1177/14644207241260662",
    "title": "Exploring the influence of fiber orientation on the mechanical characteristics of polymer composites reinforced with banana and corn fibers",
    "year": 2025,
    "chemical_composition": {
      "repeat_unit_psmiles": null,
      "monomers": [
        {
          "name": "Epoxy resin LY556",
          "smiles": null,
          "ratio_value": 1,
          "ratio_unit": "part"
        },
        {
          "name": "Hardener HY951",
          "smiles": null,
          "ratio_value": 2,
          "ratio_unit": "part"
        }
      ],
      "additives": [
        {
          "name": "Banana fiber",
          "type": "reinforcement",
          "amount_value": null,
          "amount_unit": null
        },
        {
          "name": "Corn fiber",
          "type": "reinforcement",
          "amount_value": null,
          "amount_unit": null
        }
      ],
      "is_homopolymer": false
    },
    "processing_history": "Hand-lay-up fabrication with 8 layers of banana and corn fiber reinforcement, epoxy:hardener ratio 1:2, compression 10 N for 24 h at room temperature. UTS measured by tensile testing at 2.5 mm/min cross-head speed, ambient temperature, ASTM D638.",
    "hierarchical_structure": "Cross-directional fiber orientation (90°), 8 layers, fiber fabric dimensions 150x150 mm.",
    "properties": {
      "UTS": {
        "value": [
          48.74
        ],
        "unit": "MPa"
      }
    },
    "analysis_with_hierarchical_structure": {
      "descriptive_text": "The material is a natural fiber-reinforced epoxy composite comprising Epoxy resin LY556 cured with Hardener HY951 at a 1:2 part ratio. The matrix is reinforced with alternating layers of banana and corn fibers arranged in an 8-layer laminate configuration with a cross-directional fiber orientation of 90 degrees. Fabrication was conducted using a hand-lay-up technique, followed by compression at 10 N for 24 hours at room temperature to consolidate the 150x150 mm fiber fabric layers. Ultimate tensile strength was evaluated through tensile testing at a cross-head speed of 2.5 mm/min under ambient temperature conditions following ASTM D638 protocols.",
      "reasoning_analysis": "Increasing Factors: The incorporation of banana and corn fibers provides significant reinforcement compared to the neat epoxy matrix, as the natural fibers bear the majority of the tensile load. The 8-layer laminate structure and cross-directional orientation distribute stress multidirectionally, preventing premature failure along a single axis, while the cured epoxy network provides structural integrity and load transfer between fibers. Decreasing Factors: The hand-lay-up fabrication combined with low compression force (10 N) likely introduces voids and results in incomplete fiber wetting, which acts as stress concentrators. Additionally, curing at room temperature may lead to incomplete crosslinking of the epoxy network, and the inherent hydrophilic nature of natural fibers versus the hydrophobic epoxy matrix can cause poor interfacial adhesion, facilitating debonding under load. Dominant Factor: While the fiber reinforcement architecture qualitatively establishes a higher baseline UTS compared to the unreinforced resin, the final UTS behavior is dominantly constrained by the interfacial adhesion quality and processing-induced defects, as the low-pressure consolidation and lack of thermal curing limit the efficiency of stress transfer from the matrix to the reinforcing fibers."
    },
    "analysis_without_hierarchical_structure": {
      "descriptive_text": "The sample comprises a thermoset composite system based on Epoxy resin LY556 cured with Hardener HY951 at a mixing ratio of 1:2 parts. This matrix was reinforced with a hybrid combination of Banana and Corn fibers arranged in an 8-layer configuration. Fabrication was achieved through a hand-lay-up method, followed by compression at 10 N for 24 hours at room temperature to facilitate consolidation. Mechanical characterization was performed via tensile testing at a cross-head speed of 2.5 mm/min under ambient temperature conditions, adhering to ASTM D638 standards.",
      "reasoning_analysis": "Increasing Factors: The formation of a densely crosslinked thermoset network between Epoxy resin LY556 and Hardener HY951 provides a rigid matrix with high inherent cohesive strength. Furthermore, the incorporation of Banana and Corn fibers introduces high-modulus cellulosic reinforcements that bear the majority of the applied tensile load, theoretically enhancing the composite UTS through the rule of mixtures. The applied compression during processing aids in reducing void content and improving fiber wetting, which supports load transfer. Decreasing Factors: The hydrophilic nature of the natural Banana and Corn fibers contrasts with the hydrophobic epoxy matrix, likely resulting in weak interfacial adhesion and potential debonding under stress, which acts as a stress concentration site. Additionally, the hand-lay-up fabrication method combined with room temperature curing may lead to incomplete crosslinking density and higher entrapped air voids compared to automated or heated processes, while the relatively low compression force might be insufficient to fully consolidate an 8-layer stack, creating weak planes. Dominant Factor: The ultimate tensile strength is predominantly governed by the efficiency of stress transfer at the fiber-matrix interface. While the crosslinked matrix and fiber reinforcement provide the theoretical capacity for high strength, the qualitative UTS behavior is dominated by the interfacial adhesion quality; if the hydrophilic-hydrophobic mismatch is not mitigated, premature failure via fiber pull-out or interfacial debonding will limit the UTS regardless of the intrinsic strength of the constituents."
    }
  },
  {
    "doi": "10.1016/j.compscitech.2019.107819",
    "title": "Graphene oxide-reinforced poly(2-hydroxyethyl methacrylate) hydrogels with extreme stiffness and high-strength",
    "year": 2019,
    "chemical_composition": {
      "repeat_unit_psmiles": "[*]CC(C)(C(=O)OCCO)[*]",
      "monomers": [
        {
          "name": "2-hydroxyethyl methacrylate",
          "smiles": "CC(=C)C(=O)OCCO",
          "ratio_value": null,
          "ratio_unit": null
        }
      ],
      "additives": [
        {
          "name": "Graphene oxide",
          "type": "filler",
          "amount_value": 1,
          "amount_unit": "w/v%"
        },
        {
