Repository: hhtrick/HHT-code

# HHT training framework

This directory contains model training, embedding precomputation, inference, article-level baselines and the curated datasets. All commands below assume that the working directory is `train_code/`.

## 3. Datasets and fixed partitions

Each main dataset is a JSON array at `dataset/{property}/{property}.json`. Entries contain source metadata, `chemical_composition`, `processing_history`, `hierarchical_structure`, `properties`, and two generated-analysis objects. Targets are stored as `properties[property]["value"]`; source metadata and target values are not predictive input fields.

| Property | Train | Validation | Test | Total |
|---|---:|---:|---:|---:|

File: train_code/dataset/UTS/UTS.json (part 290 of 292)
[
          "name": "tetraethylene glycol dimethacrylate",
          "type": "crosslinker",
          "amount_value": 0.1725,
          "amount_unit": "mL"
        },
        {
          "name": "Ammonium persulfate",
          "type": "initiator",
          "amount_value": null,
          "amount_unit": null
        },
        {
          "name": "Sodium metabisulfite",
          "type": "initiator",
          "amount_value": null,
          "amount_unit": null
        }
      ],
      "is_homopolymer": true
    },
    "processing_history": "In situ free-radical polymerization of HEMA (7.5 mL) with TEGDMA (0.1725 mL, half standard concentration) and APS/SMB initiators in water/ethylene glycol (1.5/2.25 mL). 1% GO (w/v). Polymerized between glass plates (0.54 mm thick) overnight. Soaked in water 4h. UTS measured on hydrated samples using Mecmesin Multitest-1d at 10 mm/min, ASTM D 882-02, room temperature.",
    "hierarchical_structure": "Amorphous hydrogel network with dispersed GO sheets (1.5 μm lateral size). Layered structure in cross-section.",
    "properties": {
      "UTS": {
        "value": [
          0.75
        ],
        "unit": "MPa"
      }
    },
    "analysis_with_hierarchical_structure": {
      "descriptive_text": "The sample comprises an amorphous poly(2-hydroxyethyl methacrylate) (PHEMA) hydrogel network reinforced with 1 w/v% graphene oxide (GO) sheets featuring a 1.5 μm lateral size. Synthesis was achieved via in situ free-radical polymerization of 2-hydroxyethyl methacrylate using tetraethylene glycol dimethacrylate (0.1725 mL) as a crosslinker and an ammonium persulfate/sodium metabisulfite redox initiator system within a water/ethylene glycol solvent mixture. The mixture was polymerized between glass plates to yield 0.54 mm thick films, which were subsequently hydrated by soaking in water for 4 hours prior to mechanical testing. The resulting hierarchical structure displays a layered morphology in cross-section with dispersed GO sheets, and the Ultimate Tensile Strength was evaluated on these hydrated specimens at room temperature following ASTM D 882-02 protocols.",
      "reasoning_analysis": "Increasing Factors: The incorporation of 1 w/v% graphene oxide sheets provides significant reinforcement through high aspect ratio load transfer and strong interfacial hydrogen bonding between the GO oxygen functionalities and the hydroxyl groups of the PHEMA matrix. Additionally, the inclusion of tetraethylene glycol dimethacrylate establishes a chemical crosslinked network that restricts chain slippage and enhances structural integrity under tensile load. Decreasing Factors: The testing of hydrated samples introduces water molecules that act as potent plasticizers, swelling the network and increasing free volume which drastically reduces intermolecular friction and chain cohesion. Furthermore, the use of half the standard concentration of crosslinker may result in a lower crosslink density compared to rigid networks, potentially reducing the maximum stress the network can sustain before failure. Dominant Factor: While the graphene oxide filler and chemical crosslinks provide essential reinforcement, the extensive plasticization induced by the hydrated state is the dominant factor governing the final UTS behavior. This hydration fundamentally shifts the material into a soft hydrogel regime, limiting the absolute tensile strength to values significantly lower than dry polymer counterparts, despite the reinforcing effects of the nanocomposite structure."
    },
    "analysis_without_hierarchical_structure": {
      "descriptive_text": "The sample consists of a poly(2-hydroxyethyl methacrylate) (PHEMA) network synthesized via in situ free-radical polymerization. The formulation included 2-hydroxyethyl methacrylate as the primary monomer, crosslinked with tetraethylene glycol dimethacrylate at half the standard concentration, and reinforced with 1% w/v graphene oxide filler. Polymerization was initiated using an ammonium persulfate and sodium metabisulfite redox system within a water and ethylene glycol solvent mixture. The reaction mixture was cast between glass plates to form 0.54 mm thick films and allowed to polymerize overnight. Following synthesis, the films were soaked in water for 4 hours, and the ultimate tensile strength was measured on the hydrated samples at room temperature using a Mecmesin Multitest-1d instrument at a crosshead speed of 10 mm/min according to ASTM D 882-02 standards.",
      "reasoning_analysis": "Increasing Factors: The incorporation of 1% w/v graphene oxide serves as a potent reinforcing agent; the high aspect ratio and surface functionality of the GO sheets facilitate stress transfer and form hydrogen bonds with the PHEMA matrix, restricting chain mobility and enhancing load-bearing capacity. Additionally, the presence of tetraethylene glycol dimethacrylate introduces covalent crosslinks that prevent viscous flow and maintain network integrity under tension. Decreasing Factors: The testing of samples in a hydrated state introduces significant plasticization, as water molecules penetrate the network, disrupt intermolecular hydrogen bonding between polymer chains, and increase free volume, thereby drastically reducing tensile strength. Furthermore, the use of half the standard concentration of the crosslinker results in a lower crosslinking density, which reduces the network's resistance to deformation and chain slippage compared to a fully crosslinked network. Dominant Factor: The plasticization effect induced by the hydrated testing condition is the dominant factor. While the graphene oxide provides reinforcement and the crosslinks provide structural coherence, the pervasive presence of water within the hydrophilic PHEMA network fundamentally softens the matrix, governing the overall mechanical regime and limiting the ultimate tensile strength to values characteristic of soft hydrogels rather than rigid plastics."
    }
  },
  {
    "doi": "10.1016/j.compscitech.2019.107819",
    "title": "Graphene oxide-reinforced poly(2-hydroxyethyl methacrylate) hydrogels with extreme stiffness and high-strength",
    "year": 2019,
    "chemical_composition": {
      "repeat_unit_psmiles": "[*]CC(C)(C(=O)OCCO)[*]",
      "monomers": [
        {
          "name": "2-hydroxyethyl methacrylate",
          "smiles": "CC(=C)C(=O)OCCO",
          "ratio_value": null,
          "ratio_unit": null
        }
      ],
      "additives": [
        {
          "name": "Graphene oxide",
          "type": "filler",
          "amount_value": 5,
          "amount_unit": "w/v%"
        },
        {
          "name": "tetraethylene glycol dimethacrylate",
          "type": "crosslinker",
          "amount_value": 0.345,
          "amount_unit": "mL"
        },
        {
          "name": "Ammonium persulfate",
          "type": "initiator",
          "amount_value": null,
          "amount_unit": null
        },
        {
          "name": "Sodium metabisulfite",
          "type": "initiator",
          "amount_value": null,
          "amount_unit": null
        }
      ],
      "is_homopolymer": true
    },
    "processing_history": "In situ free-radical polymerization of HEMA (7.5 mL) with TEGDMA (0.345 mL) and APS/SMB initiators in water/ethylene glycol (1.5/2.25 mL). 5% GO (w/v). Polymerized between glass plates (0.54 mm thick) overnight. Soaked in water 4h. UTS measured on hydrated samples using Mecmesin Multitest-1d at 10 mm/min, ASTM D 882-02, room temperature.",
    "hierarchical_structure": "Amorphous hydrogel network with dispersed GO sheets (1.5 μm lateral size). Layered structure in cross-section. Composite completely opaque.",
    "properties": {
      "UTS": {
        "value": [
          1.14
        ],
        "unit": "MPa"
      }
    },
    "analysis_with_hierarchical_structure": {
      "descriptive_text": "The sample consists of a poly(2-hydroxyethyl methacrylate) (pHEMA) based composite hydrogel reinforced with 5% w/v graphene oxide (GO) sheets. The network was synthesized via in situ free-radical polymerization of HEMA using tetraethylene glycol dimethacrylate as a crosslinker and an ammonium persulfate/sodium metabisulfite redox initiator system within a water/ethylene glycol solvent mixture. Polymerization was conducted between glass plates to yield 0.54 mm thick films, which were subsequently soaked in water for 4 hours prior to mechanical characterization. The resulting hierarchical structure features an amorphous hydrogel network with dispersed GO sheets having a lateral size of 1.5 μm, exhibiting a layered cross-sectional morphology and complete opacity, with ultimate tensile strength evaluated on hydrated samples at room temperature according to ASTM D 882-02 standards.",
      "reasoning_analysis": "Increasing Factors: The incorporation of 5% w/v graphene oxide provides significant reinforcement through load transfer mechanisms and strong hydrogen bonding interactions between the oxygenated functional groups on the GO sheets and the hydroxyl groups of the pHEMA matrix. Additionally, the inclusion of tetraethylene glycol dimethacrylate introduces chemical crosslinks that increase the network density, restricting chain slippage and enhancing the material's ability to bear load. Decreasing Factors: The testing of hydrated samples introduces water molecules into the network, which act as a potent plasticizer by increasing free volume and screening intermolecular hydrogen bonds, thereby reducing interchain friction and cohesive strength. Furthermore, the opaque appearance and layered cross-sectional structure suggest potential aggregation of the graphene oxide sheets, which can act as stress concentration points and initiate premature failure under tensile load. Dominant Factor: While the hydrated state inherently lowers the modulus and strength relative to the dry polymer, the synergistic reinforcement provided by the chemically crosslinked network and the high-loading graphene oxide filler qualitatively dominates the final UTS behavior by providing the necessary structural integrity to sustain tensile stress that a purely physical or unfilled hydrogel network could not support."
    },
    "analysis_without_hierarchical_structure": {
      "descriptive_text": "The sample comprises a poly(2-hydroxyethyl methacrylate) network synthesized via in situ free-radical polymerization using 2-hydroxyethyl methacrylate as the primary monomer and tetraethylene glycol dimethacrylate as a crosslinker. The formulation was reinforced with 5% w/v graphene oxide filler and initiated by an ammonium persulfate and sodium metabisulfite system within a water and ethylene glycol solvent mixture. Polymerization occurred between glass plates to yield 0.54 mm thick films overnight, after which the samples were soaked in water for 4 hours. The ultimate tensile strength was subsequently measured on the hydrated specimens at room temperature using a Mecmesin Multitest-1d apparatus at a crosshead speed of 10 mm/min in accordance with ASTM D 882-02.",
      "reasoning_analysis": "Increasing Factors: The incorporation of tetraethylene glycol dimethacrylate introduces covalent crosslinks within the poly(2-hydroxyethyl methacrylate) network, restricting chain slippage and enhancing load-bearing capacity. Furthermore, the addition of 5% w/v graphene oxide acts as a rigid nanofiller that reinforces the matrix through efficient stress transfer and strong interfacial hydrogen bonding with the hydrophilic polymer chains. Decreasing Factors: The processing history specifies that the ultimate tensile strength was measured on hydrated samples following a 4-hour water soak. The absorption of water acts as a potent plasticizer, significantly increasing free volume and chain mobility within the hydrogel network, which drastically reduces intermolecular friction and cohesive strength compared to the dry state. Additionally, the use of ethylene glycol as a co-solvent during polymerization may introduce residual porosity or weak boundary layers upon swelling. Dominant Factor: While the graphene oxide and crosslinking architecture provide essential structural reinforcement, the hydrated testing condition is the dominant factor governing the final UTS behavior; the plasticization effect of water fundamentally dictates the soft, hydrogel-like mechanical regime, setting an upper limit on the tensile strength that the reinforcing additives can only mitigate rather than fully overcome."
    }
  },
  {
    "doi": null,
    "title": "The effect of temperature on fatigue damage of FRP composites",
    "year": 2010,
    "chemical_composition": {
      "repeat_unit_psmiles": null,
      "monomers": [
        {
          "name": "3501 epoxy",
          "smiles": null,
          "ratio_value": null,
          "ratio_unit": null
        }
      ],
      "additives": [
        {
          "name": "Herculus AS-5 Graphite fiber",
          "type": "filler",
          "amount_value": 63,
          "amount_unit": "vol%"
        }
      ],
      "is_homopolymer": false
    },
    "processing_history": "Data extracted from Ref. [17]. 90° ply orientation. UTS measured by tensile testing at RT (300 K).",
    "hierarchical_structure": "Unidirectional laminate, 90° plies.",
    "properties": {
      "UTS": {
        "value": [
          54.8
        ],
        "unit": "MPa"
      }
    },
    "analysis_with_hierarchical_structure": {
      "descriptive_text": "The material system comprises a 3501 epoxy resin matrix reinforced with Herculus AS-5 graphite fibers at a substantial volume fraction of 63%. Organized as a unidirectional laminate, the sample features a specific 90° ply orientation relative to the testing axis. Mechanical characterization was conducted through tensile testing at room temperature (300 K) to determine the ultimate tensile strength.",
      "reasoning_analysis": "Increasing Factors: The inherent cohesive strength of the cured 3501 epoxy matrix provides the primary load-bearing capacity in this configuration, particularly as the room temperature testing condition ensures the thermoset matrix remains in a rigid, glassy state. Additionally, the high fiber volume fraction of 63% suggests a highly consolidated laminate structure, which minimizes void content and potential defect-induced premature failure. Decreasing Factors: The 90° ply orientation aligns the tensile load transverse to the fiber axis, preventing the high-strength graphite fibers from effectively carrying the load. Instead, the fibers act as rigid inclusions that induce stress concentrations within the matrix, while the high volume fraction reduces the effective cross-sectional area of the matrix available to resist tension. Consequently, failure is likely governed by the weaker fiber-matrix interface or matrix cracking rather than fiber rupture. Dominant Factor: The 90° ply orientation is the dominant factor, as it dictates a matrix-dominated failure mode that bypasses the superior longitudinal strength of the reinforcement, qualitatively resulting in a significantly lower UTS compared to a longitudinally loaded configuration despite the high reinforcement content."
    },
    "analysis_without_hierarchical_structure": {
      "descriptive_text": "The sample comprises a composite system featuring a 3501 epoxy matrix reinforced with 63 vol% Herculus AS-5 graphite fibers. The material was configured with a 90° ply orientation relative to the loading axis, and the Ultimate Tensile Strength was evaluated through tensile testing performed at room temperature (300 K) based on data extracted from Reference [17].",
      "reasoning_analysis": "Increasing Factors: The intrinsic cohesive strength of the cured 3501 epoxy matrix provides the fundamental resistance to failure, and strong interfacial adhesion between the graphite fibers and the matrix could mitigate premature debonding under transverse stress. Decreasing Factors: The 90° ply orientation subjects the material to transverse loading, where the high-modulus graphite fibers do not bear the tensile load but instead act as rigid stress concentrators within the softer epoxy matrix. Furthermore, the high fiber volume fraction of 63 vol% significantly reduces the load-bearing cross-sectional area of the matrix and intensifies stress interactions between neighboring fibers, promoting early crack initiation. Dominant Factor: The 90° ply orientation is the dominant factor, as it forces a matrix-dominated failure mode that bypasses the longitudinal strength of the reinforcement, qualitatively limiting the UTS to values characteristic of the transverse matrix properties rather than the composite's full potential."
    }
  },
  {
    "doi": null,
    "title": "Effects of SWCNTs on mechanical and thermal performance of epoxy at elevated temperatures",
    "year": 2013,
    "chemical_composition": {
      "repeat_unit_psmiles": null,
      "monomers": [
        {
          "name": "Triglycidyl p-amino phenol",
          "smiles": "C1OC1CN(C2=CC=C(OCC3CO3)C=C2)CC4OC4",
          "ratio_value": null,
          "ratio_unit": null
        },
        {
          "name": "4,4'-diaminodiphenylsulfone",
          "smiles": "Nc1ccc(S(=O)(=O)c2ccc(N)cc2)cc1",
          "ratio_value": null,
          "ratio_unit": null
        }
      ],
      "additives": [
        {
          "name": "Functionalized SWCNT",
          "type": "filler",
          "amount_value": 0.2,
          "amount_unit": "wt%"
        }
      ],
      "is_homopolymer": false
    },
    "processing_history": "Reduced SWCNTs dispersed in THF, mixed with epoxy monomer (shaking, sonication, high-shear mixer), solvent removed, curing agent added. Cured at 130 °C for 1 h followed by 180 °C for 2 h (ramp 5 °C/min). Tensile test performed at Room Temperature using MTS 858 at 1.27 mm/min.",
    "hierarchical_structure": "Covalent bonding between SWCNTs and epoxy matrix, soft interface formation.",
    "properties": {
      "UTS": {
        "value": [
          105
        ],
        "unit": "MPa"
      }
    },
    "analysis_with_hierarchical_structure": {
      "descriptive_text": "The sample comprises a crosslinked epoxy network synthesized from Triglycidyl p-amino phenol and 4,4'-diaminodiphenylsulfone, reinforced with 0.2 wt% functionalized single-walled carbon nanotubes (SWCNTs). Preparation involved dispersing reduced SWCNTs in THF followed by mixing with the epoxy monomer via shaking, sonication, and high-shear mixing prior to solvent removal and the addition of the curing agent. The material was cured using a two-step thermal protocol at 130 °C for 1 hour and 180 °C for 2 hours with a ramp rate of 5 °C/min, resulting in a hierarchical structure characterized by covalent bonding between the SWCNTs and the epoxy matrix alongside the formation of a soft interface. Tensile properties were evaluated at room temperature using an MTS 858 system at a crosshead speed of 1.27 mm/min.",
      "reasoning_analysis": "Increasing Factors: The rigid aromatic rings within the 4,4'-diaminodiphenylsulfone curing agent and the epoxy precursor provide a stiff backbone that inherently supports high stress bearing. The high-temperature curing cycle promotes a high crosslink density, enhancing the matrix strength, while the covalent bonding between the SWCNTs and the matrix ensures efficient load transfer from the polymer to the nanotubes. Additionally, the use of sonication and high-shear mixing minimizes nanotube agglomeration, reducing stress concentration sites. Decreasing Factors: The explicit formation of a soft interface around the SWCNTs may reduce the efficiency of stress transfer compared to a rigid interface, potentially limiting the full reinforcement capability of the nanotubes. The low loading fraction of 0.2 wt% restricts the volume fraction of the reinforcing phase, and any incomplete removal of the THF solvent during processing could introduce micro-voids that act as failure initiation points. Dominant Factor: The covalent integration of high-strength SWCNTs into the highly crosslinked aromatic epoxy network qualitatively dominates the behavior, as the chemical anchoring prevents nanotube pull-out and leverages the intrinsic strength of the fillers within a rigid thermoset matrix, likely resulting in a net enhancement of UTS despite the compliance of the interphase."
    },
    "analysis_without_hierarchical_structure": {
      "descriptive_text": "The polymer sample comprises a thermoset epoxy network synthesized from Triglycidyl p-amino phenol and 4,4'-diaminodiphenylsulfone, reinforced with 0.2 wt% Functionalized Single-Walled Carbon Nanotubes. The composite fabrication involved dispersing the reduced nanotubes in THF and integrating them with the epoxy monomer through shaking, sonication, and high-shear mixing before solvent removal and the addition of the curing agent. The material was subsequently cured using a two-step thermal profile at 130 °C for 1 hour and 180 °C for 2 hours with a ramp rate of 5 °C/min, followed by tensile characterization at room temperature using an MTS 858 system at a crosshead speed of 1.27 mm/min.",
      "reasoning_analysis": "Increasing Factors: The chemical composition features rigid aromatic structures from both the 4,4'-diaminodiphenylsulfone curing agent and the triglycidyl p-amino phenol monomer, which establish a high crosslink density and inherent matrix stiffness conducive to high load-bearing capacity. The inclusion of Functionalized SWCNTs provides high-aspect-ratio reinforcement where the functionalization promotes strong interfacial adhesion, enabling efficient stress transfer from the matrix to the nanotubes. Additionally, the processing history employs sonication and high-shear mixing to optimize filler dispersion and a high-temperature curing cycle to maximize conversion, both of which minimize structural defects and enhance mechanical integrity. Decreasing Factors: Despite functionalization, the nanoscale filler presents a risk of agglomeration at even low loadings, which can act as stress concentration sites initiating premature crack propagation. Furthermore, the solvent-based processing introduces the possibility of residual THF creating micro-voids upon removal, or the high crosslink density resulting from the 180 °C cure may induce brittleness, limiting plastic deformation and reducing the energy required for failure. Dominant Factor: The dominant factor influencing the UTS is the synergistic combination of the highly crosslinked aromatic epoxy network and the load-transfer efficiency of the functionalized nanotubes. The rigorous dispersion techniques and elevated curing temperatures specified in the processing history are designed to maximize interfacial bonding and matrix rigidity, qualitatively suggesting that the reinforcement and network strength outweigh the potential detractors of minor aggregation or brittleness in determining the final tensile strength."
    }
  },
  {
    "doi": null,
    "title": "Fused deposition modeling process parameter optimization on the development of graphene enhanced polyethylene terephthalate glycol",
    "year": 2024,
    "chemical_composition": {
      "repeat_unit_psmiles": null,
      "monomers": [
        {
          "name": "Polyethylene Terephthalate Glycol",
          "smiles": null,
          "ratio_value": 95,
          "ratio_unit": "wt%"
        }
      ],
      "additives": [
        {
          "name": "Graphene",
          "type": "filler",
          "amount_value": 5,
          "amount_unit": "wt%"
        }
      ],
      "is_homopolymer": false
    },
    "processing_history": "Composite prepared by single-screw extrusion of 5% graphene and 95% PETG granules, pelletized, and re-extruded into 1.75 mm filament. FDM printed using Pratham 6.0 printer with 0.4 mm nozzle, Flashforge slicing software, Line infill pattern. Alternative 2 parameters: Print speed 40 mm/s, Travel speed 85 mm/s, Layer height 0.25 mm, Infill density 60%, Extruder temperature 235 °C, Platform temperature 85 °C. UTS measured by tensile testing (ASTM D638 Type V) on Tinius Olsen H10KL machine at 1 mm/min loading rate, room temperature, after 48 h conditioning.",
    "hierarchical_structure": "Amorphous structure with Line infill pattern.",
    "properties": {
      "UTS": {
        "value": [
          61.9
        ],
        "unit": "MPa"
      }
    },
    "analysis_with_hierarchical_structure": {
      "descriptive_text": "The sample comprises a composite material consisting of a polyethylene terephthalate glycol (PETG) matrix reinforced with 5 wt% graphene filler. Processing involved single-screw extrusion of the constituent granules followed by pelletization and re-extrusion into 1.75 mm filament, which was subsequently fabricated into specimens using fused deposition modeling on a Pratham 6.0 printer with a 0.4 mm nozzle. The printing parameters included a line infill pattern at 60% density, a layer height of 0.25 mm, and travel and print speeds of 85 mm/s and 40 mm/s, respectively, with extruder and platform temperatures set to 235 °C and 85 °C. The resulting hierarchical structure is amorphous with a defined line infill geometry, and the ultimate tensile strength was characterized via tensile testing according to ASTM D638 Type V standards on a Tinius Olsen H10KL machine at a loading rate of 1 mm/min following 48 hours of conditioning at room temperature.",
      "reasoning_analysis": "Increasing Factors: The incorporation of 5 wt% graphene provides high-aspect-ratio reinforcement within the PETG matrix, facilitating stress transfer and potentially increasing stiffness and strength through load-bearing mechanisms. The single-screw extrusion process prior to filament production may induce shear alignment of the graphene platelets, further enhancing reinforcement efficiency along the flow direction. Additionally, the PETG backbone offers inherent toughness and chain entanglement density contributing to baseline mechanical integrity. Decreasing Factors: The fused deposition modeling (FDM) processing history introduces significant anisotropy and potential voids, particularly due to the 60% infill density and line infill pattern, which reduces the effective load-bearing cross-sectional area. The rapid cooling from the extruder temperature of 235 °C onto an 85 °C platform likely limits interlayer polymer diffusion, resulting in weak interfacial bonding between deposited rasters that serves as a failure initiation site. Furthermore, the amorphous hierarchical structure lacks crystalline domains that could otherwise provide additional physical crosslinking and strength, and poor dispersion of graphene could act as stress concentrators. Dominant Factor: The processing-induced structural discontinuities, specifically the weak interlayer adhesion inherent to the FDM thermal history and the reduced effective area from the 60% infill density, qualitatively dominate the UTS behavior. These manufacturing defects typically limit the macroscopic strength more significantly than the intrinsic reinforcement provided by the 5% graphene filler or the matrix properties alone."
    },
    "analysis_without_hierarchical_structure": {
      "descriptive_text": "The sample consists of a composite material comprising 95 wt% Polyethylene Terephthalate Glycol (PETG) as the matrix and 5 wt% Graphene as a reinforcing filler. The composite was prepared via single-screw extrusion of the granule mixture, followed by pelletization and re-extrusion into 1.75 mm filament. This filament was subsequently utilized in fused deposition modeling (FDM) using a Pratham 6.0 printer equipped with a 0.4 mm nozzle and Flashforge slicing software, employing a line infill pattern with specific parameters including a print speed of 40 mm/s, layer height of 0.25 mm, and infill density of 60%, while maintaining extruder and platform temperatures of 235 °C and 85 °C respectively. Finally, the Ultimate Tensile Strength was evaluated via tensile testing according to ASTM D638 Type V standards on a Tinius Olsen H10KL machine at a loading rate of 1 mm/min under room temperature conditions following 48 hours of conditioning.",
      "reasoning_analysis": "Increasing Factors: The incorporation of 5 wt% Graphene provides high aspect ratio reinforcement within the PETG matrix, facilitating efficient stress transfer from the polymer chains to the rigid nanosheets which intrinsically drives the UTS higher. Additionally, the 48-hour conditioning period prior to testing ensures the removal of absorbed moisture, preventing hydrolytic degradation or plasticization of the PETG backbone that would otherwise weaken intermolecular forces. Decreasing Factors: The FDM processing history introduces inherent structural anisotropy and inter-layer voids, where incomplete diffusion between deposited roads creates weak planes susceptible to delamination under tensile load. The 60% infill density introduces internal porosity compared to a solid specimen, reducing the effective load-bearing continuity, while the high filler loading carries a risk of nanoparticle agglomeration which can act as stress concentrators initiating premature failure. Dominant Factor: The processing-induced structural anisotropy and inter-layer bonding quality inherent to the FDM method qualitatively dominate the final UTS behavior. While the graphene filler intrinsically strengthens the matrix material, the mechanical integrity of the printed part is ultimately limited by the weak interfaces between printed layers and the internal void structure defined by the line infill pattern, preventing the full realization of the composite's theoretical bulk strength."
    }
  },
  {
    "doi": "10.1177/14644207241260662",
    "title": "Exploring the influence of fiber orientation on the mechanical characteristics of polymer composites reinforced with banana and corn fibers",
    "year": 2025,
    "chemical_composition": {
      "repeat_unit_psmiles": null,
      "monomers": [
        {
          "name": "Epoxy resin LY556",
          "smiles": null,
          "ratio_value": 1,
          "ratio_unit": "part"
        },
        {
          "name": "Hardener HY951",
          "smiles": null,
          "ratio_value": 2,
          "ratio_unit": "part"
        }
      ],
      "additives": [
        {
          "name": "Banana fiber",
          "type": "reinforcement",
          "amount_value": null,
          "amount_unit": null
        }
      ],
      "is_homopolymer": false
    },
    "processing_history": "Hand-lay-up fabrication with 8 layers of banana fiber reinforcement, epoxy:hardener ratio 1:2, compression 10 N for 24 h at room temperature. UTS measured by tensile testing at 2.5 mm/min cross-head speed, ambient temperature, ASTM D638.",
    "hierarchical_structure": "Cross-directional fiber orientation (90°), 8 layers, fiber fabric dimensions 150x150 mm.",
    "properties": {
      "UTS": {
        "value": [
          30.66
        ],
        "unit": "MPa"
      }
    },
    "analysis_with_hierarchical_structure": {
      "descriptive_text": "The sample comprises a thermoset composite system consisting of Epoxy resin LY556 and Hardener HY951 mixed in a 1:2 part ratio, reinforced with Banana fiber. The material was fabricated via a hand-lay-up technique incorporating 8 layers of reinforcement with a cross-directional fiber orientation (90°) and fabric dimensions of 150x150 mm. Processing involved applying a compression load of 10 N for 24 hours at room temperature to consolidate the laminate. The Ultimate Tensile Strength (UTS) was characterized via tensile testing at a cross-head speed of 2.5 mm/min under ambient temperature conditions in accordance with ASTM D638.",
      "reasoning_analysis": "Increasing Factors: The incorporation of banana fiber reinforcement serves as the primary load-bearing phase, inherently driving the UTS higher compared to the neat epoxy matrix. The cross-directional (90°) fiber orientation provides multidirectional stability, distributing tensile stresses more effectively than unidirectional arrangements. Additionally, the application of 10 N compression during the 24-hour curing period aids in laminate consolidation, which may reduce bulk void content and improve structural integrity. Decreasing Factors: The inherent hydrophilicity of the banana fibers contrasts with the hydrophobic epoxy matrix, likely leading to suboptimal interfacial adhesion in the absence of specified coupling agents, which facilitates fiber pull-out under load. Furthermore, the room temperature curing history may result in a lower final crosslink density within the thermoset matrix compared to elevated temperature cures, reducing matrix stiffness and strength. The hand-lay-up fabrication method is also susceptible to entrapping air pockets, creating stress concentration sites that initiate premature failure. Dominant Factor: The efficiency of stress transfer at the fiber-matrix interface qualitatively dominates the final UTS behavior. While the reinforcement architecture provides the theoretical capacity for enhanced strength, the likely poor interfacial bonding due to chemical mismatch and the limited crosslinking from room temperature processing restrict the full utilization of the fiber strength, thereby governing the ultimate mechanical performance."
    },
    "analysis_without_hierarchical_structure": {
      "descriptive_text": "The composite sample comprises an epoxy matrix synthesized from Epoxy resin LY556 and Hardener HY951 mixed at a 1:2 part ratio, reinforced with Banana fiber. Fabrication was achieved via a hand-lay-up method incorporating eight layers of banana fiber reinforcement, followed by consolidation under a compression force of 10 N for 24 hours at room temperature. The Ultimate Tensile Strength was characterized using tensile testing at a cross-head speed of 2.5 mm/min under ambient temperature conditions in compliance with ASTM D638.",
      "reasoning_analysis": "Increasing Factors: The incorporation of Banana fiber reinforcement serves as the primary mechanical driver, where the high aspect ratio fibers facilitate load transfer from the softer epoxy matrix to the stiffer fibers, significantly enhancing the load-bearing capacity. Additionally, the formation of a crosslinked thermoset network between the Epoxy resin LY556 and Hardener HY951 provides intrinsic structural rigidity and resistance to chain slippage under tension. Decreasing Factors: The hand-lay-up fabrication combined with a relatively low compression force of 10 N may result in residual voids and incomplete fiber wetting, creating stress concentration sites that initiate premature failure. Furthermore, curing at room temperature may limit the final crosslinking density compared to thermal curing, and the 1:2 mixing ratio could potentially deviate from optimal stoichiometry, leaving unreacted species that act as plasticizers or weaken the interfacial bonding. Dominant Factor: The reinforcement provided by the eight layers of banana fiber qualitatively dominates the UTS behavior by establishing a higher strength baseline compared to the neat epoxy matrix; however, the ultimate realization of this strength is critically governed by the interfacial adhesion quality, which is susceptible to limitations imposed by the low-pressure consolidation and ambient curing history."
    }
  },
  {
    "doi": null,
    "title": "A constitutive law for degrading bioresorbable polymers",
    "year": 2016,
    "chemical_composition": {
      "repeat_unit_psmiles": "[*]OC(C)C(=O)[*]",
      "monomers": [
        {
          "name": "L-lactide",
          "smiles": "CC1OC(=O)O1",
          "ratio_value": null,
          "ratio_unit": null
        }
      ],
      "additives": [],
      "is_homopolymer": true
    },
    "processing_history": "Semi-crystalline PLLA film (PLLA45), hydrolysis degradation in phosphate-buffered solution. Initial tensile strength measured by tensile testing. Data from Tsuji et al. (2000).",
    "hierarchical_structure": "Semi-crystalline, Initial crystallinity (Xc0) 45%.",
    "properties": {
      "UTS": {
        "value": [
          53
        ],
        "unit": "MPa"
      }
    },
    "analysis_with_hierarchical_structure": {
      "descriptive_text": "The sample comprises a poly(L-lactide) (PLLA) homopolymer synthesized from L-lactide monomers, fabricated into a semi-crystalline film with an initial crystallinity (Xc0) of 45%. Designated as PLLA45, this material was utilized in a study involving hydrolysis degradation within a phosphate-buffered solution, where the initial tensile strength was determined via standard tensile testing protocols. The structural and mechanical data are referenced from the experimental work reported by Tsuji et al. (2000).",
      "reasoning_analysis": "Increasing Factors: The high initial crystallinity of 45% serves as a primary reinforcement mechanism, where crystalline lamellae act as physical crosslinks within the amorphous matrix to effectively distribute stress and restrict chain slippage, thereby enhancing the ultimate tensile strength. The stereoregularity of the L-lactide monomers facilitates this dense packing, further contributing to the mechanical integrity of the film. Decreasing Factors: The processing history involving exposure to a phosphate-buffered solution introduces a hydrolytic environment where water molecules can penetrate the amorphous regions, acting as a plasticizer that increases free volume and chain mobility, potentially reducing the tensile strength. Additionally, the polyester backbone contains ester linkages that are inherently susceptible to hydrolytic chain scission, which threatens the molecular weight and load-bearing capacity even at the initial stages of exposure. Dominant Factor: The substantial reinforcement provided by the 45% crystalline fraction qualitatively dominates the mechanical behavior, establishing a higher baseline ultimate tensile strength compared to amorphous PLLA counterparts, despite the softening effects introduced by the aqueous processing environment and the inherent hydrolytic susceptibility of the chemical composition."
    },
    "analysis_without_hierarchical_structure": {
      "descriptive_text": "The sample consists of a poly(L-lactic acid) (PLLA) homopolymer derived from L-lactide monomers, fabricated into a semi-crystalline film designated as PLLA45. The material was exposed to hydrolysis degradation conditions in a phosphate-buffered solution, with the initial tensile strength determined via tensile testing according to the protocol established by Tsuji et al. (2000).",
