Repository: hhtrick/HHT-code

# HHT training framework

This directory contains model training, embedding precomputation, inference, article-level baselines and the curated datasets. All commands below assume that the working directory is `train_code/`.

## 3. Datasets and fixed partitions

Each main dataset is a JSON array at `dataset/{property}/{property}.json`. Entries contain source metadata, `chemical_composition`, `processing_history`, `hierarchical_structure`, `properties`, and two generated-analysis objects. Targets are stored as `properties[property]["value"]`; source metadata and target values are not predictive input fields.

| Property | Train | Validation | Test | Total |
|---|---:|---:|---:|---:|

File: train_code/dataset/UTS/UTS.json (part 291 of 292)
[
      "reasoning_analysis": "Increasing Factors: The semi-crystalline morphology explicitly noted in the processing history serves as a primary reinforcement mechanism, where crystalline lamellae act as physical crosslinks to restrict chain slippage and enhance load-bearing capacity. Furthermore, the homopolymer composition of L-lactide ensures high stereoregularity, facilitating dense chain packing that intrinsically supports higher tensile strength. Decreasing Factors: The processing history involving exposure to a phosphate-buffered solution introduces water molecules into the polymer matrix, which can act as a plasticizer in the amorphous regions, increasing free volume and segmental mobility that may reduce the ultimate tensile strength relative to a dry state. Additionally, the inherent susceptibility of the ester linkages to hydrolytic cleavage presents a risk of molecular weight reduction that would compromise mechanical integrity. Dominant Factor: The semi-crystalline architecture qualitatively dominates the UTS behavior, as the reinforcing effect of the crystalline domains outweighs the plasticizing influence of the aqueous environment during the initial measurement phase, establishing the morphological order as the critical determinant of mechanical performance."
    }
  },
  {
    "doi": null,
    "title": "Achieving enhanced tensile properties of polyurethane-multiwall carbon nanotubes nanocomposites",
    "year": 2023,
    "chemical_composition": {
      "repeat_unit_psmiles": null,
      "monomers": [
        {
          "name": "Polyurethane",
          "smiles": null,
          "ratio_value": null,
          "ratio_unit": null
        }
      ],
      "additives": [
        {
          "name": "Multi-walled carbon nanotubes",
          "type": "filler",
          "amount_value": 0.1,
          "amount_unit": "wt%"
        }
      ],
      "is_homopolymer": false
    },
    "processing_history": "MWCNTs filtered (0.22 μm nylon), dried 150 °C 12h, dispersed in THF (sonicated 2h, 45 kHz). Mixed with PU solution. Solution cast, dried 25 °C overnight. UTS measured by tensile testing on SHIMADZU AG-X 100KN at 10 mm/min feed rate, room temperature.",
    "hierarchical_structure": "Uniform MWCNT distribution (SEM). Decreased crystallinity compared to pure PU (XRD).",
    "properties": {
      "UTS": {
        "value": [
          15.201
        ],
        "unit": "MPa"
      }
    },
    "analysis_with_hierarchical_structure": {
      "descriptive_text": "The sample comprises a polyurethane matrix reinforced with 0.1 wt% multi-walled carbon nanotubes (MWCNTs). The MWCNTs were purified by filtering through a 0.22 μm nylon membrane and dried at 150 °C for 12 hours, then dispersed in tetrahydrofuran via sonication at 45 kHz for 2 hours before mixing with the polyurethane solution. The composite was fabricated via solution casting and dried at 25 °C overnight. Structural analysis revealed a uniform distribution of MWCNTs within the matrix as observed by SEM, alongside a decrease in crystallinity relative to pure polyurethane confirmed by XRD. Mechanical characterization was performed via tensile testing using a SHIMADZU AG-X 100KN instrument at a feed rate of 10 mm/min under room temperature conditions to determine the ultimate tensile strength.",
      "reasoning_analysis": "Increasing Factors: The incorporation of multi-walled carbon nanotubes introduces high-aspect-ratio reinforcements with intrinsic high strength, which can facilitate load transfer from the matrix to the filler provided there is adequate interfacial adhesion. The processing history involving sonication and the resulting uniform MWCNT distribution observed via SEM minimizes stress concentration points typically associated with agglomerates, thereby supporting efficient stress distribution throughout the composite. Decreasing Factors: The XRD data indicates decreased crystallinity compared to pure polyurethane, suggesting that the nanotubes may disrupt the microphase separation or hard segment ordering essential for the matrix's intrinsic strength. Additionally, the low filler loading of 0.1 wt% limits the formation of a percolating network, reducing the overall load-bearing contribution of the nanotubes, while the solution casting process at 25 °C may not fully optimize interfacial bonding or remove all residual solvent which could plasticize the matrix. Dominant Factor: While the uniform dispersion prevents premature failure at filler clusters, the decreased crystallinity of the polyurethane matrix is the dominant factor influencing the final UTS. Since the matrix constitutes the vast majority of the volume at this low loading, the degradation of its structural ordering likely offsets the marginal reinforcement provided by the sparse nanotube network, limiting the net enhancement in ultimate tensile strength."
    },
    "analysis_without_hierarchical_structure": {
      "descriptive_text": "The sample comprises a polyurethane matrix composite incorporated with 0.1 wt% multi-walled carbon nanotubes. The nanotubes were pre-treated by filtration through a 0.22 μm nylon membrane and dried at 150 °C for 12 hours, followed by dispersion in tetrahydrofuran via sonication for 2 hours at 45 kHz. This dispersion was mixed with a polyurethane solution, solution-cast, and dried at 25 °C overnight to yield the final film. Ultimate tensile strength was evaluated using tensile testing on a SHIMADZU AG-X 100KN instrument at a crosshead speed of 10 mm/min under room temperature conditions.",
      "reasoning_analysis": "Increasing Factors: The incorporation of multi-walled carbon nanotubes introduces a high-aspect-ratio reinforcement phase capable of efficient stress transfer from the polyurethane matrix to the nanotubes, provided interfacial adhesion is sufficient. The specific processing history of drying the nanotubes at 150 °C prior to use removes adsorbed moisture, which enhances the filler-matrix interface quality, while the extended sonication promotes uniform dispersion, minimizing defect sites that could initiate failure. Decreasing Factors: The extremely low loading of 0.1 wt% limits the volumetric contribution of the reinforcement phase, potentially yielding negligible improvement over the neat matrix. Furthermore, the solution casting and subsequent drying at only 25 °C may fail to fully evaporate the tetrahydrofuran solvent, leaving residual molecules that act as plasticizers to reduce intermolecular cohesion within the polyurethane phases, thereby lowering the ultimate tensile strength. Dominant Factor: The intrinsic mechanical integrity of the polyurethane matrix, which is heavily influenced by the efficacy of solvent removal during the low-temperature drying process, qualitatively dominates the final UTS behavior, as the minimal loading of nanotubes is insufficient to override the bulk properties of the polymer matrix."
    }
  },
  {
    "doi": null,
    "title": "Effects of SWCNTs on mechanical and thermal performance of epoxy at elevated temperatures",
    "year": 2013,
    "chemical_composition": {
      "repeat_unit_psmiles": null,
      "monomers": [
        {
          "name": "Triglycidyl p-amino phenol",
          "smiles": "C1OC1CN(C2=CC=C(OCC3CO3)C=C2)CC4OC4",
          "ratio_value": null,
          "ratio_unit": null
        },
        {
          "name": "4,4'-diaminodiphenylsulfone",
          "smiles": "Nc1ccc(S(=O)(=O)c2ccc(N)cc2)cc1",
          "ratio_value": null,
          "ratio_unit": null
        }
      ],
      "additives": [
        {
          "name": "Functionalized SWCNT",
          "type": "filler",
          "amount_value": 0.2,
          "amount_unit": "wt%"
        }
      ],
      "is_homopolymer": false
    },
    "processing_history": "Reduced SWCNTs dispersed in THF, mixed with epoxy monomer (shaking, sonication, high-shear mixer), solvent removed, curing agent added. Cured at 130 °C for 1 h followed by 180 °C for 2 h (ramp 5 °C/min). Heat treated at 300 °C for 2 h. Tensile test performed at Room Temperature using MTS 858 at 1.27 mm/min.",
    "hierarchical_structure": "Covalent bonding between SWCNTs and epoxy matrix, soft interface formation, degraded after heat treatment.",
    "properties": {
      "UTS": {
        "value": [
          44
        ],
        "unit": "MPa"
      }
    },
    "analysis_with_hierarchical_structure": {
      "descriptive_text": "The sample comprises a thermoset epoxy network synthesized from Triglycidyl p-amino phenol and 4,4'-diaminodiphenylsulfone, reinforced with 0.2 wt% functionalized single-walled carbon nanotubes (SWCNTs). Preparation involved dispersing reduced SWCNTs in THF and mixing with the epoxy monomer through shaking, sonication, and high-shear mixing, followed by solvent removal and addition of the curing agent. The composite underwent a curing cycle of 130 °C for 1 hour and 180 °C for 2 hours with a 5 °C/min ramp, subsequently subjected to heat treatment at 300 °C for 2 hours. Hierarchical analysis reveals covalent bonding between the SWCNTs and the epoxy matrix, although a soft interface formed and the material showed signs of degradation following the heat treatment. Mechanical characterization was performed via tensile testing at room temperature using an MTS 858 system at a rate of 1.27 mm/min.",
      "reasoning_analysis": "Increasing Factors: The incorporation of functionalized SWCNTs establishes covalent bonding with the epoxy matrix, which theoretically enhances stress transfer efficiency from the polymer to the high-strength nanotubes. The use of 4,4'-diaminodiphenylsulfone introduces rigid aromatic sulfone groups into the crosslinked network, increasing the intrinsic stiffness and strength of the matrix. Additionally, the utilization of sonication and high-shear mixing during processing promotes homogeneous dispersion of the nanotubes, reducing the likelihood of large agglomerates acting as stress concentrators. Decreasing Factors: The formation of a soft interface around the nanotubes creates a compliant region that may facilitate premature debonding and crack initiation under tensile load. Most critically, the heat treatment at 300 °C likely exceeds the thermal stability threshold of the epoxy network, inducing thermal degradation and chain scission within the matrix, which severely compromises structural integrity. The low filler loading of 0.2 wt% limits the volumetric reinforcement contribution relative to the potential matrix damage. Dominant Factor: The thermal degradation induced by the 300 °C heat treatment is the dominant factor governing the UTS. While the covalent functionalization and rigid monomer structure aim to maximize strength, the irreversible damage to the matrix continuity and the presence of a soft interphase critically undermine the load-bearing capacity, likely resulting in a net reduction in UTS compared to a non-degraded, optimally cured composite."
    },
    "analysis_without_hierarchical_structure": {
      "descriptive_text": "The sample consists of a thermosetting epoxy network formed by the reaction of triglycidyl p-amino phenol with 4,4'-diaminodiphenylsulfone as the curing agent, reinforced with 0.2 wt% functionalized single-walled carbon nanotubes (SWCNTs). The nanocomposite was prepared by dispersing the reduced SWCNTs in tetrahydrofuran (THF) and mixing with the epoxy monomer via shaking, sonication, and high-shear mixing, followed by solvent removal and the addition of the curing agent. The material was cured at 130 °C for 1 hour and subsequently at 180 °C for 2 hours with a ramp rate of 5 °C/min, followed by a high-temperature heat treatment at 300 °C for 2 hours. Mechanical characterization was conducted via tensile testing at room temperature using an MTS 858 system at a crosshead speed of 1.27 mm/min.",
      "reasoning_analysis": "Increasing Factors: The formation of a densely crosslinked thermoset network via the reaction between triglycidyl p-amino phenol and 4,4'-diaminodiphenylsulfone provides a rigid aromatic backbone that inherently resists deformation. The incorporation of functionalized single-walled carbon nanotubes (SWCNTs) introduces a high-aspect-ratio reinforcement phase that facilitates efficient stress transfer from the matrix to the nanotubes, significantly enhancing load-bearing capacity. Furthermore, the use of sonication and high-shear mixing promotes uniform dispersion, minimizing defect sites, while the multi-step curing cycle followed by high-temperature heat treatment likely maximizes the degree of crosslinking and relieves internal residual stresses. Decreasing Factors: Despite dispersion efforts, the potential for nanotube agglomeration at even low loadings can create stress concentration points that initiate premature failure. The aggressive heat treatment at 300 °C poses a risk of thermal oxidative degradation or chain scission within the polymer matrix, which could compromise structural integrity. Additionally, any incomplete removal of the THF solvent during processing could result in micro-voids that act as crack initiation sites under tensile load. Dominant Factor: The dominant factor governing the UTS is the synergistic reinforcement provided by the functionalized SWCNTs within the rigid aromatic epoxy matrix; the strong interfacial bonding enabled by functionalization allows the exceptional intrinsic strength of the nanotubes to be effectively utilized, outweighing the potential detracting effects of processing-induced defects provided the dispersion remains homogeneous."
    }
  },
  {
    "doi": null,
    "title": "Achieving enhanced tensile properties of polyurethane-multiwall carbon nanotubes nanocomposites",
    "year": 2023,
    "chemical_composition": {
      "repeat_unit_psmiles": null,
      "monomers": [
        {
          "name": "Polyurethane",
          "smiles": null,
          "ratio_value": null,
          "ratio_unit": null
        }
      ],
      "additives": [],
      "is_homopolymer": false
    },
    "processing_history": "PU granules dissolved in THF, stirred 40 min at 25 °C. Solution cast in petri dishes, dried at 25 °C overnight. UTS measured by tensile testing on SHIMADZU AG-X 100KN at 10 mm/min feed rate, room temperature.",
    "hierarchical_structure": "Amorphous matrix, low crystallinity (XRD peaks at 18.7° and 41.7°).",
    "properties": {
      "UTS": {
        "value": [
          14.1197
        ],
        "unit": "MPa"
      }
    },
    "analysis_with_hierarchical_structure": {
      "descriptive_text": "The sample comprises a polyurethane system identified as a non-homopolymer featuring an amorphous matrix with low crystallinity, indicated by XRD peaks at 18.7° and 41.7°. Material preparation involved dissolving polyurethane granules in tetrahydrofuran (THF) with stirring for 40 minutes at 25 °C, followed by solution casting in petri dishes and drying overnight at 25 °C. Mechanical characterization was performed via tensile testing on a SHIMADZU AG-X 100KN instrument at a feed rate of 10 mm/min under room temperature conditions to determine the ultimate tensile strength.",
      "reasoning_analysis": "Increasing Factors: The polyurethane chemistry inherently facilitates strong intermolecular hydrogen bonding between urethane linkages, acting as physical crosslinks that enhance load transfer and resistance to deformation. Additionally, the non-homopolymer nature suggests a segmented block structure where hard segments can aggregate to form reinforcing domains within the soft matrix. Decreasing Factors: The explicitly noted low crystallinity limits the reinforcement typically provided by ordered hard segment crystallites, resulting in a softer amorphous-dominated matrix. Furthermore, the solution casting process at room temperature may lead to residual THF solvent acting as a plasticizer and might not provide sufficient thermal energy for optimal hard segment phase separation and ordering compared to thermal processing methods. Dominant Factor: The morphological state defined by the low crystallinity and solution-cast processing history qualitatively dominates the UTS behavior; while the intrinsic hydrogen bonding provides baseline cohesion, the lack of substantial crystalline reinforcement and potential residual solvent effects limit the maximum achievable strength relative to highly ordered or thermally annealed polyurethane systems."
    },
    "analysis_without_hierarchical_structure": {
      "descriptive_text": "The sample comprises a polyurethane-based system identified as a non-homopolymer architecture. Material preparation involved dissolving polyurethane granules in tetrahydrofuran (THF) followed by stirring for 40 minutes at 25 °C to achieve a homogeneous solution. This solution was cast into petri dishes and dried overnight at 25 °C to form solid films. The ultimate tensile strength was characterized using tensile testing on a SHIMADZU AG-X 100KN instrument at a feed rate of 10 mm/min under room temperature conditions.",
      "reasoning_analysis": "Increasing Factors: The polyurethane chemistry inherently facilitates strong intermolecular hydrogen bonding between urethane linkages, which acts as physical crosslinks to enhance load transfer and cohesive energy density. Additionally, the non-homopolymer architecture suggests microphase separation between hard and soft segments, where the hard domains serve as reinforcing filler-like regions that significantly contribute to tensile strength. The solution casting method promotes the formation of a continuous, defect-free film matrix that supports uniform stress distribution. Decreasing Factors: The processing history specifies drying at 25 °C, which is significantly below the boiling point of THF (66 °C); this mild thermal treatment risks retaining residual solvent within the polymer matrix. Residual THF molecules would act as plasticizers, increasing free volume and reducing intermolecular friction, thereby lowering the stress required for failure. Furthermore, the lack of high-temperature annealing may limit the degree of hard segment ordering and crystallization, reducing the efficiency of physical crosslinking. Dominant Factor: The intrinsic hydrogen bonding network and microphase separation establish a high baseline strength for the polyurethane backbone; however, the potential plasticization effect from residual THF due to the low-temperature drying history is the dominant dynamic factor that qualitatively limits the final UTS relative to a fully dried sample."
    }
  },
  {
    "doi": "10.1016/j.eurpolymj.2025.114014",
    "title": "Synthesis of bio-based polyethylene-like materials via ring-opening polymerization of ethylene brassylate in the presence of reduced graphene oxide",
    "year": 2025,
    "chemical_composition": {
      "repeat_unit_psmiles": "[*]OCCOC(=O)CCCCCCCCCCC(=O)[*]",
      "monomers": [
        {
          "name": "Ethylene brassylate",
          "smiles": "O=C1CCCCCCCCCCC(=O)OCCO1",
          "ratio_value": null,
          "ratio_unit": null
        }
      ],
      "additives": [],
      "is_homopolymer": true
    },
    "processing_history": "Synthesized via ring-opening polymerization (ROP) of ethylene brassylate (20 g) with Ti(n-C4H9O)4 catalyst (0.05 wt%) and reduced graphene oxide (12.5 mg) at 225 °C for 6 h under N2. Purified by dissolution in chloroform and precipitation in methanol, followed by dissolution in chloroform and filtration through a 0.22 μm PTFE membrane to remove rGO, and precipitation in methanol. Films hot-pressed at 110 °C for 5 min, cooled, cut into dumbbell specimens. UTS measured by uniaxial tensile testing using Instron 5966 at 25 °C, 50% humidity, loading rate 40 mm/min.",
    "hierarchical_structure": "Semi-crystalline structure with orthorhombic unit cell. Crystallinity ~60%.",
    "properties": {
      "UTS": {
        "value": [
          43.9
        ],
        "unit": "MPa"
      }
    },
    "analysis_with_hierarchical_structure": {
      "descriptive_text": "The sample consists of a poly(ethylene brassylate) homopolymer synthesized via ring-opening polymerization of ethylene brassylate at 225 °C for 6 hours using a titanium tetra-butoxide catalyst under nitrogen atmosphere. Although reduced graphene oxide was initially introduced during synthesis, the material was purified through dissolution in chloroform and precipitation in methanol, followed by filtration through a 0.22 μm PTFE membrane specifically to remove the graphene oxide, before being hot-pressed into films at 110 °C for 5 minutes. The resulting material exhibits a semi-crystalline hierarchical structure with an orthorhombic unit cell and approximately 60% crystallinity, and its ultimate tensile strength was characterized via uniaxial tensile testing at 25 °C and 50% humidity with a loading rate of 40 mm/min.",
      "reasoning_analysis": "Increasing Factors: The high degree of crystallinity (~60%) serves as effective physical crosslinks within the matrix, significantly enhancing load-bearing capacity and resistance to plastic deformation. The orthorhombic unit cell indicates efficient chain packing, while the purification steps remove low-molecular-weight oligomers and catalyst residues that could act as stress concentrators or weak points during tensile loading. Decreasing Factors: The chemical composition features long aliphatic methylene sequences within the brassylate unit, which impart chain flexibility and reduce intermolecular friction compared to rigid aromatic polyesters, potentially limiting intrinsic strength. Additionally, the hot-pressing processing history creates isotropic films without molecular orientation, lacking the alignment benefits seen in drawn fibers, and the filtration step explicitly removed the reduced graphene oxide, forfeiting potential nanocomposite reinforcement. Dominant Factor: The substantial crystalline fraction qualitatively dominates the mechanical response, providing a rigid scaffold that compensates for the flexible aliphatic backbone, thereby establishing a higher UTS baseline than would be expected for an amorphous sample of identical chemistry."
    },
    "analysis_without_hierarchical_structure": {
      "descriptive_text": "The sample comprises a poly(ethylene brassylate) homopolymer synthesized via ring-opening polymerization of ethylene brassylate at 225 °C for 6 h under a nitrogen atmosphere using a Ti(n-C4H9O)4 catalyst. Although 12.5 mg of reduced graphene oxide was initially incorporated during the polymerization stage, the material underwent rigorous purification involving dissolution in chloroform, filtration through a 0.22 μm PTFE membrane to eliminate the nanofiller, and subsequent precipitation in methanol. The purified polymer was fabricated into films by hot-pressing at 110 °C for 5 min, cooled, and machined into dumbbell specimens for ultimate tensile strength evaluation via uniaxial tensile testing at 25 °C and 50% humidity with a loading rate of 40 mm/min.",
      "reasoning_analysis": "Increasing Factors: The regular chemical structure of the poly(ethylene brassylate) homopolymer facilitates efficient chain packing and crystallization, which enhances intermolecular load transfer and cohesive strength. Additionally, the hot-pressing processing step consolidates the precipitated polymer into a continuous film, eliminating voids and ensuring good chain interdiffusion that prevents premature failure at particle boundaries. Decreasing Factors: The high polymerization temperature of 225 °C introduces a risk of thermal degradation or chain scission, potentially reducing molecular weight and entanglement density, which inherently lowers ultimate tensile strength. Furthermore, the flexible aliphatic backbone lacks rigid aromatic groups, limiting intrinsic chain stiffness, and the filtration step explicitly removed the reduced graphene oxide, negating any potential composite reinforcement effects. Dominant Factor: The intrinsic semi-crystalline morphology of the homopolymer matrix dominates the behavior; since the reinforcing filler was removed during purification, the mechanical performance relies entirely on the polymer's ability to crystallize and entangle, making the interplay between the regular homopolymer composition and the thermal history during hot-pressing the primary determinant of the final ultimate tensile strength."
    }
  },
  {
    "doi": null,
    "title": "Effects of SWCNTs on mechanical and thermal performance of epoxy at elevated temperatures",
    "year": 2013,
    "chemical_composition": {
      "repeat_unit_psmiles": null,
      "monomers": [
        {
          "name": "Triglycidyl p-amino phenol",
          "smiles": "C1OC1CN(C2=CC=C(OCC3CO3)C=C2)CC4OC4",
          "ratio_value": null,
          "ratio_unit": null
        },
        {
          "name": "4,4'-diaminodiphenylsulfone",
          "smiles": "Nc1ccc(S(=O)(=O)c2ccc(N)cc2)cc1",
          "ratio_value": null,
          "ratio_unit": null
        }
      ],
      "additives": [
        {
          "name": "Functionalized SWCNT",
          "type": "filler",
          "amount_value": 0.2,
          "amount_unit": "wt%"
        }
      ],
      "is_homopolymer": false
    },
    "processing_history": "Reduced SWCNTs dispersed in THF, mixed with epoxy monomer (shaking, sonication, high-shear mixer), solvent removed, curing agent added. Cured at 130 °C for 1 h followed by 180 °C for 2 h (ramp 5 °C/min). Tensile test performed at 80 °C using MTS 858 at 1.27 mm/min.",
    "hierarchical_structure": "Covalent bonding between SWCNTs and epoxy matrix, soft interface formation.",
    "properties": {
      "UTS": {
        "value": [
          72
        ],
        "unit": "MPa"
      }
    },
    "analysis_with_hierarchical_structure": {
      "descriptive_text": "The sample comprises a thermosetting epoxy network synthesized from Triglycidyl p-amino phenol and 4,4'-diaminodiphenylsulfone, reinforced with 0.2 wt% functionalized single-walled carbon nanotubes (SWCNTs). Preparation involved dispersing reduced SWCNTs in tetrahydrofuran (THF) and mixing with the epoxy monomer through shaking, sonication, and high-shear mixing, followed by solvent removal and addition of the curing agent. The material was cured via a two-stage thermal cycle at 130 °C for 1 hour and 180 °C for 2 hours with a 5 °C/min ramp rate. Hierarchical analysis reveals covalent bonding between the SWCNTs and the epoxy matrix alongside the formation of a soft interface, and tensile properties were characterized at 80 °C using an MTS 858 system at 1.27 mm/min.",
      "reasoning_analysis": "Increasing Factors: The incorporation of aromatic structures from both the Triglycidyl p-amino phenol and 4,4'-diaminodiphenylsulfone monomers creates a rigid, highly crosslinked network that intrinsically supports high tensile strength. Additionally, the covalent bonding between the functionalized SWCNTs and the epoxy matrix ensures efficient stress transfer from the polymer to the nanotubes, while the rigorous dispersion protocol (sonication and high-shear mixing) minimizes filler agglomeration, reducing stress concentration sites. Decreasing Factors: The formation of a soft interface around the nanotubes, while potentially beneficial for toughness, may reduce the efficiency of load transfer compared to a rigid interface, thereby limiting the reinforcement contribution to UTS. Furthermore, performing the tensile test at 80 °C introduces thermal energy that increases chain segment mobility relative to room temperature, likely lowering the measured strength, and the solvent-based processing carries a risk of residual voids upon THF removal which act as failure initiation points. Dominant Factor: The intrinsic strength of the highly crosslinked aromatic epoxy network, synergistically enhanced by the covalent filler-matrix linkage, serves as the primary determinant of the UTS; however, the elevated testing temperature and the compliant nature of the interphase qualitatively modulate the final strength, preventing the composite from fully realizing the theoretical maximum strength associated with rigid filler boundaries."
    },
    "analysis_without_hierarchical_structure": {
      "descriptive_text": "The polymer sample comprises a thermosetting epoxy network synthesized from Triglycidyl p-amino phenol and 4,4'-diaminodiphenylsulfone, reinforced with 0.2 wt% functionalized single-walled carbon nanotubes. Preparation involved dispersing reduced nanotubes in tetrahydrofuran and mixing with the epoxy monomer via shaking, sonication, and high-shear mixing before solvent removal and addition of the curing agent. The composite was cured using a stepwise thermal profile of 1 hour at 130 °C followed by 2 hours at 180 °C with a 5 °C/min ramp, and mechanical properties were evaluated via tensile testing at 80 °C using an MTS 858 system at 1.27 mm/min.",
      "reasoning_analysis": "Increasing Factors: The incorporation of rigid aromatic structures and sulfone groups within the epoxy network backbone significantly enhances chain stiffness and cohesive energy density, while the multifunctional epoxy monomer combined with the high-temperature curing schedule promotes a high crosslink density that restricts chain slippage under load. Additionally, the functionalized single-walled carbon nanotubes provide intrinsic reinforcement, and the utilization of sonication and high-shear mixing improves dispersion and interfacial adhesion, facilitating efficient stress transfer from the matrix to the filler. Decreasing Factors: The tensile testing conducted at 80 °C introduces thermal energy that increases segmental mobility compared to room temperature, potentially lowering the yield stress and ultimate strength relative to ambient conditions. Furthermore, despite advanced mixing techniques, the risk of nanotube agglomeration can create stress concentration points that initiate premature failure, and any incomplete removal of the tetrahydrofuran solvent could act as a plasticizer, reducing intermolecular forces. Dominant Factor: The structural rigidity imparted by the highly crosslinked aromatic epoxy network serves as the primary baseline for strength; however, the dominant factor enhancing the UTS behavior for this specific sample is the effective load transfer enabled by the functionalized nanotubes and the thorough dispersion protocol, which qualitatively outweighs the softening effects of the elevated testing temperature provided the polymer-filler interface remains intact."
    }
  },
  {
    "doi": null,
    "title": "Fused deposition modeling process parameter optimization on the development of graphene enhanced polyethylene terephthalate glycol",
    "year": 2024,
    "chemical_composition": {
      "repeat_unit_psmiles": null,
      "monomers": [
        {
          "name": "Polyethylene Terephthalate Glycol",
          "smiles": null,
          "ratio_value": 95,
          "ratio_unit": "wt%"
        }
      ],
      "additives": [
        {
          "name": "Graphene",
          "type": "filler",
          "amount_value": 5,
          "amount_unit": "wt%"
        }
      ],
      "is_homopolymer": false
    },
    "processing_history": "Composite prepared by single-screw extrusion of 5% graphene and 95% PETG granules, pelletized, and re-extruded into 1.75 mm filament. FDM printed using Pratham 6.0 printer with 0.4 mm nozzle, Flashforge slicing software, Line infill pattern. Alternative 3 parameters: Print speed 50 mm/s, Travel speed 90 mm/s, Layer height 0.2 mm, Infill density 65%, Extruder temperature 240 °C, Platform temperature 90 °C. UTS measured by tensile testing (ASTM D638 Type V) on Tinius Olsen H10KL machine at 1 mm/min loading rate, room temperature, after 48 h conditioning.",
    "hierarchical_structure": "Amorphous structure with Line infill pattern.",
    "properties": {
      "UTS": {
        "value": [
          62.9
        ],
        "unit": "MPa"
      }
    },
    "analysis_with_hierarchical_structure": {
      "descriptive_text": "The sample comprises a polyethylene terephthalate glycol (PETG) matrix composite reinforced with 5 wt% graphene filler. The material was manufactured via single-screw extrusion of the constituent granules, followed by pelletization and re-extrusion into 1.75 mm filament. This filament was processed using fused deposition modeling on a Pratham 6.0 printer with a 0.4 mm nozzle, utilizing a line infill pattern at 65% density, a layer height of 0.2 mm, and an extruder temperature of 240 °C. The resulting specimen possesses an amorphous hierarchical structure, and its mechanical properties were evaluated via tensile testing according to ASTM D638 Type V standards at a loading rate of 1 mm/min following 48 hours of conditioning.",
      "reasoning_analysis": "Increasing Factors: The inclusion of 5 wt% graphene introduces high-aspect-ratio nanofillers capable of effective stress transfer from the PETG matrix, theoretically enhancing load-bearing capacity. Additionally, the inherent toughness of the amorphous PETG backbone contributes to energy dissipation prior to failure. Decreasing Factors: The fused deposition modeling process introduces significant anisotropy, where interlayer bonding strength is typically inferior to intralayer strength, creating potential failure planes. Furthermore, the 65% infill density results in internal porosity that reduces the effective load-bearing cross-sectional area, and potential agglomeration of graphene at this loading fraction may act as stress concentration sites. Dominant Factor: The processing-induced structural discontinuities, specifically the interlayer adhesion limitations inherent to FDM and the reduced effective area from the 65% infill density, qualitatively dominate the final UTS behavior, constraining the macroscopic strength below the theoretical potential of the bulk composite material despite the reinforcing presence of graphene."
    },
    "analysis_without_hierarchical_structure": {
      "descriptive_text": "The sample consists of a polyethylene terephthalate glycol (PETG) matrix reinforced with 5 wt% graphene filler. The composite was fabricated via single-screw extrusion of the constituent granules, followed by pelletization and re-extrusion into 1.75 mm filament. This filament was subsequently processed using fused deposition modeling (FDM) on a Pratham 6.0 printer equipped with a 0.4 mm nozzle, utilizing Flashforge slicing software with a line infill pattern. Specific printing parameters included a print speed of 50 mm/s, travel speed of 90 mm/s, layer height of 0.2 mm, infill density of 65%, extruder temperature of 240 °C, and platform temperature of 90 °C. Ultimate tensile strength was evaluated via tensile testing according to ASTM D638 Type V standards on a Tinius Olsen H10KL machine at a loading rate of 1 mm/min under room temperature conditions following 48 hours of conditioning.",
      "reasoning_analysis": "Increasing Factors: The incorporation of 5 wt% graphene into the PETG matrix introduces a high-aspect-ratio nanofiller with exceptional intrinsic strength, facilitating stress transfer from the polymer matrix to the filler via shear lag mechanisms. Additionally, the shear forces experienced during single-screw extrusion and FDM deposition likely induce alignment of the graphene sheets and polymer chains along the print direction, enhancing load-bearing capacity in the testing axis. The PETG backbone itself provides a tough, ductile foundation that supports stress distribution. Decreasing Factors: The fused deposition modeling process inherently introduces structural anisotropy and porosity, particularly given the 65% infill density which leaves significant internal voids that reduce the effective load-bearing cross-section and act as stress concentrators. Interlayer bonding strength is typically lower than intra-layer strength due to limited polymer diffusion across raster roads, creating weak interfaces prone to delamination. Furthermore, potential agglomeration of graphene at 5 wt% loading could create defect sites that initiate premature failure, and the amorphous nature of PETG lacks the crystalline reinforcement found in standard PET. Dominant Factor: While the graphene filler provides significant intrinsic reinforcement, the processing-induced structural heterogeneities associated with FDM printing, specifically the reduced infill density and interlayer adhesion limitations, qualitatively dominate the final UTS behavior by dictating the failure initiation sites and limiting the realization of the composite's theoretical bulk strength."
    }
  },
  {
    "doi": null,
    "title": "A constitutive law for degrading bioresorbable polymers",
    "year": 2016,
    "chemical_composition": {
      "repeat_unit_psmiles": "[*]OC(C)C(=O)[*]",
      "monomers": [
        {
          "name": "L-lactide",
          "smiles": "CC1OC(=O)O1",
          "ratio_value": null,
          "ratio_unit": null
        }
      ],
      "additives": [],
      "is_homopolymer": true
    },
    "processing_history": "Semi-crystalline PLLA film (PLLA60), hydrolysis degradation in phosphate-buffered solution. Initial tensile strength measured by tensile testing. Data from Tsuji et al. (2000).",
    "hierarchical_structure": "Semi-crystalline, Initial crystallinity (Xc0) 54%.",
    "properties": {
      "UTS": {
        "value": [
          56
        ],
        "unit": "MPa"
      }
    },
    "analysis_with_hierarchical_structure": {
      "descriptive_text": "The sample consists of a semi-crystalline poly(L-lactide) (PLLA) homopolymer film, designated as PLLA60, characterized by an initial crystallinity (Xc0) of 54%. The material was subjected to a hydrolytic degradation protocol in a phosphate-buffered solution, with the initial tensile strength quantified using tensile testing methods as reported by Tsuji et al. (2000).",
      "reasoning_analysis": "Increasing Factors: The high initial crystallinity of 54% serves as a primary reinforcement mechanism, where crystalline lamellae act as physical crosslinks and stress-bearing nodes that significantly enhance load transfer and resistance to deformation. The stereoregularity of the L-lactide monomers facilitates this efficient packing, contributing to intrinsic backbone stiffness and improved mechanical integrity. Decreasing Factors: The processing history involving exposure to a phosphate-buffered solution introduces water molecules into the amorphous regions, which act as plasticizers by increasing free volume and reducing intermolecular friction, thereby lowering the yield stress. Additionally, the ester linkages in the PLLA backbone are inherently susceptible to hydrolytic chain scission, which presents a potential pathway for molecular weight reduction and strength loss even during initial exposure. Dominant Factor: Despite the plasticizing effect of the aqueous environment and the chemical susceptibility of the ester bonds, the high degree of crystallinity qualitatively dominates the mechanical response, providing sufficient structural integrity to maintain a robust initial tensile strength relative to amorphous counterparts."
    },
    "analysis_without_hierarchical_structure": {
      "descriptive_text": "The sample consists of a poly(L-lactide) homopolymer derived from L-lactide monomers, processed into a semi-crystalline film designated as PLLA60. It was utilized in a hydrolytic degradation study within a phosphate-buffered solution, where the initial ultimate tensile strength was evaluated via tensile testing following the methodology of Tsuji et al.",
