Repository: hhtrick/HHT-code

# HHT training framework

This directory contains model training, embedding precomputation, inference, article-level baselines and the curated datasets. All commands below assume that the working directory is `train_code/`.

## 3. Datasets and fixed partitions

Each main dataset is a JSON array at `dataset/{property}/{property}.json`. Entries contain source metadata, `chemical_composition`, `processing_history`, `hierarchical_structure`, `properties`, and two generated-analysis objects. Targets are stored as `properties[property]["value"]`; source metadata and target values are not predictive input fields.

| Property | Train | Validation | Test | Total |
|---|---:|---:|---:|---:|

File: train_code/dataset/UTS/UTS.json (part 292 of 292)
[
      "reasoning_analysis": "Increasing Factors: The semi-crystalline morphology indicated by the film designation significantly enhances the ultimate tensile strength through the formation of crystalline lamellae that act as physical crosslinks and reinforce the amorphous matrix. Additionally, the stereoregularity of the L-lactide monomers facilitates tight chain packing, increasing intermolecular forces and load-bearing capacity. Decreasing Factors: The chemical composition features aliphatic ester linkages that are inherently susceptible to hydrolytic cleavage, particularly in the phosphate-buffered solution described in the processing history, representing a fundamental chemical weakness. Furthermore, high crystallinity can induce brittleness, potentially limiting the ultimate tensile strength compared to more ductile polymer architectures by promoting early crack propagation. Dominant Factor: The semi-crystalline morphology is the dominant factor governing the initial ultimate tensile strength. While the hydrolytic susceptibility defines the material's stability limit in the described processing environment, the immediate mechanical performance is primarily determined by the reinforcement provided by the crystalline domains before significant chain scission occurs."
    }
  },
  {
    "doi": null,
    "title": "A constitutive law for degrading bioresorbable polymers",
    "year": 2016,
    "chemical_composition": {
      "repeat_unit_psmiles": "[*]OC(C)C(=O)[*]",
      "monomers": [
        {
          "name": "L-lactide",
          "smiles": "CC1OC(=O)O1",
          "ratio_value": null,
          "ratio_unit": null
        }
      ],
      "additives": [],
      "is_homopolymer": true
    },
    "processing_history": "Semi-crystalline PLLA film (PLLA140), hydrolysis degradation in phosphate-buffered solution. Initial tensile strength measured by tensile testing. Data from Tsuji and Ikada (2000).",
    "hierarchical_structure": "Semi-crystalline, Initial crystallinity (Xc0) 54%.",
    "properties": {
      "UTS": {
        "value": [
          58
        ],
        "unit": "MPa"
      }
    },
    "analysis_with_hierarchical_structure": {
      "descriptive_text": "The sample is a poly(L-lactic acid) (PLLA) homopolymer synthesized from L-lactide monomers, processed into a semi-crystalline film designated as PLLA140. Structural characterization indicates an initial crystallinity (Xc0) of 54%, reflecting a substantial ordered phase within the material hierarchy. The processing history involves exposure to hydrolysis degradation in a phosphate-buffered solution, with the initial mechanical properties assessed through tensile testing according to methods established by Tsuji and Ikada.",
      "reasoning_analysis": "Increasing Factors: The high initial crystallinity (Xc0) of 54% serves as a primary reinforcing mechanism, where the crystalline lamellae act as physical crosslinks and rigid fillers within the amorphous matrix, significantly enhancing the load-bearing capacity and resistance to plastic deformation. Additionally, the inherent stiffness of the PLLA backbone, attributed to the methyl side groups and ester linkages, contributes to a higher modulus and strength compared to more flexible aliphatic polyesters. Decreasing Factors: The processing history involving exposure to a phosphate-buffered solution introduces the risk of moisture absorption into the amorphous regions, which can act as a plasticizer to increase free volume and reduce intermolecular friction, thereby lowering the UTS. Furthermore, the high degree of crystallinity may reduce the density of tie molecules connecting the crystalline domains, potentially promoting brittle failure modes that limit the ultimate strength relative to a tougher, lower-crystallinity morphology. The chemical susceptibility of the ester linkages to hydrolytic cleavage also presents a latent weakness that could reduce molecular weight and entanglement density if degradation initiates prior to or during testing. Dominant Factor: The substantial initial crystallinity (54%) is the dominant factor governing the UTS for this specific sample, as the reinforcing effect of the extensive ordered phase qualitatively outweighs the potential plasticizing effects of the aqueous environment at the initial stage of the degradation study, establishing a high baseline tensile strength characteristic of highly crystalline PLLA films."
    },
    "analysis_without_hierarchical_structure": {
      "descriptive_text": "The sample comprises a poly(L-lactic acid) homopolymer synthesized from L-lactide monomers, processed into a semi-crystalline film designated as PLLA140. This material was subjected to hydrolysis degradation in a phosphate-buffered solution, and its initial ultimate tensile strength was evaluated via tensile testing based on data reported by Tsuji and Ikada (2000).",
      "reasoning_analysis": "Increasing Factors: The semi-crystalline morphology of the PLLA film inherently enhances mechanical integrity compared to amorphous regions, as the crystalline domains act as physical crosslinks that restrict chain mobility and effectively bear applied loads. Furthermore, the stereoregularity of the L-lactide homopolymer facilitates efficient chain packing, contributing to a robust baseline structural cohesion. Decreasing Factors: The processing history involves exposure to hydrolysis degradation in a phosphate-buffered solution, which promotes the cleavage of ester linkages within the polymer backbone. This chain scission reduces the molecular weight and decreases the density of entanglements, severely compromising the material's ability to transfer stress and leading to a reduction in ultimate tensile strength. Additionally, degradation may weaken the tie molecules connecting crystalline lamellae, further diminishing load-bearing capacity. Dominant Factor: Although the semi-crystalline architecture provides intrinsic reinforcement, the chemical degradation via hydrolysis is the dominant factor influencing the UTS behavior for this sample. The fundamental scission of backbone bonds undermines the molecular continuity required for high strength, meaning the loss of molecular weight and entanglement density qualitatively overrides the reinforcing effects of crystallinity during the degradation process."
    }
  },
  {
    "doi": null,
    "title": "A constitutive law for degrading bioresorbable polymers",
    "year": 2016,
    "chemical_composition": {
      "repeat_unit_psmiles": "[*]OC(C)C(=O)[*]",
      "monomers": [
        {
          "name": "L-lactide",
          "smiles": "CC1OC(=O)O1",
          "ratio_value": null,
          "ratio_unit": null
        }
      ],
      "additives": [],
      "is_homopolymer": true
    },
    "processing_history": "Semi-crystalline PLLA film (PLLA120), hydrolysis degradation in phosphate-buffered solution. Initial tensile strength measured by tensile testing. Data from Tsuji and Ikada (2000).",
    "hierarchical_structure": "Semi-crystalline, Initial crystallinity (Xc0) 47%.",
    "properties": {
      "UTS": {
        "value": [
          62
        ],
        "unit": "MPa"
      }
    },
    "analysis_with_hierarchical_structure": {
      "descriptive_text": "The sample comprises a semi-crystalline poly(L-lactide) homopolymer film, designated as PLLA120, derived from L-lactide monomers and characterized by an initial crystallinity of 47%. The material was subjected to hydrolysis degradation in a phosphate-buffered solution, with the initial tensile strength evaluated through tensile testing based on data reported by Tsuji and Ikada (2000).",
      "reasoning_analysis": "Increasing Factors: The high initial crystallinity of 47% serves as physical crosslinks that restrict polymer chain slippage and enhance load transfer across the matrix, significantly driving the UTS upward. The stereoregularity of the L-lactide homopolymer further facilitates dense packing and robust crystalline domain formation. Decreasing Factors: The aliphatic polyester backbone contains ester linkages that are inherently susceptible to hydrolytic cleavage, as highlighted by the processing history involving phosphate-buffered solution, which poses a chemical limitation on strength retention. Additionally, the semi-crystalline morphology typically reduces ductility, promoting brittle failure modes that can limit the ultimate strength compared to tougher amorphous blends. Dominant Factor: The substantial degree of crystallinity qualitatively dominates the mechanical response in this initial state, providing structural reinforcement that elevates the UTS above that of amorphous PLLA, despite the underlying hydrolytic vulnerability of the chemical composition."
    },
    "analysis_without_hierarchical_structure": {
      "descriptive_text": "The sample comprises a poly(L-lactic acid) homopolymer derived exclusively from L-lactide monomers. Processed into a semi-crystalline film designated as PLLA120, the material was investigated under hydrolysis degradation conditions within a phosphate-buffered solution. The initial ultimate tensile strength was determined via tensile testing, referencing data established by Tsuji and Ikada.",
      "reasoning_analysis": "Increasing Factors: The semi-crystalline morphology of the PLLA film significantly enhances UTS, as crystalline lamellae act as physical crosslinks and reinforcement sites within the matrix. Additionally, the use of pure L-lactide monomers ensures high stereoregularity, facilitating efficient chain packing and maximizing the degree of crystallinity achievable during film processing. Decreasing Factors: The exposure to a phosphate-buffered solution introduces water molecules that can penetrate the amorphous regions, acting as a plasticizer that increases free volume and reduces intermolecular friction, thereby potentially lowering the UTS compared to a dry state. Furthermore, the inherent chemical structure containing hydrolyzable ester linkages makes the backbone susceptible to chain scission, which would fundamentally weaken the load-bearing capacity if degradation progresses even slightly during handling. Dominant Factor: The high degree of crystallinity derived from the stereoregular L-lactide homopolymer composition and film processing is the dominant factor, establishing a robust structural framework that maintains significant tensile strength initially, overriding the immediate plasticizing effects of the aqueous environment prior to substantial hydrolytic degradation."
    }
  },
  {
    "doi": null,
    "title": "A constitutive law for degrading bioresorbable polymers",
    "year": 2016,
    "chemical_composition": {
      "repeat_unit_psmiles": "[*]OC(C)C(=O)[*]",
      "monomers": [
        {
          "name": "L-lactide",
          "smiles": "CC1OC(=O)O1",
          "ratio_value": null,
          "ratio_unit": null
        }
      ],
      "additives": [],
      "is_homopolymer": true
    },
    "processing_history": "Semi-crystalline PLLA film (PLLA15), hydrolysis degradation in phosphate-buffered solution. Initial tensile strength measured by tensile testing. Data from Tsuji et al. (2000).",
    "hierarchical_structure": "Semi-crystalline, Initial crystallinity (Xc0) 2%.",
    "properties": {
      "UTS": {
        "value": [
          44
        ],
        "unit": "MPa"
      }
    },
    "analysis_with_hierarchical_structure": {
      "descriptive_text": "The sample consists of a poly(L-lactide) (PLLA) homopolymer film synthesized from L-lactide monomers. Morphologically, the material is characterized as semi-crystalline with a notably low initial crystallinity of 2%. The processing history entails the preparation of the PLLA film, designated as PLLA15, for hydrolytic degradation studies in a phosphate-buffered solution, wherein the initial tensile strength was subsequently quantified via tensile testing according to the methodology established by Tsuji et al. (2000).",
      "reasoning_analysis": "Increasing Factors: The chemical composition of poly(L-lactide) provides inherent mechanical integrity due to the stiffness of the polymer backbone arising from ester linkages and methyl side groups, which restrict chain mobility and contribute to baseline tensile strength. Additionally, the semi-crystalline classification indicates the presence of some ordered regions that can act as physical crosslinks to support load bearing. Decreasing Factors: The hierarchical structure reveals an extremely low initial crystallinity of 2%, indicating the material is predominantly amorphous; this lack of crystalline reinforcement significantly limits the material's ability to resist plastic deformation and fracture compared to highly crystalline PLLA. Furthermore, the processing history involving film preparation for degradation studies likely involved rapid cooling or specific casting conditions that suppressed crystallization, thereby reducing the density of load-bearing crystalline lamellae. Dominant Factor: The dominant factor governing the UTS behavior is the exceptionally low crystallinity resulting from the processing history. While the PLLA backbone provides intrinsic rigidity, the negligible volume fraction of crystalline regions fails to provide sufficient structural reinforcement, making the mechanical response primarily dependent on the weaker amorphous phase."
    },
    "analysis_without_hierarchical_structure": {
      "descriptive_text": "The sample comprises a Poly(L-lactide) (PLLA) homopolymer derived from L-lactide monomers, processed into a semi-crystalline film designated as PLLA15. This material was subjected to hydrolysis degradation within a phosphate-buffered solution environment. Mechanical characterization involved measuring the initial tensile strength via tensile testing, following the protocol established by Tsuji et al. (2000).",
      "reasoning_analysis": "Increasing Factors: The semi-crystalline morphology of the PLLA film allows for the formation of crystalline lamellae which act as physical crosslinks and reinforcing domains, significantly enhancing load-bearing capacity and driving the UTS upward. Additionally, the stereoregularity of the L-lactide monomers facilitates efficient chain packing, further contributing to mechanical strength. Decreasing Factors: The processing history involving exposure to phosphate-buffered solution initiates hydrolytic degradation, where water molecules cleave ester bonds in the polymer backbone, leading to chain scission and a reduction in molecular weight which lowers entanglement density and UTS. Furthermore, water absorption during this process can act as a plasticizer, increasing free volume and reducing intermolecular forces. Dominant Factor: The semi-crystalline morphology is the dominant factor establishing the baseline mechanical integrity of the film, as the crystalline regions provide substantial reinforcement against tensile stress that typically outweighs the initial effects of hydrolytic exposure in the early stages of degradation."
    }
  },
  {
    "doi": null,
    "title": "Fused deposition modeling process parameter optimization on the development of graphene enhanced polyethylene terephthalate glycol",
    "year": 2024,
    "chemical_composition": {
      "repeat_unit_psmiles": null,
      "monomers": [
        {
          "name": "Polyethylene Terephthalate Glycol",
          "smiles": null,
          "ratio_value": 95,
          "ratio_unit": "wt%"
        }
      ],
      "additives": [
        {
          "name": "Graphene",
          "type": "filler",
          "amount_value": 5,
          "amount_unit": "wt%"
        }
      ],
      "is_homopolymer": false
    },
    "processing_history": "Composite prepared by single-screw extrusion of 5% graphene and 95% PETG granules, pelletized, and re-extruded into 1.75 mm filament. FDM printed using Pratham 6.0 printer with 0.4 mm nozzle, Flashforge slicing software, Line infill pattern. Alternative 1 parameters: Print speed 30 mm/s, Travel speed 80 mm/s, Layer height 0.3 mm, Infill density 55%, Extruder temperature 230 °C, Platform temperature 80 °C. UTS measured by tensile testing (ASTM D638 Type V) on Tinius Olsen H10KL machine at 1 mm/min loading rate, room temperature, after 48 h conditioning.",
    "hierarchical_structure": "Amorphous structure with Line infill pattern.",
    "properties": {
      "UTS": {
        "value": [
          51.46
        ],
        "unit": "MPa"
      }
    },
    "analysis_with_hierarchical_structure": {
      "descriptive_text": "The sample comprises a Polyethylene Terephthalate Glycol (PETG) matrix reinforced with 5 wt% graphene filler, forming a composite system. Preparation involved single-screw extrusion of the graphene and PETG granules, followed by pelletization and re-extrusion into 1.75 mm filament. This filament was processed via fused deposition modeling using a Pratham 6.0 printer with a 0.4 mm nozzle and Flashforge slicing software, utilizing a Line infill pattern at 55% density. Printing parameters were set to an extruder temperature of 230 °C, a platform temperature of 80 °C, a layer height of 0.3 mm, and a print speed of 30 mm/s. The resulting specimens possess an amorphous hierarchical structure and were evaluated for ultimate tensile strength via ASTM D638 Type V tensile testing on a Tinius Olsen H10KL machine at a loading rate of 1 mm/min following 48 hours of conditioning at room temperature.",
      "reasoning_analysis": "Increasing Factors: The incorporation of 5 wt% graphene filler introduces a high-modulus reinforcement phase capable of bearing significant load through stress transfer mechanisms at the filler-matrix interface, theoretically enhancing the composite strength. Additionally, the PETG backbone provides a ductile matrix that can distribute stress, and the re-extrusion process aims to improve filler dispersion within the polymer melt. Decreasing Factors: The fused deposition modeling processing history inherently introduces anisotropy and inter-layer voids due to the sequential deposition of raster lines, which act as stress concentrators and reduce the effective load-bearing cross-sectional area. The 55% infill density further exacerbates internal porosity, significantly limiting structural continuity compared to solid molded specimens. Furthermore, the amorphous structure lacks the strengthening contributions of crystalline domains, and the thermal history involving multiple extrusion steps may induce chain scission, reducing molecular weight and intrinsic strength. Dominant Factor: The processing-induced structural discontinuities, specifically the inter-layer adhesion quality and internal porosity associated with the 55% infill FDM method, qualitatively dominate the UTS behavior. These macroscopic defects typically limit the failure stress more severely than the intrinsic material properties or the reinforcing effect of the graphene filler can compensate for in this specific manufacturing configuration."
    },
    "analysis_without_hierarchical_structure": {
      "descriptive_text": "The investigated sample comprises a composite material consisting of a 95 wt% Polyethylene Terephthalate Glycol (PETG) matrix reinforced with 5 wt% graphene filler. The composite was fabricated via single-screw extrusion of the constituent granules, followed by pelletization and re-extrusion into 1.75 mm filament. This filament was subsequently processed using fused deposition modeling (FDM) on a Pratham 6.0 printer equipped with a 0.4 mm nozzle and Flashforge slicing software, utilizing a line infill pattern with a print speed of 30 mm/s, layer height of 0.3 mm, and infill density of 55%, while maintaining extruder and platform temperatures at 230 °C and 80 °C respectively. The ultimate tensile strength was characterized via tensile testing according to ASTM D638 Type V standards on a Tinius Olsen H10KL machine at a loading rate of 1 mm/min under room temperature conditions following 48 hours of conditioning.",
      "reasoning_analysis": "Increasing Factors: The incorporation of 5 wt% graphene into the PETG matrix introduces a high-modulus nanofiller capable of effective stress transfer, theoretically enhancing the load-bearing capacity and stiffness of the composite. Additionally, the platform temperature of 80 °C during FDM processing promotes interlayer diffusion and reduces thermal gradients, potentially improving z-axis bonding strength and overall structural integrity. The 48-hour conditioning period allows for stress relaxation and moisture equilibrium, stabilizing the matrix properties prior to testing. Decreasing Factors: The use of single-screw extrusion for compounding may result in suboptimal dispersion of graphene nanoplatelets, leading to agglomeration sites that act as stress concentrators and initiate premature failure. Furthermore, the FDM process inherently introduces anisotropy, where interlayer bonding strength is typically lower than intralayer strength. Critically, the 55% infill density creates significant internal void fraction within the specimen, drastically reducing the effective load-bearing cross-section and continuity of the polymer matrix compared to a solid molded sample. Dominant Factor: While the graphene filler provides intrinsic reinforcement to the polymer matrix, the processing-induced structural discontinuities, specifically the low infill density and the anisotropic interlayer adhesion inherent to the FDM technique, qualitatively dominate the final UTS behavior. These geometric and interfacial limitations restrict the macroscopic strength well below the theoretical potential of the bulk composite material."
    }
  }
]
