Repository: hhtrick/HHT-code

# HHT — Holistic History-aware Text for Polymer Property Prediction

HHT represents polymer composition and processing history as text, encodes it with a pretrained language model, and predicts properties using learned pooling and an MLP regression head. This repository contains the literature-mining pipeline, training code, curated datasets and fixed evaluation partitions for six polymer properties and two continual-training domains.

## Repository structure

```text
.
├── train_code/       # Training, embedding caches, inference, curated data and split indices
│   └── README.md
├── dataming_code/    # PDF → Markdown → extraction/review → text generation → JSON export
│   └── README.md
├── mined_publications.csv  # Unique DOI–property pairs for the released datasets
└── README.md
```

See the [training guide](train_code/README.md) and [data-mining guide](dataming_code/README.md) for configuration and execution instructions. Run commands from the corresponding subdirectory.

## Models and experiments

- **HHT:** frozen LLM representations with sigmoid-gated pooling and an MLP. The standard ChemDFM configuration samples input Types 2 and 4 during training and uses Type 2 for validation and testing.
- **HHT-C:** complete chemical-composition information without processing history, implemented as input Type 9.
- **Structural comparisons:** adapted PolyBERT and PerioGT, plus LLM-struct with reduced structural input fields.

# HHT training framework

This directory contains model training, embedding precomputation, inference, article-level baselines and the curated datasets. All commands below assume that the working directory is `train_code/`.

## 3. Datasets and fixed partitions

Each main dataset is a JSON array at `dataset/{property}/{property}.json`. Entries contain source metadata, `chemical_composition`, `processing_history`, `hierarchical_structure`, `properties`, and two generated-analysis objects. Targets are stored as `properties[property]["value"]`; source metadata and target values are not predictive input fields.

| Property | Train | Validation | Test | Total |
|---|---:|---:|---:|---:|
| Tg | 1,210 | 168 | 340 | 1,718 |
| Tm | 952 | 135 | 261 | 1,348 |
| E | 921 | 132 | 249 | 1,302 |
| UTS | 1,323 | 179 | 375 | 1,877 |
| eps | 899 | 127 | 260 | 1,286 |
| n | 915 | 129 | 256 | 1,300 |

The table gives entry-level random partitions. Each dataset also contains:

- `split_random.pkl`: entry-level random split.
- `split_article.pkl`: disjoint source-article split, grouping by normalized DOI with title fallback when needed.
- `split_holdout_whole.pkl`: complete test articles held out, with the remaining records randomly split into training and validation (Supplementary Note 14). Training and validation can share articles; neither shares a test DOI.
- `split_random_{20,40,60,80}pct.pkl` and corresponding `split_article_*pct.pkl`: nested training subsets, with fixed validation/test indices for each split family.

Pickle indices are zero-based positions in the matching JSON array. Preserve their order and use the supplied JSON/PKL pairs together. Curated counts need not equal exact 70/10/20 proportions. The scripts use these saved partitions; they do not create a new split for each seed.

Domain data use separate files:

| Domain key | Training | Validation | Test JSON | Test records |
|---|---:|---:|---|---:|
| `E` | 561 | 140 | `val_dataset/val_E_1.json` | 178 |
| `Tm` | 50 | 0 | `val_dataset/val_Tm_1.json` | 23 |
| `E_article` | 505 | 173 | `val_dataset/val_E_article_1.json` | 201 |

The corresponding pool and `split_continue_train.pkl` are in `continue_train_dataset/{key}/`. Despite the historical folder name, `val_dataset` contains the held-out **domain test sets**, not the domain early-stopping validation sets.

For the additional E-domain evaluation in Supplementary Note 14, use
`continue_train_dataset/E_article/split_holdout_whole.pkl`. Its 505 training and
173 validation indices refer to the same 678-row `E_article.json`. It reuses all
201 records in `val_E_article_1.json` as the test set. No domain JSON is duplicated
or reordered, and the original article-disjoint split remains available.

## 6. Data scaling, grid search and joint training

For data scaling, set `SWEEP_TRAIN_FRACTIONS=True`. With `SPLIT_PKL="split_random.pkl"`, the program runs the 20%, 40%, 60%, 80% and full random training partitions in order. Selecting `split_article.pkl` does the same for article splits.

For grid search, set `GRID_YAML` in `train.py` to a path below. Each YAML declares `base_config`, independent `grid` values and, when used, `linked_grid` combinations.

| YAML file | Search |
|---|---|
| `exp1_semantic_frozen.yaml` | Frozen semantic-stream pooling and MLP settings |
| `exp2_semantic_lora.yaml` | Semantic-stream LoRA settings |
| `exp3a_periogt.yaml` | PerioGT regression head and periodic prompt |

File: train_code/dataset/eps/eps.json (part 1 of 190)
[
  {
    "doi": "10.1002/app.29741",
    "title": "Expanded Graphite–Epoxy Composites with High Dielectric Constant",
    "year": 2009,
    "chemical_composition": {
      "repeat_unit_psmiles": null,
      "monomers": [
        {
          "name": "Diglycidyl ether of bisphenol A",
          "smiles": "CC(C)(c1ccc(OCC2CO2)cc1)c1ccc(OCC2CO2)cc1",
          "ratio_value": null,
          "ratio_unit": null
        },
        {
          "name": "Methyltetrahydrophthalic anhydride",
          "smiles": "CC1=CCC2C1C(=O)OC2=O",
          "ratio_value": null,
          "ratio_unit": null
        }
      ],
      "additives": [
        {
          "name": "Expanded Graphite",
          "type": "filler",
          "amount_value": 3.5,
          "amount_unit": "wt%"
        },
        {
          "name": "2,4,6-tri(dimethylaminomethyl)phenol",
          "type": "accelerator",
          "amount_value": null,
          "amount_unit": null
        }
      ],
      "is_homopolymer": false
    },
    "processing_history": "EG dried at 100 °C for 24 h, expanded at 700 °C for 1 min. EG suspended in acetone, sonicated 30 min, added to epoxy, stirred at 80 °C for 2 h. Curing agent and accelerator added, stirred 30 min. Degassed at 40 °C for 30 min. Cured at 100 °C for 2 h, postcured at 150 °C for 3 h. Dielectric constant measured by impedance spectroscopy (Solarton SI-1255) at 50 Hz, room temperature.",
    "hierarchical_structure": "Graphite sheets homogeneously dispersed in epoxy matrix in the form of stacked layers. Percolating network formed.",
    "properties": {
      "eps": {
        "value": [
          180
        ],
        "unit": null
      }
    },
    "analysis_with_hierarchical_structure": {
      "descriptive_text": "The sample comprises a thermosetting epoxy network synthesized from Diglycidyl ether of bisphenol A and Methyltetrahydrophthalic anhydride, catalyzed by 2,4,6-tri(dimethylaminomethyl)phenol. This matrix is composite-reinforced with 3.5 wt% Expanded Graphite filler, which was thermally expanded and subsequently dispersed via acetone suspension and sonication before incorporation into the resin at 80 °C. Following the addition of curing agents, the mixture was degassed and subjected to a curing cycle at 100 °C followed by postcuring at 150 °C. Hierarchical analysis reveals homogeneously dispersed graphite sheets forming stacked layers within the matrix, establishing a percolating network, with dielectric properties characterized by impedance spectroscopy at 50 Hz and room temperature.",
      "reasoning_analysis": "Increasing Factors: The incorporation of conductive Expanded Graphite filler introduces high electronic polarizability, and the confirmed formation of a percolating network facilitates significant interfacial polarization (Maxwell-Wagner-Sillars effect) where the insulating epoxy layers between conductive graphite sheets act as microcapacitors. Additionally, the polar functional groups inherent to the cured DGEBA and anhydride network, such as hydroxyls and esters, contribute to dipolar polarization, particularly at the low measurement frequency of 50 Hz. Decreasing Factors: The rigorous thermal postcuring at 150 °C promotes a high crosslinking density, which restricts the segmental mobility and reorientation of polymer dipoles, thereby limiting the intrinsic dielectric contribution of the matrix. Furthermore, although degassed, any residual microvoids entrapped during the mixing and sonication process would exhibit a dielectric constant near unity, locally reducing the effective permittivity. Dominant Factor: The establishment of a percolating network of conductive graphite sheets is the qualitatively dominant factor governing the dielectric behavior. While the crosslinked matrix defines the baseline insulation, the interfacial polarization effects arising from the conductive filler network near the percolation threshold overwhelmingly enhance the effective permittivity compared to the neat epoxy resin."
    },
    "analysis_without_hierarchical_structure": {
      "descriptive_text": "The sample comprises a thermoset epoxy composite synthesized from Diglycidyl ether of bisphenol A and Methyltetrahydrophthalic anhydride, utilizing 2,4,6-tri(dimethylaminomethyl)phenol as an accelerator. Expanded Graphite filler was incorporated at a loading of 3.5 wt% after being dried at 100 °C for 24 hours and thermally expanded at 700 °C for 1 minute. The filler was suspended in acetone via sonication for 30 minutes prior to addition to the epoxy matrix, followed by stirring at 80 °C for 2 hours. After adding the curing agent and accelerator, the mixture was stirred for 30 minutes, degassed at 40 °C for 30 minutes, and subsequently cured at 100 °C for 2 hours with a postcure at 150 °C for 3 hours. The dielectric constant was characterized by impedance spectroscopy at 50 Hz and room temperature.",
      "reasoning_analysis": "Increasing Factors: The chemical composition includes polar functional groups such as ethers and esters formed during the curing of the epoxy-anhydride system, which facilitate dipole polarization under an electric field. The incorporation of 3.5 wt% Expanded Graphite introduces conductive phases that generate significant interfacial (Maxwell-Wagner-Sillars) polarization at the filler-matrix boundaries. Additionally, the use of acetone during processing introduces the possibility of residual polar solvent molecules remaining within the network, which would further elevate the dielectric constant. Decreasing Factors: The thermal expansion of the graphite and the explicit degassing step may introduce micro-voids or porosity into the composite; since air possesses a very low dielectric constant, these voids act to dilute the overall permittivity. Furthermore, the rigorous curing and postcuring history establishes a high crosslink density that restricts polymer chain segmental mobility, potentially limiting the ability of dipoles to orient themselves in response to the applied field. Dominant Factor: The inclusion of the Expanded Graphite filler is the dominant factor influencing the dielectric behavior. Despite the potential dilution effect of voids and the restriction of mobility from crosslinking, the high aspect ratio and intrinsic polarizability of the graphite flakes, combined with the substantial interfacial polarization effects at the 3.5 wt% loading within the insulating epoxy matrix, qualitatively drive the dielectric constant to values significantly higher than those of the neat cured resin."
    }
  },
  {
    "doi": "10.1002/app.29741",
    "title": "Expanded Graphite–Epoxy Composites with High Dielectric Constant",
    "year": 2009,
    "chemical_composition": {
      "repeat_unit_psmiles": null,
      "monomers": [
        {
          "name": "Diglycidyl ether of bisphenol A",
          "smiles": "CC(C)(c1ccc(OCC2CO2)cc1)c1ccc(OCC2CO2)cc1",
          "ratio_value": null,
          "ratio_unit": null
        },
        {
          "name": "Methyltetrahydrophthalic anhydride",
          "smiles": "CC1=CCC2C1C(=O)OC2=O",
          "ratio_value": null,
          "ratio_unit": null
        }
      ],
      "additives": [
        {
          "name": "Expanded Graphite",
          "type": "filler",
          "amount_value": 5.0,
          "amount_unit": "wt%"
        },
        {
          "name": "2,4,6-tri(dimethylaminomethyl)phenol",
          "type": "accelerator",
          "amount_value": null,
          "amount_unit": null
        }
      ],
      "is_homopolymer": false
    },
    "processing_history": "EG dried at 100 °C for 24 h, expanded at 700 °C for 1 min. EG suspended in acetone, sonicated 30 min, added to epoxy, stirred at 80 °C for 2 h. Curing agent and accelerator added, stirred 30 min. Degassed at 40 °C for 30 min. Cured at 100 °C for 2 h, postcured at 150 °C for 3 h. Dielectric constant measured by impedance spectroscopy (Solarton SI-1255) at 50 Hz, room temperature.",
    "hierarchical_structure": "Graphite sheets dispersed in epoxy matrix. Increased porosity/cavities induced by blending process at high filler concentration.",
    "properties": {
      "eps": {
        "value": [
          70
        ],
        "unit": null
      }
    },
    "analysis_with_hierarchical_structure": {
      "descriptive_text": "The sample comprises a crosslinked epoxy network synthesized from Diglycidyl ether of bisphenol A and Methyltetrahydrophthalic anhydride, utilizing 2,4,6-tri(dimethylaminomethyl)phenol as an accelerator. This matrix is composite-reinforced with 5.0 wt% Expanded Graphite filler, which was thermally expanded and subsequently dispersed via acetone suspension and sonication before blending into the epoxy at 80 °C. The mixture underwent degassing and a staged thermal cure involving 2 hours at 100 °C followed by a 3-hour post-cure at 150 °C. The resulting hierarchical structure consists of graphite sheets dispersed within the epoxy matrix, exhibiting increased porosity and cavities induced by the blending process at this filler concentration, with dielectric properties characterized via impedance spectroscopy at 50 Hz and room temperature.",
      "reasoning_analysis": "Increasing Factors: The incorporation of Expanded Graphite, a conductive filler with high aspect ratio, introduces significant interfacial polarization (Maxwell-Wagner-Sillars effect) particularly at the low measurement frequency of 50 Hz, which drastically increases the effective eps. Additionally, the polar functional groups within the bisphenol A backbone and the amine-based accelerator contribute to orientational polarization, further driving the eps upward. Decreasing Factors: The processing history indicates the formation of increased porosity and cavities within the matrix due to the blending process at high filler concentration; since air has a significantly lower dielectric constant than the polymer or filler, these voids reduce the overall effective eps. Furthermore, the rigorous thermal post-curing at 150 °C increases the crosslink density, restricting segmental chain mobility and limiting the ability of dipoles to align with the electric field. Dominant Factor: The microcapacitor structure formed by the conductive graphite sheets and the strong interfacial polarization at low frequency qualitatively dominate the dielectric behavior, driving the eps significantly higher than that of the neat epoxy matrix, although the inherent porosity induced by processing acts as a limiting factor on the maximum achievable permittivity."
    },
    "analysis_without_hierarchical_structure": {
      "descriptive_text": "The sample comprises a thermoset epoxy network synthesized from Diglycidyl ether of bisphenol A and Methyltetrahydrophthalic anhydride, reinforced with 5.0 wt% Expanded Graphite and catalyzed by 2,4,6-tri(dimethylaminomethyl)phenol. Preparation involved drying and thermally expanding the graphite, followed by suspension in acetone via sonication and incorporation into the epoxy resin at 80 °C. After adding the curing agent and accelerator, the mixture was stirred, degassed at 40 °C, and subjected to a curing cycle of 100 °C for 2 hours followed by post-curing at 150 °C for 3 hours, with the dielectric constant ultimately measured by impedance spectroscopy at 50 Hz and room temperature.",
      "reasoning_analysis": "Increasing Factors: The incorporation of 5.0 wt% Expanded Graphite into the insulating epoxy matrix significantly drives the dielectric constant upward through Maxwell-Wagner-Sillars interfacial polarization, where charge accumulation occurs at the conductive filler-insulator boundaries. Additionally, the chemical composition yields a network rich in polar ether and hydroxyl groups formed during the epoxy-anhydride reaction, which contribute to dipole orientation polarization under an electric field. Decreasing Factors: The thermal processing history, specifically the post-curing at 150 °C, establishes a high crosslinking density that restricts polymer chain segmental mobility, thereby limiting the ability of matrix dipoles to align with the external field and suppressing the intrinsic polymer contribution. Furthermore, the degassing and curing steps likely remove residual acetone, eliminating potential plasticization or high-permittivity contributions from trapped polar solvent molecules. Dominant Factor: The presence of the conductive Expanded Graphite filler is the dominant factor influencing the dielectric behavior. While the crosslinked matrix restricts dipole mobility, the massive conductivity contrast between the graphite flakes and the epoxy resin generates strong interfacial polarization effects that typically overwhelm the intrinsic dielectric response of the neat polymer, leading to a qualitatively enhanced effective permittivity."
    }
  },
  {
    "doi": "10.1002/app.47850",
    "title": "Green synthetic route of carbon quantum dot-reinforced graphene oxide-poly(vinylidene fluoride-co-hexa fluoropropylene) nanocomposites: Toward high dielectric constant and suppressed loss",
    "year": 2019,
    "chemical_composition": {
      "repeat_unit_psmiles": null,
      "monomers": [
        {
          "name": "Vinylidene fluoride",
          "smiles": "C=C(F)F",
          "ratio_value": null,
          "ratio_unit": null
        },
        {
          "name": "Hexafluoropropylene",
          "smiles": "FC(F)=C(F)C(F)(F)F",
          "ratio_value": null,
          "ratio_unit": null
        }
      ],
      "additives": [
        {
          "name": "Graphene Oxide",
          "type": "filler",
          "amount_value": null,
          "amount_unit": null
        }
      ],
      "is_homopolymer": false
    },
    "processing_history": "Solution casting from DMF, dried in a vacuum oven at 80 °C for 4 h, annealed at 120 °C for 2 h. Dielectric constant measured by impedance analyzer (HIOKI 3532 LCR Hi-TESTER) at 100 Hz, room temperature.",
    "hierarchical_structure": null,
    "properties": {
      "eps": {
        "value": [
          37
        ],
        "unit": null
      }
    },
    "analysis_with_hierarchical_structure": {
      "descriptive_text": "The sample consists of a copolymer derived from vinylidene fluoride and hexafluoropropylene monomers, incorporated with graphene oxide as a filler. The composite was fabricated via solution casting using dimethylformamide as the solvent, followed by drying in a vacuum oven at 80 °C for 4 hours and subsequent thermal annealing at 120 °C for 2 hours. The dielectric constant was characterized using an impedance analyzer at 100 Hz under room temperature conditions.",
      "reasoning_analysis": "Increasing Factors: The highly polar carbon-fluorine bonds in the vinylidene fluoride units provide strong intrinsic dipole moments that enhance polarization. Additionally, the graphene oxide filler induces interfacial polarization (Maxwell-Wagner-Sillars effect) due to the heterogeneity between the filler and matrix, which is particularly effective at the low measurement frequency of 100 Hz. The thermal annealing process promotes crystallinity and structural ordering, facilitating better dipole alignment. Decreasing Factors: The hexafluoropropylene comonomer introduces bulky side groups that disrupt the crystalline lattice, reducing the volume fraction of highly polar crystalline phases compared to pure poly(vinylidene fluoride). Furthermore, the vacuum drying step removes residual polar solvent, preventing artificial inflation of the dielectric constant. Dominant Factor: While the comonomer reduces crystallinity, the substantial interfacial polarization contributed by the graphene oxide filler at low frequency, combined with the intrinsic backbone polarity, qualitatively dominates the final dielectric behavior, establishing the primary magnitude of the permittivity."
    },
    "analysis_without_hierarchical_structure": {
      "descriptive_text": "The sample comprises a copolymer derived from vinylidene fluoride and hexafluoropropylene monomers, compounded with graphene oxide as a functional filler. The composite material was fabricated via solution casting using dimethylformamide as the solvent, followed by drying in a vacuum oven at 80 °C for 4 hours to ensure solvent removal. Subsequent thermal annealing was performed at 120 °C for 2 hours to refine the microstructure. The dielectric constant was characterized using an impedance analyzer operating at 100 Hz under room temperature conditions.",
      "reasoning_analysis": "Increasing Factors: The vinylidene fluoride units possess strong C-F dipoles that orient under an electric field, inherently contributing to a higher permittivity. The incorporation of graphene oxide creates numerous polymer-filler interfaces that facilitate Maxwell-Wagner-Sillars interfacial polarization, which significantly amplifies the dielectric constant, especially at the low measurement frequency of 100 Hz. Additionally, the thermal annealing step promotes crystallinity and may stabilize polar phases within the copolymer matrix. Decreasing Factors: The hexafluoropropylene comonomer introduces bulky trifluoromethyl groups that disrupt chain regularity and reduce the overall dipole density compared to a pure poly(vinylidene fluoride) homopolymer, acting to lower the permittivity. Furthermore, the vacuum drying process effectively removes residual dimethylformamide solvent, eliminating potential plasticization effects or ionic conductivity from trapped polar solvent molecules that would otherwise artificially inflate the dielectric response. Dominant Factor: While the hexafluoropropylene content reduces the baseline crystallinity of the matrix, the introduction of graphene oxide induces strong interfacial polarization effects that qualitatively dominate the dielectric behavior. Consequently, the filler-matrix interaction is the primary driver expected to elevate the eps relative to the neat copolymer."
    }
  },
  {
    "doi": "10.1016/j.eurpolymj.2020.110206",
    "title": "Ultra-low dielectric constant polyimides: Combined efforts of fluorination and micro-branched crosslink structure",
    "year": 2021,
    "chemical_composition": {
      "repeat_unit_psmiles": null,
      "monomers": [
        {
          "name": "4,4'-(hexafluoroisopropylidene)diphthalic anhydride",
          "smiles": "FC(F)(F)C(c1ccc2C(=O)OC(=O)c2c1)(c3ccc4C(=O)OC(=O)c4c3)C(F)(F)F",
          "ratio_value": 5.05,
          "ratio_unit": "mmol"
        },
        {
          "name": "2,2'-bis(trifluoromethyl)benzidine",
          "smiles": "Nc1ccc(C(F)(F)F)c(c1)c2ccc(N)c(C(F)(F)F)c2",
          "ratio_value": 5.0,
          "ratio_unit": "mmol"
        },
        {
          "name": "TAPOB",
          "smiles": "Nc1ccc(Oc2cc(cc(c2)Oc3ccc(N)cc3)Oc4ccc(N)cc4)cc1",
          "ratio_value": 0.1,
          "ratio_unit": "mmol"
        }
      ],
      "additives": [],
      "is_homopolymer": false
    },
    "processing_history": "Solution polycondensation in DMAc under N2, ice-water bath. Film casting, thermal imidization (135 °C for 2 h, 320 °C for 2 h). Dielectric constant measured by impedance analyzer (Agilent 4294A) at 1 MHz, room temperature.",
    "hierarchical_structure": "Amorphous structure, micro-branched crosslink structure, increased fractional free volume (FFV).",
    "properties": {
      "eps": {
        "value": [
          2.78
        ],
        "unit": null
      }
    },
    "analysis_with_hierarchical_structure": {
      "descriptive_text": "The sample is a fluorinated polyimide copolymer synthesized via solution polycondensation of 4,4'-(hexafluoroisopropylidene)diphthalic anhydride and 2,2'-bis(trifluoromethyl)benzidine in DMAc under a nitrogen atmosphere, incorporating a minor fraction of TAPOB triamine to introduce branching. The reaction was conducted in an ice-water bath followed by film casting and a two-stage thermal imidization process at 135 °C and 320 °C. The resulting material exhibits an amorphous morphology with a micro-branched crosslink structure and increased fractional free volume, with dielectric properties characterized by impedance analysis at 1 MHz and room temperature.",
      "reasoning_analysis": "Increasing Factors: The presence of polar imide linkages within the polymer backbone contributes to electronic and atomic polarizability, inherently establishing a baseline dielectric response higher than non-polar hydrocarbon polymers. Additionally, the micro-branched crosslink structure introduced by TAPOB creates a network that retains polar groups within the matrix, potentially limiting the relaxation of dipoles that could otherwise lower permittivity at specific frequencies. Decreasing Factors: The incorporation of bulky trifluoromethyl groups and hexafluoroisopropylidene linkages significantly reduces electronic polarizability due to the low polarizability of fluorine atoms and the strong electronegativity of C-F bonds. The processing history involving high-temperature thermal imidization ensures the complete conversion of polar poly(amic acid) precursors and removal of residual polar solvent, preventing artificial elevation of the dielectric constant. Crucially, the hierarchical structure exhibits increased fractional free volume, which lowers the material density and reduces the concentration of polarizable dipoles per unit volume. Dominant Factor: The strategic incorporation of fluorinated moieties combined with the engineered increase in fractional free volume qualitatively dominates the dielectric behavior. These factors work synergistically to minimize polarizability and dipole density, driving the dielectric constant significantly lower than conventional non-fluorinated polyimides, despite the inherent polarity of the imide rings."
    },
    "analysis_without_hierarchical_structure": {
      "descriptive_text": "The sample consists of a fluorinated polyimide copolymer synthesized via solution polycondensation of 4,4'-(hexafluoroisopropylidene)diphthalic anhydride and 2,2'-bis(trifluoromethyl)benzidine with a minor incorporation of TAPOB. The reaction was conducted in DMAc under a nitrogen atmosphere using an ice-water bath to manage thermal conditions, followed by film casting. The resulting polyamic acid precursor underwent thermal imidization involving a stepwise heating profile at 135 °C for 2 hours and 320 °C for 2 hours to achieve full cyclization. The dielectric constant was subsequently evaluated using an impedance analyzer at 1 MHz under room temperature conditions.",
      "reasoning_analysis": "Increasing Factors: The presence of polar imide linkages within the polymer backbone introduces permanent dipoles that contribute to orientation polarization, inherently driving the dielectric constant upward. Additionally, the high-temperature thermal imidization process promotes chain packing and densification by reducing free volume associated with the precursor state, while the minor inclusion of the trifunctional TAPOB monomer may introduce slight branching that restricts chain mobility and reduces fractional free volume. Decreasing Factors: The extensive fluorination from both the 6FDA and TFMB monomers introduces carbon-fluorine bonds with low electronic polarizability and bulky trifluoromethyl groups that significantly increase fractional free volume, both of which act to lower the dielectric constant. Furthermore, the rigorous thermal curing schedule ensures the complete conversion of polar polyamic acid groups and the removal of residual high-boiling DMAc solvent, eliminating sources of high polarity and ionic conduction. Dominant Factor: The electronic and steric effects arising from the high fluorine content and bulky trifluoromethyl substituents qualitatively dominate the dielectric behavior. While the polar imide groups and thermal densification exert an upward influence, the low polarizability of the C-F bonds and the substantial increase in free volume override these factors, establishing a structural basis for reduced dielectric constant performance."
    }
  },
  {
    "doi": "10.1002/pc.28002",
    "title": "High-dielectric PVDF/MXene composite dielectric materials for energy storage preparation and performance study",
    "year": 2024,
    "chemical_composition": {
      "repeat_unit_psmiles": "[*]CC(F)(F)[*]",
      "monomers": [
        {
          "name": "Vinylidene fluoride",
          "smiles": "C=C(F)F",
          "ratio_value": null,
          "ratio_unit": null
        }
      ],
      "additives": [
        {
          "name": "MXene (Ti3C2Tx)",
          "type": "filler",
          "amount_value": 1.0,
          "amount_unit": "wt%"
        }
      ],
      "is_homopolymer": true
    },
    "processing_history": "Solution casting from DMF, MXene ultrasonic dispersion, magnetic stirring, dried at 50 °C for 2 h. Dielectric constant measured by broadband dielectric spectrometer (BDS) at 100 Hz, room temperature.",
    "hierarchical_structure": "Multilayer lamellar structure of MXene, uniformly distributed.",
    "properties": {
      "eps": {
        "value": [
          14.54
        ],
        "unit": null
      }
    },
    "analysis_with_hierarchical_structure": {
      "descriptive_text": "The sample comprises a poly(vinylidene fluoride) homopolymer matrix reinforced with 1.0 wt% MXene (Ti3C2Tx) filler. The composite was fabricated via solution casting from dimethylformamide, involving ultrasonic dispersion and magnetic stirring of the MXene followed by drying at 50 °C for 2 hours. Hierarchical characterization indicates a uniformly distributed multilayer lamellar structure of the MXene within the polymer, and the dielectric properties were evaluated using a broadband dielectric spectrometer at 100 Hz and room temperature.",
      "reasoning_analysis": "Increasing Factors: The intrinsic strong dipole moment of the C-F bonds in the PVDF backbone provides a high baseline permittivity, while the incorporation of conductive MXene filler introduces significant interfacial polarization due to charge accumulation at the polymer-filler interfaces. Additionally, the use of DMF during solution casting often promotes the formation of the electroactive beta-phase in PVDF, and the low measurement frequency of 100 Hz allows slow interfacial polarization mechanisms to fully contribute to the dielectric constant. Decreasing Factors: The relatively low filler loading of 1.0 wt% likely keeps the composite below the electrical percolation threshold, limiting the maximum enhancement achievable compared to higher loadings. Furthermore, the mild drying temperature of 50 °C may result in lower overall crystallinity compared to higher temperature annealing, potentially reducing the density of ordered dipoles within the matrix. Dominant Factor: The presence of the high-aspect-ratio conductive MXene filler is the dominant factor, as the formation of microcapacitor structures and the extensive interfacial area provided by the uniformly distributed multilayer lamellar structure qualitatively drive the dielectric constant significantly higher than that of the neat polymer."
    },
    "analysis_without_hierarchical_structure": {
      "descriptive_text": "The sample comprises a poly(vinylidene fluoride) homopolymer matrix composite filled with 1.0 wt% MXene (Ti3C2Tx). The material was fabricated via solution casting using dimethylformamide as the solvent, involving ultrasonic dispersion and magnetic stirring to ensure uniform distribution of the MXene flakes within the polymer solution. The cast films were dried at 50 °C for 2 hours to evaporate the solvent, and the dielectric constant was characterized using a broadband dielectric spectrometer operating at 100 Hz under room temperature conditions.",
      "reasoning_analysis": "Increasing Factors: The intrinsic polarity of the poly(vinylidene fluoride) backbone, characterized by strong carbon-fluorine dipoles, provides a baseline dielectric constant higher than non-polar polymers. The incorporation of MXene (Ti3C2Tx) filler acts as a primary driver for enhancement; due to its high electrical conductivity and large aspect ratio, it induces strong interfacial polarization (Maxwell-Wagner-Sillars effect) at the polymer-filler interface, particularly significant at the low measurement frequency of 100 Hz. Furthermore, the use of DMF as a casting solvent typically promotes the formation of the electroactive beta-phase in PVDF, which possesses a higher net dipole moment than the alpha-phase, further contributing to elevated permittivity. Decreasing Factors: The relatively low filler loading of 1.0 wt% limits the density of conductive networks, preventing the giant permittivity associated with near-percolation thresholds, thereby capping the maximum potential increase. Additionally, the mild drying temperature of 50 °C may result in incomplete solvent removal or lower crystallinity compared to higher temperature annealing, potentially introducing micro-voids or reducing the overall density of polarizable crystalline domains. Dominant Factor: The presence of the conductive MXene filler is the dominant factor; the massive contrast in conductivity between the metallic MXene sheets and the insulating PVDF matrix generates extensive charge accumulation at the interfaces, which qualitatively overshadows the intrinsic dipole contribution of the polymer matrix and dictates the overall high dielectric constant behavior at low frequencies."
    }
  },
  {
    "doi": "10.1016/j.polymer.2022.124865",
    "title": "Effect of phenyl side groups on the dielectric properties and dielectric behavior of polysiloxane",
    "year": 2022,
    "chemical_composition": {
      "repeat_unit_psmiles": null,
      "monomers": [
        {
          "name": "Octamethylcyclotetrasiloxane",
          "smiles": "C[Si]1(C)O[Si](C)(C)O[Si](C)(C)O[Si](C)(C)O1",
          "ratio_value": null,
          "ratio_unit": null
        },
        {
          "name": "Methylphenyl siloxane mixed ring",
          "smiles": null,
          "ratio_value": 14.3,
          "ratio_unit": "mol%"
        }
      ],
      "additives": [
        {
          "name": "-SiMeViO- units",
          "type": "crosslinker",
          "amount_value": null,
          "amount_unit": null
        }
      ],
      "is_homopolymer": false
    },
    "processing_history": "Synthesized via ring-opening polymerization of octamethylcyclotetrasiloxane (D4) and methylphenyl siloxane mixed ring (Dn MePh). Samples cylindrical (diameter 20 mm, height 0.3 mm). Dielectric constant measured by dielectric impedance spectrometer (Novocontrol, Alpha-A) at 1 kHz, 25 °C in dry nitrogen atmosphere.",
    "hierarchical_structure": "Amorphous, phenyl groups disrupt chain regularity, no melting peak observed, glass transition at -107.5 °C (DSC).",
    "properties": {
      "eps": {
        "value": [
          3.6
        ],
        "unit": null
      }
    },
    "analysis_with_hierarchical_structure": {
      "descriptive_text": "The sample is an amorphous copolymer synthesized via ring-opening polymerization of octamethylcyclotetrasiloxane (D4) and methylphenyl siloxane mixed rings, with the phenyl-containing monomer comprising 14.3 mol% of the composition. The network incorporates -SiMeViO- units acting as crosslinkers, resulting in a cylindrical specimen with a diameter of 20 mm and height of 0.3 mm. Structural characterization reveals that the phenyl groups disrupt chain regularity, preventing crystallization as evidenced by the absence of a melting peak, while the glass transition temperature is observed at -107.5 °C via DSC. The dielectric constant was measured using a dielectric impedance spectrometer at 1 kHz and 25 °C under a dry nitrogen atmosphere.",
      "reasoning_analysis": "Increasing Factors: The incorporation of methylphenyl siloxane units (14.3 mol%) introduces aromatic rings with significantly higher electronic polarizability compared to aliphatic methyl groups, qualitatively driving the dielectric constant upward. Additionally, the measurement temperature of 25 °C is well above the glass transition temperature (-107.5 °C), ensuring high chain segmental mobility that facilitates dipolar orientation polarization contributions to the permittivity. Decreasing Factors: The predominant presence of non-polar methyl groups and the inherent low dipole moment of the siloxane backbone limit the overall polarizability relative to more polar polymer systems. Furthermore, the presence of -SiMeViO- crosslinking units restricts long-range segmental motion, which may hinder the full alignment of dipoles under the applied electric field, thereby reducing the dielectric constant. Dominant Factor: The chemical composition serves as the dominant factor; specifically, the substitution of methyl groups with phenyl groups establishes a higher baseline electronic polarizability than pure polydimethylsiloxane, while the highly flexible backbone above Tg ensures that dipolar contributions are not frozen out, resulting in a dielectric constant elevated relative to unsubstituted analogs but still characteristic of silicone elastomers."
    },
    "analysis_without_hierarchical_structure": {
      "descriptive_text": "The sample consists of a silicone copolymer synthesized via the ring-opening polymerization of octamethylcyclotetrasiloxane and methylphenyl siloxane mixed rings, with the phenyl-containing monomer incorporated at a ratio of 14.3 mol%. The network structure is modified by the inclusion of -SiMeViO- units serving as crosslinkers. Specimens were prepared as cylindrical disks with a diameter of 20 mm and a height of 0.3 mm. The dielectric constant was subsequently characterized using a dielectric impedance spectrometer at a frequency of 1 kHz and a temperature of 25 °C under a dry nitrogen atmosphere.",
      "reasoning_analysis": "Increasing Factors: The incorporation of methylphenyl siloxane units introduces phenyl rings, which possess higher electronic polarizability due to their delocalized pi-electron systems compared to the methyl groups in standard polydimethylsiloxane, thereby driving the dielectric constant upward. Additionally, the presence of vinyl functional groups intended for crosslinking introduces slight polarity and increases network density, which can contribute to a higher permittivity. Decreasing Factors: The primary backbone consists of siloxane linkages and methyl groups, which are inherently non-polar and exhibit low dipole moments, establishing a low baseline for dielectric constant. Furthermore, the measurement conditions under dry nitrogen atmosphere eliminate the potential contribution of absorbed moisture, which would otherwise significantly inflate the dielectric constant value. Dominant Factor: While the siloxane backbone provides a low-permittivity foundation, the specific incorporation of 14.3 mol% phenyl groups represents the dominant chemical modification. The enhanced polarizability of the aromatic rings qualitatively outweighs the non-polar character of the remaining methyl-siloxane segments, leading to a net increase in dielectric constant relative to pure PDMS, despite the dry measurement environment preventing external plasticization effects."
    }
  },
  {
    "doi": "10.1002/app.47850",
    "title": "Green synthetic route of carbon quantum dot-reinforced graphene oxide-poly(vinylidene fluoride-co-hexa fluoropropylene) nanocomposites: Toward high dielectric constant and suppressed loss",
    "year": 2019,
    "chemical_composition": {
      "repeat_unit_psmiles": null,
      "monomers": [
        {
          "name": "Vinylidene fluoride",
          "smiles": "C=C(F)F",
          "ratio_value": null,
          "ratio_unit": null
        },
        {
          "name": "Hexafluoropropylene",
          "smiles": "FC(F)=C(F)C(F)(F)F",
          "ratio_value": null,
          "ratio_unit": null
        }
      ],
      "additives": [],
      "is_homopolymer": false
    },
    "processing_history": "Solution casting from DMF, dried in a vacuum oven at 80 °C for 4 h, annealed at 120 °C for 2 h. Dielectric constant measured by impedance analyzer (HIOKI 3532 LCR Hi-TESTER) at 100 Hz, room temperature.",
    "hierarchical_structure": null,
    "properties": {
      "eps": {
        "value": [
          9.5
        ],
        "unit": null
      }
    },
    "analysis_with_hierarchical_structure": {
      "descriptive_text": "This sample comprises a copolymer synthesized from vinylidene fluoride and hexafluoropropylene monomers. The material was processed via solution casting using dimethylformamide as the solvent, followed by drying in a vacuum oven at 80 °C for 4 hours and subsequent thermal annealing at 120 °C for 2 hours. The dielectric constant was characterized using an impedance analyzer at a frequency of 100 Hz under room temperature conditions.",
      "reasoning_analysis": "Increasing Factors: The vinylidene fluoride units contain strong C-F bond dipoles that contribute significantly to orientational polarization, particularly at the low measurement frequency of 100 Hz which permits full dipolar relaxation. Additionally, solution casting from polar solvents like DMF can kinetically favor the formation of polar crystalline phases that enhance dielectric response. Decreasing Factors: The incorporation of hexafluoropropylene introduces bulky trifluoromethyl side groups that disrupt chain packing and reduce the overall degree of crystallinity compared to poly(vinylidene fluoride) homopolymer, thereby limiting the density of alignable dipoles. Furthermore, depending on the specific phase stabilization during the 120 °C annealing, the formation of non-polar crystalline phases could suppress the net permittivity. Dominant Factor: The intrinsic high dipole moment of the VDF segments establishes the fundamental capacity for high permittivity; however, the comonomer composition and thermal history qualitatively dominate the final observed value by determining the crystalline phase purity and degree of order, which directly governs the efficiency of dipole alignment."
    },
    "analysis_without_hierarchical_structure": {
      "descriptive_text": "This sample comprises a copolymer synthesized from vinylidene fluoride and hexafluoropropylene monomers. The material was fabricated via solution casting using dimethylformamide as the solvent, followed by drying in a vacuum oven at 80 °C for 4 hours to remove residual solvent. Subsequently, the film underwent thermal annealing at 120 °C for 2 hours to enhance structural ordering. The dielectric constant was characterized using an impedance analyzer at a frequency of 100 Hz under room temperature conditions.",
