Repository: hhtrick/HHT-code

# HHT training framework

This directory contains model training, embedding precomputation, inference, article-level baselines and the curated datasets. All commands below assume that the working directory is `train_code/`.

## 3. Datasets and fixed partitions

Each main dataset is a JSON array at `dataset/{property}/{property}.json`. Entries contain source metadata, `chemical_composition`, `processing_history`, `hierarchical_structure`, `properties`, and two generated-analysis objects. Targets are stored as `properties[property]["value"]`; source metadata and target values are not predictive input fields.

| Property | Train | Validation | Test | Total |
|---|---:|---:|---:|---:|

File: train_code/dataset/eps/eps.json (part 2 of 190)
[
      "reasoning_analysis": "Increasing Factors: The presence of vinylidene fluoride units introduces strong permanent dipole moments due to the electronegative fluorine atoms asymmetrically arranged on the carbon backbone, which significantly enhances orientational polarization. Additionally, the measurement frequency of 100 Hz is sufficiently low to allow full contribution from dipolar relaxation and interfacial polarization mechanisms, maximizing the observed permittivity. Decreasing Factors: The incorporation of hexafluoropropylene monomers introduces bulky trifluoromethyl side groups that disrupt chain packing and reduce crystallinity compared to a polyvinylidene fluoride homopolymer, thereby lowering the overall dipole density. Furthermore, the vacuum drying process at 80 °C effectively removes the polar dimethylformamide solvent, preventing solvent-induced plasticization or residual polarity from artificially inflating the dielectric constant. Dominant Factor: The intrinsic high dipole moment associated with the vinylidene fluoride segments serves as the primary driver for the dielectric behavior, establishing a baseline permittivity that remains significant despite the diluting effect of the hexafluoropropylene comonomer and the removal of polar solvent residues."
    }
  },
  {
    "doi": "10.1002/pc.28002",
    "title": "High-dielectric PVDF/MXene composite dielectric materials for energy storage preparation and performance study",
    "year": 2024,
    "chemical_composition": {
      "repeat_unit_psmiles": "[*]CC(F)(F)[*]",
      "monomers": [
        {
          "name": "Vinylidene fluoride",
          "smiles": "C=C(F)F",
          "ratio_value": null,
          "ratio_unit": null
        }
      ],
      "additives": [],
      "is_homopolymer": true
    },
    "processing_history": "Solution casting from DMF, magnetic stirring, dried at 50 °C for 2 h. Dielectric constant measured by broadband dielectric spectrometer (BDS) at 100 Hz, room temperature.",
    "hierarchical_structure": "Dense and smooth cross section.",
    "properties": {
      "eps": {
        "value": [
          9.32326
        ],
        "unit": null
      }
    },
    "analysis_with_hierarchical_structure": {
      "descriptive_text": "The sample comprises a polyvinylidene fluoride homopolymer synthesized from vinylidene fluoride monomers. It was fabricated via solution casting using dimethylformamide as the solvent under magnetic stirring, followed by drying at 50 °C for 2 hours. The resulting film exhibits a dense and smooth cross-sectional morphology, and the dielectric constant was evaluated using a broadband dielectric spectrometer at 100 Hz and room temperature.",
      "reasoning_analysis": "Increasing Factors: The vinylidene fluoride repeat units contain highly electronegative fluorine atoms that generate strong permanent dipoles along the polymer chain, significantly enhancing orientational polarization. The dense and smooth cross-sectional structure suggests minimal porosity, ensuring that the measured permittivity is not diluted by air voids which possess a lower dielectric constant. Additionally, the low measurement frequency of 100 Hz allows for the full contribution of slow dipolar relaxation modes to the total permittivity. Decreasing Factors: The processing history involving solution casting from DMF and drying at a relatively low temperature of 50 °C typically favors the formation of the non-polar alpha-crystalline phase over the highly polar beta-phase, thereby limiting the net dipole alignment. Furthermore, the mild thermal treatment may be insufficient to completely remove residual solvent or maximize crystallinity, potentially introducing free volume that reduces the density of polarizable units. Dominant Factor: While the intrinsic dipole moment of the C-F bonds provides a high baseline permittivity characteristic of fluoropolymers, the crystalline phase composition dictated by the solvent casting and low-temperature drying is the dominant factor determining the final magnitude of the dielectric constant, likely resulting in a value moderate compared to beta-phase enriched or poled PVDF samples."
    },
    "analysis_without_hierarchical_structure": {
      "descriptive_text": "The sample consists of a poly(vinylidene fluoride) homopolymer derived from vinylidene fluoride monomers. It was prepared via solution casting using dimethylformamide as the solvent with magnetic stirring, followed by drying at 50 °C for 2 hours. The dielectric constant was subsequently characterized using a broadband dielectric spectrometer at 100 Hz and room temperature.",
      "reasoning_analysis": "Increasing Factors: The chemical composition features vinylidene fluoride units with highly electronegative fluorine atoms, creating strong permanent dipoles along the polymer backbone that intrinsically elevate the dielectric constant. Additionally, the processing history involves drying at a relatively low temperature of 50 °C, which may retain residual polar dimethylformamide solvent within the matrix; coupled with the low measurement frequency of 100 Hz, this facilitates interfacial and ionic polarization mechanisms that significantly increase the observed permittivity. Decreasing Factors: The solution casting process without subsequent mechanical stretching or electrical poling typically favors the formation of the non-polar alpha-crystalline phase, where the antiparallel arrangement of dipoles leads to partial cancellation of the net dipole moment, thereby limiting the dielectric constant compared to the polar beta-phase. Dominant Factor: While the crystalline phase morphology dictates the intrinsic dipole alignment, the presence of residual polar solvent from the mild drying protocol coupled with the low-frequency measurement condition qualitatively dominates the dielectric response, likely resulting in an elevated dielectric constant driven by extrinsic polarization effects superimposed on the intrinsic dipolar response of the fluorinated backbone."
    }
  },
  {
    "doi": "10.1002/app.47850",
    "title": "Green synthetic route of carbon quantum dot-reinforced graphene oxide-poly(vinylidene fluoride-co-hexa fluoropropylene) nanocomposites: Toward high dielectric constant and suppressed loss",
    "year": 2019,
    "chemical_composition": {
      "repeat_unit_psmiles": null,
      "monomers": [
        {
          "name": "Vinylidene fluoride",
          "smiles": "C=C(F)F",
          "ratio_value": null,
          "ratio_unit": null
        },
        {
          "name": "Hexafluoropropylene",
          "smiles": "FC(F)=C(F)C(F)(F)F",
          "ratio_value": null,
          "ratio_unit": null
        }
      ],
      "additives": [
        {
          "name": "CQD@GO",
          "type": "filler",
          "amount_value": 1.0,
          "amount_unit": "wt%"
        }
      ],
      "is_homopolymer": false
    },
    "processing_history": "Solution casting from DMF, dried in a vacuum oven at 80 °C for 4 h, annealed at 120 °C for 2 h. Dielectric constant measured by impedance analyzer (HIOKI 3532 LCR Hi-TESTER) at 100 Hz, room temperature.",
    "hierarchical_structure": null,
    "properties": {
      "eps": {
        "value": [
          103
        ],
        "unit": null
      }
    },
    "analysis_with_hierarchical_structure": {
      "descriptive_text": "The sample comprises a poly(vinylidene fluoride-co-hexafluoropropylene) copolymer matrix incorporated with 1.0 wt% Carbon Quantum Dots @ Graphene Oxide (CQD@GO) filler. The composite was fabricated via solution casting from dimethylformamide, followed by vacuum drying at 80 °C for 4 hours and thermal annealing at 120 °C for 2 hours. Dielectric characterization was performed using an impedance analyzer at 100 Hz under room temperature conditions.",
      "reasoning_analysis": "Increasing Factors: The vinylidene fluoride units possess strong C-F bond dipoles that contribute to orientational polarization. The incorporation of CQD@GO filler introduces significant interfacial polarization (Maxwell-Wagner-Sillars effect) due to the accumulation of charge carriers at the conductive filler-insulating matrix interface, which is particularly pronounced at the low measurement frequency of 100 Hz. Additionally, oxygen-containing functional groups on the graphene oxide surface may contribute extra dipolar relaxation. Decreasing Factors: The inclusion of hexafluoropropylene comonomers disrupts the regularity of the polymer chain, reducing overall crystallinity and the density of aligned dipoles compared to a pure PVDF homopolymer, which tends to lower the dielectric constant. Furthermore, thermal annealing at 120 °C promotes crystallization which may restrict segmental mobility of dipoles in the amorphous regions, potentially limiting the maximum achievable permittivity. Dominant Factor: The interfacial polarization generated by the CQD@GO nanofiller qualitatively dominates the dielectric behavior, as the microcapacitor effect and charge accumulation at the nanoscale interfaces typically provide a substantial enhancement in permittivity that outweighs the reduction caused by the comonomer structure or crystallization constraints."
    },
    "analysis_without_hierarchical_structure": {
      "descriptive_text": "The sample comprises a copolymer synthesized from vinylidene fluoride and hexafluoropropylene monomers, incorporated with 1.0 wt% CQD@GO filler. The composite was fabricated via solution casting using dimethylformamide as the solvent, followed by drying in a vacuum oven at 80 °C for 4 hours to remove residual solvent. Subsequently, the material underwent thermal annealing at 120 °C for 2 hours to enhance structural ordering. The dielectric constant was characterized using an impedance analyzer at a frequency of 100 Hz under room temperature conditions.",
      "reasoning_analysis": "Increasing Factors: The vinylidene fluoride units provide strong permanent dipoles due to the electronegative fluorine atoms, establishing a high baseline permittivity and driving the eps higher. Additionally, the incorporation of CQD@GO filler introduces extensive polymer-filler interfaces that induce Maxwell-Wagner-Sillars interfacial polarization, which significantly enhances the eps at low frequencies. The thermal annealing process may further promote the formation of polar crystalline phases, facilitating dipole alignment. Decreasing Factors: The inclusion of hexafluoropropylene comonomers disrupts chain regularity and reduces the overall density of active dipoles compared to a pure PVDF homopolymer, potentially lowering the eps. Furthermore, the vacuum drying step effectively removes polar DMF solvent residues, preventing artificial inflation of the eps caused by residual plasticization. Dominant Factor: The interfacial polarization mechanism generated by the CQD@GO nanofiller qualitatively dominates the final eps behavior, as the accumulation of charges at the numerous polymer-filler interfaces at 100 Hz typically yields a substantial enhancement that outweighs the dipole dilution effect of the hexafluoropropylene comonomer."
    }
  },
  {
    "doi": "10.1002/app.49887",
    "title": "Epoxy/benzoxazinyl POSS nanocomposite resin with low dielectric constant and excellent thermal stability",
    "year": 2021,
    "chemical_composition": {
      "repeat_unit_psmiles": null,
      "monomers": [
        {
          "name": "Bisphenol A type epoxy resin (E51)",
          "smiles": "CC(C)(c1ccc(OCC2CO2)cc1)c1ccc(OCC2CO2)cc1",
          "ratio_value": null,
          "ratio_unit": null
        }
      ],
      "additives": [
        {
          "name": "2-methylimidazole",
          "type": "curing agent",
          "amount_value": 10,
          "amount_unit": "wt%"
        }
      ],
      "is_homopolymer": false
    },
    "processing_history": "Solvent blending in DMF, resin content 30 wt%. Dried at 120 °C for 2 h in vacuum oven. Cured at 160 °C for 2 h. Dielectric constant measured by Concept 50 type wide-band dielectric anti-relaxation spectrometer at 1 MHz, room temperature.",
    "hierarchical_structure": null,
    "properties": {
      "eps": {
        "value": [
          3.35
        ],
        "unit": null
      }
    },
    "analysis_with_hierarchical_structure": {
      "descriptive_text": "The sample comprises a Bisphenol A type epoxy resin (E51) system incorporated with 2-methylimidazole as a curing agent at a concentration of 10 wt%. Preparation involved solvent blending in dimethylformamide (DMF) with a resin content of 30 wt%, followed by vacuum drying at 120 °C for 2 hours and thermal curing at 160 °C for 2 hours. The dielectric constant was subsequently characterized using a Concept 50 type wide-band dielectric anti-relaxation spectrometer at a frequency of 1 MHz under room temperature conditions.",
      "reasoning_analysis": "Increasing Factors: The presence of polar aromatic rings and ether linkages within the Bisphenol A backbone provides intrinsic dipole moments that enhance orientation polarization. The curing reaction with 2-methylimidazole introduces polar nitrogen-containing heterocycles and generates secondary hydroxyl groups, further increasing the dipole density. Additionally, the use of DMF during processing introduces a risk that residual highly polar solvent molecules may remain trapped within the network despite vacuum drying, which would significantly elevate the dielectric constant. Decreasing Factors: The thermal curing process at 160 °C creates a crosslinked thermoset network that restricts segmental chain mobility, thereby limiting the ability of dipoles to align with the electric field. Furthermore, the measurement frequency of 1 MHz may exceed the relaxation frequency of bulky dipoles within the rigid network, reducing their contribution to the total permittivity compared to lower frequency measurements. Dominant Factor: The high density of polar functional groups inherent to the Bisphenol A epoxy chemistry and the imidazole curing agent qualitatively dominates the dielectric behavior by establishing a high baseline polarity; however, the restricted mobility resulting from the crosslinked structure formed during the 160 °C cure acts as the primary limiting factor on the magnitude of the dielectric constant."
    },
    "analysis_without_hierarchical_structure": {
      "descriptive_text": "The sample comprises a Bisphenol A type epoxy resin (E51) system modified with 2-methylimidazole as a curing agent at a concentration of 10 wt%. Preparation involved solvent blending in dimethylformamide (DMF) with a resin content of 30 wt%, followed by vacuum drying at 120 °C for 2 hours to eliminate residual solvent. The material was subsequently cured at 160 °C for 2 hours to form a crosslinked network, and the dielectric constant was characterized using a Concept 50 type wide-band dielectric anti-relaxation spectrometer at 1 MHz under room temperature conditions.",
      "reasoning_analysis": "Increasing Factors: The chemical composition features highly polar functional groups, including the ether linkages and aromatic rings in the Bisphenol A backbone, along with the heterocyclic structure of the 2-methylimidazole curing agent. Furthermore, the curing reaction generates secondary hydroxyl groups, which possess strong dipole moments that significantly enhance orientational polarization and electronic polarizability, thereby driving the dielectric constant upward. Decreasing Factors: The processing history involves thermal curing at 160 °C, which creates a dense crosslinked network that restricts the segmental mobility of polymer chains, limiting the ability of dipoles to align with the applied electric field at 1 MHz. Additionally, the vacuum drying step at 120 °C is intended to remove the highly polar DMF solvent, the retention of which would otherwise artificially inflate the permittivity. Dominant Factor: The intrinsic chemical polarity of the cured network dominates the dielectric behavior; while the crosslinking density restricts dipole mobility, the high concentration of permanent dipoles introduced by the hydroxyl groups formed during curing and the imidazole residues establishes a baseline permittivity that is fundamentally higher than non-polar thermosets, assuming the vacuum drying effectively minimized residual solvent effects."
    }
  },
  {
    "doi": "10.1002/app.47850",
    "title": "Green synthetic route of carbon quantum dot-reinforced graphene oxide-poly(vinylidene fluoride-co-hexa fluoropropylene) nanocomposites: Toward high dielectric constant and suppressed loss",
    "year": 2019,
    "chemical_composition": {
      "repeat_unit_psmiles": null,
      "monomers": [
        {
          "name": "Vinylidene fluoride",
          "smiles": "C=C(F)F",
          "ratio_value": null,
          "ratio_unit": null
        },
        {
          "name": "Hexafluoropropylene",
          "smiles": "FC(F)=C(F)C(F)(F)F",
          "ratio_value": null,
          "ratio_unit": null
        }
      ],
      "additives": [
        {
          "name": "CQD@GO",
          "type": "filler",
          "amount_value": 1.5,
          "amount_unit": "wt%"
        }
      ],
      "is_homopolymer": false
    },
    "processing_history": "Solution casting from DMF, dried in a vacuum oven at 80 °C for 4 h, annealed at 120 °C for 2 h. Dielectric constant measured by impedance analyzer (HIOKI 3532 LCR Hi-TESTER) at 100 Hz, room temperature.",
    "hierarchical_structure": "River iceland morphology with a channel-like structure along with voids and pores, micro-capacitor networks.",
    "properties": {
      "eps": {
        "value": [
          144
        ],
        "unit": null
      }
    },
    "analysis_with_hierarchical_structure": {
      "descriptive_text": "The sample comprises a copolymer synthesized from Vinylidene fluoride and Hexafluoropropylene monomers, reinforced with 1.5 wt% CQD@GO filler. Fabrication involved solution casting from DMF, followed by vacuum drying at 80 °C for 4 hours and annealing at 120 °C for 2 hours. The resulting material exhibits a River iceland morphology characterized by channel-like structures, voids, and pores that organize into micro-capacitor networks, with dielectric properties characterized by an impedance analyzer at 100 Hz and room temperature.",
      "reasoning_analysis": "Increasing Factors: The presence of Vinylidene fluoride units provides strong permanent dipoles from C-F bonds, while the CQD@GO filler induces significant interfacial polarization (Maxwell-Wagner-Sillars effect) due to the contrast in conductivity between the filler and the polymer matrix. The thermal annealing history promotes crystallinity, and the specific formation of micro-capacitor networks within the structure facilitates enhanced charge storage capacity. Decreasing Factors: The Hexafluoropropylene comonomer introduces steric bulk that disrupts crystalline ordering and reduces dipole density relative to pure PVDF. Additionally, the hierarchical structure explicitly contains voids and pores; since air possesses a low dielectric constant, these voids act as series capacitors that dilute the effective bulk permittivity of the composite. Dominant Factor: Although the porous morphology imposes a limiting effect on the bulk permittivity, the strong interfacial polarization generated by the CQD@GO filler within the engineered micro-capacitor networks qualitatively dominates the dielectric response, driving the eps higher than that of the neat copolymer matrix."
    },
    "analysis_without_hierarchical_structure": {
      "descriptive_text": "This polymer sample comprises a poly(vinylidene fluoride-co-hexafluoropropylene) copolymer matrix incorporated with 1.5 wt% Carbon Quantum Dots@Graphene Oxide (CQD@GO) filler. The composite was fabricated via solution casting from dimethylformamide, followed by drying in a vacuum oven at 80 °C for 4 hours and thermal annealing at 120 °C for 2 hours. The dielectric constant was subsequently characterized using an impedance analyzer at 100 Hz and room temperature.",
      "reasoning_analysis": "Increasing Factors: The presence of vinylidene fluoride units introduces strong dipole moments due to electronegative fluorine atoms, inherently promoting high permittivity. Furthermore, the incorporation of 1.5 wt% CQD@GO filler creates extensive polymer-filler interfaces that facilitate Maxwell-Wagner-Sillars interfacial polarization, while the thermal annealing at 120 °C likely enhances crystallinity and stabilizes electroactive phases, both contributing to an elevated dielectric constant. Decreasing Factors: The inclusion of hexafluoropropylene comonomers introduces steric bulk that disrupts chain regularity and reduces overall crystallinity compared to a pure poly(vinylidene fluoride) homopolymer, which can diminish the density of aligned dipoles. Additionally, the rigorous vacuum drying process removes residual solvent that might otherwise act as a plasticizer to increase chain mobility and dipole orientation capability. Dominant Factor: The interfacial polarization induced by the conductive and high-surface-area CQD@GO filler qualitatively dominates the dielectric behavior, as the micro-capacitor effects and charge accumulation at the nanofiller interfaces typically yield a more significant enhancement in permittivity than the variations arising from copolymer composition or thermal history alone."
    }
  },
  {
    "doi": "10.1016/j.carbon.2008.12.037",
    "title": "Modified carbon nanotube composites with high dielectric constant, low dielectric loss and large energy density",
    "year": 2009,
    "chemical_composition": {
      "repeat_unit_psmiles": "[*]CC(c1ccccc1)[*]",
      "monomers": [
        {
          "name": "Styrene",
          "smiles": "C=Cc1ccccc1",
          "ratio_value": null,
          "ratio_unit": null
        }
      ],
      "additives": [],
      "is_homopolymer": true
    },
    "processing_history": "PS powder dissolved in ethyl acetate. Solution dried 8h to remove solvent. Molded by hot-pressing at 150°C and 10MPa to obtain films of 30μm thickness. Au electrodes sputtered on surfaces. Dielectric constant measured by impedance analyzer (HP 4194A) in frequency range 100Hz-40MHz over a temperature range from -50 to 50°C.",
    "hierarchical_structure": "Polystyrene matrix.",
    "properties": {
      "eps": {
        "value": [
          2.7
        ],
        "unit": null
      }
    },
    "analysis_with_hierarchical_structure": {
      "descriptive_text": "The sample consists of a polystyrene homopolymer matrix prepared via solution processing and thermal molding. Initially, polystyrene powder was dissolved in ethyl acetate and dried for 8 hours to ensure solvent removal. The resulting material was subsequently molded by hot-pressing at 150°C under 10 MPa pressure to produce films with a thickness of 30 μm. Gold electrodes were sputtered onto the film surfaces to facilitate dielectric characterization, which was performed using an impedance analyzer across a frequency range of 100 Hz to 40 MHz and a temperature range from -50 to 50°C.",
      "reasoning_analysis": "Increasing Factors: The presence of pendant phenyl groups within the polystyrene repeat unit introduces significant electronic and atomic polarizability due to the delocalized pi-electron cloud, establishing a baseline permittivity higher than that of purely aliphatic polyolefins. Additionally, the hot-pressing processing history at 150°C and 10 MPa likely reduces free volume and increases the bulk density of the film, which can qualitatively enhance the dielectric constant according to the Clausius-Mossotti relation. Decreasing Factors: The polymer backbone lacks permanent dipole moments, such as those found in poly(vinyl chloride) or poly(methyl methacrylate), which severely limits orientational polarization and maintains a low permittivity. Furthermore, the specific processing step of drying the solution for 8 hours aims to eliminate residual ethyl acetate, a polar solvent that would otherwise act as an impurity to artificially elevate the dielectric constant if retained. Dominant Factor: The intrinsic chemical composition of the polystyrene homopolymer, defined by non-polar C-C and C-H bonds and the absence of strong permanent dipoles, is the dominant factor governing the dielectric behavior. While processing-induced densification may cause minor variations, the fundamental lack of orientational polarization mechanisms ensures the material exhibits a low dielectric constant characteristic of non-polar aromatic polymers."
    },
    "analysis_without_hierarchical_structure": {
      "descriptive_text": "The sample comprises a polystyrene homopolymer prepared by dissolving polystyrene powder in ethyl acetate followed by an 8-hour drying period to remove the solvent. The resulting material was molded via hot-pressing at 150°C under 10 MPa pressure to produce films with a thickness of 30 μm. Gold electrodes were sputtered onto the film surfaces, and the dielectric constant was characterized using an impedance analyzer across a frequency range of 100 Hz to 40 MHz over a temperature range from -50 to 50°C.",
      "reasoning_analysis": "Increasing Factors: The presence of phenyl side groups in the polystyrene backbone provides significant electronic polarizability due to the delocalized π-electron clouds, which inherently elevates the dielectric constant relative to purely aliphatic polymers. Furthermore, the hot-pressing processing history at 10 MPa promotes densification and reduces free volume, increasing the number density of polarizable units per unit volume, while any potential residual ethyl acetate solvent, being polar, would also contribute to an increase if not fully removed. Decreasing Factors: The predominantly non-polar nature of the aliphatic carbon backbone limits orientational polarization mechanisms, keeping the baseline permittivity low. The dedicated 8-hour drying step aims to eliminate polar solvent residues that would otherwise artificially inflate the dielectric constant, and measurements at higher frequencies within the 100 Hz to 40 MHz range may prevent slower dipolar relaxations from contributing fully to the permittivity. Dominant Factor: The intrinsic electronic polarizability of the aromatic phenyl groups establishes the fundamental baseline for the dielectric constant, as the polymer lacks permanent dipole moments; however, the processing-induced densification from hot-pressing is the critical factor ensuring the measured permittivity reflects the true bulk material properties by minimizing void content that would otherwise lower the effective dielectric constant."
    }
  },
  {
    "doi": "10.1002/app.51376",
    "title": "Silacyclobutane-functionalized cyclosiloxanes as photoactive precursors for high thermal stability, low dielectric constant and low dielectric loss polymers",
    "year": 2021,
    "chemical_composition": {
      "repeat_unit_psmiles": null,
      "monomers": [
        {
          "name": "1,1-dichloro-1-silacyclobutane",
          "smiles": "Cl[Si]1(Cl)CCC1",
          "ratio_value": null,
          "ratio_unit": null
        },
        {
          "name": "Dihydroxydiphenylsilane",
          "smiles": "O[Si](O)(c1ccccc1)c1ccccc1",
          "ratio_value": null,
          "ratio_unit": null
        }
      ],
      "additives": [
        {
          "name": "Platinum acetylacetonate",
          "type": "photoinitiator",
          "amount_value": null,
          "amount_unit": null
        }
      ],
      "is_homopolymer": false
    },
    "processing_history": "Synthesized via reaction of 1,1-dichloro-1-silacyclobutane with dihydroxydiphenylsilane in THF. Films spin-coated from chlorobenzene on Pt/Si wafers. Precured under 365 nm UV irradiation for 15 min. Thermally cured stepwise at 160 °C (2 h), 180 °C (2 h), 200 °C (2 h), 220 °C (2 h), and 250 °C (2.5 h). Dielectric constant measured by impedance analyzer (Agilent 4294A) at 10 MHz, ambient temperature.",
    "hierarchical_structure": "Hypercross-linked cyclosiloxane network. Amorphous (no Tg observed by DSC). Insoluble in common solvents.",
    "properties": {
      "eps": {
        "value": [
          2.67
        ],
        "unit": null
      }
    },
    "analysis_with_hierarchical_structure": {
      "descriptive_text": "The sample consists of a hypercross-linked cyclosiloxane network copolymer synthesized via the reaction of 1,1-dichloro-1-silacyclobutane and dihydroxydiphenylsilane in THF, incorporating Platinum acetylacetonate as a photoinitiator. Thin films were fabricated by spin-coating from chlorobenzene onto Pt/Si wafers, followed by a precure under 365 nm UV irradiation for 15 minutes and a subsequent stepwise thermal curing process ranging from 160 °C to 250 °C. The resulting material exhibits an amorphous hierarchical structure with no observable glass transition temperature and is insoluble in common solvents, with dielectric properties characterized by an impedance analyzer at 10 MHz under ambient conditions.",
      "reasoning_analysis": "Increasing Factors: The incorporation of dihydroxydiphenylsilane introduces phenyl groups which possess higher electronic polarizability than aliphatic substituents, inherently driving the eps upward. Additionally, the rigorous stepwise thermal curing up to 250 °C densifies the network by minimizing free volume, which typically increases the dielectric constant relative to a less dense or porous structure. Decreasing Factors: The siloxane backbone is intrinsically low-polarity compared to carbon-based polymers, providing a low baseline for eps. The hypercross-linked network structure severely restricts segmental motion and orientational polarization of dipoles, particularly at the measurement frequency of 10 MHz. Furthermore, the high-temperature curing ensures the complete removal of the chlorobenzene casting solvent, eliminating residual high-dielectric volatiles that would otherwise elevate the eps. Dominant Factor: The intrinsic low polarity of the siloxane backbone combined with the restricted dipole mobility imposed by the hypercross-linked network qualitatively dominates the dielectric response, maintaining a lower eps characteristic of siloxane-based materials despite the polarizability contribution from the phenyl groups and the densification from thermal processing."
    },
    "analysis_without_hierarchical_structure": {
      "descriptive_text": "The sample is a siloxane-based copolymer synthesized via the reaction of 1,1-dichloro-1-silacyclobutane with dihydroxydiphenylsilane in tetrahydrofuran. Platinum acetylacetonate was incorporated as a photoinitiator during preparation. Thin films were fabricated by spin-coating the polymer solution from chlorobenzene onto platinum-coated silicon wafers. The films underwent a precuring step under 365 nm UV irradiation for 15 minutes, followed by a rigorous stepwise thermal curing process ranging from 160 °C to 250 °C. The dielectric constant (eps) was subsequently characterized using an impedance analyzer at 10 MHz and ambient temperature.",
      "reasoning_analysis": "Increasing Factors: The chemical composition includes dihydroxydiphenylsilane, which introduces aromatic phenyl rings with high electronic polarizability, and 1,1-dichloro-1-silacyclobutane, which contributes polar carbon-chlorine bonds; both features intrinsically drive the dielectric constant (eps) upward. Additionally, the stepwise thermal curing up to 250 °C promotes densification by eliminating microvoids within the film, increasing the number density of polarizable units per unit volume. Decreasing Factors: The formation of a siloxane backbone generally exhibits lower polarity compared to all-carbon backbones, which acts to reduce the eps. Furthermore, the extensive crosslinking induced by UV precuring and thermal treatment restricts segmental mobility and dipole orientation polarization, particularly at the measurement frequency of 10 MHz. The removal of residual chlorobenzene solvent during the high-temperature cure also eliminates polar impurities that would otherwise elevate the permittivity. Dominant Factor: The intrinsic electronic polarizability arising from the aromatic phenyl substituents and polar chlorine atoms within the copolymer backbone constitutes the dominant factor determining the magnitude of the dielectric constant, as these structural features fundamentally define the material's capacity for charge storage regardless of the densification or mobility restrictions achieved through thermal processing."
    }
  },
  {
    "doi": "10.1002/app.30154",
    "title": "Polyimide–Polydimethylsiloxane Copolymers for Low-Dielectric-Constant and Moisture-Resistance Applications",
    "year": 2009,
    "chemical_composition": {
      "repeat_unit_psmiles": null,
      "monomers": [
        {
          "name": "Pyromellitic dianhydride",
          "smiles": "O=C1OC(=O)c2cc3c(cc21)C(=O)OC3=O",
          "ratio_value": 100,
          "ratio_unit": "wt% (combined with ODA)"
        },
        {
          "name": "4,4'-oxydianiline",
          "smiles": "Nc1ccc(Oc2ccc(N)cc2)cc1",
          "ratio_value": 100,
          "ratio_unit": "wt% (combined with PMDA)"
        }
      ],
      "additives": [],
      "is_homopolymer": false
    },
    "processing_history": "Solution polymerization in DMAc/THF (1:1 v/v). At-PDMS and ODA added, then PMDA at 40°C for 6 h, then MDI at RT for 24 h. Cast on Teflon, dried RT 24 h, 100°C 2 h, 250°C 1 h. Dielectric constant measured by capacitance method using HP4145B semiconductor parameter analyzer.",
    "hierarchical_structure": "Pure PI, hard-segment structures.",
    "properties": {
      "eps": {
        "value": [
          3.51
        ],
        "unit": null
      }
    },
    "analysis_with_hierarchical_structure": {
      "descriptive_text": "The sample is a polyimide-based material synthesized from pyromellitic dianhydride and 4,4'-oxydianiline via solution polymerization in a DMAc/THF solvent system. The processing history details the addition of amino-terminated polydimethylsiloxane and methylenediphenyl diisocyanate during the reaction sequence, followed by casting on Teflon and a staged thermal curing process involving drying at room temperature, 100°C, and finally 250°C. The resulting hierarchical structure is characterized as pure polyimide with hard-segment structures, and the dielectric constant was subsequently measured using a capacitance method with a semiconductor parameter analyzer.",
      "reasoning_analysis": "Increasing Factors: The presence of highly polar imide rings formed from the pyromellitic dianhydride and oxydianiline monomers creates strong dipole moments that inherently increase the dielectric constant. Additionally, the incorporation of methylenediphenyl diisocyanate introduces urethane linkages, which contain polar carbonyl and amine groups that can further contribute to dipole polarization and increase eps. The formation of hard-segment structures may also lead to denser packing, reducing free volume and increasing the volumetric density of polarizable groups. Decreasing Factors: The inclusion of amino-terminated polydimethylsiloxane introduces siloxane bonds, which are non-polar and possess high free volume, significantly acting to lower the dielectric constant. Furthermore, the rigorous thermal curing history up to 250°C ensures complete imidization and the removal of residual polar solvents and polyamic acid precursors, which drastically reduces ionic conductivity and dipole orientation contributions to eps. Dominant Factor: While the aromatic imide and urethane groups provide a polar baseline, the incorporation of low-polarity siloxane segments combined with the high-temperature thermal treatment to eliminate polar precursor residues qualitatively dominates the behavior, driving the eps lower than that of unmodified polyamic acids or standard rigid polyimides."
    },
    "analysis_without_hierarchical_structure": {
      "descriptive_text": "The polymer sample was synthesized via solution polymerization using pyromellitic dianhydride (PMDA) and 4,4'-oxydianiline (ODA) as the primary monomers in a DMAc/THF (1:1 v/v) solvent system. During synthesis, amino-terminated polydimethylsiloxane (At-PDMS) was introduced alongside ODA, followed by the addition of PMDA at 40°C for 6 hours, and subsequently methylenediphenyl diisocyanate (MDI) at room temperature for 24 hours to modify the backbone. The resulting solution was cast onto a Teflon substrate and subjected to a sequential thermal curing protocol involving drying at room temperature for 24 hours, followed by heating at 100°C for 2 hours and 250°C for 1 hour to ensure complete imidization and solvent removal. The dielectric constant of the resulting film was characterized using a capacitance method with an HP4145B semiconductor parameter analyzer.",
      "reasoning_analysis": "Increasing Factors: The formation of the polyimide backbone from PMDA and ODA introduces highly polar imide rings and aromatic structures, which possess significant electronic and orientational polarization, inherently driving the dielectric constant upward. Additionally, the incorporation of MDI introduces polar urethane linkages, and any residual polar solvent molecules trapped due to the complex viscosity during casting could contribute to higher permittivity. Decreasing Factors: The inclusion of amino-terminated polydimethylsiloxane (At-PDMS) is a critical factor driving the dielectric constant down, as siloxane segments exhibit low polarity and high free volume compared to the rigid polyimide matrix. Furthermore, the high-temperature thermal curing at 250°C promotes efficient solvent evaporation and imidization, reducing the presence of polar solvent residues that would otherwise elevate the dielectric constant. Dominant Factor: While the polar polyimide and urethane components establish a baseline permittivity, the incorporation of the low-k At-PDMS segments acts as the dominant factor. The intrinsic low polarizability of the siloxane chains and the potential disruption of chain packing density by these flexible segments qualitatively outweigh the polar contributions of the imide groups, leading to a net reduction in the dielectric constant relative to a standard unmodified PMDA-ODA polyimide."
    }
  },
  {
    "doi": "10.1016/j.carbon.2008.12.037",
    "title": "Modified carbon nanotube composites with high dielectric constant, low dielectric loss and large energy density",
    "year": 2009,
    "chemical_composition": {
      "repeat_unit_psmiles": "[*]CC(c1ccccc1)[*]",
      "monomers": [
        {
          "name": "Styrene",
          "smiles": "C=Cc1ccccc1",
          "ratio_value": null,
          "ratio_unit": null
        }
      ],
      "additives": [
        {
          "name": "MWCNTs@PPy",
          "type": "filler",
          "amount_value": 10,
          "amount_unit": "wt%"
        }
      ],
      "is_homopolymer": true
    },
    "processing_history": "MWCNTs coated with PPy via inverse microemulsion polymerization (SDBS, HCl, butanol, hexane, APS, pyrrole, 0°C). MWCNTs@PPy dispersed in ethyl acetate. PS dissolved in ethyl acetate. Mixed, ultrasonic treatment 20min. Dried 8h. Hot-pressed at 150°C and 10MPa to obtain films of 30μm thickness. Au electrodes sputtered. Dielectric constant measured by impedance analyzer (HP 4194A) in frequency range 100Hz-40MHz over a temperature range from -50 to 50°C.",
    "hierarchical_structure": "MWCNTs@PPy core-shell nanostructures dispersed in PS matrix. PPy layer thickness approx 10nm. MWCNT cores isolated by PPy layer forming nanocapacitor network.",
    "properties": {
      "eps": {
        "value": [
          44
        ],
        "unit": null
      }
    },
