Repository: hhtrick/HHT-code

# HHT training framework

This directory contains model training, embedding precomputation, inference, article-level baselines and the curated datasets. All commands below assume that the working directory is `train_code/`.

## 3. Datasets and fixed partitions

Each main dataset is a JSON array at `dataset/{property}/{property}.json`. Entries contain source metadata, `chemical_composition`, `processing_history`, `hierarchical_structure`, `properties`, and two generated-analysis objects. Targets are stored as `properties[property]["value"]`; source metadata and target values are not predictive input fields.

| Property | Train | Validation | Test | Total |
|---|---:|---:|---:|---:|

File: train_code/dataset/eps/eps.json (part 3 of 190)
[
    "analysis_with_hierarchical_structure": {
      "descriptive_text": "The sample comprises a polystyrene homopolymer matrix composite containing 10 wt% multi-walled carbon nanotubes coated with polypyrrole (MWCNTs@PPy). The filler was synthesized via inverse microemulsion polymerization at 0°C using SDBS and APS, then dispersed in ethyl acetate with dissolved polystyrene. Following ultrasonic treatment and drying, the mixture was hot-pressed at 150°C under 10 MPa to form 30 μm films with sputtered gold electrodes. Hierarchical analysis indicates MWCNTs@PPy core-shell nanostructures dispersed within the matrix, where the approximately 10 nm thick polypyrrole layer isolates the conductive cores to establish a nanocapacitor network.",
      "reasoning_analysis": "Increasing Factors: The incorporation of 10 wt% conductive MWCNTs@PPy filler introduces significant interfacial area between the conductive nanostructures and the insulating polystyrene matrix, promoting strong Maxwell-Wagner-Sillars interfacial polarization. The specific core-shell morphology creates a nanocapacitor network where charge accumulation at the interfaces is maximized while preventing direct electrical percolation, drastically enhancing the dielectric constant. Additionally, the polar nature of the polypyrrole shell contributes dipole polarization. Decreasing Factors: The bulk polystyrene matrix is non-polar with a low intrinsic dielectric constant, which dilutes the overall permittivity of the composite. At higher frequencies within the measurement range, the interfacial polarization mechanisms may undergo relaxation, leading to a reduction in eps compared to low-frequency values. Potential voids formed during solvent evaporation prior to hot-pressing could also slightly lower the effective dielectric constant. Dominant Factor: The engineered nanocapacitor network structure formed by the MWCNTs@PPy core-shell nanostructures is the dominant factor. This morphology optimizes the microcapacitor effect by maximizing interfacial polarization without causing electrical shorting, qualitatively driving the eps to values significantly higher than what would be expected from a simple rule-of-mixtures prediction for this filler loading."
    },
    "analysis_without_hierarchical_structure": {
      "descriptive_text": "The sample consists of a polystyrene homopolymer matrix composite filled with 10 wt% multi-walled carbon nanotubes coated with polypyrrole (MWCNTs@PPy). The conductive filler was synthesized via inverse microemulsion polymerization using SDBS, HCl, butanol, hexane, APS, and pyrrole at 0°C, followed by dispersion in ethyl acetate. The polystyrene was similarly dissolved in ethyl acetate, and the two solutions were mixed and subjected to ultrasonic treatment for 20 minutes to ensure homogeneity. The resulting mixture was dried for 8 hours and subsequently hot-pressed at 150°C under 10 MPa pressure to form films with a thickness of 30 μm. Gold electrodes were sputtered onto the films, and the dielectric constant was characterized using an impedance analyzer across a frequency range of 100 Hz to 40 MHz and a temperature range from -50 to 50°C.",
      "reasoning_analysis": "Increasing Factors: The incorporation of 10 wt% MWCNTs@PPy introduces highly conductive pathways and extensive interfacial areas within the insulating polystyrene matrix. The conductive nature of both the multi-walled carbon nanotubes and the polypyrrole coating facilitates Maxwell-Wagner-Sillars interfacial polarization, where charge carriers accumulate at the filler-matrix boundaries, drastically enhancing the dielectric constant. Furthermore, the hot-pressing processing step at 150°C and 10 MPa densifies the film, minimizing air voids which possess low permittivity, thereby maximizing the effective dielectric response of the composite. The ultrasonic treatment during mixing promotes uniform dispersion, increasing the effective interfacial area available for polarization. Decreasing Factors: The polystyrene homopolymer matrix is inherently non-polar with a low baseline dielectric constant, which limits the overall permittivity compared to polar polymer matrices. Additionally, if the drying process prior to hot-pressing did not completely remove the ethyl acetate solvent, residual voids or plasticization could disrupt the continuity of the interfacial layers, potentially reducing the efficiency of charge accumulation. The insulating gaps between conductive filler clusters, necessary to prevent short circuits but required for capacitive behavior, inherently limit the maximum achievable permittivity compared to a fully conductive bulk material. Dominant Factor: The dominant factor influencing the eps is the interfacial polarization generated by the conductive MWCNTs@PPy network within the insulating matrix. The specific loading of 10 wt% likely establishes a microcapacitor structure near the percolation threshold, where the geometric arrangement of conductive fillers separated by thin polymer layers overrides the low permittivity of the polystyrene backbone, leading to a qualitatively significant enhancement in dielectric constant relative to the neat polymer."
    }
  },
  {
    "doi": "10.1002/app.49887",
    "title": "Epoxy/benzoxazinyl POSS nanocomposite resin with low dielectric constant and excellent thermal stability",
    "year": 2021,
    "chemical_composition": {
      "repeat_unit_psmiles": null,
      "monomers": [
        {
          "name": "Bisphenol A type epoxy resin (E51)",
          "smiles": "CC(C)(c1ccc(OCC2CO2)cc1)c1ccc(OCC2CO2)cc1",
          "ratio_value": null,
          "ratio_unit": null
        }
      ],
      "additives": [
        {
          "name": "Benzoxazinyl modified polyhedral oligomeric silsesquioxane (BZPOSS)",
          "type": "nanoparticle",
          "amount_value": 10,
          "amount_unit": "wt%"
        }
      ],
      "is_homopolymer": false
    },
    "processing_history": "Solvent blending in DMF, resin content 30 wt%. Dried at 120 °C for 2 h in vacuum oven. Cured at 140, 160, 180, 200 and 220 °C for 2 h. Dielectric constant measured by Concept 50 type wide-band dielectric anti-relaxation spectrometer at 1 MHz, room temperature.",
    "hierarchical_structure": "Homogeneous dispersion of BZPOSS, BZPOSS-rich phase size about 10–80 nm, nano-pores from cage structure of POSS.",
    "properties": {
      "eps": {
        "value": [
          2.83
        ],
        "unit": null
      }
    },
    "analysis_with_hierarchical_structure": {
      "descriptive_text": "The sample consists of a Bisphenol A type epoxy resin (E51) matrix incorporated with 10 wt% Benzoxazinyl modified polyhedral oligomeric silsesquioxane (BZPOSS) nanoparticles. The composite was prepared via solvent blending in DMF with a resin content of 30 wt%, followed by vacuum drying at 120 °C for 2 hours and a multi-step curing protocol ranging from 140 to 220 °C. Structural characterization reveals a homogeneous dispersion of the BZPOSS within the matrix, forming BZPOSS-rich phases with sizes between 10 and 80 nm, alongside intrinsic nano-pores arising from the cage structure of the POSS units. The dielectric constant was subsequently measured using a wide-band dielectric anti-relaxation spectrometer at 1 MHz and room temperature.",
      "reasoning_analysis": "Increasing Factors: The Bisphenol A epoxy matrix contains polar ether and hydroxyl groups, and the Benzoxazinyl modification on the POSS nanoparticles introduces additional polar functionalities, both of which contribute to dipole orientation polarization that drives the dielectric constant up. Furthermore, the heterogeneous interface between the organic epoxy matrix and the inorganic-organic POSS nanoparticles may induce interfacial polarization, potentially enhancing permittivity. Decreasing Factors: The hierarchical structure explicitly notes nano-pores originating from the cage structure of the POSS units; since air or vacuum within these pores has a significantly lower dielectric constant than the polymer matrix, this free volume substantially reduces the overall permittivity. Additionally, the rigorous multi-step curing process up to 220 °C promotes a high crosslinking density, which restricts the segmental motion and orientation of polar dipoles, thereby lowering the dielectric response. The vacuum drying step also ensures the removal of the polar DMF solvent, preventing solvent-induced elevation of the dielectric constant. Dominant Factor: While the intrinsic polarity of the epoxy and benzoxazinyl groups provides a baseline for dipolar polarization, the introduction of nano-porosity via the POSS cage structure combined with the high crosslinking density achieved through the thermal curing history qualitatively dominates the behavior. These structural and processing features work synergistically to reduce the free volume average polarizability and restrict dipole mobility, leading to a net reduction in the dielectric constant relative to a non-porous, neat epoxy system."
    },
    "analysis_without_hierarchical_structure": {
      "descriptive_text": "The sample comprises a Bisphenol A type epoxy resin (E51) matrix incorporated with 10 wt% Benzoxazinyl modified polyhedral oligomeric silsesquioxane (BZPOSS) nanoparticles. Preparation involved solvent blending in dimethylformamide with a 30 wt% resin content, followed by vacuum drying at 120 °C for 2 hours. The material was subsequently subjected to a sequential thermal curing process at 140, 160, 180, 200, and 220 °C for 2 hours at each temperature step. The dielectric constant was evaluated using a wide-band dielectric anti-relaxation spectrometer at 1 MHz under room temperature conditions.",
      "reasoning_analysis": "Increasing Factors: The chemical composition includes inherent polar functional groups, such as ether and hydroxyl moieties within the epoxy backbone and nitrogen-containing functionalities from the benzoxazine modifier, which facilitate dipolar polarization under an electric field. Additionally, the heterogeneous interface between the organic polymer matrix and the inorganic BZPOSS nanoparticles may introduce interfacial polarization mechanisms that contribute to an elevated dielectric response. Decreasing Factors: The silsesquioxane core of the BZPOSS nanoparticles exhibits low intrinsic electronic polarizability compared to the organic resin, effectively diluting the overall dielectric constant. Furthermore, the rigorous multi-step thermal curing history promotes a high crosslinking density that restricts segmental chain mobility and limits dipole orientation, while the vacuum drying step minimizes the presence of highly polar residual DMF solvent molecules. Dominant Factor: The reduction in permittivity driven by the low-polarizability inorganic nanoparticles and the restricted dipolar mobility resulting from the high crosslinking density qualitatively dominates the behavior, counterbalancing the inherent polarity of the epoxy matrix to stabilize the final dielectric constant."
    }
  },
  {
    "doi": "10.1002/app.49887",
    "title": "Epoxy/benzoxazinyl POSS nanocomposite resin with low dielectric constant and excellent thermal stability",
    "year": 2021,
    "chemical_composition": {
      "repeat_unit_psmiles": null,
      "monomers": [
        {
          "name": "Bisphenol A type epoxy resin (E51)",
          "smiles": "CC(C)(c1ccc(OCC2CO2)cc1)c1ccc(OCC2CO2)cc1",
          "ratio_value": null,
          "ratio_unit": null
        }
      ],
      "additives": [
        {
          "name": "Benzoxazinyl modified polyhedral oligomeric silsesquioxane (BZPOSS)",
          "type": "nanoparticle",
          "amount_value": 20,
          "amount_unit": "wt%"
        }
      ],
      "is_homopolymer": false
    },
    "processing_history": "Solvent blending in DMF, resin content 30 wt%. Dried at 120 °C for 2 h in vacuum oven. Cured at 140, 160, 180, 200 and 220 °C for 2 h. Dielectric constant measured by Concept 50 type wide-band dielectric anti-relaxation spectrometer at 1 MHz, room temperature.",
    "hierarchical_structure": "Homogeneous dispersion of BZPOSS, nano-pores from cage structure of POSS.",
    "properties": {
      "eps": {
        "value": [
          2.28
        ],
        "unit": null
      }
    },
    "analysis_with_hierarchical_structure": {
      "descriptive_text": "The sample comprises a Bisphenol A type epoxy resin (E51) matrix nanocomposite modified with 20 wt% Benzoxazinyl modified polyhedral oligomeric silsesquioxane (BZPOSS) nanoparticles. Fabrication involved solvent blending in DMF followed by vacuum drying at 120 °C and a multi-step thermal curing process ranging from 140 to 220 °C. The resulting material exhibits a homogeneous dispersion of BZPOSS within the cured network, featuring a hierarchical structure characterized by nano-pores derived from the POSS cage architecture, with dielectric properties evaluated at 1 MHz and room temperature.",
      "reasoning_analysis": "Increasing Factors: The polar hydroxyl and ether groups within the Bisphenol A epoxy backbone enable dipole orientation polarization, inherently contributing to a higher eps. Additionally, the heterogeneous interface between the organic matrix and inorganic-organic BZPOSS nanoparticles may induce interfacial polarization, potentially increasing permittivity. Decreasing Factors: The introduction of 20 wt% BZPOSS incorporates silsesquioxane cages which possess lower polarizability than the dense epoxy network. Crucially, the hierarchical structure contains nano-pores originating from the POSS cage structure; these air voids significantly reduce the effective dielectric constant. Furthermore, the high-temperature curing schedule increases crosslinking density, restricting segmental motion and limiting dipole alignment. Dominant Factor: While the polar matrix contributes to permittivity, the low polarizability of the silsesquioxane cages and, most significantly, the presence of intrinsic nano-porosity qualitatively dominate the dielectric response, driving the eps lower relative to the neat cured epoxy resin."
    },
    "analysis_without_hierarchical_structure": {
      "descriptive_text": "The sample comprises a Bisphenol A type epoxy resin (E51) matrix incorporated with 20 wt% Benzoxazinyl modified polyhedral oligomeric silsesquioxane (BZPOSS) nanoparticles. Preparation involved solvent blending in dimethylformamide with a resin content of 30 wt%, followed by vacuum drying at 120 °C for 2 hours to remove residual solvent. The material underwent a multi-step thermal curing process at 140, 160, 180, 200, and 220 °C for 2 hours at each stage to ensure complete crosslinking. Finally, the dielectric constant was evaluated using a wide-band dielectric anti-relaxation spectrometer at 1 MHz under room temperature conditions.",
      "reasoning_analysis": "Increasing Factors: The presence of polar ether and hydroxyl groups within the cured Bisphenol A epoxy network facilitates dipolar polarization, which intrinsically contributes to a higher dielectric constant. Additionally, the heterogeneous interface between the organic polymer matrix and the inorganic BZPOSS nanoparticles may induce Maxwell-Wagner-Sillars interfacial polarization, potentially elevating the permittivity depending on dispersion quality. Decreasing Factors: The incorporation of 20 wt% BZPOSS nanoparticles introduces silsesquioxane cages characterized by low electronic polarizability and significant internal free volume, which typically lowers the overall dielectric constant relative to the neat epoxy matrix. Furthermore, the rigorous stepwise curing protocol promotes high crosslinking density, restricting segmental motion and dipole reorientation under the applied electric field. Dominant Factor: The volumetric replacement of the higher-permittivity epoxy matrix with the low-permittivity silsesquioxane nanostructures at a significant loading of 20 wt% is the dominant factor, qualitatively driving the composite dielectric constant lower than that of the unmodified resin, assuming effective dispersion and minimal residual polar solvent."
    }
  },
  {
    "doi": "10.1002/app.51376",
    "title": "Silacyclobutane-functionalized cyclosiloxanes as photoactive precursors for high thermal stability, low dielectric constant and low dielectric loss polymers",
    "year": 2021,
    "chemical_composition": {
      "repeat_unit_psmiles": null,
      "monomers": [
        {
          "name": "1,1-dichloro-1-silacyclobutane",
          "smiles": "Cl[Si]1(Cl)CCC1",
          "ratio_value": null,
          "ratio_unit": null
        },
        {
          "name": "Dimethyldichlorosilane",
          "smiles": "C[Si](C)(Cl)Cl",
          "ratio_value": null,
          "ratio_unit": null
        }
      ],
      "additives": [
        {
          "name": "Platinum acetylacetonate",
          "type": "photoinitiator",
          "amount_value": null,
          "amount_unit": null
        }
      ],
      "is_homopolymer": false
    },
    "processing_history": "Synthesized via hydrolysis of 1,1-dichloro-1-silacyclobutane and dimethyldichlorosilane in diethyl ether. Films spin-coated from chlorobenzene on Pt/Si wafers. Precured under 365 nm UV irradiation for 15 min. Thermally cured stepwise at 160 °C (2 h), 180 °C (2 h), 200 °C (2 h), 220 °C (2 h), and 250 °C (2.5 h). Dielectric constant measured by impedance analyzer (Agilent 4294A) at 10 MHz, ambient temperature.",
    "hierarchical_structure": "Hypercross-linked cyclosiloxane network. Amorphous (no Tg observed by DSC). Insoluble in common solvents.",
    "properties": {
      "eps": {
        "value": [
          2.36
        ],
        "unit": null
      }
    },
    "analysis_with_hierarchical_structure": {
      "descriptive_text": "The sample comprises a hypercross-linked cyclosiloxane network copolymer derived from the hydrolysis of 1,1-dichloro-1-silacyclobutane and dimethyldichlorosilane in diethyl ether, utilizing platinum acetylacetonate as a photoinitiator. Films were fabricated via spin-coating from chlorobenzene onto Pt/Si wafers, followed by precuring under 365 nm UV irradiation and a stepwise thermal curing regimen progressing from 160 °C to 250 °C. The resulting material exhibits an amorphous, insoluble hierarchical structure, with dielectric properties evaluated using an impedance analyzer at 10 MHz under ambient conditions.",
      "reasoning_analysis": "Increasing Factors: The siloxane backbone consists of polar Si-O bonds which contribute to atomic and electronic polarization, inherently establishing a baseline permittivity. Additionally, if the hydrolysis process during synthesis was incomplete, residual silanol (Si-OH) groups could introduce strong dipole polarization, potentially increasing the eps. Decreasing Factors: The inclusion of dimethyldichlorosilane introduces non-polar methyl groups that reduce the overall polarizability of the network. The hypercross-linked structure severely restricts segmental chain motion, limiting the orientational polarization of dipoles, particularly at the high measurement frequency of 10 MHz. Furthermore, the rigorous stepwise thermal curing up to 250 °C ensures the removal of residual solvents and moisture, eliminating extrinsic sources of high permittivity. Dominant Factor: The intrinsic low polarizability of the methyl-substituted siloxane chemistry combined with the elimination of volatiles via thorough thermal curing and the restricted dipole mobility imposed by the hypercross-linked network qualitatively dominates, driving the eps lower relative to polar, linear, or solvent-containing polymer systems."
    },
    "analysis_without_hierarchical_structure": {
      "descriptive_text": "The sample consists of a copolymer synthesized via the hydrolysis of 1,1-dichloro-1-silacyclobutane and dimethyldichlorosilane in diethyl ether, incorporating platinum acetylacetonate as a photoinitiator. Thin films were prepared by spin-coating the polymer solution from chlorobenzene onto Pt/Si wafers, followed by a precuring step under 365 nm UV irradiation for 15 minutes. Subsequent thermal curing was performed stepwise at temperatures ranging from 160 °C to 250 °C to ensure complete crosslinking and solvent removal. The dielectric constant was ultimately characterized using an impedance analyzer at 10 MHz under ambient temperature conditions.",
      "reasoning_analysis": "Increasing Factors: The presence of chlorine atoms in the precursor monomers introduces significant bond polarity, where any incomplete hydrolysis leaving residual Si-Cl or Si-OH groups would increase dipole orientation polarization and drive eps up. Additionally, the platinum acetylacetonate photoinitiator contains metal centers that could contribute to interfacial polarization, and any residual chlorobenzene solvent trapped within the film would increase the overall polarizability and elevate eps. Decreasing Factors: The incorporation of dimethylsiloxane units introduces non-polar methyl groups that reduce the overall dipole moment per unit volume, while the siloxane backbone itself possesses inherently low polarizability compared to carbon-based polymers, contributing to a lower eps. Crucially, the rigorous stepwise thermal curing up to 250 °C facilitates the complete condensation of silanol groups into siloxane bonds and drives off volatile byproducts and residual casting solvent, thereby minimizing extrinsic dielectric contributions and suppressing eps. Dominant Factor: The dominant factor is the combination of the methyl-functionalized siloxane backbone and the extensive high-temperature thermal curing history. While the chlorinated precursors pose a risk of increasing eps through residual polarity, the processing protocol is specifically designed to eliminate these polar species through condensation and volatilization, ensuring that the intrinsically lower polarizability of the cured methyl-siloxane network dictates the final eps behavior."
    }
  },
  {
    "doi": "10.1002/app.30154",
    "title": "Polyimide–Polydimethylsiloxane Copolymers for Low-Dielectric-Constant and Moisture-Resistance Applications",
    "year": 2009,
    "chemical_composition": {
      "repeat_unit_psmiles": null,
      "monomers": [
        {
          "name": "Pyromellitic dianhydride",
          "smiles": "O=C1OC(=O)c2cc3c(cc21)C(=O)OC3=O",
          "ratio_value": 89,
          "ratio_unit": "wt% (combined with ODA)"
        },
        {
          "name": "4,4'-oxydianiline",
          "smiles": "Nc1ccc(Oc2ccc(N)cc2)cc1",
          "ratio_value": 89,
          "ratio_unit": "wt% (combined with PMDA)"
        },
        {
          "name": "Aminoalkyl-terminated polydimethylsiloxane",
          "smiles": null,
          "ratio_value": 6,
          "ratio_unit": "wt%"
        },
        {
          "name": "4,4'-diphenylmethane diisocyanate",
          "smiles": "O=C=Nc1ccc(Cc2ccc(N=C=O)cc2)cc1",
          "ratio_value": 5,
          "ratio_unit": "wt%"
        }
      ],
      "additives": [],
      "is_homopolymer": false
    },
    "processing_history": "Solution polymerization in DMAc/THF (1:1 v/v). At-PDMS and ODA added, then PMDA at 40°C for 6 h, then MDI at RT for 24 h. Cast on Teflon, dried RT 24 h, 100°C 2 h, 250°C 1 h. Dielectric constant measured by capacitance method using HP4145B semiconductor parameter analyzer.",
    "hierarchical_structure": "Segmented copolymer, microphase separation between PI and PDMS domains, nanopores generated by CO2 evolvement.",
    "properties": {
      "eps": {
        "value": [
          3.14
        ],
        "unit": null
      }
    },
    "analysis_with_hierarchical_structure": {
      "descriptive_text": "The sample is a segmented copolymer synthesized via solution polymerization in a DMAc/THF (1:1 v/v) solvent system, primarily composed of a polyimide backbone derived from pyromellitic dianhydride and 4,4'-oxydianiline. This matrix is modified with 6 wt% aminoalkyl-terminated polydimethylsiloxane and 5 wt% 4,4'-diphenylmethane diisocyanate, processed by adding the siloxane and dianiline followed by the dianhydride at 40°C for 6 hours, and finally the diisocyanate at room temperature for 24 hours. The resulting solution was cast on Teflon and subjected to a stepwise thermal curing protocol involving drying at room temperature for 24 hours, followed by heating at 100°C for 2 hours and 250°C for 1 hour. Hierarchically, the material exhibits microphase separation between polyimide and PDMS domains with nanopores generated within the matrix due to CO2 evolvement during processing, and the dielectric constant was characterized using a capacitance method with a semiconductor parameter analyzer.",
      "reasoning_analysis": "Increasing Factors: The primary polyimide matrix formed from PMDA and ODA contains highly polar imide rings and aromatic structures, which possess significant electronic and orientational polarizability, inherently driving the dielectric constant (eps) upward. Additionally, the incorporation of MDI introduces polar urethane or urea linkages that can contribute to dipole polarization, while the interfaces created by microphase separation between the PI and PDMS domains may induce interfacial polarization, further increasing the effective permittivity. Decreasing Factors: The inclusion of PDMS introduces siloxane segments with low polarizability and high free volume, which qualitatively lowers the dielectric constant. More significantly, the generation of nanopores via CO2 evolvement during the thermal curing process introduces air voids into the matrix, drastically reducing the overall material density and polarizable volume. Furthermore, the high-temperature curing step at 250°C ensures the removal of residual polar solvents and completion of imidization, preventing solvent-induced elevation of the dielectric constant. Dominant Factor: While the polar polyimide backbone establishes a high baseline permittivity, the intentional introduction of nanopores through CO2 evolvement combined with the low-dielectric PDMS segments qualitatively dominates the final behavior. The reduction in effective polarizable density caused by the porosity and the intrinsically low-k nature of the siloxane domains likely outweighs the polar contributions of the imide and isocyanate components, resulting in a net decrease in the dielectric constant relative to a dense, pristine polyimide."
    },
    "analysis_without_hierarchical_structure": {
      "descriptive_text": "The sample comprises a hybrid polymer system synthesized via solution polymerization using a DMAc/THF (1:1 v/v) solvent mixture, featuring a polyimide backbone derived from pyromellitic dianhydride and 4,4'-oxydianiline forming the primary mass component, modified with 6 wt% aminoalkyl-terminated polydimethylsiloxane and 5 wt% 4,4'-diphenylmethane diisocyanate. The preparation involved adding the siloxane and diamine followed by the dianhydride at 40°C for 6 hours, subsequent addition of the diisocyanate at room temperature for 24 hours, and final casting on a Teflon substrate with a stepwise thermal curing profile of 24 hours at room temperature, 2 hours at 100°C, and 1 hour at 250°C to facilitate imidization and solvent removal prior to dielectric characterization by capacitance method.",
      "reasoning_analysis": "Increasing Factors: The extensive aromatic conjugation within the pyromellitic dianhydride and 4,4'-oxydianiline segments facilitates strong electronic polarization, while the formation of polar imide rings and urethane linkages during the high-temperature thermal treatment introduces significant dipolar polarization mechanisms that inherently elevate the dielectric constant. Decreasing Factors: The incorporation of aminoalkyl-terminated polydimethylsiloxane introduces siloxane segments characterized by low bond polarizability and increased fractional free volume, which act to reduce the overall permittivity, and the rigorous thermal curing cycle up to 250°C ensures the elimination of polar residual solvents like DMAc that would otherwise inflate the dielectric value. Dominant Factor: The continuous aromatic polyimide matrix constitutes the vast majority of the material mass and structural volume; therefore, the intrinsic high polarizability of the imidized aromatic backbone qualitatively dominates the dielectric behavior, establishing a higher baseline permittivity that is only partially mitigated by the minority siloxane phase and processing-induced densification."
    }
  },
  {
    "doi": "10.1002/app.30154",
    "title": "Polyimide–Polydimethylsiloxane Copolymers for Low-Dielectric-Constant and Moisture-Resistance Applications",
    "year": 2009,
    "chemical_composition": {
      "repeat_unit_psmiles": null,
      "monomers": [
        {
          "name": "Pyromellitic dianhydride",
          "smiles": "O=C1OC(=O)c2cc3c(cc21)C(=O)OC3=O",
          "ratio_value": 83,
          "ratio_unit": "wt% (combined with ODA)"
        },
        {
          "name": "4,4'-oxydianiline",
          "smiles": "Nc1ccc(Oc2ccc(N)cc2)cc1",
          "ratio_value": 83,
          "ratio_unit": "wt% (combined with PMDA)"
        },
        {
          "name": "Aminoalkyl-terminated polydimethylsiloxane",
          "smiles": null,
          "ratio_value": 12,
          "ratio_unit": "wt%"
        },
        {
          "name": "4,4'-diphenylmethane diisocyanate",
          "smiles": "O=C=Nc1ccc(Cc2ccc(N=C=O)cc2)cc1",
          "ratio_value": 5,
          "ratio_unit": "wt%"
        }
      ],
      "additives": [],
      "is_homopolymer": false
    },
    "processing_history": "Solution polymerization in DMAc/THF (1:1 v/v). At-PDMS and ODA added, then PMDA at 40°C for 6 h, then MDI at RT for 24 h. Cast on Teflon, dried RT 24 h, 100°C 2 h, 250°C 1 h. Dielectric constant measured by capacitance method using HP4145B semiconductor parameter analyzer.",
    "hierarchical_structure": "Segmented copolymer, microphase separation between PI and PDMS domains, nanopores generated by CO2 evolvement.",
    "properties": {
      "eps": {
        "value": [
          3.04
        ],
        "unit": null
      }
    },
    "analysis_with_hierarchical_structure": {
      "descriptive_text": "The sample is a segmented copolymer synthesized via solution polymerization in a DMAc/THF (1:1 v/v) solvent system, comprising a polyimide backbone formed from pyromellitic dianhydride (PMDA) and 4,4'-oxydianiline (ODA) which constitute 83 wt% of the mass, modified with 12 wt% aminoalkyl-terminated polydimethylsiloxane (PDMS) and 5 wt% 4,4'-diphenylmethane diisocyanate (MDI). The synthesis procedure involved the addition of PDMS and ODA followed by PMDA at 40°C for 6 hours, then MDI at room temperature for 24 hours, after which the solution was cast on Teflon and subjected to a stepwise thermal curing process involving drying at room temperature for 24 hours, heating at 100°C for 2 hours, and finally at 250°C for 1 hour. Hierarchically, the material exhibits microphase separation between polyimide and PDMS domains along with nanopores generated by CO2 evolvement, and the dielectric property (eps) was characterized using a capacitance method with an HP4145B semiconductor parameter analyzer.",
      "reasoning_analysis": "Increasing Factors: The polyimide backbone derived from PMDA and ODA contains highly polar imide and carbonyl groups that facilitate electronic and orientational polarization, inherently driving the eps upward. Additionally, the inclusion of MDI introduces polar urethane or urea linkages within the segmented structure, further enhancing dipole contributions relative to non-polar hydrocarbons. Decreasing Factors: The incorporation of 12 wt% polydimethylsiloxane (PDMS) introduces siloxane bonds known for low polarity and high free volume, which acts to lower the overall eps. More critically, the hierarchical structure features nanopores generated by CO2 evolvement; since air has a dielectric constant near unity, these voids significantly reduce the effective permittivity of the bulk material. The microphase separation isolates these low-k PDMS domains and porous regions, preventing the high-k polyimide matrix from dominating the bulk property. Dominant Factor: While the polar polyimide matrix establishes a baseline tendency for higher permittivity, the intentional introduction of nanopores and the low-dielectric PDMS segments via the specific thermal curing and CO2 evolvement processing history serves as the dominant factor. These structural modifications qualitatively drive the eps downward, aiming to achieve a low-dielectric constant material despite the polar nature of the primary backbone."
    },
    "analysis_without_hierarchical_structure": {
      "descriptive_text": "The sample comprises a multicomponent copolymer system synthesized via solution polymerization using a DMAc/THF (1:1 v/v) solvent mixture. The backbone formation involves the reaction of Pyromellitic dianhydride (PMDA) and 4,4'-oxydianiline (ODA), which constitute the majority weight fraction, modified by the incorporation of 12 wt% Aminoalkyl-terminated polydimethylsiloxane (At-PDMS) and 5 wt% 4,4'-diphenylmethane diisocyanate (MDI). The reaction sequence involved adding At-PDMS and ODA followed by PMDA at 40°C for 6 hours, with MDI introduced at room temperature for 24 hours. The resulting solution was cast onto a Teflon substrate and subjected to a staged thermal curing process involving drying at room temperature for 24 hours, followed by heating at 100°C for 2 hours and finally at 250°C for 1 hour. The dielectric constant was subsequently characterized using a capacitance method with an HP4145B semiconductor parameter analyzer.",
      "reasoning_analysis": "Increasing Factors: The presence of the aromatic polyimide backbone formed from PMDA and ODA introduces significant electronic and orientational polarization due to the conjugated aromatic rings and polar imide linkages. Additionally, the inclusion of MDI introduces polar urethane or urea linkages which possess strong dipole moments, potentially increasing the dielectric constant through enhanced dipole alignment under an electric field. Decreasing Factors: The incorporation of 12 wt% Aminoalkyl-terminated polydimethylsiloxane (At-PDMS) is a critical factor driving the dielectric constant down, as siloxane chains exhibit low polarizability and inherently low dielectric constants compared to aromatic polyimides. Furthermore, the rigorous thermal curing history up to 250°C facilitates the removal of the highly polar DMAc solvent and ensures complete imidization, eliminating highly polar polyamic acid precursor groups that would otherwise elevate the permittivity. Dominant Factor: While the aromatic polyimide matrix provides a structural baseline with moderate dielectric polarity, the incorporation of the low-polarity PDMS segments combined with the high-temperature thermal treatment serves as the dominant factor. This combination qualitatively suppresses the overall dielectric constant relative to a pristine aromatic polyimide by reducing the overall dipole density and increasing free volume within the polymer network."
    }
  },
  {
    "doi": "10.1002/app.51376",
    "title": "Silacyclobutane-functionalized cyclosiloxanes as photoactive precursors for high thermal stability, low dielectric constant and low dielectric loss polymers",
    "year": 2021,
    "chemical_composition": {
      "repeat_unit_psmiles": null,
      "monomers": [
        {
          "name": "1,1-dichloro-1-silacyclobutane",
          "smiles": "Cl[Si]1(Cl)CCC1",
          "ratio_value": null,
          "ratio_unit": null
        }
      ],
      "additives": [
        {
          "name": "Platinum acetylacetonate",
          "type": "photoinitiator",
          "amount_value": null,
          "amount_unit": null
        }
      ],
      "is_homopolymer": true
    },
    "processing_history": "Synthesized via hydrolysis of 1,1-dichloro-1-silacyclobutane in diethyl ether. Films spin-coated from chlorobenzene on Pt/Si wafers. Precured under 365 nm UV irradiation for 15 min. Thermally cured stepwise at 160 °C (2 h), 180 °C (2 h), 200 °C (2 h), 220 °C (2 h), and 250 °C (2.5 h). Dielectric constant measured by impedance analyzer (Agilent 4294A) at 10 MHz, ambient temperature.",
    "hierarchical_structure": "Hypercross-linked cyclosiloxane network. Amorphous (no Tg observed by DSC). Insoluble in common solvents.",
    "properties": {
      "eps": {
        "value": [
          2.76
        ],
        "unit": null
      }
    },
    "analysis_with_hierarchical_structure": {
      "descriptive_text": "The sample comprises a hypercross-linked cyclosiloxane network homopolymer synthesized via the hydrolysis of 1,1-dichloro-1-silacyclobutane in diethyl ether. Platinum acetylacetonate was incorporated as a photoinitiator during film fabrication, where the precursor solution in chlorobenzene was spin-coated onto Pt/Si wafers and subjected to 365 nm UV irradiation. The material underwent a comprehensive stepwise thermal curing process ranging from 160 °C to 250 °C to finalize the network structure. Characterization reveals an amorphous, insoluble hierarchical structure with no observable glass transition temperature, indicative of a highly constrained polymer network evaluated for dielectric constant at 10 MHz under ambient conditions.",
      "reasoning_analysis": "Increasing Factors: The intrinsic polarity of the siloxane (Si-O-Si) backbone bonds contributes to electronic and atomic polarization, establishing a baseline dielectric constant. Additionally, the hypercross-linked network structure increases the material density, potentially increasing the number of polarizable units per unit volume, while any residual platinum from the acetylacetonate additive could introduce minor interfacial polarization effects. Decreasing Factors: The rigorous stepwise thermal curing up to 250 °C effectively removes residual high-dielectric solvents such as chlorobenzene and moisture, which would otherwise significantly elevate the eps. Furthermore, the highly constrained hypercross-linked architecture restricts segmental motion and dipole orientation, limiting the contribution of orientational polarization at the measurement frequency of 10 MHz. Dominant Factor: The extensive thermal curing protocol and the resulting insoluble, hypercross-linked network structure qualitatively dominate the dielectric behavior. By eliminating volatile polar contaminants and physically restricting dipole alignment within the rigid cyclosiloxane matrix, these factors suppress potential increases in eps, stabilizing the dielectric constant towards the lower end typical of dense, cured siloxane networks."
    },
    "analysis_without_hierarchical_structure": {
      "descriptive_text": "The sample consists of a homopolymer derived from 1,1-dichloro-1-silacyclobutane monomers, incorporating Platinum acetylacetonate as a photoinitiator. The material was synthesized via hydrolysis in diethyl ether and subsequently processed into thin films by spin-coating from a chlorobenzene solution onto Pt/Si wafers. Following deposition, the films underwent a precuring stage under 365 nm UV irradiation for 15 minutes, followed by a rigorous stepwise thermal curing protocol ranging from 160 °C to 250 °C. The dielectric constant was ultimately characterized using an impedance analyzer at 10 MHz under ambient temperature conditions.",
