Repository: hhtrick/HHT-code

# HHT training framework

This directory contains model training, embedding precomputation, inference, article-level baselines and the curated datasets. All commands below assume that the working directory is `train_code/`.

## 3. Datasets and fixed partitions

Each main dataset is a JSON array at `dataset/{property}/{property}.json`. Entries contain source metadata, `chemical_composition`, `processing_history`, `hierarchical_structure`, `properties`, and two generated-analysis objects. Targets are stored as `properties[property]["value"]`; source metadata and target values are not predictive input fields.

| Property | Train | Validation | Test | Total |
|---|---:|---:|---:|---:|

File: train_code/dataset/eps/eps.json (part 4 of 190)
[
      "reasoning_analysis": "Increasing Factors: The formation of polar silicon-oxygen bonds during the hydrolysis of the chlorosilane monomer introduces significant electronic and atomic polarization contributions. Additionally, the stepwise thermal curing promotes network densification, increasing the number density of polarizable units per unit volume, while any residual Platinum acetylacetonate complexes may introduce minor ionic or interfacial polarization effects. Decreasing Factors: The high-temperature thermal curing profile is critical for volatilizing residual polar solvents such as chlorobenzene and diethyl ether, as well as reaction byproducts like HCl, the removal of which drastically reduces orientational and interfacial polarization. Furthermore, the UV and thermal curing induces crosslinking that restricts segmental chain mobility, thereby limiting dipole orientation capabilities at the measurement frequency of 10 MHz. Dominant Factor: The rigorous thermal curing history serves as the dominant factor, as the elimination of high-permittivity volatile solvents and byproducts outweighs the densification effects, ensuring the final dielectric constant reflects the intrinsic low-polarity nature of the cured organosilicon network rather than extrinsic contamination."
    }
  },
  {
    "doi": "10.1002/app.30154",
    "title": "Polyimide–Polydimethylsiloxane Copolymers for Low-Dielectric-Constant and Moisture-Resistance Applications",
    "year": 2009,
    "chemical_composition": {
      "repeat_unit_psmiles": null,
      "monomers": [
        {
          "name": "Pyromellitic dianhydride",
          "smiles": "O=C1OC(=O)c2cc3c(cc21)C(=O)OC3=O",
          "ratio_value": 95,
          "ratio_unit": "wt% (combined with ODA)"
        },
        {
          "name": "4,4'-oxydianiline",
          "smiles": "Nc1ccc(Oc2ccc(N)cc2)cc1",
          "ratio_value": 95,
          "ratio_unit": "wt% (combined with PMDA)"
        },
        {
          "name": "4,4'-diphenylmethane diisocyanate",
          "smiles": "O=C=Nc1ccc(Cc2ccc(N=C=O)cc2)cc1",
          "ratio_value": 5,
          "ratio_unit": "wt%"
        }
      ],
      "additives": [],
      "is_homopolymer": false
    },
    "processing_history": "Solution polymerization in DMAc/THF (1:1 v/v). At-PDMS and ODA added, then PMDA at 40°C for 6 h, then MDI at RT for 24 h. Cast on Teflon, dried RT 24 h, 100°C 2 h, 250°C 1 h. Dielectric constant measured by capacitance method using HP4145B semiconductor parameter analyzer.",
    "hierarchical_structure": "PI-MDI copolymer.",
    "properties": {
      "eps": {
        "value": [
          3.42
        ],
        "unit": null
      }
    },
    "analysis_with_hierarchical_structure": {
      "descriptive_text": "The sample is identified as a PI-MDI copolymer synthesized via solution polymerization in a DMAc/THF (1:1 v/v) solvent system. The chemical composition consists primarily of Pyromellitic dianhydride (PMDA) and 4,4'-oxydianiline (ODA), which comprise a combined 95 wt% of the formulation, modified with 5 wt% 4,4'-diphenylmethane diisocyanate (MDI). The processing history indicates that At-PDMS and ODA were added followed by PMDA at 40°C for 6 hours, then MDI at room temperature for 24 hours. The resulting solution was cast on Teflon and subjected to a multi-stage thermal curing process involving drying at room temperature for 24 hours, followed by heating at 100°C for 2 hours and 250°C for 1 hour. The dielectric constant was subsequently characterized using a capacitance method with an HP4145B semiconductor parameter analyzer.",
      "reasoning_analysis": "Increasing Factors: The presence of highly polar imide rings and ether linkages within the PMDA-ODA backbone contributes significant orientational polarization, intrinsically driving the dielectric constant (eps) higher. Additionally, the high aromatic content from PMDA, ODA, and MDI increases electronic polarization due to the high density of pi-electrons. The thermal curing process up to 250°C promotes chain packing and densification, which increases the number of polarizable units per unit volume, potentially further elevating eps. Decreasing Factors: The rigid aromatic backbone structure restricts the mobility of polar dipoles, limiting the magnitude of orientational polarization compared to more flexible aliphatic polymers. Furthermore, the high-temperature thermal history is critical for evaporating the highly polar processing solvents (DMAc/THF) and ensuring complete imidization, thereby removing polar precursors and residual solvents that would otherwise significantly increase the dielectric constant. Dominant Factor: The intrinsic chemical structure of the polyimide backbone dominates the final eps behavior; while the thermal processing minimizes extrinsic contributions from residual solvents, the high electron density of the aromatic systems and the permanent dipoles of the imide groups establish a moderate-to-high baseline dielectric constant characteristic of conventional polyimide systems."
    },
    "analysis_without_hierarchical_structure": {
      "descriptive_text": "The polymer sample is a copolymer system primarily composed of pyromellitic dianhydride (PMDA) and 4,4'-oxydianiline (ODA), modified with 5 wt% 4,4'-diphenylmethane diisocyanate (MDI). Synthesis was conducted via solution polymerization in a DMAc/THF (1:1 v/v) solvent mixture, where At-PDMS and ODA were added followed by PMDA at 40°C for 6 hours, and then MDI at room temperature for 24 hours. The resulting film was cast on a Teflon substrate and subjected to a multi-stage thermal curing protocol comprising drying at room temperature for 24 hours, heating at 100°C for 2 hours, and final curing at 250°C for 1 hour, with dielectric constant characterization performed using a capacitance method.",
      "reasoning_analysis": "Increasing Factors: The chemical composition features a high density of aromatic rings from PMDA, ODA, and MDI, which possess high electronic polarizability, inherently driving the eps upward. Additionally, the formation of polar imide linkages during the thermal curing process and the presence of polar isocyanate-derived groups introduce strong dipolar contributions that further increase the eps. The high-temperature curing at 250°C promotes dense chain packing and complete imidization, increasing the number density of polarizable units per unit volume. Decreasing Factors: The ether linkage within the ODA monomer introduces segmental flexibility and free volume compared to fully rigid biphenyl structures, which can slightly reduce the density of polarizable groups and lower the eps. Furthermore, the extensive thermal drying sequence is designed to eliminate residual high-permittivity solvents like DMAc and absorbed moisture, preventing artificial inflation of the eps value. Dominant Factor: The intrinsic high electronic polarizability of the aromatic polyimide backbone combined with the dense matrix structure achieved through the high-temperature thermal curing qualitatively dominates the dielectric behavior, establishing a baseline eps characteristic of high-performance aromatic polyimides."
    }
  },
  {
    "doi": "10.1002/app.30154",
    "title": "Polyimide–Polydimethylsiloxane Copolymers for Low-Dielectric-Constant and Moisture-Resistance Applications",
    "year": 2009,
    "chemical_composition": {
      "repeat_unit_psmiles": null,
      "monomers": [
        {
          "name": "Pyromellitic dianhydride",
          "smiles": "O=C1OC(=O)c2cc3c(cc21)C(=O)OC3=O",
          "ratio_value": 75,
          "ratio_unit": "wt% (combined with ODA)"
        },
        {
          "name": "4,4'-oxydianiline",
          "smiles": "Nc1ccc(Oc2ccc(N)cc2)cc1",
          "ratio_value": 75,
          "ratio_unit": "wt% (combined with PMDA)"
        },
        {
          "name": "Aminoalkyl-terminated polydimethylsiloxane",
          "smiles": null,
          "ratio_value": 25,
          "ratio_unit": "wt%"
        }
      ],
      "additives": [],
      "is_homopolymer": false
    },
    "processing_history": "Solution polymerization in DMAc/THF (1:1 v/v). At-PDMS and ODA added, then PMDA at 40°C for 6 h, then MDI at RT for 24 h. Cast on Teflon, dried RT 24 h, 100°C 2 h, 250°C 1 h. Dielectric constant measured by capacitance method using HP4145B semiconductor parameter analyzer.",
    "hierarchical_structure": "Segmented copolymer, microphase separation, PDMS domain diameter 30-100 nm, nanopores.",
    "properties": {
      "eps": {
        "value": [
          3.02
        ],
        "unit": null
      }
    },
    "analysis_with_hierarchical_structure": {
      "descriptive_text": "The sample is a segmented copolymer comprising a polyimide backbone synthesized from pyromellitic dianhydride (PMDA) and 4,4'-oxydianiline (ODA), modified with 25 wt% aminoalkyl-terminated polydimethylsiloxane (PDMS). The material was prepared via solution polymerization in a DMAc/THF (1:1 v/v) solvent system, where PDMS and ODA were initially combined followed by the addition of PMDA at 40°C for 6 hours and subsequent reaction with MDI at room temperature for 24 hours. The resulting solution was cast on Teflon and subjected to a thermal curing protocol involving drying at room temperature for 24 hours, followed by heating at 100°C for 2 hours and 250°C for 1 hour. Structural characterization reveals a microphase-separated morphology featuring PDMS domains with diameters ranging from 30 to 100 nm alongside the presence of nanopores, with dielectric properties measured via the capacitance method using an HP4145B semiconductor parameter analyzer.",
      "reasoning_analysis": "Increasing Factors: The polar carbonyl groups within the PMDA-ODA polyimide segments possess strong dipole moments that contribute to orientational polarization, inherently raising the dielectric constant (eps). Additionally, the introduction of MDI during processing may introduce polar urea or urethane linkages, and the microphase-separated structure can induce interfacial polarization (Maxwell-Wagner-Sillars effect) at the boundaries between the polyimide and PDMS domains. Decreasing Factors: The incorporation of 25 wt% polydimethylsiloxane (PDMS) introduces non-polar Si-O backbones and methyl side groups which have significantly lower polarizability than the aromatic polyimide matrix. Crucially, the presence of nanopores introduces air voids with a dielectric constant near unity, drastically reducing the overall volumetric permittivity. The high-temperature thermal curing up to 250°C also ensures complete imidization and solvent removal, minimizing residual polar species. Dominant Factor: While the polyimide backbone provides structural integrity and inherent polarity, the synergistic effect of the low-polarity PDMS segments and, most significantly, the nanoporous structure qualitatively dominates the dielectric behavior. These features are specifically engineered to disrupt the continuity of the polar matrix and introduce low-permittivity volumes, leading to a net reduction in the dielectric constant (eps) relative to a dense, pristine polyimide."
    },
    "analysis_without_hierarchical_structure": {
      "descriptive_text": "The sample comprises a polyimide-siloxane composite system synthesized from pyromellitic dianhydride and 4,4'-oxydianiline, modified with 25 wt% aminoalkyl-terminated polydimethylsiloxane. Preparation involved solution polymerization in a DMAc/THF (1:1 v/v) mixture, where the siloxane and diamine were mixed prior to the addition of the dianhydride at 40°C for 6 hours, followed by reaction with MDI at room temperature for 24 hours. The resulting solution was cast onto a Teflon substrate and subjected to a staged thermal treatment consisting of drying at room temperature for 24 hours, heating at 100°C for 2 hours, and final curing at 250°C for 1 hour. The dielectric constant was subsequently characterized using a capacitance method with an HP4145B semiconductor parameter analyzer.",
      "reasoning_analysis": "Increasing Factors: The formation of the polyimide backbone using pyromellitic dianhydride and 4,4'-oxydianiline introduces rigid aromatic rings and highly polar imide groups, which enhance electronic and orientational polarization, inherently driving the dielectric constant upward. Additionally, the high-temperature curing at 250°C ensures complete imidization and densification of the matrix, while the inclusion of MDI during processing may introduce further polar urethane or urea linkages that contribute to increased polarization. Decreasing Factors: The incorporation of 25 wt% aminoalkyl-terminated polydimethylsiloxane serves as a significant factor reducing the dielectric constant. The siloxane backbone possesses low polarizability, and the rotating methyl groups generate substantial free volume, which reduces the density of dipoles per unit volume. Furthermore, the flexible siloxane segments disrupt the tight packing of the rigid polyimide chains, lowering the overall permittivity. Dominant Factor: The substantial loading of the low-polarity PDMS component qualitatively dominates the dielectric behavior. Although the polyimide matrix and thermal curing promote higher polarization, the intrinsic low-k nature and free volume contribution of the siloxane phase typically outweigh the polar contributions of the matrix, leading to a net reduction in the dielectric constant relative to a pristine polyimide."
    }
  },
  {
    "doi": "10.1002/app.30154",
    "title": "Polyimide–Polydimethylsiloxane Copolymers for Low-Dielectric-Constant and Moisture-Resistance Applications",
    "year": 2009,
    "chemical_composition": {
      "repeat_unit_psmiles": null,
      "monomers": [
        {
          "name": "Pyromellitic dianhydride",
          "smiles": "O=C1OC(=O)c2cc3c(cc21)C(=O)OC3=O",
          "ratio_value": 73,
          "ratio_unit": "wt% (combined with ODA)"
        },
        {
          "name": "4,4'-oxydianiline",
          "smiles": "Nc1ccc(Oc2ccc(N)cc2)cc1",
          "ratio_value": 73,
          "ratio_unit": "wt% (combined with PMDA)"
        },
        {
          "name": "Aminoalkyl-terminated polydimethylsiloxane",
          "smiles": null,
          "ratio_value": 25,
          "ratio_unit": "wt%"
        },
        {
          "name": "4,4'-diphenylmethane diisocyanate",
          "smiles": "O=C=Nc1ccc(Cc2ccc(N=C=O)cc2)cc1",
          "ratio_value": 2,
          "ratio_unit": "wt%"
        }
      ],
      "additives": [],
      "is_homopolymer": false
    },
    "processing_history": "Solution polymerization in DMAc/THF (1:1 v/v). At-PDMS and ODA added, then PMDA at 40°C for 6 h, then MDI at RT for 24 h. Cast on Teflon, dried RT 24 h, 100°C 2 h, 250°C 1 h. Dielectric constant measured by capacitance method using HP4145B semiconductor parameter analyzer.",
    "hierarchical_structure": "Segmented copolymer, microphase separation between PI and PDMS domains, nanopores generated by CO2 evolvement.",
    "properties": {
      "eps": {
        "value": [
          2.81
        ],
        "unit": null
      }
    },
    "analysis_with_hierarchical_structure": {
      "descriptive_text": "The sample is a segmented copolymer comprising a polyimide backbone derived from pyromellitic dianhydride (PMDA) and 4,4'-oxydianiline (ODA) (combined 73 wt%), modified with 25 wt% aminoalkyl-terminated polydimethylsiloxane (PDMS) and 2 wt% 4,4'-diphenylmethane diisocyanate (MDI). It was synthesized via solution polymerization in a DMAc/THF solvent mixture, where PDMS and ODA were initially combined followed by the addition of PMDA at 40°C for 6 hours and MDI at room temperature for 24 hours. The resulting solution was cast onto a Teflon substrate and subjected to a stepwise thermal curing process involving drying at room temperature for 24 hours, followed by heating at 100°C for 2 hours and 250°C for 1 hour to facilitate imidization and solvent removal. Structural characterization reveals a microphase-separated morphology between polyimide and PDMS domains, featuring nanopores generated by CO2 evolvement during processing, and the dielectric constant was subsequently measured using a capacitance method with a semiconductor parameter analyzer.",
      "reasoning_analysis": "Increasing Factors: The aromatic polyimide segments containing polar carbonyl and imide groups contribute to significant electronic and dipolar polarization, which intrinsically drives the eps higher. Additionally, the microphase-separated structure creates interfaces between the PI and PDMS domains that can induce interfacial polarization (Maxwell-Wagner-Sillars effect), potentially increasing the effective eps at low frequencies. Decreasing Factors: The incorporation of 25 wt% PDMS introduces flexible siloxane chains with low polarizability and high free volume, which significantly lowers the overall dielectric response. Furthermore, the generation of nanopores via CO2 evolvement introduces air voids (eps approx 1) into the matrix, drastically reducing the effective eps according to mixing rules. The high-temperature thermal curing history also ensures the removal of polar residual solvents (DMAc/THF) and moisture, preventing artificial elevation of the eps. Dominant Factor: While the polar polyimide backbone provides a high baseline permittivity, the synergistic effect of the low-polarity PDMS segments and, most critically, the introduction of nanopores from CO2 evolvement qualitatively dominates the material behavior, driving the final eps significantly lower than that of a dense, unmodified polyimide."
    },
    "analysis_without_hierarchical_structure": {
      "descriptive_text": "The sample consists of a hybrid copolymer system based on a polyimide backbone derived from pyromellitic dianhydride (PMDA) and 4,4'-oxydianiline (ODA), modified with 25 wt% aminoalkyl-terminated polydimethylsiloxane (At-PDMS) and 2 wt% 4,4'-diphenylmethane diisocyanate (MDI). The material was synthesized via solution polymerization in a 1:1 v/v mixture of DMAc and THF, where At-PDMS and ODA were initially combined followed by the addition of PMDA at 40°C for 6 hours, and subsequently MDI at room temperature for 24 hours. The resulting solution was cast onto a Teflon substrate and subjected to a multi-stage thermal treatment involving drying at room temperature for 24 hours, followed by curing at 100°C for 2 hours and finally at 250°C for 1 hour to ensure complete imidization and solvent removal, with the dielectric constant subsequently characterized using a capacitance method.",
      "reasoning_analysis": "Increasing Factors: The aromatic polyimide backbone formed from PMDA and ODA introduces highly polar carbonyl imide groups and conjugated aromatic rings, which enhance electronic and orientational polarization, inherently driving the dielectric constant upward. Additionally, the inclusion of MDI introduces polar urethane linkages, and the high-temperature curing step at 250°C ensures complete imidization and matrix densification, increasing the concentration of polarizable dipoles per unit volume. Decreasing Factors: The incorporation of 25 wt% aminoalkyl-terminated polydimethylsiloxane (At-PDMS) is a significant mitigating factor, as the siloxane backbone possesses low polarizability and the methyl side groups contribute to a substantial reduction in dielectric constant. Furthermore, the rigorous thermal drying protocol effectively removes residual polar solvents (DMAc/THF) and moisture, preventing extrinsic elevation of the dielectric constant caused by volatile polar contaminants. Dominant Factor: The substantial weight fraction of the low-polarity PDMS segment qualitatively dominates the dielectric response, likely resulting in a lower overall dielectric constant compared to a neat PMDA-ODA polyimide, as the low-k siloxane domains disrupt the continuity of the high-k polyimide matrix and introduce additional free volume."
    }
  },
  {
    "doi": "10.1002/app.30154",
    "title": "Polyimide–Polydimethylsiloxane Copolymers for Low-Dielectric-Constant and Moisture-Resistance Applications",
    "year": 2009,
    "chemical_composition": {
      "repeat_unit_psmiles": null,
      "monomers": [
        {
          "name": "Pyromellitic dianhydride",
          "smiles": "O=C1OC(=O)c2cc3c(cc21)C(=O)OC3=O",
          "ratio_value": 70,
          "ratio_unit": "wt% (combined with ODA)"
        },
        {
          "name": "4,4'-oxydianiline",
          "smiles": "Nc1ccc(Oc2ccc(N)cc2)cc1",
          "ratio_value": 70,
          "ratio_unit": "wt% (combined with PMDA)"
        },
        {
          "name": "Aminoalkyl-terminated polydimethylsiloxane",
          "smiles": null,
          "ratio_value": 25,
          "ratio_unit": "wt%"
        },
        {
          "name": "4,4'-diphenylmethane diisocyanate",
          "smiles": "O=C=Nc1ccc(Cc2ccc(N=C=O)cc2)cc1",
          "ratio_value": 5,
          "ratio_unit": "wt%"
        }
      ],
      "additives": [],
      "is_homopolymer": false
    },
    "processing_history": "Solution polymerization in DMAc/THF (1:1 v/v). At-PDMS and ODA added, then PMDA at 40°C for 6 h, then MDI at RT for 24 h. Cast on Teflon, dried RT 24 h, 100°C 2 h, 250°C 1 h. Dielectric constant measured by capacitance method using HP4145B semiconductor parameter analyzer.",
    "hierarchical_structure": "Segmented copolymer, microphase separation between PI and PDMS domains, nanopores generated by CO2 evolvement.",
    "properties": {
      "eps": {
        "value": [
          2.58
        ],
        "unit": null
      }
    },
    "analysis_with_hierarchical_structure": {
      "descriptive_text": "The sample is a segmented copolymer synthesized via solution polymerization in a DMAc/THF (1:1 v/v) solvent system, comprising a polyimide backbone derived from pyromellitic dianhydride (PMDA) and 4,4'-oxydianiline (ODA) modified with 25 wt% aminoalkyl-terminated polydimethylsiloxane (PDMS) and 5 wt% 4,4'-diphenylmethane diisocyanate (MDI). The processing history involves the sequential addition of PDMS and ODA followed by PMDA at 40°C, and finally MDI at room temperature, with the resulting solution cast on Teflon and subjected to a staged thermal curing process at room temperature, 100°C, and 250°C. Hierarchical characterization reveals a microphase-separated morphology between polyimide and PDMS domains, featuring nanopores generated by CO2 evolvement during processing, and the dielectric constant was measured using a capacitance method with a semiconductor parameter analyzer.",
      "reasoning_analysis": "Increasing Factors: The polyimide backbone containing polar carbonyl and imide groups contributes to electronic and orientational polarization, inherently raising the dielectric constant. Additionally, the incorporation of MDI introduces polar urethane or urea linkages, and the microphase-separated morphology between PI and PDMS domains can induce interfacial polarization (Maxwell-Wagner-Sillars effect), further increasing the apparent permittivity. Decreasing Factors: The inclusion of 25 wt% PDMS introduces siloxane bonds with low polarizability and high free volume, which significantly lowers the dielectric constant. Furthermore, the hierarchical structure contains nanopores generated by CO2 evolvement; since air or vacuum within these pores has a dielectric constant near unity, this porosity drastically reduces the effective bulk permittivity. Dominant Factor: While the polar polyimide matrix and interfacial effects drive the permittivity up, the intentional incorporation of low-k PDMS segments and the presence of nanopores created during thermal curing are qualitatively the dominant factors, designed to suppress the dielectric constant relative to a pristine, dense polyimide homopolymer."
    },
    "analysis_without_hierarchical_structure": {
      "descriptive_text": "The sample is a polyimide-siloxane hybrid copolymer synthesized via solution polymerization in a DMAc/THF (1:1 v/v) solvent system. The chemical composition consists of a polyimide matrix derived from pyromellitic dianhydride and 4,4'-oxydianiline, which is modified with 25 wt% aminoalkyl-terminated polydimethylsiloxane and 5 wt% 4,4'-diphenylmethane diisocyanate. The polymerization process involved reacting the siloxane and dianiline followed by the dianhydride at 40°C for 6 hours, with subsequent chain extension using the diisocyanate at room temperature for 24 hours. The resulting solution was cast onto a Teflon substrate and subjected to a multi-step thermal curing protocol involving drying at room temperature for 24 hours, heating at 100°C for 2 hours, and final imidization at 250°C for 1 hour, after which the dielectric constant was characterized using a capacitance method.",
      "reasoning_analysis": "Increasing Factors: The presence of the aromatic polyimide backbone, specifically the polar carbonyl groups within the imide rings and the conjugated aromatic systems from PMDA and ODA, contributes to electronic and orientational polarization, which intrinsically drives the dielectric constant higher. Additionally, the inclusion of 4,4'-diphenylmethane diisocyanate introduces polar urea or urethane linkages that may further increase dipole density within the matrix. Decreasing Factors: The incorporation of 25 wt% polydimethylsiloxane (PDMS) segments is a significant factor driving the dielectric constant down, as the Si-O backbone has low polarizability and the pendant methyl groups are non-polar, while also increasing free volume through potential microphase separation. Furthermore, the high-temperature thermal curing history up to 250°C ensures complete imidization and the removal of residual high-dielectric solvents like DMAc, thereby reducing dipole orientation contributions from polar precursors or solvent residues. Dominant Factor: The substantial loading of the low-polarizability PDMS segments qualitatively dominates the dielectric behavior by reducing the overall polarization density relative to a pristine polyimide, an effect that is maximized by the rigorous thermal curing history which eliminates polar solvent residues and ensures a dense, fully imidized network."
    }
  },
  {
    "doi": "10.1002/app.49887",
    "title": "Epoxy/benzoxazinyl POSS nanocomposite resin with low dielectric constant and excellent thermal stability",
    "year": 2021,
    "chemical_composition": {
      "repeat_unit_psmiles": null,
      "monomers": [
        {
          "name": "Bisphenol A type epoxy resin (E51)",
          "smiles": "CC(C)(c1ccc(OCC2CO2)cc1)c1ccc(OCC2CO2)cc1",
          "ratio_value": null,
          "ratio_unit": null
        }
      ],
      "additives": [
        {
          "name": "Benzoxazinyl modified polyhedral oligomeric silsesquioxane (BZPOSS)",
          "type": "nanoparticle",
          "amount_value": 40,
          "amount_unit": "wt%"
        }
      ],
      "is_homopolymer": false
    },
    "processing_history": "Solvent blending in DMF, resin content 30 wt%. Dried at 120 °C for 2 h in vacuum oven. Cured at 140, 160, 180, 200 and 220 °C for 2 h. Dielectric constant measured by Concept 50 type wide-band dielectric anti-relaxation spectrometer at 1 MHz, room temperature.",
    "hierarchical_structure": "Homogeneous dispersion of BZPOSS, nano-pores from cage structure of POSS.",
    "properties": {
      "eps": {
        "value": [
          3.04
        ],
        "unit": null
      }
    },
    "analysis_with_hierarchical_structure": {
      "descriptive_text": "The sample comprises a Bisphenol A type epoxy resin (E51) matrix composite containing 40 wt% Benzoxazinyl modified polyhedral oligomeric silsesquioxane (BZPOSS) nanoparticles. The material was fabricated via solvent blending in DMF with a resin content of 30 wt%, followed by vacuum drying at 120 °C for 2 hours and a sequential curing process at 140, 160, 180, 200, and 220 °C for 2 hours each. Structural characterization reveals a homogeneous dispersion of BZPOSS within the matrix, featuring nano-pores derived from the POSS cage structure, with dielectric properties evaluated at 1 MHz and room temperature.",
      "reasoning_analysis": "Increasing Factors: The Bisphenol A epoxy matrix possesses polar hydroxyl and ether groups formed during crosslinking, which contribute to dipolar polarization and intrinsically increase the dielectric constant (eps). Additionally, the solvent blending processing history involves DMF, a polar solvent; if any residual solvent remains trapped despite vacuum drying, it would act as a polar impurity enhancing the overall permittivity. Decreasing Factors: The incorporation of 40 wt% BZPOSS nanoparticles introduces a significant volume fraction of silsesquioxane cages, which typically have lower polarizability than the organic epoxy network. Crucially, the hierarchical structure specifies nano-pores originating from the POSS cage structure; since air voids have a dielectric constant near unity, these pores drastically reduce the effective permittivity of the composite. The rigorous multi-step curing history also increases crosslinking density, restricting segmental motion and dipole orientation. Dominant Factor: The presence of nano-pores and the high loading fraction of the low-polarizability POSS nanoparticles qualitatively dominate the dielectric behavior, driving the overall eps lower relative to the pristine epoxy resin."
    },
    "analysis_without_hierarchical_structure": {
      "descriptive_text": "The sample comprises a Bisphenol A type epoxy resin (E51) matrix composite incorporating 40 wt% Benzoxazinyl modified polyhedral oligomeric silsesquioxane (BZPOSS) nanoparticles. Preparation involved solvent blending in dimethylformamide with a resin content of 30 wt%, followed by drying at 120 °C for 2 hours in a vacuum oven. The material was subsequently subjected to a step-wise curing protocol at temperatures of 140, 160, 180, 200, and 220 °C for 2 hours at each stage. The dielectric constant was characterized using a wide-band dielectric anti-relaxation spectrometer at 1 MHz and room temperature.",
      "reasoning_analysis": "Increasing Factors: The chemical composition includes Bisphenol A epoxy resin and benzoxazine modifiers, both containing polar functional groups such as ether linkages, hydroxyls generated during curing, and polar nitrogen-containing structures, which enhance orientational polarizability. Additionally, the high loading of nanoparticles creates extensive polymer-filler interfaces that may contribute to interfacial polarization mechanisms. Decreasing Factors: The incorporation of 40 wt% polyhedral oligomeric silsesquioxane (POSS) introduces inorganic Si-O-Si cages known for low electronic polarizability and low dielectric constants. The processing history involves step-wise curing up to 220 °C, which promotes high crosslinking density and restricts segmental motion, thereby reducing dipolar contribution. Furthermore, the vacuum drying process mitigates the presence of residual polar solvent (DMF), and the nanoparticle architecture introduces free volume, lowering the overall density of polarizable units. Dominant Factor: The substantial loading of the low-dielectric POSS nanoparticles combined with the rigidification of the polymer network from high-temperature curing qualitatively dominates the dielectric behavior, driving the eps lower than that of the neat epoxy matrix by reducing both electronic and orientational polarizability contributions."
    }
  },
  {
    "doi": "10.1002/app.49887",
    "title": "Epoxy/benzoxazinyl POSS nanocomposite resin with low dielectric constant and excellent thermal stability",
    "year": 2021,
    "chemical_composition": {
      "repeat_unit_psmiles": null,
      "monomers": [
        {
          "name": "Bisphenol A type epoxy resin (E51)",
          "smiles": "CC(C)(c1ccc(OCC2CO2)cc1)c1ccc(OCC2CO2)cc1",
          "ratio_value": null,
          "ratio_unit": null
        }
      ],
      "additives": [
        {
          "name": "Benzoxazinyl modified polyhedral oligomeric silsesquioxane (BZPOSS)",
          "type": "nanoparticle",
          "amount_value": 30,
          "amount_unit": "wt%"
        }
      ],
      "is_homopolymer": false
    },
    "processing_history": "Solvent blending in DMF, resin content 30 wt%. Dried at 120 °C for 2 h in vacuum oven. Cured at 140, 160, 180, 200 and 220 °C for 2 h. Dielectric constant measured by Concept 50 type wide-band dielectric anti-relaxation spectrometer at 1 MHz, room temperature.",
    "hierarchical_structure": "Homogeneous dispersion of BZPOSS, nano-pores from cage structure of POSS.",
    "properties": {
      "eps": {
        "value": [
          2.46
        ],
        "unit": null
      }
    },
    "analysis_with_hierarchical_structure": {
      "descriptive_text": "The sample consists of a Bisphenol A type epoxy resin (E51) matrix modified with 30 wt% Benzoxazinyl modified polyhedral oligomeric silsesquioxane (BZPOSS) nanoparticles. The material was prepared via solvent blending in dimethylformamide, followed by vacuum drying at 120 °C for 2 hours and a stepwise thermal curing process at temperatures between 140 and 220 °C. The resulting hierarchical structure displays a homogeneous dispersion of BZPOSS within the epoxy network, featuring nano-pores intrinsic to the POSS cage structure, and was characterized using a wide-band dielectric anti-relaxation spectrometer at 1 MHz and room temperature.",
      "reasoning_analysis": "Increasing Factors: The chemical composition includes a Bisphenol A epoxy backbone and benzoxazinyl modifications, both of which possess polar functional groups such as ether linkages, hydroxyls, and nitrogen-containing moieties that contribute to orientational polarization, inherently driving the dielectric constant upward. Furthermore, the interface between the organic matrix and inorganic nanoparticles can induce interfacial polarization, potentially increasing eps. Decreasing Factors: The addition of 30 wt% BZPOSS introduces a significant volume fraction of silsesquioxane cages, which exhibit lower electronic polarizability compared to the dense organic polymer, thereby diluting the overall polarizability. Critically, the hierarchical structure indicates the presence of nano-pores from the POSS cage structure; since air has a dielectric constant near unity, this porosity drastically reduces the effective permittivity. Additionally, the extensive thermal curing history increases crosslinking density, restricting dipole alignment. Dominant Factor: The introduction of nano-pores and the high loading of the low-polarizability POSS filler qualitatively dominate the dielectric response. The reduction in effective permittivity caused by the void volume and filler dilution outweighs the polar contributions of the epoxy matrix, resulting in a net decrease in eps relative to the unmodified resin."
    },
    "analysis_without_hierarchical_structure": {
      "descriptive_text": "The sample consists of a Bisphenol A type epoxy resin (E51) matrix composite modified with 30 wt% Benzoxazinyl modified polyhedral oligomeric silsesquioxane (BZPOSS) nanoparticles. The material was prepared through solvent blending in dimethylformamide (DMF) with a solution resin content of 30 wt%, followed by drying in a vacuum oven at 120 °C for 2 hours. Subsequent thermal curing was performed using a stepwise protocol at 140, 160, 180, 200, and 220 °C for 2 hours at each temperature. The dielectric constant was characterized using a Concept 50 type wide-band dielectric anti-relaxation spectrometer at 1 MHz and room temperature.",
      "reasoning_analysis": "Increasing Factors: The chemical composition incorporates polar functional groups inherent to the Bisphenol A epoxy resin and the benzoxazine moieties on the POSS nanoparticles, which contribute to orientational polarization and inherently drive the eps up. Additionally, the high loading of 30 wt% nanoparticles creates a significant volume of polymer-filler interfaces, potentially inducing Maxwell-Wagner-Sillars interfacial polarization that would further increase the eps. Decreasing Factors: The polyhedral oligomeric silsesquioxane cages possess a siloxane structure with lower electronic polarizability compared to the organic epoxy matrix they displace, which tends to lower the eps. Furthermore, the rigorous stepwise curing history up to 220 °C promotes a high crosslinking density that restricts segmental motion and dipole orientation, while the vacuum drying and high-temperature treatment minimize residual polar solvent (DMF) that would otherwise act as a plasticizer to increase eps. Dominant Factor: The structural rigidity introduced by the high loading of inorganic POSS nanoparticles combined with the extensive thermal curing profile qualitatively dominates the behavior; the restriction of dipole mobility due to high crosslinking density and the lower polarizability of the siloxane cages likely suppress the eps relative to a neat, less constrained epoxy system, despite the presence of polar functional groups."
    }
  },
  {
    "doi": "10.1002/app.30154",
    "title": "Polyimide–Polydimethylsiloxane Copolymers for Low-Dielectric-Constant and Moisture-Resistance Applications",
    "year": 2009,
    "chemical_composition": {
      "repeat_unit_psmiles": null,
      "monomers": [
        {
          "name": "Pyromellitic dianhydride",
          "smiles": "O=C1OC(=O)c2cc3c(cc21)C(=O)OC3=O",
          "ratio_value": 65,
          "ratio_unit": "wt% (combined with ODA)"
        },
        {
          "name": "4,4'-oxydianiline",
          "smiles": "Nc1ccc(Oc2ccc(N)cc2)cc1",
          "ratio_value": 65,
          "ratio_unit": "wt% (combined with PMDA)"
        },
        {
          "name": "Aminoalkyl-terminated polydimethylsiloxane",
          "smiles": null,
          "ratio_value": 25,
          "ratio_unit": "wt%"
        },
        {
          "name": "4,4'-diphenylmethane diisocyanate",
          "smiles": "O=C=Nc1ccc(Cc2ccc(N=C=O)cc2)cc1",
          "ratio_value": 10,
          "ratio_unit": "wt%"
        }
      ],
      "additives": [],
      "is_homopolymer": false
    },
    "processing_history": "Solution polymerization in DMAc/THF (1:1 v/v). At-PDMS and ODA added, then PMDA at 40°C for 6 h, then MDI at RT for 24 h. Cast on Teflon, dried RT 24 h, 100°C 2 h, 250°C 1 h. Dielectric constant measured by capacitance method using HP4145B semiconductor parameter analyzer.",
    "hierarchical_structure": "Segmented copolymer, microphase separation between PI and PDMS domains, nanopores generated by CO2 evolvement.",
    "properties": {
      "eps": {
        "value": [
          3.01
        ],
        "unit": null
      }
    },
    "analysis_with_hierarchical_structure": {
      "descriptive_text": "The sample is a segmented copolymer hybrid comprising a polyimide backbone synthesized from pyromellitic dianhydride and 4,4'-oxydianiline, modified with aminoalkyl-terminated polydimethylsiloxane and 4,4'-diphenylmethane diisocyanate. It was prepared via solution polymerization in a DMAc/THF solvent system, followed by casting on Teflon and a multi-stage thermal curing process up to 250°C to promote imidization and solvent removal. Hierarchical characterization indicates microphase separation between the polyimide and polydimethylsiloxane domains, with the presence of nanopores resulting from CO2 evolution during the high-temperature treatment, and the dielectric properties were assessed using a capacitance method.",
