Repository: hhtrick/HHT-code

# HHT training framework

This directory contains model training, embedding precomputation, inference, article-level baselines and the curated datasets. All commands below assume that the working directory is `train_code/`.

## 3. Datasets and fixed partitions

Each main dataset is a JSON array at `dataset/{property}/{property}.json`. Entries contain source metadata, `chemical_composition`, `processing_history`, `hierarchical_structure`, `properties`, and two generated-analysis objects. Targets are stored as `properties[property]["value"]`; source metadata and target values are not predictive input fields.

| Property | Train | Validation | Test | Total |
|---|---:|---:|---:|---:|

File: train_code/dataset/eps/eps.json (part 5 of 190)
[
      "reasoning_analysis": "Increasing Factors: The presence of polar imide groups (carbonyl dipoles) and aromatic rings within the pyromellitic dianhydride and 4,4'-oxydianiline segments contributes to high electronic and orientational polarization, intrinsically driving the eps upward. Additionally, the microphase separation between the rigid polyimide and flexible siloxane domains creates interfaces that may induce interfacial polarization (Maxwell-Wagner-Sillars effect), further increasing the dielectric constant at lower frequencies. Decreasing Factors: The incorporation of polydimethylsiloxane (PDMS) introduces non-polar siloxane bonds with low polarizability and high free volume, which significantly lowers the overall eps. Furthermore, the hierarchical structure includes nanopores generated by CO2 evolution during thermal curing; since air has a dielectric constant near unity, these voids drastically reduce the effective permittivity of the bulk material according to mixing rules. Dominant Factor: While the polyimide backbone provides a polar baseline that increases eps, the combined effect of the low-polarity PDMS segments and the introduced nanoporosity qualitatively dominates the final behavior, resulting in a net reduction of the dielectric constant relative to a dense, pure polyimide homopolymer."
    },
    "analysis_without_hierarchical_structure": {
      "descriptive_text": "The sample is a copolymer system comprising a polyimide segment formed from Pyromellitic dianhydride (PMDA) and 4,4'-oxydianiline (ODA), modified with 25 wt% Aminoalkyl-terminated polydimethylsiloxane (At-PDMS) and 10 wt% 4,4'-diphenylmethane diisocyanate (MDI). The material was synthesized via solution polymerization in a DMAc/THF (1:1 v/v) solvent mixture, where At-PDMS and ODA were initially combined followed by the addition of PMDA at 40°C for 6 hours, and subsequently MDI at room temperature for 24 hours. The resulting solution was cast onto a Teflon substrate and subjected to a stepped thermal curing protocol involving drying at room temperature for 24 hours, followed by heating at 100°C for 2 hours and finally at 250°C for 1 hour to ensure complete imidization and solvent removal. The dielectric constant was characterized using a capacitance method with an HP4145B semiconductor parameter analyzer.",
      "reasoning_analysis": "Increasing Factors: The formation of aromatic polyimide structures from PMDA and ODA introduces polar carbonyl groups within the imide rings, which enhance dipolar polarization and inherently drive the eps upward. Additionally, the aromatic rings present in PMDA, ODA, and MDI contribute to electronic polarization, further supporting a higher permittivity baseline. Decreasing Factors: The incorporation of 25 wt% aminoalkyl-terminated polydimethylsiloxane (At-PDMS) introduces flexible Si-O backbones with low polarizability and increased free volume, which significantly suppresses the eps. Furthermore, the high-temperature thermal treatment at 250°C facilitates the removal of the polar DMAc/THF solvent mixture, reducing the presence of residual polar species that would otherwise elevate permittivity. Dominant Factor: The intrinsic polarity of the fully imidized aromatic polyimide backbone establishes the baseline permittivity level; however, the substantial incorporation of low-polarity PDMS segments serves as the dominant modulating factor that qualitatively drives the eps downward by introducing regions of low polarizability and increased free volume within the matrix."
    }
  },
  {
    "doi": "10.1002/app.49792",
    "title": "Cross-linked poly(benzoxazole-co-siloxane) networks with high thermal stability and low dielectric constant based on a new ortho-amide functional benzoxazine",
    "year": 2021,
    "chemical_composition": {
      "repeat_unit_psmiles": null,
      "monomers": [
        {
          "name": "AI-al",
          "smiles": null,
          "ratio_value": null,
          "ratio_unit": null
        },
        {
          "name": "PDMS",
          "smiles": null,
          "ratio_value": null,
          "ratio_unit": null
        }
      ],
      "additives": [
        {
          "name": "Platinum divinyltetramethyldisiloxane complex",
          "type": "catalyst",
          "amount_value": 0.03,
          "amount_unit": "wt%"
        }
      ],
      "is_homopolymer": false
    },
    "processing_history": "Synthesized via hydrosilylation of AI-al and PDMS in toluene with Pt catalyst at 90°C for 48 h. Film cast from DMF, dried at 120°C for 2 days. Cured stepwise at 160, 180, 200, 220°C for 1 h each. Further treated at 300°C for 1 h to convert to polybenzoxazole. Dried at 100°C for 8 h under vacuum before testing. Dielectric constant measured by Concept 80 broadband dielectric spectrometer at room temperature at 1 MHz.",
    "hierarchical_structure": "Cross-linked polybenzoxazole network",
    "properties": {
      "eps": {
        "value": [
          2.13
        ],
        "unit": null
      }
    },
    "analysis_with_hierarchical_structure": {
      "descriptive_text": "The sample comprises a cross-linked polybenzoxazole network synthesized via the hydrosilylation of AI-al and polydimethylsiloxane (PDMS) precursors in toluene using a platinum divinyltetramethyldisiloxane complex catalyst (0.03 wt%) at 90°C for 48 hours. The material was cast into a film from dimethylformamide, dried at 120°C for two days, and subjected to a stepwise curing protocol at 160, 180, 200, and 220°C for one hour each, followed by a 300°C treatment for one hour to convert the precursor to polybenzoxazole. Final preparation involved vacuum drying at 100°C for 8 hours, and the dielectric constant was characterized using a Concept 80 broadband dielectric spectrometer at room temperature and 1 MHz.",
      "reasoning_analysis": "Increasing Factors: The formation of the polybenzoxazole backbone introduces aromatic heterocyclic structures which possess significant electronic and atomic polarizability, inherently contributing to a higher dielectric constant compared to purely aliphatic or siloxane systems. Additionally, the presence of the platinum catalyst residue, although minimal, could introduce trace ionic impurities that may elevate dielectric response, while the increased density from cross-linking may enhance the number of polarizable units per volume. Decreasing Factors: The incorporation of PDMS segments introduces siloxane linkages which are non-polar and typically exhibit very low dielectric constants, thereby reducing the overall polarizability of the network. Furthermore, the extensive thermal curing up to 300°C and subsequent vacuum drying effectively remove residual solvents and moisture, both of which have high dielectric constants, while the cross-linked network structure restricts segmental dipole orientation under the applied field. Dominant Factor: The dominant factor is the strategic incorporation of low-polarity PDMS segments combined with the rigorous thermal removal of volatiles. While the aromatic polybenzoxazole matrix provides thermal stability and mechanical integrity, the siloxane content and the elimination of high-permittivity impurities qualitatively drive the dielectric constant to lower values relative to pristine aromatic polybenzazoles."
    },
    "analysis_without_hierarchical_structure": {
      "descriptive_text": "The sample consists of a copolymer system derived from AI-al and polydimethylsiloxane (PDMS) monomers, catalyzed by 0.03 wt% Platinum divinyltetramethyldisiloxane complex. Synthesis was achieved via hydrosilylation in toluene at 90°C for 48 hours. The resulting material was cast into a film from dimethylformamide (DMF) and dried at 120°C for 2 days. Subsequent thermal treatment involved stepwise curing at 160, 180, 200, and 220°C for 1 hour each, followed by a high-temperature treatment at 300°C for 1 hour to induce conversion to polybenzoxazole. Prior to characterization, the film was dried at 100°C for 8 hours under vacuum. The dielectric constant was measured using a Concept 80 broadband dielectric spectrometer at room temperature and a frequency of 1 MHz.",
      "reasoning_analysis": "Increasing Factors: The presence of aromatic rings within the AI-al derived polybenzoxazole backbone increases electronic polarizability compared to purely aliphatic systems, which inherently drives the eps upward. Additionally, the heteroatoms such as nitrogen and oxygen within the benzoxazole rings possess permanent dipole moments that can contribute to orientational polarization, particularly if segmental motion allows alignment at the measurement frequency. Decreasing Factors: The incorporation of PDMS segments introduces flexible siloxane bonds with low polarity and high free volume, which significantly lowers the overall polarizability of the matrix. Crucially, the thermal conversion process at 300°C facilitates cyclodehydration, eliminating polar precursor functional groups and releasing water, thereby reducing the density of dipoles. Furthermore, the extensive vacuum drying and high-temperature curing minimize residual polar solvent and moisture content, preventing extrinsic elevation of the dielectric constant. Dominant Factor: The structural transformation into polybenzoxazole coupled with the hybridization with PDMS is the dominant factor. The elimination of highly polar precursor groups during thermal cyclization, combined with the intrinsic low dielectric nature of the siloxane segments, qualitatively outweighs the electronic polarizability contributed by the aromatic structures, leading to a material designed for reduced dielectric permittivity relative to standard aromatic polyimides or uncured precursors."
    }
  },
  {
    "doi": null,
    "title": "Synthesis and properties of an electroactive alternating multi-block copolymer of poly(ethylene oxide) and oligo-aniline with high dielectric constant",
    "year": 2010,
    "chemical_composition": {
      "repeat_unit_psmiles": null,
      "monomers": [
        {
          "name": "p-phenylenediamine",
          "smiles": "Nc1ccc(N)cc1",
          "ratio_value": 1,
          "ratio_unit": null
        },
        {
          "name": "Monomer 2",
          "smiles": null,
          "ratio_value": 1,
          "ratio_unit": null
        }
      ],
      "additives": [
        {
          "name": "Hydrochloric acid",
          "type": "dopant",
          "amount_value": 2.5,
          "amount_unit": "mL"
        }
      ],
      "is_homopolymer": false
    },
    "processing_history": "Synthesized via oxidative coupling polymerization of Monomer 2 (derived from tetraethylene glycol) and p-phenylenediamine using ammonium persulfate in DMF/HCl/water mixture. Precipitated in distilled water, washed with water and acetone, dried under dynamic vacuum at 45 °C for 24 h. Films prepared by solution-casting from DMF onto ITO glass and dried. Silver conductive adhesive electrodes applied. Dielectric constant measured by Quad Tech model 1920 precision meter at 1 MHz, room temperature.",
    "hierarchical_structure": "Compact film formed by solution casting.",
    "properties": {
      "eps": {
        "value": [
          70
        ],
        "unit": null
      }
    },
    "analysis_with_hierarchical_structure": {
      "descriptive_text": "The sample comprises a copolymer synthesized via oxidative coupling polymerization of p-phenylenediamine and a tetraethylene glycol-derived monomer using ammonium persulfate in a DMF/HCl/water mixture. Post-synthesis, the material was precipitated in distilled water, washed with water and acetone, and dried under dynamic vacuum at 45 °C for 24 hours. Compact films were prepared by solution-casting from DMF onto ITO glass substrates and dried, with silver conductive adhesive electrodes applied for dielectric characterization at 1 MHz and room temperature. The system incorporates hydrochloric acid as a dopant, influencing the final electronic and structural properties of the compact film.",
      "reasoning_analysis": "Increasing Factors: The presence of polar ether linkages derived from the tetraethylene glycol monomer and amine groups from p-phenylenediamine introduces significant dipole moments that enhance orientational polarization. Additionally, the inclusion of hydrochloric acid as a dopant facilitates protonation and introduces ionic species, which can lead to substantial interfacial polarization and increased charge storage capacity. The compact film morphology achieved through solution casting minimizes air voids, which possess a low dielectric constant, thereby maximizing the effective permittivity of the bulk material. Decreasing Factors: The aromatic rings within the p-phenylenediamine units impart backbone rigidity, which may restrict the mobility of dipoles and hinder their alignment with the external electric field, potentially limiting the dielectric response. Furthermore, the rigorous washing and vacuum drying processing history removes residual high-permittivity solvents like DMF and water, eliminating their contribution to the overall permittivity. Dominant Factor: The strong dipolar contributions from the ether and amine functionalities, combined with the polarization effects induced by the hydrochloric acid doping, qualitatively dominate the dielectric behavior. These factors outweigh the restrictive effects of backbone rigidity and solvent removal, leading to an enhanced dielectric constant relative to non-polar or undoped analogues."
    },
    "analysis_without_hierarchical_structure": {
      "descriptive_text": "This sample comprises a copolymer synthesized via oxidative coupling polymerization of p-phenylenediamine and a tetraethylene glycol-derived monomer using ammonium persulfate as the oxidant in a DMF/HCl/water mixture. Hydrochloric acid was incorporated as a dopant during the synthesis. Following polymerization, the material was precipitated in distilled water, washed sequentially with water and acetone, and dried under dynamic vacuum at 45 °C for 24 hours. Dielectric films were prepared by solution-casting from DMF onto ITO glass substrates and subsequently dried, with silver conductive adhesive electrodes applied for characterization. The dielectric constant was measured using a Quad Tech model 1920 precision meter at 1 MHz and room temperature.",
      "reasoning_analysis": "Increasing Factors: The chemical composition features polar aromatic amine groups from p-phenylenediamine and ether linkages from the tetraethylene glycol-derived monomer, both of which contribute to strong dipolar polarization. Furthermore, the inclusion of Hydrochloric acid as a dopant introduces ionic species and protonated amine sites, significantly enhancing ionic polarization and promoting interfacial polarization effects within the heterogeneous matrix. Decreasing Factors: The processing history includes rigorous washing with water and acetone, which removes unreacted ionic salts and monomers that could otherwise act as highly polar impurities. Additionally, vacuum drying at 45 °C reduces free volume by eliminating residual solvent, and the rigid aromatic backbone segments may restrict segmental mobility, potentially limiting the contribution of orientational polarization at the measurement frequency of 1 MHz. Dominant Factor: The presence of the Hydrochloric acid dopant is the dominant factor influencing the dielectric behavior. While purification and backbone rigidity mitigate some polar contributions, the intentional doping creates a high density of charge carriers and ionic dipoles that fundamentally alter the dielectric response, qualitatively driving the dielectric constant significantly higher than that of the neutral undoped copolymer."
    }
  },
  {
    "doi": "10.1002/app.30242",
    "title": "Prediction of the Effective Dielectric Constant in SWNT Polyimide Nanocomposites Using the Bruggemann Model",
    "year": 2009,
    "chemical_composition": {
      "repeat_unit_psmiles": null,
      "monomers": [],
      "additives": [],
      "is_homopolymer": false
    },
    "processing_history": "Synthesis details in Ref 30. Dielectric constant measured by dielectric spectroscopy at 10-20 Hz.",
    "hierarchical_structure": "Aromatic polyimide matrix.",
    "properties": {
      "eps": {
        "value": [
          3.35
        ],
        "unit": null
      }
    },
    "analysis_with_hierarchical_structure": {
      "descriptive_text": "The sample comprises an aromatic polyimide matrix system characterized as a non-homopolymer structure. Synthesis methodology follows the protocol documented in Reference 30. Dielectric characterization was conducted using dielectric spectroscopy within a low-frequency range of 10 to 20 Hz to evaluate the permittivity of the material.",
      "reasoning_analysis": "Increasing Factors: The aromatic rings within the polymer backbone facilitate significant electronic polarization, while the polar imide linkages introduce strong dipolar moments that enhance orientational polarization. Furthermore, the low measurement frequency of 10-20 Hz allows sufficient time for slower polarization mechanisms, including interfacial and space charge polarization, to contribute fully to the total eps. Decreasing Factors: The rigid conformational structure of the aromatic polyimide backbone may restrict segmental chain mobility compared to flexible aliphatic polymers, potentially limiting the magnitude of dipolar reorientation. Additionally, the composition data indicates a lack of extrinsic enhancement from high-permittivity fillers or plasticizers. Dominant Factor: The intrinsic high polarity of the imide functional groups combined with the low-frequency measurement conditions, which maximize the contribution of dipolar and interfacial polarization mechanisms, qualitatively dominates the dielectric behavior, driving the eps higher relative to non-polar polymer systems."
    },
    "analysis_without_hierarchical_structure": {
      "descriptive_text": "The sample is identified as a non-homopolymer system synthesized according to methodologies documented in external literature (Reference 30). The dielectric constant was characterized using dielectric spectroscopy at frequencies ranging from 10 to 20 Hz.",
      "reasoning_analysis": "Increasing Factors: The non-homopolymer architecture implies potential compositional heterogeneity, which may introduce interfacial regions capable of Maxwell-Wagner-Sillars polarization or incorporate polar comonomers that increase overall dipole density. Additionally, the measurement frequency of 10-20 Hz is sufficiently low to allow for the full orientation of permanent dipoles and accumulation of space charges, typically resulting in higher permittivity values compared to high-frequency regimes. Decreasing Factors: If the non-homopolymer structure involves the incorporation of non-polar segments to modify mechanical properties, this could dilute the concentration of polarizable groups per unit volume, thereby reducing the dielectric constant. Furthermore, structural irregularities inherent in complex polymer architectures might inhibit efficient dipole alignment under an electric field. Dominant Factor: While the specific chemical polarity remains undefined, the low-frequency measurement condition qualitatively dominates the observed behavior by enabling slower polarization mechanisms such as interfacial and orientational polarization, ensuring the measured eps reflects the maximum contributory capacity of the material's structure rather than being limited by frequency-dependent relaxation processes."
    }
  },
  {
    "doi": "10.1002/app.49792",
    "title": "Cross-linked poly(benzoxazole-co-siloxane) networks with high thermal stability and low dielectric constant based on a new ortho-amide functional benzoxazine",
    "year": 2021,
    "chemical_composition": {
      "repeat_unit_psmiles": null,
      "monomers": [
        {
          "name": "AI-al",
          "smiles": null,
          "ratio_value": null,
          "ratio_unit": null
        },
        {
          "name": "PDMS",
          "smiles": null,
          "ratio_value": null,
          "ratio_unit": null
        }
      ],
      "additives": [
        {
          "name": "Platinum divinyltetramethyldisiloxane complex",
          "type": "catalyst",
          "amount_value": 0.03,
          "amount_unit": "wt%"
        }
      ],
      "is_homopolymer": false
    },
    "processing_history": "Synthesized via hydrosilylation of AI-al and PDMS in toluene with Pt catalyst at 90°C for 48 h. Film cast from DMF, dried at 120°C for 2 days. Cured stepwise at 160, 180, 200, 220°C for 1 h each. Further treated at 300°C for 1 h to convert to polybenzoxazole. Dried at 100°C for 8 h under vacuum before testing. Dielectric constant measured by Concept 80 broadband dielectric spectrometer at room temperature at 1 Hz.",
    "hierarchical_structure": "Cross-linked polybenzoxazole network",
    "properties": {
      "eps": {
        "value": [
          2.52
        ],
        "unit": null
      }
    },
    "analysis_with_hierarchical_structure": {
      "descriptive_text": "The sample consists of a cross-linked polybenzoxazole network derived from the copolymerization of AI-al and PDMS monomers. Synthesis was achieved via hydrosilylation in toluene using a Platinum divinyltetramethyldisiloxane complex catalyst (0.03 wt%) at 90°C for 48 hours. The resulting material was cast into a film from DMF, dried at 120°C for 2 days, and subsequently cured through a stepwise thermal treatment at 160, 180, 200, and 220°C for 1 hour each, followed by a high-temperature treatment at 300°C for 1 hour to facilitate conversion to polybenzoxazole. Prior to characterization, the film was dried at 100°C for 8 hours under vacuum, and the dielectric constant was measured using a Concept 80 broadband dielectric spectrometer at room temperature and 1 Hz.",
      "reasoning_analysis": "Increasing Factors: The formation of the polybenzoxazole structure introduces aromatic heterocyclic rings, which possess higher electronic polarizability compared to purely aliphatic systems, potentially elevating the dielectric constant. Additionally, the presence of the platinum catalyst, even at trace levels, could introduce ionic impurities that contribute to interfacial or ionic polarization, particularly at the low measurement frequency of 1 Hz. Decreasing Factors: The incorporation of PDMS segments introduces siloxane backbones with low intrinsic polarizability and high free volume, which strongly acts to lower the dielectric constant. Furthermore, the rigorous thermal processing, including stepwise curing and high-temperature treatment at 300°C, facilitates cyclization that removes polar hydroxyl and amine groups from the precursor, while the final vacuum drying eliminates residual solvents and moisture that would otherwise significantly inflate the dielectric response. The cross-linked network structure also restricts segmental motion, limiting orientational polarization. Dominant Factor: The qualitative behavior of the dielectric constant is dominantly controlled by the chemical conversion to the rigid polybenzoxazole network and the inclusion of PDMS segments; the removal of highly polar precursor groups and volatile contaminants during the high-temperature processing history outweighs the polarizability contribution of the aromatic rings, resulting in a material structure inherently optimized for low dielectric permittivity."
    },
    "analysis_without_hierarchical_structure": {
      "descriptive_text": "The sample comprises a copolymer derived from AI-al and PDMS monomers, catalyzed by 0.03 wt% platinum divinyltetramethyldisiloxane complex. Synthesis proceeded via hydrosilylation in toluene at 90°C for 48 hours, followed by film casting from DMF. The material underwent a rigorous thermal profile including drying at 120°C for 2 days, stepwise curing from 160°C to 220°C, and a final treatment at 300°C for 1 hour to convert the structure to polybenzoxazole. Prior to characterization, the film was vacuum dried at 100°C for 8 hours, and the dielectric constant was measured using a Concept 80 broadband dielectric spectrometer at room temperature and 1 Hz.",
      "reasoning_analysis": "Increasing Factors: The aromatic and heterocyclic rings formed during the conversion to polybenzoxazole exhibit higher electronic polarizability than aliphatic chains, while the high-temperature curing promotes densification that increases the density of polarizable units per volume. Additionally, the low measurement frequency of 1 Hz allows for the full contribution of slow dipolar and interfacial polarization mechanisms, inherently yielding a higher permittivity reading compared to high-frequency measurements. Decreasing Factors: The incorporation of PDMS segments introduces siloxane backbones and methyl groups with inherently low polarizability and dipole moments, significantly diluting the overall dielectric response. Furthermore, the thermal conversion at 300°C eliminates polar precursor functional groups such as hydroxyls or carboxyls, and the extensive vacuum drying removes residual high-dielectric solvents like DMF. Dominant Factor: The incorporation of PDMS segments qualitatively dominates the final eps behavior by establishing a low-polarity baseline; despite the polarizable aromatic matrix and low-frequency measurement conditions, the presence of low-k siloxane units exerts the strongest downward pressure on the overall dielectric constant."
    }
  },
  {
    "doi": "10.1002/app.49792",
    "title": "Cross-linked poly(benzoxazole-co-siloxane) networks with high thermal stability and low dielectric constant based on a new ortho-amide functional benzoxazine",
    "year": 2021,
    "chemical_composition": {
      "repeat_unit_psmiles": null,
      "monomers": [
        {
          "name": "AI-al",
          "smiles": null,
          "ratio_value": null,
          "ratio_unit": null
        },
        {
          "name": "PDMS",
          "smiles": null,
          "ratio_value": null,
          "ratio_unit": null
        }
      ],
      "additives": [
        {
          "name": "Platinum divinyltetramethyldisiloxane complex",
          "type": "catalyst",
          "amount_value": 0.03,
          "amount_unit": "wt%"
        }
      ],
      "is_homopolymer": false
    },
    "processing_history": "Synthesized via hydrosilylation of AI-al and PDMS in toluene with Pt catalyst at 90°C for 48 h. Film cast from DMF, dried at 120°C for 2 days. Cured stepwise at 160, 180, 200, 220°C for 1 h each. Dried at 100°C for 8 h under vacuum before testing. Dielectric constant measured by Concept 80 broadband dielectric spectrometer at room temperature at 1 Hz.",
    "hierarchical_structure": "Cross-linked polybenzoxazine network",
    "properties": {
      "eps": {
        "value": [
          3.01
        ],
        "unit": null
      }
    },
    "analysis_with_hierarchical_structure": {
      "descriptive_text": "The sample consists of a cross-linked polybenzoxazine network synthesized via hydrosilylation between AI-al and PDMS monomers using a platinum divinyltetramethyldisiloxane complex catalyst at 0.03 wt%. The synthesis was conducted in toluene at 90°C for 48 hours, followed by film casting from DMF and drying at 120°C for two days. Subsequent thermal treatment involved stepwise curing at 160, 180, 200, and 220°C for one hour each, followed by vacuum drying at 100°C for 8 hours prior to dielectric characterization at room temperature and 1 Hz using a Concept 80 broadband dielectric spectrometer.",
      "reasoning_analysis": "Increasing Factors: The presence of aromatic rings and polar heteroatoms (nitrogen and oxygen) within the polybenzoxazine network structure enhances electronic and orientational polarizability, which intrinsically drives the dielectric constant (eps) higher. Additionally, the high density associated with the cross-linked network structure may increase the number of polarizable units per unit volume, further contributing to an elevated eps.\nDecreasing Factors: The incorporation of PDMS segments introduces flexible siloxane backbones with low intrinsic polarizability, which qualitatively lowers the overall eps compared to a pure polybenzoxazine system. Furthermore, the rigorous processing history, including high-temperature stepwise curing and extended vacuum drying, ensures the complete removal of residual polar solvents like DMF and toluene, preventing solvent-induced plasticization or conductive pathways that would artificially inflate the eps. The high degree of cross-linking also restricts segmental motion, limiting dipole orientation contributions.\nDominant Factor: The intrinsic polarizability of the aromatic polybenzoxazine matrix establishes the primary baseline for the eps; however, the strategic inclusion of low-k PDMS segments combined with the exhaustive solvent removal during processing qualitatively dominates the final behavior by suppressing the dielectric constant relative to unmodified, solvent-rich benzoxazine networks."
    },
    "analysis_without_hierarchical_structure": {
      "descriptive_text": "The polymer sample is a copolymer system composed of AI-al and polydimethylsiloxane (PDMS) monomers, incorporating a platinum divinyltetramethyldisiloxane complex catalyst at 0.03 wt%. Synthesis was conducted via hydrosilylation in toluene at 90°C for 48 hours, followed by film casting from dimethylformamide (DMF). The material underwent a comprehensive thermal treatment involving initial drying at 120°C for 2 days, stepwise curing at 160, 180, 200, and 220°C for one hour at each stage, and a final vacuum drying at 100°C for 8 hours. The dielectric constant was subsequently characterized using a Concept 80 broadband dielectric spectrometer at room temperature and 1 Hz.",
      "reasoning_analysis": "Increasing Factors: The inclusion of the AI-al comonomer alongside PDMS introduces chemical heterogeneity which may introduce dipole moments absent in pure siloxane chains, potentially enhancing orientational polarization. Furthermore, the use of dimethylformamide (DMF) for film casting introduces a highly polar solvent; if any residual DMF remains trapped within the matrix despite drying, it would significantly increase the dielectric constant due to its high polarity. Decreasing Factors: The polydimethylsiloxane (PDMS) backbone is intrinsically non-polar with low polarizability, which fundamentally drives the dielectric constant toward lower values. The processing history involves a rigorous stepwise curing process up to 220°C and a final vacuum drying step, which facilitates the removal of polar solvents (toluene and DMF) and promotes crosslinking via hydrosilylation; this reduces free volume and restricts chain segment mobility, thereby limiting the ability of dipoles to align with the electric field. Dominant Factor: The intrinsic low polarizability of the PDMS backbone combined with the effective removal of polar solvents through the high-temperature curing and vacuum drying protocol qualitatively dominates the behavior, suggesting the material maintains a low dielectric constant characteristic of silicone elastomers, mitigating the potential increase from the AI-al component or residual solvent."
    }
  },
  {
    "doi": "10.1002/app.31749",
    "title": "New Copper Phthalocyanine Oligomers for High Dielectric Constant Polymer Films",
    "year": 2010,
    "chemical_composition": {
      "repeat_unit_psmiles": null,
      "monomers": [
        {
          "name": "Vinylidene fluoride",
          "smiles": "C=C(F)F",
          "ratio_value": 51,
          "ratio_unit": "%"
        },
        {
          "name": "Trifluoroethylene",
          "smiles": "FC(F)=CF",
          "ratio_value": 49,
          "ratio_unit": "%"
        }
      ],
      "additives": [
        {
          "name": "tri(ethyleneglycol)monomethyl ether capped CuPc oligomer (1a)",
          "type": "filler",
          "amount_value": 50,
          "amount_unit": "wt%"
        }
      ],
      "is_homopolymer": false
    },
    "processing_history": "P(VDF-TrFE) dissolved in DMF, 50 wt% CuPc 1a added, stirred 24 h. Solution cast on Teflon Petridish, dried in air for 4 h, vacuum dried at 70 °C overnight. Hot-pressed at 150 °C using 0.01 mm spacer. Dielectric constant measured by Solartron 1296 Dielectric Interface at 100 Hz, room temperature, AC level 100 mV.",
    "hierarchical_structure": "Consists of granular structures and fibrous structures, probably in the process of undergoing transformation from granular to fibrous morphology.",
    "properties": {
      "eps": {
        "value": [
          50
        ],
        "unit": null
      }
    },
    "analysis_with_hierarchical_structure": {
      "descriptive_text": "The sample consists of a copolymer matrix composed of 51% vinylidene fluoride and 49% trifluoroethylene, composite blended with 50 wt% tri(ethyleneglycol)monomethyl ether capped CuPc oligomer (1a) serving as a filler. The material was processed by dissolving the P(VDF-TrFE) in DMF, adding the CuPc oligomer, and stirring for 24 hours before solution casting onto a Teflon Petri dish. Following air drying for 4 hours and vacuum drying at 70 °C overnight, the film was hot-pressed at 150 °C using a 0.01 mm spacer. Hierarchical characterization indicates the presence of both granular and fibrous structures, suggesting a morphology currently undergoing transformation from granular to fibrous forms. The dielectric constant was subsequently measured using a Solartron 1296 Dielectric Interface at 100 Hz and room temperature with an AC level of 100 mV.",
      "reasoning_analysis": "Increasing Factors: The intrinsic ferroelectric nature of the P(VDF-TrFE) copolymer matrix, arising from the strong dipole moments of the C-F bonds in the vinylidene fluoride and trifluoroethylene units, provides a high baseline permittivity. Furthermore, the incorporation of 50 wt% CuPc oligomer filler significantly enhances the dielectric constant through Maxwell-Wagner-Sillars interfacial polarization, as the high loading creates numerous polymer-filler interfaces where charge accumulation occurs. The hot-pressing step at 150 °C likely improves the density and interfacial contact between the filler and matrix, facilitating these polarization mechanisms. Decreasing Factors: The hot-pressing temperature of 150 °C exceeds the typical Curie temperature of P(VDF-TrFE) copolymers (often around 70-100 °C for this composition); without an applied poling field during cooling, the ferroelectric domains may relax into a less ordered paraelectric phase, reducing the intrinsic contribution of the polymer matrix. Additionally, the observed morphological instability, described as a transformation from granular to fibrous structures, may indicate incomplete crystallization or structural defects that disrupt long-range dipolar ordering. Dominant Factor: Despite the potential thermal depoling of the matrix, the extremely high loading fraction (50 wt%) of the polarizable CuPc oligomer is the dominant factor, as the massive increase in interfacial area and the proximity to the percolation threshold in such composites typically outweigh the intrinsic dielectric contributions of the polymer matrix, leading to a qualitatively enhanced overall permittivity."
    },
    "analysis_without_hierarchical_structure": {
      "descriptive_text": "The sample consists of a poly(vinylidene fluoride-co-trifluoroethylene) copolymer composed of 51% vinylidene fluoride and 49% trifluoroethylene monomers, compounded with 50 wt% of a tri(ethyleneglycol)monomethyl ether capped CuPc oligomer filler. The composite was prepared by dissolving the copolymer in DMF, followed by the addition of the filler and stirring for 24 hours. The resulting solution was cast onto a Teflon Petri dish, dried in air for 4 hours, and subsequently vacuum dried at 70 °C overnight. Finally, the film was hot-pressed at 150 °C using a 0.01 mm spacer prior to dielectric characterization at 100 Hz and room temperature.",
      "reasoning_analysis": "Increasing Factors: The P(VDF-TrFE) matrix possesses strong permanent dipoles associated with the C-F bonds, providing a high intrinsic permittivity baseline. The incorporation of 50 wt% CuPc oligomer introduces a vast interfacial area between the polymer and the filler, generating significant Maxwell-Wagner-Sillars interfacial polarization, which is particularly pronounced at the low measurement frequency of 100 Hz. Additionally, the hot-pressing thermal treatment may facilitate the formation of the ferroelectric beta-phase within the VDF-TrFE domains, further enhancing dipole alignment contributions. Decreasing Factors: The high concentration of filler particles may disrupt the crystalline continuity of the P(VDF-TrFE) matrix, potentially reducing the volume fraction of ordered ferroelectric domains responsible for high permittivity. Furthermore, solvent evaporation during the casting and drying stages could introduce microvoids within the composite, which possess a low dielectric constant and would effectively lower the bulk permittivity. Dominant Factor: The extreme filler loading of 50 wt% combined with the low-frequency measurement condition is the dominant factor governing the dielectric behavior. The resulting interfacial polarization effects at the polymer-filler boundaries typically yield a permittivity magnitude significantly higher than that of the neat polymer matrix, overriding the potential reductions caused by crystallinity disruption or void formation."
    }
  },
  {
    "doi": "10.1002/app.31749",
    "title": "New Copper Phthalocyanine Oligomers for High Dielectric Constant Polymer Films",
    "year": 2010,
    "chemical_composition": {
      "repeat_unit_psmiles": null,
      "monomers": [
        {
          "name": "Vinylidene fluoride",
          "smiles": "C=C(F)F",
          "ratio_value": 51,
          "ratio_unit": "%"
        },
        {
          "name": "Trifluoroethylene",
          "smiles": "FC(F)=CF",
          "ratio_value": 49,
          "ratio_unit": "%"
        }
      ],
      "additives": [
        {
          "name": "tri(ethyleneglycol)monomethyl ether capped CuPc oligomer (1a)",
          "type": "filler",
          "amount_value": 30,
          "amount_unit": "wt%"
        }
      ],
      "is_homopolymer": false
    },
    "processing_history": "P(VDF-TrFE) dissolved in DMF, 30 wt% CuPc 1a added, stirred 24 h. Solution cast on Teflon Petridish, dried in air for 4 h, vacuum dried at 70 °C overnight. Hot-pressed at 150 °C using 0.01 mm spacer. Dielectric constant measured by Solartron 1296 Dielectric Interface at 100 Hz, room temperature, AC level 100 mV.",
    "hierarchical_structure": "Almost evenly distributed granular morphology with very little fiber-like structures.",
    "properties": {
      "eps": {
        "value": [
          28
        ],
        "unit": null
      }
    },
    "analysis_with_hierarchical_structure": {
