Repository: hhtrick/HHT-code

# HHT training framework

This directory contains model training, embedding precomputation, inference, article-level baselines and the curated datasets. All commands below assume that the working directory is `train_code/`.

## 3. Datasets and fixed partitions

Each main dataset is a JSON array at `dataset/{property}/{property}.json`. Entries contain source metadata, `chemical_composition`, `processing_history`, `hierarchical_structure`, `properties`, and two generated-analysis objects. Targets are stored as `properties[property]["value"]`; source metadata and target values are not predictive input fields.

| Property | Train | Validation | Test | Total |
|---|---:|---:|---:|---:|

File: train_code/dataset/eps/eps.json (part 6 of 190)
[
      "descriptive_text": "The sample comprises a poly(vinylidene fluoride-co-trifluoroethylene) [P(VDF-TrFE)] copolymer matrix containing 51% vinylidene fluoride and 49% trifluoroethylene, compounded with 30 wt% tri(ethyleneglycol)monomethyl ether capped CuPc oligomer (1a) filler. Preparation involved dissolving the copolymer in DMF, adding the filler, and stirring for 24 hours, followed by solution casting on a Teflon Petri dish, air drying for 4 hours, and vacuum drying at 70 °C overnight. The film was subsequently hot-pressed at 150 °C using a 0.01 mm spacer, resulting in an almost evenly distributed granular morphology with very little fiber-like structures. The dielectric constant was characterized at 100 Hz and room temperature with an AC level of 100 mV using a Solartron 1296 Dielectric Interface.",
      "reasoning_analysis": "Increasing Factors: The intrinsic ferroelectric nature of the P(VDF-TrFE) copolymer, driven by the strong dipole moments of the C-F bonds in the vinylidene fluoride and trifluoroethylene units, establishes a high baseline permittivity. The addition of 30 wt% CuPc oligomer, a semiconducting material with high intrinsic dielectric constant, significantly enhances permittivity through Maxwell-Wagner-Sillars interfacial polarization, an effect that is particularly pronounced at the low measurement frequency of 100 Hz. Furthermore, the polar ethylene glycol capping on the filler improves interfacial compatibility and may contribute additional dipolar relaxation mechanisms. Decreasing Factors: The hot-pressing process at 150 °C exceeds the Curie temperature of typical P(VDF-TrFE) compositions, which may randomize ferroelectric domain orientations in the absence of electrical poling, thereby limiting the full ferroelectric contribution to the permittivity. Additionally, the observed granular morphology with minimal fiber-like structures indicates a lower aspect ratio for the filler distribution, which is less efficient at forming conductive percolation pathways compared to high-aspect-ratio fibrous structures, potentially capping the maximum permittivity enhancement achievable via near-percolation effects. Dominant Factor: The high loading concentration (30 wt%) of the high-permittivity CuPc-based filler and the resulting strong interfacial polarization effects at low frequency qualitatively dominate the dielectric response. While the polymer matrix provides a ferroelectric baseline, the composite behavior is driven primarily by the filler-matrix interactions and the high volume fraction of the semiconducting oligomer, leading to a substantial net increase in eps relative to the neat copolymer."
    },
    "analysis_without_hierarchical_structure": {
      "descriptive_text": "The sample comprises a poly(vinylidene fluoride-co-trifluoroethylene) copolymer containing 51% vinylidene fluoride and 49% trifluoroethylene monomers, compounded with 30 wt% tri(ethyleneglycol)monomethyl ether capped CuPc oligomer (1a) filler. The composite was prepared by dissolving the copolymer in DMF, adding the filler, and stirring for 24 hours, followed by solution casting onto a Teflon Petri dish. The resulting film was dried in air for 4 hours and subsequently vacuum dried at 70 °C overnight before being hot-pressed at 150 °C using a 0.01 mm spacer. The dielectric constant was characterized using a Solartron 1296 Dielectric Interface at 100 Hz and room temperature with an AC level of 100 mV.",
      "reasoning_analysis": "Increasing Factors: The copolymer matrix features strong C-F dipoles, and the specific VDF/TrFE ratio promotes the ferroelectric beta-phase crystallinity, which inherently elevates the dielectric constant. The hot-pressing thermal treatment further enhances crystalline order and dipole alignment. Additionally, the inclusion of 30 wt% CuPc oligomer introduces highly polarizable metal-organic units and generates extensive polymer-filler interfaces, leading to significant interfacial polarization that drives the permittivity upward. Decreasing Factors: The high filler loading increases the risk of particle aggregation and the formation of micro-voids within the cast film, which can reduce the effective dielectric constant relative to a perfectly dispersed composite. Furthermore, any residual DMF solvent remaining after vacuum drying could disrupt the crystalline structure or introduce defects that dampen the polarizability efficiency. Dominant Factor: The incorporation of the highly polarizable CuPc oligomer at 30 wt% loading qualitatively dominates the dielectric behavior. While the ferroelectric matrix provides a high baseline permittivity, the massive contribution from interfacial polarization and the intrinsic polarizability of the filler particles drives the final eps significantly higher than that of the neat polymer system."
    }
  },
  {
    "doi": null,
    "title": "Synthesis and properties of an electroactive alternating multi-block copolymer of poly(ethylene oxide) and oligo-aniline with high dielectric constant",
    "year": 2010,
    "chemical_composition": {
      "repeat_unit_psmiles": null,
      "monomers": [
        {
          "name": "p-phenylenediamine",
          "smiles": "Nc1ccc(N)cc1",
          "ratio_value": 1,
          "ratio_unit": null
        },
        {
          "name": "Monomer 2",
          "smiles": null,
          "ratio_value": 1,
          "ratio_unit": null
        }
      ],
      "additives": [
        {
          "name": "Hydrochloric acid",
          "type": "dopant",
          "amount_value": 2.5,
          "amount_unit": "mL"
        }
      ],
      "is_homopolymer": false
    },
    "processing_history": "Synthesized via oxidative coupling polymerization of Monomer 2 (derived from tetraethylene glycol) and p-phenylenediamine using ammonium persulfate in DMF/HCl/water mixture. Precipitated in distilled water, washed with water and acetone, dried under dynamic vacuum at 45 °C for 24 h. Films prepared by solution-casting from DMF onto ITO glass and dried. Silver conductive adhesive electrodes applied. Dielectric constant measured by Quad Tech model 1920 precision meter at 1000 Hz, room temperature.",
    "hierarchical_structure": "Compact film formed by solution casting.",
    "properties": {
      "eps": {
        "value": [
          1690
        ],
        "unit": null
      }
    },
    "analysis_with_hierarchical_structure": {
      "descriptive_text": "This sample comprises a copolymer synthesized via oxidative coupling polymerization of p-phenylenediamine and a tetraethylene glycol-derived monomer using ammonium persulfate in a DMF/HCl/water mixture, with hydrochloric acid incorporated as a dopant. Following precipitation in distilled water and washing with water and acetone, the material was dried under dynamic vacuum at 45 °C for 24 hours. Compact films were subsequently prepared by solution-casting from DMF onto ITO glass and dried, with silver conductive adhesive electrodes applied for dielectric constant measurement at 1000 Hz and room temperature.",
      "reasoning_analysis": "Increasing Factors: The incorporation of tetraethylene glycol-derived units introduces flexible ether linkages with significant permanent dipole moments, enhancing orientational polarization under an electric field. Additionally, the p-phenylenediamine segments contribute aromatic polarizability, while the hydrochloric acid dopant introduces ionic species and charge carriers that significantly increase the dielectric constant through interfacial (Maxwell-Wagner-Sillars) polarization and enhanced charge storage capabilities. Decreasing Factors: The rigorous washing protocol with water and acetone followed by vacuum drying at 45 °C serves to remove residual high-dielectric solvents like DMF and unreacted ions, which mitigates artificial inflation of the dielectric constant caused by impurities. Furthermore, the formation of a compact film via solution casting may restrict large-scale segmental motions compared to a less dense morphology, potentially limiting the full alignment of dipoles under the applied field. Dominant Factor: The presence of polar ether functionalities combined with the HCl doping mechanism qualitatively dominates the dielectric behavior. While purification steps reduce impurity-driven contributions, the intrinsic polarity of the glycol-derived backbone and the charge storage capacity induced by protonic doping likely result in a dielectric constant significantly elevated compared to non-polar hydrocarbon polymers, driven primarily by the enhanced polarizability and interfacial effects within the compact film structure."
    },
    "analysis_without_hierarchical_structure": {
      "descriptive_text": "The sample comprises a copolymer synthesized from p-phenylenediamine and a tetraethylene glycol-derived monomer via oxidative coupling polymerization using ammonium persulfate in a DMF/HCl/water mixture. Hydrochloric acid was utilized as a dopant during the synthesis. Following polymerization, the material was precipitated in distilled water, washed with water and acetone, and dried under dynamic vacuum at 45 °C for 24 hours. Films were prepared by solution-casting from DMF onto ITO glass and dried, followed by the application of silver conductive adhesive electrodes for dielectric constant measurement at 1000 Hz and room temperature.",
      "reasoning_analysis": "Increasing Factors: The presence of polar ether linkages within the tetraethylene glycol-derived segments and aromatic rings from p-phenylenediamine enhances intrinsic dipole and electronic polarizability. Additionally, the hydrochloric acid dopant introduces mobile ionic species and protonated amine sites, which significantly amplify interfacial polarization and ionic conductivity contributions to the permittivity, particularly at the low measurement frequency of 1000 Hz. Decreasing Factors: The processing history includes precipitation, washing with water and acetone, and dynamic vacuum drying at 45 °C, which are intended to eliminate residual polar solvents like DMF and unreacted ionic salts, thereby reducing extrinsic dielectric contributions from impurities. Dominant Factor: The ionic polarization mechanisms induced by the hydrochloric acid dopant qualitatively dominate the dielectric response; despite the cleaning and drying steps intended to reduce impurities, the presence of intentional dopants within the polymer matrix at low frequency measurement conditions drives the permittivity higher compared to an undoped, neutral polymer system."
    }
  },
  {
    "doi": "10.1002/app.31749",
    "title": "New Copper Phthalocyanine Oligomers for High Dielectric Constant Polymer Films",
    "year": 2010,
    "chemical_composition": {
      "repeat_unit_psmiles": null,
      "monomers": [
        {
          "name": "Vinylidene fluoride",
          "smiles": "C=C(F)F",
          "ratio_value": 51,
          "ratio_unit": "%"
        },
        {
          "name": "Trifluoroethylene",
          "smiles": "FC(F)=CF",
          "ratio_value": 49,
          "ratio_unit": "%"
        }
      ],
      "additives": [],
      "is_homopolymer": false
    },
    "processing_history": "P(VDF-TrFE) dissolved in DMF, solution cast on Teflon Petridish, dried in air for 4 h, vacuum dried at 70 °C overnight. Hot-pressed at 150 °C using 0.01 mm spacer. Dielectric constant measured by Solartron 1296 Dielectric Interface at 100 Hz, room temperature, AC level 100 mV.",
    "hierarchical_structure": null,
    "properties": {
      "eps": {
        "value": [
          12
        ],
        "unit": null
      }
    },
    "analysis_with_hierarchical_structure": {
      "descriptive_text": "The sample consists of a poly(vinylidene fluoride-co-trifluoroethylene) [P(VDF-TrFE)] copolymer composed of 51% vinylidene fluoride and 49% trifluoroethylene monomers. The material was prepared by dissolving the copolymer in dimethylformamide (DMF) and solution casting onto a Teflon Petri dish, followed by drying in air for 4 hours and subsequent vacuum drying at 70 °C overnight. The resulting film was hot-pressed at 150 °C using a 0.01 mm spacer to ensure uniform thickness. The dielectric constant was characterized using a Solartron 1296 Dielectric Interface at 100 Hz and room temperature with an AC level of 100 mV.",
      "reasoning_analysis": "Increasing Factors: The presence of highly electronegative fluorine atoms in both vinylidene fluoride and trifluoroethylene units creates strong permanent dipoles along the polymer backbone, fundamentally driving the dielectric constant (eps) upward. The specific 51/49 monomer ratio is known to stabilize the ferroelectric all-trans conformation without requiring mechanical stretching, thereby maximizing dipolar alignment contributions to permittivity. Additionally, the hot-pressing step at 150 °C facilitates chain reorganization and crystallization, which can enhance the density of polarizable units, while the low measurement frequency (100 Hz) allows sufficient time for dipolar relaxation processes to contribute fully to the measured eps. Decreasing Factors: The solution casting process from DMF followed by air drying carries a risk of residual solvent retention or micro-void formation within the film, both of which would reduce the effective dielectric constant relative to a dense, pristine bulk material. Furthermore, the absence of high-dielectric ceramic fillers means the eps is limited strictly to the intrinsic contribution of the polymer matrix. If the thermal history during hot-pressing did not include controlled cooling to lock in the ferroelectric phase, some non-polar crystalline phases could form, diminishing the overall polarization response. Dominant Factor: The dominant factor governing the eps is the intrinsic molecular polarity derived from the fluorinated copolymer composition, specifically the synergistic effect of the VDF/TrFE ratio stabilizing the ferroelectric phase. While processing conditions like solvent removal and thermal pressing modulate the morphological quality, the fundamental high permittivity arises from the strong C-F dipoles and the conformational stability provided by the trifluoroethylene comonomer, which dictates the material's capacity for electric polarization."
    },
    "analysis_without_hierarchical_structure": {
      "descriptive_text": "The sample consists of a poly(vinylidene fluoride-co-trifluoroethylene) copolymer composed of 51% vinylidene fluoride and 49% trifluoroethylene monomers. The material was prepared by dissolving the copolymer in dimethylformamide and solution casting the mixture onto a Teflon Petridish. Following initial air drying for 4 hours, the film underwent vacuum drying at 70 °C overnight to remove residual solvent. The resulting film was subsequently hot-pressed at 150 °C using a 0.01 mm spacer to ensure uniform thickness. The dielectric constant was characterized using a Solartron 1296 Dielectric Interface at 100 Hz and room temperature with an AC level of 100 mV.",
      "reasoning_analysis": "Increasing Factors: The chemical composition features a high density of electronegative fluorine atoms in both vinylidene fluoride and trifluoroethylene units, creating strong permanent dipoles that enhance polarizability. Crucially, the 49% trifluoroethylene content sterically stabilizes the all-trans ferroelectric beta-phase crystalline structure, which exhibits significantly higher permittivity than the non-ferroelectric alpha-phase. Furthermore, the hot-pressing processing step at 150 °C improves film density and eliminates air voids, which possess a low dielectric constant, thereby increasing the effective bulk eps. Decreasing Factors: The vacuum drying process at 70 °C removes residual DMF solvent; since DMF has a significantly higher dielectric constant than the polymer, its complete removal prevents an artificial inflation of the eps value. Additionally, the high degree of crystallinity induced by the thermal history restricts segmental mobility in the amorphous regions, potentially limiting the contribution of interfacial polarization compared to a fully amorphous sample. Dominant Factor: The stabilization of the ferroelectric beta-phase driven by the specific VDF/TrFE copolymer ratio is the dominant factor. This intrinsic ferroelectricity allows for reversible dipole switching within the crystalline lamellae, which qualitatively overwhelms the restrictions on amorphous chain mobility and ensures a high dielectric constant characteristic of ferroelectric polymers."
    }
  },
  {
    "doi": "10.1002/app.49792",
    "title": "Cross-linked poly(benzoxazole-co-siloxane) networks with high thermal stability and low dielectric constant based on a new ortho-amide functional benzoxazine",
    "year": 2021,
    "chemical_composition": {
      "repeat_unit_psmiles": null,
      "monomers": [
        {
          "name": "AI-al",
          "smiles": null,
          "ratio_value": null,
          "ratio_unit": null
        },
        {
          "name": "PDMS",
          "smiles": null,
          "ratio_value": null,
          "ratio_unit": null
        }
      ],
      "additives": [
        {
          "name": "Platinum divinyltetramethyldisiloxane complex",
          "type": "catalyst",
          "amount_value": 0.03,
          "amount_unit": "wt%"
        }
      ],
      "is_homopolymer": false
    },
    "processing_history": "Synthesized via hydrosilylation of AI-al and PDMS in toluene with Pt catalyst at 90°C for 48 h. Film cast from DMF, dried at 120°C for 2 days. Cured stepwise at 160, 180, 200, 220°C for 1 h each. Dried at 100°C for 8 h under vacuum before testing. Dielectric constant measured by Concept 80 broadband dielectric spectrometer at room temperature at 1 MHz.",
    "hierarchical_structure": "Cross-linked polybenzoxazine network",
    "properties": {
      "eps": {
        "value": [
          2.64
        ],
        "unit": null
      }
    },
    "analysis_with_hierarchical_structure": {
      "descriptive_text": "The sample comprises a cross-linked polybenzoxazine network synthesized via the hydrosilylation of AI-al and PDMS monomers, catalyzed by 0.03 wt% Platinum divinyltetramethyldisiloxane complex. The material was prepared by reaction in toluene at 90°C for 48 hours, followed by film casting from DMF and drying at 120°C for two days. To achieve full network formation, the film underwent a stepwise curing protocol at 160, 180, 200, and 220°C for one hour at each temperature, concluding with vacuum drying at 100°C for 8 hours prior to dielectric characterization. The dielectric constant was measured using a Concept 80 broadband dielectric spectrometer at room temperature and a frequency of 1 MHz.",
      "reasoning_analysis": "Increasing Factors: The formation of a cross-linked polybenzoxazine network introduces a high density of polar functional groups, including nitrogen and oxygen heteroatoms within the Mannich bridge and ether linkages, which enhance orientational polarization and electronic polarizability. Additionally, the aromatic rings present in the benzoxazine structure contribute to higher electronic polarization compared to aliphatic chains, intrinsically driving the dielectric constant upward. Decreasing Factors: The incorporation of PDMS segments introduces siloxane backbones with low polarizability and high free volume, which effectively dilutes the overall dipole density of the network. Furthermore, the rigorous processing history, specifically the stepwise thermal curing up to 220°C and subsequent vacuum drying, is critical for removing the highly polar casting solvent (DMF) and any residual moisture, preventing artificial inflation of the dielectric constant. The high degree of cross-linking achieved during curing also restricts segmental chain mobility, potentially limiting the ability of dipoles to align with the electric field at 1 MHz. Dominant Factor: While the PDMS content and extensive solvent removal significantly mitigate the dielectric response, the intrinsic polarity of the continuous cross-linked polybenzoxazine network qualitatively dominates the final eps behavior, establishing the baseline permittivity that is modulated by the low-k silicone segments and processing-induced densification."
    },
    "analysis_without_hierarchical_structure": {
      "descriptive_text": "The sample comprises a copolymer network synthesized from AI-al and polydimethylsiloxane (PDMS) monomers using a platinum divinyltetramethyldisiloxane complex catalyst at 0.03 wt%. Synthesis was conducted via hydrosilylation in toluene at 90°C for 48 hours, followed by film casting from dimethylformamide (DMF) and drying at 120°C for two days. The material underwent a stepwise curing process at 160, 180, 200, and 220°C for one hour at each stage, concluded by vacuum drying at 100°C for 8 hours prior to dielectric constant measurement at room temperature and 1 MHz using a Concept 80 broadband dielectric spectrometer.",
      "reasoning_analysis": "Increasing Factors: The incorporation of the AI-al monomer introduces chemical heterogeneity and potentially higher electronic polarizability compared to a pure PDMS network, which may elevate the dielectric constant. Furthermore, the use of dimethylformamide (DMF) during film casting presents a risk where residual polar solvent molecules, if not fully evaporated, could act as high-permittivity inclusions increasing the overall eps. Decreasing Factors: The polydimethylsiloxane (PDMS) backbone is inherently non-polar with low dipole moments, establishing a low baseline permittivity. The rigorous thermal history, specifically the stepwise curing up to 220°C and final vacuum drying, effectively eliminates volatile polar contaminants such as moisture and residual solvents, thereby minimizing extrinsic dipolar relaxation contributions. Dominant Factor: The intrinsic low polarity of the siloxane backbone combined with the aggressive thermal curing and vacuum drying protocol dominates the dielectric behavior. While the AI-al comonomer modifies the network structure, the extensive removal of high-permittivity volatiles ensures the material exhibits a low dielectric constant characteristic of cured silicone systems."
    }
  },
  {
    "doi": "10.1016/j.eurpolymj.2024.113580",
    "title": "Soluble polyimides with ultralow dielectric constant and dielectric loss and high colorless transparency based on spirobisindane-bis (aryl ester) diamines",
    "year": 2024,
    "chemical_composition": {
      "repeat_unit_psmiles": null,
      "monomers": [
        {
          "name": "p-SBI2EA",
          "smiles": null,
          "ratio_value": 1.0,
          "ratio_unit": "molar"
        },
        {
          "name": "6FDA",
          "smiles": null,
          "ratio_value": 1.0,
          "ratio_unit": "molar"
        }
      ],
      "additives": [],
      "is_homopolymer": false
    },
    "processing_history": "Chemical imidization in DMAc with acetic anhydride and pyridine at 120 °C for 6 h. Precipitated in methanol, dried at 120 °C. Film cast on glass, dried stepwise 90-300 °C under vacuum. Dielectric constant measured at 10 GHz, 25 °C, 40 % RH.",
    "hierarchical_structure": "Predominantly amorphous. d-spacing: 5.70 Å. Density: 1.263 g/cm³.",
    "properties": {
      "eps": {
        "value": [
          2.78
        ],
        "unit": null
      }
    },
    "analysis_with_hierarchical_structure": {
      "descriptive_text": "The sample is a copolymer synthesized from p-SBI2EA and 6FDA monomers in a 1:1 molar ratio via chemical imidization in DMAc with acetic anhydride and pyridine at 120 °C. After precipitation in methanol and drying, the material was cast into a film on glass and cured stepwise from 90 to 300 °C under vacuum. The resulting structure is predominantly amorphous with a d-spacing of 5.70 Å and a density of 1.263 g/cm³, and the dielectric constant was characterized at 10 GHz, 25 °C, and 40 % RH.",
      "reasoning_analysis": "Increasing Factors: The presence of polar carbonyl groups within the imide rings inherently contributes to dipole orientation polarization, which acts to increase the dielectric constant. Additionally, the measurement condition of 40% relative humidity introduces the possibility of moisture absorption, where absorbed water molecules would significantly elevate the dielectric constant due to water's high polarity. Decreasing Factors: The incorporation of 6FDA monomers introduces hexafluoroisopropylidene groups, which possess low electronic polarizability and disrupt chain packing to increase free volume, thereby reducing the dielectric constant. The predominantly amorphous structure with a density of 1.263 g/cm³ suggests sufficient free volume to limit dipole density. Furthermore, the rigorous processing history involving stepwise thermal curing up to 300 °C under vacuum ensures complete imidization and the removal of polar solvent residues like DMAc and pyridine, preventing artificial inflation of the dielectric constant. Dominant Factor: While the polar imide backbone and environmental humidity act to increase the dielectric constant, the strong electron-withdrawing nature of the fluorine atoms in the 6FDA units combined with the free volume generated by the bulky trifluoromethyl groups qualitatively dominates the material response. This fluorination effect, supported by the low-density amorphous structure achieved through high-temperature vacuum curing, drives the overall dielectric constant toward lower values typical of fluorinated polyimides."
    },
    "analysis_without_hierarchical_structure": {
      "descriptive_text": "The polymer sample is a polyimide copolymer synthesized from p-SBI2EA and 6FDA monomers in a 1:1 molar ratio. The material was prepared via chemical imidization in DMAc using acetic anhydride and pyridine at 120 °C for 6 hours, followed by precipitation in methanol and initial drying at 120 °C. Subsequently, a film was cast on a glass substrate and subjected to a stepwise thermal curing process ranging from 90 to 300 °C under vacuum to ensure complete imidization and solvent removal. The dielectric constant was characterized at 10 GHz and 25 °C under 40 % relative humidity.",
      "reasoning_analysis": "Increasing Factors: The presence of polar carbonyl groups within the imide rings inherently contributes to dipole polarization, which drives the eps upward. Additionally, the measurement condition of 40 % relative humidity introduces the risk of moisture absorption; since water has a very high dielectric constant, any hygroscopicity in the polymer matrix would significantly increase the observed eps. Residual polar solvents from the DMAc-based synthesis, such as pyridine or acetic anhydride, if not fully eliminated during processing, would also act as polar impurities increasing the eps. Decreasing Factors: The incorporation of 6FDA introduces hexafluoroisopropylidene groups, which contain fluorine atoms characterized by low electronic polarizability and large atomic volume, thereby reducing the overall eps. The bulky fluorinated groups also disrupt chain packing, increasing the fractional free volume and further lowering the eps. Furthermore, the processing history involves high-temperature vacuum curing up to 300 °C, which promotes complete imidization and effectively removes volatile polar solvents and moisture, minimizing extrinsic dielectric contributions. Dominant Factor: The intrinsic low polarizability and increased free volume resulting from the high fluorine content in the 6FDA monomer qualitatively dominate the dielectric behavior, establishing a low baseline eps. While the humidity during measurement presents a potential increasing influence, the structural design utilizing fluorinated dianhydrides combined with rigorous high-temperature vacuum drying is the primary determinant intended to suppress the eps."
    }
  },
  {
    "doi": "10.1002/app.31749",
    "title": "New Copper Phthalocyanine Oligomers for High Dielectric Constant Polymer Films",
    "year": 2010,
    "chemical_composition": {
      "repeat_unit_psmiles": null,
      "monomers": [
        {
          "name": "Vinylidene fluoride",
          "smiles": "C=C(F)F",
          "ratio_value": 51,
          "ratio_unit": "%"
        },
        {
          "name": "Trifluoroethylene",
          "smiles": "FC(F)=CF",
          "ratio_value": 49,
          "ratio_unit": "%"
        }
      ],
      "additives": [
        {
          "name": "poly-tri(ethyleneglycol)monomethyl ether capped CuPc (2b)",
          "type": "filler",
          "amount_value": 30,
          "amount_unit": "wt%"
        }
      ],
      "is_homopolymer": false
    },
    "processing_history": "P(VDF-TrFE) dissolved in DMF, 30 wt% CuPc 2b added, stirred 24 h. Solution cast on Teflon Petridish, dried in air for 4 h, vacuum dried at 70 °C overnight. Hot-pressed at 150 °C using 0.01 mm spacer. Dielectric constant measured by Solartron 1296 Dielectric Interface at 100 Hz, room temperature, AC level 100 mV.",
    "hierarchical_structure": "Small grains as well as small fiber or needle like structures.",
    "properties": {
      "eps": {
        "value": [
          57
        ],
        "unit": null
      }
    },
    "analysis_with_hierarchical_structure": {
      "descriptive_text": "The sample comprises a poly(vinylidene fluoride-co-trifluoroethylene) [P(VDF-TrFE)] copolymer matrix with a monomer ratio of 51% vinylidene fluoride and 49% trifluoroethylene, incorporated with 30 wt% poly-tri(ethyleneglycol)monomethyl ether capped copper phthalocyanine (CuPc 2b) filler. Preparation involved dissolving the copolymer in dimethylformamide (DMF), adding the filler, stirring for 24 hours, and solution casting on a Teflon Petri dish followed by air drying and vacuum drying at 70 °C. The film was subsequently hot-pressed at 150 °C using a 0.01 mm spacer, resulting in a hierarchical structure characterized by small grains and small fiber or needle-like structures, with dielectric properties measured at 100 Hz and room temperature.",
      "reasoning_analysis": "Increasing Factors: The intrinsic ferroelectricity of the P(VDF-TrFE) matrix arising from the aligned CF2 dipoles in the crystalline phase significantly enhances permittivity. The incorporation of 30 wt% semiconductive CuPc filler introduces strong Maxwell-Wagner-Sillars interfacial polarization between the conductive filler and insulating matrix. Furthermore, the hot-pressing process promotes density and the formation of needle-like crystalline structures, likely stabilizing the polar beta-phase. Decreasing Factors: The poly-tri(ethyleneglycol)monomethyl ether capping on the CuPc filler, while aiding dispersion, creates an insulating shell that may attenuate the maximum possible interfacial polarization compared to bare conductive particles. Additionally, rapid solvent evaporation during the air-drying phase could potentially trap microvoids within the composite, which possess a low dielectric constant and reduce the effective permittivity. Dominant Factor: The high loading fraction of the semiconductive CuPc filler within the ferroelectric matrix is the dominant factor, as the massive interfacial polarization generated near the percolation threshold typically outweighs the intrinsic dielectric contribution of the polymer matrix alone."
    },
    "analysis_without_hierarchical_structure": {
      "descriptive_text": "The sample consists of a poly(vinylidene fluoride-co-trifluoroethylene) [P(VDF-TrFE)] copolymer composed of 51% vinylidene fluoride and 49% trifluoroethylene monomers. This matrix was compounded with 30 wt% of a functionalized filler, specifically poly-tri(ethyleneglycol)monomethyl ether capped Copper Phthalocyanine (CuPc 2b). Preparation involved dissolving the copolymer in dimethylformamide (DMF) followed by the addition of the CuPc filler and stirring for 24 hours. The resulting solution was cast onto a Teflon Petri dish, dried in air for 4 hours, and subsequently vacuum dried at 70 °C overnight. Finally, the film was hot-pressed at 150 °C using a 0.01 mm spacer to achieve the final thickness, and the dielectric constant was characterized using a Solartron 1296 Dielectric Interface at 100 Hz and room temperature with an AC level of 100 mV.",
      "reasoning_analysis": "Increasing Factors: The P(VDF-TrFE) matrix possesses strong intrinsic dipoles from C-F bonds, particularly in the ferroelectric beta-phase. The incorporation of 30 wt% CuPc filler significantly enhances permittivity through Maxwell-Wagner-Sillars interfacial polarization, as the contrast in conductivity and permittivity between the semiconducting CuPc and the insulating polymer matrix accumulates charge carriers at interfaces. Additionally, the poly-tri(ethyleneglycol) capping introduces additional polar ether groups, and the low measurement frequency (100 Hz) allows sufficient time for these interfacial dipoles to align. Decreasing Factors: Potential voids introduced during the air-drying phase or incomplete solvent removal could introduce low-permittivity regions that dilute the effective dielectric constant. Furthermore, if the hot-pressing at 150 °C disrupts the ferroelectric crystalline order without subsequent poling, the intrinsic contribution from the polymer matrix might be reduced compared to a highly oriented ferroelectric film. Dominant Factor: The high loading of the functionalized CuPc filler is the dominant factor. The massive increase in interfacial area and the inherent polarizability of the phthalocyanine cores at 30 wt% loading typically overwhelm the intrinsic dielectric contribution of the polymer matrix, leading to a composite permittivity driven primarily by interfacial polarization mechanisms rather than solely by the ferroelectric nature of the P(VDF-TrFE)."
    }
  },
  {
    "doi": "10.1016/j.eurpolymj.2018.02.024",
    "title": "Decreasing the dielectric constant and water uptake of co-polyimide films by introducing hydrophobic cross-linked networks",
    "year": 2018,
    "chemical_composition": {
      "repeat_unit_psmiles": null,
      "monomers": [
        {
          "name": "4,4′-(hexafluoroisopropylidene)diphthalic anhydride",
          "smiles": "FC(F)(F)C(c1cc2c(cc1)C(=O)OC2=O)(c3cc4c(cc3)C(=O)OC4=O)C(F)(F)F",
          "ratio_value": null,
          "ratio_unit": null
        },
        {
          "name": "3,3′-bis(2,3,5,6-tetrafluoro-4-vinylphenoxy)-4,4′-biphenyldiamine",
          "smiles": "C=Cc1c(F)c(F)c(F)c(F)c1Oc2cc(ccc2N)c3ccc(N)cc3Oc4c(F)c(F)c(F)c(F)c4C=C",
          "ratio_value": 30,
          "ratio_unit": "mol%"
        },
        {
          "name": "1,4-bis(4-amino-2-trifluoromethylphenoxy)benzene",
          "smiles": "FC(F)(F)c1cc(N)ccc1Oc2ccc(cc2)Oc3ccc(N)cc3C(F)(F)F",
          "ratio_value": null,
          "ratio_unit": null
        }
      ],
      "additives": [],
      "is_homopolymer": false
    },
    "processing_history": "Synthesized by polycondensation of 6FDA, TFVBPA, and 6FAPB. Films prepared by solution casting. Thermally cross-linked. Dielectric constant measured at 1 MHz.",
    "hierarchical_structure": "Cross-linked networks formed via thermal treatment of tetrafluorostyrol side-groups. Aggregated hydrophobic domains.",
    "properties": {
      "eps": {
        "value": [
          2.48
        ],
        "unit": null
      }
    },
    "analysis_with_hierarchical_structure": {
      "descriptive_text": "This fluorinated copolyimide sample was synthesized via polycondensation of 4,4′-(hexafluoroisopropylidene)diphthalic anhydride, 1,4-bis(4-amino-2-trifluoromethylphenoxy)benzene, and 3,3′-bis(2,3,5,6-tetrafluoro-4-vinylphenoxy)-4,4′-biphenyldiamine (30 mol%). Films were prepared by solution casting and subsequently subjected to thermal treatment to induce cross-linking through the tetrafluorostyrol side-groups, resulting in a network structure with aggregated hydrophobic domains. The dielectric constant of the material was characterized at a frequency of 1 MHz.",
      "reasoning_analysis": "Increasing Factors: The polyimide backbone contains polar carbonyl and imide groups which possess inherent dipole moments capable of contributing to orientational polarization, potentially elevating the dielectric constant. Additionally, the formation of a cross-linked network increases the structural integrity and density of the material, which can concentrate polarizable units per unit volume. Decreasing Factors: The extensive incorporation of fluorine atoms across all monomers, including hexafluoroisopropylidene, trifluoromethyl, and tetrafluoro groups, significantly lowers electronic polarizability due to the high electronegativity and tight electron binding of fluorine. The thermal cross-linking of the vinyl side-groups and the presence of bulky fluorinated moieties inhibit efficient chain packing, leading to increased fractional free volume. Furthermore, the formation of aggregated hydrophobic domains suggests microstructural heterogeneity that likely introduces low-density regions, further depressing the dielectric constant. Dominant Factor: The low polarizability of the C-F bonds combined with the increased free volume resulting from the bulky fluorinated side groups and the cross-linked network architecture qualitatively dominates the dielectric response. These factors effectively shield the polar imide backbone and reduce the overall material density, driving the dielectric constant to lower values relative to conventional non-fluorinated polyimides."
    },
    "analysis_without_hierarchical_structure": {
      "descriptive_text": "The sample is a fluorinated copolyimide synthesized via polycondensation of 4,4′-(hexafluoroisopropylidene)diphthalic anhydride, 3,3′-bis(2,3,5,6-tetrafluoro-4-vinylphenoxy)-4,4′-biphenyldiamine, and 1,4-bis(4-amino-2-trifluoromethylphenoxy)benzene, with the vinyl-containing diamine incorporated at a molar ratio of 30%. Thin films were fabricated using a solution casting method followed by a thermal cross-linking treatment to stabilize the structure, and the dielectric constant was characterized at a frequency of 1 MHz.",
      "reasoning_analysis": "Increasing Factors: The aromatic backbone structure inherent to the polyimide system provides significant electronic polarizability, which inherently drives the eps upward. Furthermore, the thermal cross-linking step described in the processing history likely reduces free volume and increases packing density, which typically correlates with a higher dielectric constant due to increased material density per unit volume. Decreasing Factors: The chemical composition is heavily fluorinated, incorporating hexafluoroisopropylidene groups, trifluoromethyl groups, and tetrafluoro moieties. The strong electronegativity and low polarizability of the C-F bonds significantly reduce the overall material polarizability. Additionally, the bulky fluorinated side groups introduce substantial free volume into the polymer matrix, which decreases the number of polarizable units per unit volume, thereby driving the eps down. Dominant Factor: While the aromatic backbone and cross-linking density contribute to higher permittivity, the extensive fluorination and the associated increase in free volume are the dominant factors. These structural features are specifically designed in fluorinated polyimides to minimize polarizability and density, qualitatively favoring a reduction in eps relative to non-fluorinated polyimide counterparts."
    }
  },
  {
    "doi": "10.1002/app.31749",
    "title": "New Copper Phthalocyanine Oligomers for High Dielectric Constant Polymer Films",
    "year": 2010,
    "chemical_composition": {
      "repeat_unit_psmiles": null,
      "monomers": [
        {
          "name": "Vinylidene fluoride",
          "smiles": "C=C(F)F",
          "ratio_value": 51,
          "ratio_unit": "%"
