Repository: hhtrick/HHT-code

# HHT training framework

This directory contains model training, embedding precomputation, inference, article-level baselines and the curated datasets. All commands below assume that the working directory is `train_code/`.

## 3. Datasets and fixed partitions

Each main dataset is a JSON array at `dataset/{property}/{property}.json`. Entries contain source metadata, `chemical_composition`, `processing_history`, `hierarchical_structure`, `properties`, and two generated-analysis objects. Targets are stored as `properties[property]["value"]`; source metadata and target values are not predictive input fields.

| Property | Train | Validation | Test | Total |
|---|---:|---:|---:|---:|

File: train_code/dataset/eps/eps.json (part 7 of 190)
[
        },
        {
          "name": "Trifluoroethylene",
          "smiles": "FC(F)=CF",
          "ratio_value": 49,
          "ratio_unit": "%"
        }
      ],
      "additives": [
        {
          "name": "poly-tri(ethyleneglycol)monomethyl ether capped CuPc (2b)",
          "type": "filler",
          "amount_value": 50,
          "amount_unit": "wt%"
        }
      ],
      "is_homopolymer": false
    },
    "processing_history": "P(VDF-TrFE) dissolved in DMF, 50 wt% CuPc 2b added, stirred 24 h. Solution cast on Teflon Petridish, dried in air for 4 h, vacuum dried at 70 °C overnight. Hot-pressed at 150 °C using 0.01 mm spacer. Dielectric constant measured by Solartron 1296 Dielectric Interface at 100 Hz, room temperature, AC level 100 mV.",
    "hierarchical_structure": "Grains are bigger in size, and fiber like structures have started to get organized in a particular orientation.",
    "properties": {
      "eps": {
        "value": [
          66
        ],
        "unit": null
      }
    },
    "analysis_with_hierarchical_structure": {
      "descriptive_text": "The sample comprises a poly(vinylidene fluoride-co-trifluoroethylene) [P(VDF-TrFE)] copolymer matrix consisting of 51% vinylidene fluoride and 49% trifluoroethylene monomers, compounded with 50 wt% poly-tri(ethyleneglycol)monomethyl ether capped Copper Phthalocyanine (CuPc 2b) filler. The composite was prepared by dissolving the copolymer in DMF, adding the filler, stirring for 24 hours, solution casting on a Teflon Petri dish, drying in air for 4 hours, and vacuum drying at 70 °C overnight. Subsequent thermal processing involved hot-pressing at 150 °C using a 0.01 mm spacer to form the final film. Hierarchical characterization reveals that the grains are larger in size, with fiber-like structures exhibiting organization in a particular orientation, and the dielectric properties were measured using a Solartron 1296 Dielectric Interface at 100 Hz and room temperature.",
      "reasoning_analysis": "Increasing Factors: The intrinsic ferroelectric nature of the P(VDF-TrFE) copolymer, driven by the dipolar contributions from the VDF and TrFE units, establishes a high baseline permittivity. The incorporation of 50 wt% CuPc filler introduces significant interfacial polarization (Maxwell-Wagner-Sillars effect) due to the conductivity mismatch between the filler and the matrix, while the poly-tri(ethyleneglycol)monomethyl ether capping adds additional polar ether groups that enhance dipole density. Furthermore, the hot-pressing process and the observed organization of fiber-like structures suggest alignment of crystalline domains and dipoles, which maximizes the dielectric response in the measurement direction. Decreasing Factors: The solution casting and drying process involving DMF and air drying may introduce micro-voids or porosity within the composite film; since air has a low dielectric constant, these voids reduce the effective permittivity of the bulk material. Additionally, at such high filler loading, particle agglomeration could occur, potentially reducing the effective interfacial area available for polarization and creating insulating barriers that hinder charge accumulation at interfaces. Dominant Factor: The massive loading of the functionalized CuPc filler within the ferroelectric matrix qualitatively dominates the dielectric behavior. The synergistic effect of the matrix's ferroelectricity and the giant interfacial polarization generated by the high-concentration semi-conductive filler outweighs the diluting effects of potential porosity, leading to a substantial qualitative enhancement of the eps relative to the neat copolymer."
    },
    "analysis_without_hierarchical_structure": {
      "descriptive_text": "The sample comprises a poly(vinylidene fluoride-co-trifluoroethylene) copolymer matrix containing 51% vinylidene fluoride and 49% trifluoroethylene monomers. This matrix is compounded with 50 wt% of a poly-tri(ethyleneglycol)monomethyl ether capped CuPc (2b) filler. The composite was prepared by dissolving the copolymer in DMF, adding the filler, and stirring for 24 hours. The solution was cast onto a Teflon Petri dish, dried in air for 4 hours, and subsequently vacuum dried at 70 °C overnight. The resulting film was hot-pressed at 150 °C using a 0.01 mm spacer, and the eps was measured using a Solartron 1296 Dielectric Interface at 100 Hz and room temperature with an AC level of 100 mV.",
      "reasoning_analysis": "Increasing Factors: The intrinsic high dipole moment of the C-F bonds in the VDF/TrFE backbone provides a high baseline polarizability. The incorporation of 50 wt% CuPc filler introduces highly polarizable semiconductive particles that promote strong Maxwell-Wagner-Sillars interfacial polarization, particularly at the low measurement frequency of 100 Hz. Additionally, the poly-tri(ethyleneglycol) capping on the filler adds polar ether groups, and the hot-pressing step reduces void content, thereby increasing the effective dielectric density. Decreasing Factors: The high loading of filler particles may disrupt the formation of the ferroelectric beta-phase crystallinity within the polymer matrix, which is essential for the intrinsic high eps of neat P(VDF-TrFE). Furthermore, potential agglomeration of the filler at such high concentrations could create insulating gaps or reduce the effective interfacial area available for polarization. Dominant Factor: The massive loading of the semiconductive CuPc filler induces significant interfacial polarization effects that qualitatively overshadow the intrinsic dipole contribution of the polymer matrix, making the composite interface characteristics the primary driver for the final eps value."
    }
  },
  {
    "doi": "10.1016/j.eurpolymj.2024.113580",
    "title": "Soluble polyimides with ultralow dielectric constant and dielectric loss and high colorless transparency based on spirobisindane-bis (aryl ester) diamines",
    "year": 2024,
    "chemical_composition": {
      "repeat_unit_psmiles": null,
      "monomers": [
        {
          "name": "m-SBI2EA",
          "smiles": null,
          "ratio_value": 1.0,
          "ratio_unit": "molar"
        },
        {
          "name": "6FDA",
          "smiles": null,
          "ratio_value": 1.0,
          "ratio_unit": "molar"
        }
      ],
      "additives": [],
      "is_homopolymer": false
    },
    "processing_history": "Chemical imidization in DMAc with acetic anhydride and pyridine at 120 °C for 6 h. Precipitated in methanol, dried at 120 °C. Film cast on glass, dried stepwise 90-300 °C under vacuum. Dielectric constant measured at 10 GHz, 25 °C, 40 % RH.",
    "hierarchical_structure": "Predominantly amorphous. d-spacing: 5.66 Å. Density: 1.267 g/cm³.",
    "properties": {
      "eps": {
        "value": [
          2.81
        ],
        "unit": null
      }
    },
    "analysis_with_hierarchical_structure": {
      "descriptive_text": "The sample comprises a copolymer synthesized from equimolar amounts of m-SBI2EA and 6FDA monomers via chemical imidization in DMAc with acetic anhydride and pyridine at 120 °C for 6 hours. After precipitation in methanol and drying, the material was cast into a film on glass and subjected to stepwise thermal curing from 90 to 300 °C under vacuum. The resulting hierarchical structure is predominantly amorphous with a d-spacing of 5.66 Å and a density of 1.267 g/cm³, and the dielectric constant was characterized at 10 GHz, 25 °C, and 40% relative humidity.",
      "reasoning_analysis": "Increasing Factors: The aromatic backbone and polar imide linkages inherent to the m-SBI2EA and 6FDA repeat units possess significant electronic and atomic polarizability, which intrinsically contributes to a higher dielectric constant. Additionally, the characterization condition of 40% relative humidity introduces the risk of moisture absorption; since water has a high dielectric constant, any absorbed moisture within the amorphous matrix will increase the measured eps. Decreasing Factors: The inclusion of the 6FDA monomer introduces hexafluoroisopropylidene groups, which exhibit low electronic polarizability due to the high electronegativity of fluorine atoms. Furthermore, the bulky trifluoromethyl groups disrupt chain packing, evidenced by the relatively low density of 1.267 g/cm³ and d-spacing of 5.66 Å, creating high fractional free volume that reduces the number density of polarizable groups per unit volume. The rigorous processing history, specifically the stepwise thermal curing up to 300 °C under vacuum, minimizes residual polar solvents and moisture, thereby preventing extrinsic elevation of the dielectric constant. Dominant Factor: The structural modification introduced by the fluorinated 6FDA monomer qualitatively dominates the dielectric behavior. The combined effect of low polarizability C-F bonds and the increased free volume resulting from the bulky side groups typically overrides the polar contributions of the imide backbone, driving the eps lower compared to conventional non-fluorinated polyimides, provided that moisture uptake during measurement is kept minimal."
    },
    "analysis_without_hierarchical_structure": {
      "descriptive_text": "The sample comprises a copolyimide derived from equimolar ratios of m-SBI2EA and 6FDA monomers. It was prepared via chemical imidization in DMAc utilizing acetic anhydride and pyridine at 120 °C for 6 hours, followed by precipitation in methanol and initial drying at 120 °C. The material was subsequently cast into a film on a glass substrate and subjected to stepwise thermal drying from 90 to 300 °C under vacuum to ensure complete solvent removal and imidization. The dielectric constant was characterized at 10 GHz under conditions of 25 °C and 40 % relative humidity.",
      "reasoning_analysis": "Increasing Factors: The inherent polarity of the imide linkage, characterized by carbonyl groups within the backbone, facilitates dipolar polarization which tends to elevate the dielectric constant. Additionally, the characterization condition of 40 % relative humidity introduces the possibility of moisture absorption; since water possesses a high dielectric constant, any adsorbed moisture within the polymer matrix would contribute to an increase in the measured value. Decreasing Factors: The incorporation of the 6FDA monomer introduces hexafluoroisopropylidene groups containing fluorine atoms, which exhibit low electronic polarizability. Furthermore, the bulky trifluoromethyl groups disrupt efficient chain packing, increasing the fractional free volume of the polymer matrix, both of which act to significantly reduce the dielectric constant. The rigorous stepwise thermal curing up to 300 °C under vacuum also minimizes residual high-boiling solvent and bound water, preventing artificial elevation of the value. Dominant Factor: The structural modification imparted by the 6FDA monomer qualitatively dominates the dielectric behavior. The combination of low polarizability from the fluorine atoms and the increased free volume resulting from the bulky side groups fundamentally lowers the baseline dielectric constant of the polyimide, outweighing the intrinsic polarity of the imide rings, assuming the vacuum processing effectively limits hygroscopic effects during measurement."
    }
  },
  {
    "doi": "10.1002/app.31749",
    "title": "New Copper Phthalocyanine Oligomers for High Dielectric Constant Polymer Films",
    "year": 2010,
    "chemical_composition": {
      "repeat_unit_psmiles": null,
      "monomers": [
        {
          "name": "Vinylidene fluoride",
          "smiles": "C=C(F)F",
          "ratio_value": 51,
          "ratio_unit": "%"
        },
        {
          "name": "Trifluoroethylene",
          "smiles": "FC(F)=CF",
          "ratio_value": 49,
          "ratio_unit": "%"
        }
      ],
      "additives": [
        {
          "name": "tri(ethyleneglycol)monomethyl ether capped CuPc oligomer (1a)",
          "type": "filler",
          "amount_value": 70,
          "amount_unit": "wt%"
        }
      ],
      "is_homopolymer": false
    },
    "processing_history": "P(VDF-TrFE) dissolved in DMF, 70 wt% CuPc 1a added, stirred 24 h. Solution cast on Teflon Petridish, dried in air for 4 h, vacuum dried at 70 °C overnight. Hot-pressed at 150 °C using 0.01 mm spacer. Dielectric constant measured by Solartron 1296 Dielectric Interface at 100 Hz, room temperature, AC level 100 mV.",
    "hierarchical_structure": "Dominated by lots of fibrous structures and with almost no grains. Morphology is more homogeneous.",
    "properties": {
      "eps": {
        "value": [
          53
        ],
        "unit": null
      }
    },
    "analysis_with_hierarchical_structure": {
      "descriptive_text": "This composite material comprises a poly(vinylidene fluoride-co-trifluoroethylene) [P(VDF-TrFE)] copolymer matrix with a monomer composition of 51% vinylidene fluoride and 49% trifluoroethylene. The polymer is heavily loaded with 70 wt% of a tri(ethyleneglycol)monomethyl ether capped CuPc oligomer (1a) filler. Preparation involved dissolving the copolymer in DMF, adding the filler, and stirring for 24 hours, followed by solution casting on a Teflon Petri dish. The film was dried in air for 4 hours and vacuum dried at 70 °C overnight, then hot-pressed at 150 °C using a 0.01 mm spacer. Hierarchical characterization indicates a morphology dominated by fibrous structures with negligible grain formation, resulting in a homogeneous microstructure, and the dielectric constant was measured at 100 Hz and room temperature using a Solartron 1296 Dielectric Interface.",
      "reasoning_analysis": "Increasing Factors: The intrinsic strong dipole moments of the carbon-fluorine bonds within the VDF and TrFE units provide a high baseline permittivity, which is further enhanced by the hot-pressing at 150 °C that likely promotes the ferroelectric beta-phase crystallization. The addition of 70 wt% CuPc oligomer filler introduces significant interfacial polarization (Maxwell-Wagner-Sillars effect) due to the large contrast in conductivity and permittivity between the filler and the matrix, while the high filler loading itself drastically increases the overall polarizability of the composite. Decreasing Factors: The solution casting and drying process using DMF may introduce micro-voids or residual solvent pockets if evaporation was incomplete, which would lower the effective dielectric constant due to the low permittivity of air. Additionally, the fibrous morphology, while homogeneous, may represent a less densely packed arrangement compared to granular crystalline structures, potentially reducing the volumetric density of dipoles. Dominant Factor: The extremely high filler loading of 70 wt% qualitatively dominates the dielectric response; the massive volume fraction of the polarizable CuPc oligomer and the associated interfacial polarization effects overwhelmingly drive the eps upward, superseding the contributions from the polymer matrix crystallinity or minor processing-induced porosity."
    },
    "analysis_without_hierarchical_structure": {
      "descriptive_text": "The sample comprises a poly(vinylidene fluoride-co-trifluoroethylene) [P(VDF-TrFE)] copolymer matrix containing 51% vinylidene fluoride and 49% trifluoroethylene monomers. This matrix was compounded with 70 wt% of a tri(ethyleneglycol)monomethyl ether capped CuPc oligomer (1a) filler. Preparation involved dissolving the copolymer in DMF, adding the CuPc oligomer, and stirring the mixture for 24 hours. The resulting solution was cast onto a Teflon Petri dish, dried in air for 4 hours, and subsequently vacuum dried at 70 °C overnight. The film was finally hot-pressed at 150 °C using a 0.01 mm spacer, and the dielectric constant was characterized using a Solartron 1296 Dielectric Interface at 100 Hz and room temperature with an AC level of 100 mV.",
      "reasoning_analysis": "Increasing Factors: The P(VDF-TrFE) matrix possesses strong dipolar moments due to fluorine atoms, and the 49% TrFE content stabilizes the ferroelectric beta-phase crystalline structure, which inherently drives the eps higher. The incorporation of 70 wt% CuPc oligomer significantly enhances permittivity through Maxwell-Wagner-Sillars interfacial polarization and the high intrinsic polarizability of the phthalocyanine rings. Additionally, the hot-pressing at 150 °C facilitates polymer chain reorganization and crystallization, optimizing dipole alignment. Decreasing Factors: The extremely high filler loading of 70 wt% introduces rheological challenges that may lead to micro-void formation or incomplete densification during solution casting and hot-pressing, effectively introducing low-permittivity air pockets that reduce the bulk eps. Additionally, potential agglomeration of the CuPc oligomer could reduce the effective interfacial area available for polarization. Dominant Factor: The volumetric contribution and interfacial polarization effects arising from the 70 wt% loading of the high-k CuPc oligomer qualitatively dominate the dielectric response, overshadowing the matrix properties and potential porosity defects, leading to a significantly enhanced eps relative to the neat polymer."
    }
  },
  {
    "doi": "10.1016/j.carbon.2014.06.006",
    "title": "Unique hybridized graphene and its high dielectric constant composites with enhanced frequency stability, low dielectric loss and percolation threshold",
    "year": 2014,
    "chemical_composition": {
      "repeat_unit_psmiles": null,
      "monomers": [
        {
          "name": "Diglycidyl ether of bisphenol A",
          "smiles": "CC(C)(C1=CC=C(OCC2CO2)C=C1)C1=CC=C(OCC2CO2)C=C1",
          "ratio_value": null,
          "ratio_unit": null
        }
      ],
      "additives": [
        {
          "name": "rGO",
          "type": "filler",
          "amount_value": 0.75,
          "amount_unit": "wt%"
        },
        {
          "name": "2-Cymene-4-ethylic imidazole",
          "type": "curing agent",
          "amount_value": null,
          "amount_unit": null
        }
      ],
      "is_homopolymer": true
    },
    "processing_history": "E-51 and rGO blended at 60°C for 2h with sonication, 2E4MZ added, cast and cured (80°C/2h+100°C/2h+120°C/2h+140°C/4h). Dielectric constant measured by broadband dielectric spectrometer at room temperature, 100 Hz.",
    "hierarchical_structure": "Aggregations of rGO sheets observed in EP matrix due to incompatibility and pi-pi interaction.",
    "properties": {
      "eps": {
        "value": [
          68
        ],
        "unit": null
      }
    },
    "analysis_with_hierarchical_structure": {
      "descriptive_text": "The sample consists of a diglycidyl ether of bisphenol A (DGEBA) epoxy matrix cured with 2-cymene-4-ethylic imidazole. It incorporates 0.75 wt% reduced graphene oxide (rGO) as a filler. The composite was prepared by blending the epoxy resin and rGO at 60°C for 2 hours under sonication, followed by the addition of the curing agent and a stepwise thermal curing process ranging from 80°C to 140°C. Structural characterization reveals aggregations of rGO sheets within the epoxy matrix attributed to incompatibility and pi-pi stacking interactions, and the dielectric constant was measured using a broadband dielectric spectrometer at room temperature and 100 Hz.",
      "reasoning_analysis": "Increasing Factors: The incorporation of 0.75 wt% reduced graphene oxide (rGO) introduces highly polarizable conductive domains within the insulating epoxy matrix, leading to significant interfacial polarization (Maxwell-Wagner-Sillars effect) which drastically elevates the dielectric constant. Additionally, the curing reaction of the diglycidyl ether of bisphenol A generates polar hydroxyl groups along the network backbone, contributing to dipolar polarization. Decreasing Factors: The stepwise thermal curing process up to 140°C promotes a high crosslinking density, which restricts the segmental motion of polymer chains and limits the orientation of dipoles under an electric field, thereby dampening the dipolar contribution. Furthermore, the observed aggregation of rGO sheets reduces the effective interfacial area between the filler and the matrix compared to a fully exfoliated state, potentially mitigating the maximum possible enhancement from interfacial polarization. Dominant Factor: Despite the restrictions imposed by the crosslinked network and filler aggregation, the presence of the conductive rGO filler is the dominant factor. The immense contrast in conductivity and permittivity between the rGO sheets and the epoxy matrix generates strong charge accumulation at the interfaces, qualitatively driving the dielectric constant significantly higher than that of the neat cured epoxy resin."
    },
    "analysis_without_hierarchical_structure": {
      "descriptive_text": "The sample comprises a Diglycidyl ether of bisphenol A (DGEBA) epoxy matrix, designated as E-51, incorporated with 0.75 wt% reduced graphene oxide (rGO) filler and 2-Cymene-4-ethylic imidazole as a curing agent. Preparation involved blending the epoxy resin and rGO at 60°C for 2 hours with sonication to facilitate dispersion, followed by the addition of the curing agent. The mixture was cast and subjected to a multi-stage thermal curing schedule consisting of 80°C for 2 hours, 100°C for 2 hours, 120°C for 2 hours, and 140°C for 4 hours. The dielectric constant was characterized using a broadband dielectric spectrometer at room temperature with a measurement frequency of 100 Hz.",
      "reasoning_analysis": "Increasing Factors: The inclusion of 0.75 wt% reduced graphene oxide (rGO) introduces a high conductivity contrast between the filler and the insulating epoxy matrix, generating strong interfacial polarization (Maxwell-Wagner-Sillars effect) that significantly elevates the dielectric constant. Furthermore, the polar ether and hydroxyl groups within the cured DGEBA network contribute to dipole polarization, which is particularly pronounced at the low measurement frequency of 100 Hz where interfacial charges have sufficient time to accumulate. Decreasing Factors: The extensive stepwise thermal curing history promotes a high crosslinking density within the epoxy network, which restricts segmental chain mobility and limits the orientational freedom of dipoles under an electric field, thereby constraining the maximum achievable permittivity compared to a less rigid system. Dominant Factor: The conductive rGO filler serves as the dominant factor governing the dielectric response. While the crosslinked matrix defines the baseline insulation properties, the formation of micro-capacitor structures at the numerous polymer-filler interfaces created by sonication qualitatively drives the permittivity much higher than that of the neat cured resin, overriding the restrictive effects of the crosslinked network architecture."
    }
  },
  {
    "doi": "10.1016/j.eurpolymj.2024.113580",
    "title": "Soluble polyimides with ultralow dielectric constant and dielectric loss and high colorless transparency based on spirobisindane-bis (aryl ester) diamines",
    "year": 2024,
    "chemical_composition": {
      "repeat_unit_psmiles": null,
      "monomers": [
        {
          "name": "APAB",
          "smiles": null,
          "ratio_value": 1.0,
          "ratio_unit": "molar"
        },
        {
          "name": "6FDA",
          "smiles": null,
          "ratio_value": 1.0,
          "ratio_unit": "molar"
        }
      ],
      "additives": [],
      "is_homopolymer": false
    },
    "processing_history": "Thermal imidization from PAA solution. Film cast on glass, dried stepwise 90-300 °C under vacuum. Dielectric constant measured at 10 GHz, 25 °C, 40 % RH.",
    "hierarchical_structure": "Predominantly amorphous. d-spacing: 5.43 Å. Density: 1.312 g/cm³.",
    "properties": {
      "eps": {
        "value": [
          3.04
        ],
        "unit": null
      }
    },
    "analysis_with_hierarchical_structure": {
      "descriptive_text": "The sample consists of a polyimide synthesized from equimolar amounts of APAB and 6FDA monomers without additional additives. The material was processed via thermal imidization from a polyamic acid solution, where the film was cast on a glass substrate and subjected to stepwise drying between 90 and 300 °C under vacuum to ensure complete cyclization. Structural characterization reveals a predominantly amorphous morphology with an interchain d-spacing of 5.43 Å and a bulk density of 1.312 g/cm³. The dielectric constant was subsequently measured at a frequency of 10 GHz under ambient conditions of 25 °C and 40 % relative humidity.",
      "reasoning_analysis": "Increasing Factors: The aromatic backbone comprising APAB and 6FDA units contributes to electronic polarizability, which inherently elevates the dielectric constant relative to aliphatic systems. Additionally, the measurement condition of 40 % relative humidity introduces the potential for moisture absorption; since water possesses a high dielectric constant, any absorbed moisture within the amorphous matrix would significantly increase the observed eps. Decreasing Factors: The incorporation of the hexafluoroisopropylidene group (6FDA) introduces fluorine atoms, which exhibit low electronic polarizability and strong electronegativity, thereby reducing the overall dielectric response. The processing history involving high-temperature thermal imidization up to 300 °C under vacuum ensures complete cyclization and removal of polar precursors or residual solvents, minimizing dipolar contributions. Furthermore, the hierarchical structure shows a relatively large d-spacing of 5.43 Å and a low density of 1.312 g/cm³, indicating substantial free volume which reduces the number of polarizable units per unit volume. Dominant Factor: The structural modifications introduced by the fluorinated 6FDA monomer and the resulting high free volume are the dominant factors qualitatively driving the eps downward, characteristic of low-k polyimide design, although the intrinsic reduction may be partially mitigated by the hygroscopic nature of the amorphous film under the specified measurement conditions."
    },
    "analysis_without_hierarchical_structure": {
      "descriptive_text": "The sample consists of a polyimide synthesized from the diamine monomer APAB and the dianhydride monomer 6FDA in a stoichiometric molar ratio. The material was prepared via thermal imidization of a polyamic acid precursor solution, which was cast into a film on a glass substrate. The film underwent a stepwise drying and curing process ranging from 90 to 300 °C under vacuum to ensure complete imidization. The dielectric constant was subsequently characterized at a frequency of 10 GHz at 25 °C and 40 % relative humidity.",
      "reasoning_analysis": "Increasing Factors: The presence of polar imide linkages and specifically the hydroxyl functional groups on the APAB diamine moiety contribute to dipole orientation polarization, inherently driving the dielectric constant higher. Additionally, the measurement condition of 40 % relative humidity allows for potential moisture absorption, particularly due to the hydrophilic nature of the hydroxyl groups, which would significantly elevate the dielectric constant due to the high permittivity of water. Decreasing Factors: The incorporation of 6FDA introduces hexafluoroisopropylidene groups containing fluorine atoms, which possess low electronic polarizability and create bulky steric hindrance that increases fractional free volume, thereby reducing the density of polarizable units per volume. Furthermore, the stepwise thermal imidization up to 300 °C under vacuum ensures high conversion from the highly polar polyamic acid precursor to the polyimide and removes residual solvents and water, minimizing extrinsic dielectric contributions. Dominant Factor: The structural modification via the 6FDA monomer serves as the dominant factor; the low polarizability of the C-F bonds and the increased free volume generated by the bulky trifluoromethyl groups fundamentally lower the baseline dielectric constant of the polymer matrix, outweighing the polar contribution of the hydroxyl groups, although the ambient humidity during measurement introduces a variable extrinsic increase."
    }
  },
  {
    "doi": "10.1016/j.eurpolymj.2024.113580",
    "title": "Soluble polyimides with ultralow dielectric constant and dielectric loss and high colorless transparency based on spirobisindane-bis (aryl ester) diamines",
    "year": 2024,
    "chemical_composition": {
      "repeat_unit_psmiles": null,
      "monomers": [
        {
          "name": "ABHQ",
          "smiles": null,
          "ratio_value": 1.0,
          "ratio_unit": "molar"
        },
        {
          "name": "6FDA",
          "smiles": null,
          "ratio_value": 1.0,
          "ratio_unit": "molar"
        }
      ],
      "additives": [],
      "is_homopolymer": false
    },
    "processing_history": "Thermal imidization from PAA solution. Film cast on glass, dried stepwise 90-300 °C under vacuum. Dielectric constant measured at 10 GHz, 25 °C, 40 % RH.",
    "hierarchical_structure": "Predominantly amorphous. d-spacing: 5.56 Å. Density: 1.301 g/cm³.",
    "properties": {
      "eps": {
        "value": [
          2.97
        ],
        "unit": null
      }
    },
    "analysis_with_hierarchical_structure": {
      "descriptive_text": "The sample comprises a copolymer derived from equimolar amounts of ABHQ and 6FDA monomers, processed via thermal imidization of a polyamic acid solution. Films were cast on glass substrates and subjected to stepwise drying from 90 to 300 °C under vacuum to facilitate complete cyclization. The resulting material exhibits a predominantly amorphous hierarchical structure with a d-spacing of 5.56 Å and a density of 1.301 g/cm³. Dielectric properties were characterized at 10 GHz and 25 °C under 40% relative humidity.",
      "reasoning_analysis": "Increasing Factors: The formation of imide rings during thermal processing introduces polar carbonyl and C-N groups that contribute to dipole orientation polarization, inherently driving the eps higher. Additionally, the measurement condition of 40% relative humidity allows for potential moisture absorption, and since water has a high dielectric constant, any adsorbed moisture will significantly increase the observed eps. Decreasing Factors: The chemical structure incorporates fluorine atoms through both the 6FDA and ABHQ monomers, which possess low electronic polarizability and shield polar groups, strongly driving the eps down. Furthermore, the low density of 1.301 g/cm³ and d-spacing of 5.56 Å indicate significant free volume within the amorphous matrix, reducing the concentration of polarizable units per unit volume. The vacuum curing process also minimizes residual solvent that could otherwise act as a high-permittivity impurity. Dominant Factor: The synergistic effect of fluorine substitution and the high free volume indicated by the low density qualitatively dominates the dielectric response, establishing a strong intrinsic tendency toward reduced eps values that counteracts the polarity of the imide linkage, although the ambient humidity during testing remains a significant extrinsic factor influencing the final measured value."
    },
    "analysis_without_hierarchical_structure": {
      "descriptive_text": "The sample is a copolymer synthesized from equimolar amounts of ABHQ and 6FDA monomers. It was prepared via thermal imidization from a polyamic acid solution, where the film was cast on a glass substrate and subjected to stepwise drying between 90 and 300 °C under vacuum to ensure complete imidization and solvent removal. The dielectric constant was subsequently characterized at a frequency of 10 GHz and a temperature of 25 °C under 40 % relative humidity.",
      "reasoning_analysis": "Increasing Factors: The presence of polar imide linkages formed during thermal imidization and the intrinsic polarity of the ABHQ comonomer contribute to higher electronic and orientational polarization within the matrix. Additionally, the measurement condition of 40 % relative humidity facilitates moisture absorption, and since water possesses a high dielectric constant, this environmental factor significantly drives the eps upward. Decreasing Factors: The 6FDA monomer introduces hexafluoroisopropylidene groups containing carbon-fluorine bonds, which exhibit low electronic polarizability compared to hydrogen or carbon counterparts. The bulky trifluoromethyl groups also increase the fractional free volume of the polymer matrix, reducing the density of polarizable units per unit volume. Furthermore, the stepwise vacuum drying up to 300 °C effectively removes residual solvent and water from the processing history, minimizing extrinsic contributions to the eps. Dominant Factor: The structural modification via the 6FDA monomer is the dominant factor governing the intrinsic dielectric behavior. While the hydroxy groups and measurement humidity introduce polar contributions, the low polarizability of the fluorine atoms and the increased free volume generated by the bulky -CF3 groups fundamentally suppress the eps relative to conventional non-fluorinated polyimides, defining the material's low-k characteristic despite the hygroscopic testing environment."
    }
  },
  {
    "doi": "10.1016/j.carbon.2014.06.006",
    "title": "Unique hybridized graphene and its high dielectric constant composites with enhanced frequency stability, low dielectric loss and percolation threshold",
    "year": 2014,
    "chemical_composition": {
      "repeat_unit_psmiles": null,
      "monomers": [
        {
          "name": "Diglycidyl ether of bisphenol A",
          "smiles": "CC(C)(C1=CC=C(OCC2CO2)C=C1)C1=CC=C(OCC2CO2)C=C1",
          "ratio_value": null,
          "ratio_unit": null
        }
      ],
      "additives": [
        {
          "name": "rGO",
          "type": "filler",
          "amount_value": 0.75,
          "amount_unit": "wt%"
        },
        {
          "name": "TiO2@TiB2",
          "type": "filler",
          "amount_value": 0.0075,
          "amount_unit": "wt%"
        },
        {
          "name": "APTS",
          "type": "coupling agent",
          "amount_value": null,
          "amount_unit": null
        },
        {
          "name": "2-Cymene-4-ethylic imidazole",
          "type": "curing agent",
          "amount_value": null,
          "amount_unit": null
        }
      ],
      "is_homopolymer": true
    },
    "processing_history": "TiO2@TiB2-rGO hybrid (1:100 ratio) prepared via DCC coupling and Vitamin C reduction. Blended with E-51 at 60°C for 2h, 2E4MZ added, cast and cured (80°C/2h+100°C/2h+120°C/2h+140°C/4h). Dielectric constant measured by broadband dielectric spectrometer at room temperature, 100 Hz.",
    "hierarchical_structure": "TiO2@TiB2 particles dotted on rGO surface; hybrids uniformly dispersed in EP matrix; microcapacitor structure formed.",
    "properties": {
      "eps": {
        "value": [
          72
        ],
        "unit": null
      }
    },
    "analysis_with_hierarchical_structure": {
      "descriptive_text": "The sample comprises a Diglycidyl ether of bisphenol A (DGEBA) epoxy matrix reinforced with a hybrid filler system consisting of reduced graphene oxide (rGO) and TiO2@TiB2 particles. The TiO2@TiB2-rGO hybrid was prepared via DCC coupling and Vitamin C reduction at a 1:100 ratio, then blended with E-51 resin at 60°C for 2 hours. APTS was employed as a coupling agent alongside 2-Cymene-4-ethylic imidazole as the curing agent, followed by casting and a stepwise thermal curing schedule of 80°C, 100°C, 120°C, and 140°C. Hierarchical analysis indicates that the TiO2@TiB2 particles are dotted on the rGO surface with uniform dispersion throughout the epoxy matrix, forming a microcapacitor structure, and the dielectric constant was characterized using a broadband dielectric spectrometer at room temperature and 100 Hz.",
      "reasoning_analysis": "Increasing Factors: The inclusion of conductive rGO and high-permittivity TiO2@TiB2 ceramics introduces strong interfacial polarization mechanisms, specifically the Maxwell-Wagner-Sillars effect, which substantially elevates the dielectric constant. The formation of a microcapacitor structure, where conductive rGO sheets are separated by ceramic particles within the insulating matrix, creates numerous nanoscale capacitors that enhance charge storage capacity. Additionally, the uniform dispersion of these hybrids maximizes the interfacial area available for polarization. Decreasing Factors: The base epoxy matrix possesses a relatively low intrinsic permittivity, which dilutes the overall effect given the low weight percentages of the fillers (0.75 wt% rGO and 0.0075 wt% TiO2@TiB2). The rigorous multi-step thermal curing process increases the crosslinking density of the polymer network, restricting segmental motion and dipole orientation polarization. Furthermore, keeping the filler loading below the percolation threshold prevents the formation of a continuous conductive network, which limits the magnitude of permittivity enhancement compared to percolative composites. Dominant Factor: The engineered microcapacitor architecture formed by the TiO2@TiB2-rGO hybrids qualitatively dominates the dielectric behavior. Despite the low filler loading and the insulating nature of the cured epoxy matrix, the strategic arrangement of conductive and ceramic phases maximizes interfacial polarization efficiency. This structural design drives the dielectric constant significantly higher than that of the neat polymer, prioritizing interface-driven charge accumulation over bulk filler volume fraction."
    },
    "analysis_without_hierarchical_structure": {
      "descriptive_text": "This composite sample comprises a Diglycidyl ether of bisphenol A (DGEBA) epoxy matrix, identified as E-51, reinforced with a hybrid filler system of reduced graphene oxide (rGO) and TiO2@TiB2 nanoparticles prepared at a 1:100 ratio. The hybrid filler was synthesized via DCC coupling and Vitamin C reduction prior to blending with the resin at 60°C for 2 hours. 3-Aminopropyltriethoxysilane (APTS) was employed as a coupling agent to modify the interface, while 2-Cymene-4-ethylic imidazole acted as the curing agent. The mixture was cast and subjected to a staged thermal curing cycle progressing from 80°C to 140°C, with the final dielectric constant characterized using a broadband dielectric spectrometer at room temperature and 100 Hz.",
