Repository: hhtrick/HHT-code

# HHT training framework

This directory contains model training, embedding precomputation, inference, article-level baselines and the curated datasets. All commands below assume that the working directory is `train_code/`.

## 3. Datasets and fixed partitions

Each main dataset is a JSON array at `dataset/{property}/{property}.json`. Entries contain source metadata, `chemical_composition`, `processing_history`, `hierarchical_structure`, `properties`, and two generated-analysis objects. Targets are stored as `properties[property]["value"]`; source metadata and target values are not predictive input fields.

| Property | Train | Validation | Test | Total |
|---|---:|---:|---:|---:|

File: train_code/dataset/eps/eps.json (part 8 of 190)
[
      "reasoning_analysis": "Increasing Factors: The inclusion of conductive reduced graphene oxide (rGO) and high-permittivity TiO2@TiB2 fillers within the insulating epoxy matrix creates numerous heterogeneous interfaces that promote Maxwell-Wagner-Sillars (MWS) interfacial polarization, particularly significant at the low measurement frequency of 100 Hz. The hybrid architecture facilitates the formation of micro-capacitor networks, enhancing charge storage capability and driving the dielectric constant upward. Decreasing Factors: The low weight fraction of the fillers (0.75 wt% rGO and 0.0075 wt% TiO2@TiB2) prevents the formation of a complete conductive percolation pathway, limiting the magnitude of permittivity enhancement. Additionally, the rigorous multi-step thermal curing regimen increases the crosslinking density of the epoxy network, which restricts polymer chain segmental mobility and reduces the orientational polarization contribution from the matrix dipoles. Dominant Factor: The strong interfacial polarization effects arising from the conductive rGO sheets at low frequency qualitatively dominate the dielectric behavior. Despite the low filler loading and restricted matrix mobility, the accumulation of charges at the filler-matrix interfaces yields a net increase in the dielectric constant relative to the unfilled cured epoxy."
    }
  },
  {
    "doi": "10.1002/app.31749",
    "title": "New Copper Phthalocyanine Oligomers for High Dielectric Constant Polymer Films",
    "year": 2010,
    "chemical_composition": {
      "repeat_unit_psmiles": null,
      "monomers": [
        {
          "name": "Vinylidene fluoride",
          "smiles": "C=C(F)F",
          "ratio_value": 51,
          "ratio_unit": "%"
        },
        {
          "name": "Trifluoroethylene",
          "smiles": "FC(F)=CF",
          "ratio_value": 49,
          "ratio_unit": "%"
        }
      ],
      "additives": [
        {
          "name": "poly-tri(ethyleneglycol)monomethyl ether capped CuPc (2b)",
          "type": "filler",
          "amount_value": 70,
          "amount_unit": "wt%"
        }
      ],
      "is_homopolymer": false
    },
    "processing_history": "P(VDF-TrFE) dissolved in DMF, 70 wt% CuPc 2b added, stirred 24 h. Solution cast on Teflon Petridish, dried in air for 4 h, vacuum dried at 70 °C overnight. Hot-pressed at 150 °C using 0.01 mm spacer. Dielectric constant measured by Solartron 1296 Dielectric Interface at 100 Hz, room temperature, AC level 100 mV.",
    "hierarchical_structure": "Grains are sparse, and the needle-like fibers exhibit a regular alignment (parallel to each other).",
    "properties": {
      "eps": {
        "value": [
          94
        ],
        "unit": null
      }
    },
    "analysis_with_hierarchical_structure": {
      "descriptive_text": "The sample comprises a poly(vinylidene fluoride-co-trifluoroethylene) [P(VDF-TrFE)] copolymer matrix consisting of 51% vinylidene fluoride and 49% trifluoroethylene monomers, composite-filled with 70 wt% poly-tri(ethyleneglycol)monomethyl ether capped CuPc (2b). Preparation involved dissolving the copolymer in DMF, adding the filler, and stirring for 24 hours, followed by solution casting on a Teflon Petri dish. The resulting film was dried in air for 4 hours and vacuum dried at 70 °C overnight, then hot-pressed at 150 °C using a 0.01 mm spacer. Hierarchical structural analysis indicates sparse grains with needle-like fibers exhibiting regular parallel alignment, and the dielectric constant was characterized using a Solartron 1296 Dielectric Interface at 100 Hz and room temperature with an AC level of 100 mV.",
      "reasoning_analysis": "Increasing Factors: The intrinsic high dipole moment of the C-F bonds within the VDF and TrFE monomer units provides a strong baseline dipolar polarization. The incorporation of 70 wt% CuPc filler introduces a massive interface between the semiconductive filler and the insulating polymer matrix, generating significant Maxwell-Wagner-Sillars interfacial polarization. Additionally, the poly-tri(ethyleneglycol) capping on the filler adds polar ether groups that contribute to dipolar relaxation, while the hot-pressing at 150 °C likely promotes the formation of the ferroelectric beta-phase in the P(VDF-TrFE) matrix, which possesses a higher permittivity than the alpha-phase. Decreasing Factors: The hierarchical structure describes grains as sparse, which may indicate a lower overall crystalline volume fraction or less efficient packing compared to dense spherulitic morphologies, potentially limiting the intrinsic ferroelectric contribution of the polymer matrix. Furthermore, any residual DMF solvent or micro-voids formed during the air and vacuum drying steps could introduce regions of low permittivity that dilute the effective dielectric response of the composite. Dominant Factor: The extremely high loading of the CuPc filler (70 wt%) is the dominant factor governing the dielectric behavior. While the ferroelectric polymer matrix contributes to the permittivity, the massive interfacial area created by the high filler content leads to strong charge accumulation at the interfaces, which qualitatively overwhelms the intrinsic dipolar contributions of the polymer chains and drives the eps significantly higher than that of the neat copolymer."
    },
    "analysis_without_hierarchical_structure": {
      "descriptive_text": "The sample consists of a poly(vinylidene fluoride-co-trifluoroethylene) [P(VDF-TrFE)] copolymer matrix composed of 51% vinylidene fluoride and 49% trifluoroethylene monomers. This matrix is heavily loaded with 70 wt% of a poly-tri(ethyleneglycol)monomethyl ether capped copper phthalocyanine (CuPc 2b) filler. The composite was prepared by dissolving the copolymer in dimethylformamide (DMF), followed by the addition of the CuPc filler and stirring for 24 hours. The resulting solution was cast onto a Teflon Petri dish, dried in air for 4 hours, and subsequently vacuum dried at 70 °C overnight. Finally, the film was hot-pressed at 150 °C using a 0.01 mm spacer to achieve the final morphology prior to dielectric characterization.",
      "reasoning_analysis": "Increasing Factors: The incorporation of 70 wt% copper phthalocyanine (CuPc) filler, which possesses semiconductive properties, introduces extensive interfacial areas within the insulating P(VDF-TrFE) matrix, leading to significant Maxwell-Wagner-Sillars (MWS) interfacial polarization that drastically elevates the eps, particularly at low frequencies like 100 Hz. Additionally, the inherent strong dipole moments associated with the C-F bonds in the VDF and TrFE monomers contribute to a high baseline permittivity, while the polar poly(ethylene glycol) capping on the filler may further enhance dipolar orientation. Decreasing Factors: The extremely high filler loading likely disrupts the crystallinity of the P(VDF-TrFE) matrix, potentially suppressing the formation of the ferroelectric beta-phase which is responsible for the polymer's intrinsic high permittivity. Furthermore, if the high concentration of filler leads to agglomeration or the formation of micro-voids during the hot-pressing process, these defects could reduce the effective dielectric constant relative to a theoretically dense composite. Dominant Factor: The Maxwell-Wagner-Sillars interfacial polarization arising from the 70 wt% loading of semiconductive CuPc particles qualitatively dominates the dielectric response. While the disruption of polymer crystallinity reduces the matrix contribution, the massive increase in interfacial charge accumulation at the filler-matrix boundaries at 100 Hz overwhelmingly drives the eps to values significantly higher than that of the neat copolymer."
    }
  },
  {
    "doi": "10.1016/j.eurpolymj.2018.02.024",
    "title": "Decreasing the dielectric constant and water uptake of co-polyimide films by introducing hydrophobic cross-linked networks",
    "year": 2018,
    "chemical_composition": {
      "repeat_unit_psmiles": null,
      "monomers": [
        {
          "name": "4,4′-(hexafluoroisopropylidene)diphthalic anhydride",
          "smiles": "FC(F)(F)C(c1cc2c(cc1)C(=O)OC2=O)(c3cc4c(cc3)C(=O)OC4=O)C(F)(F)F",
          "ratio_value": null,
          "ratio_unit": null
        },
        {
          "name": "3,3′-bis(2,3,5,6-tetrafluoro-4-vinylphenoxy)-4,4′-biphenyldiamine",
          "smiles": "C=Cc1c(F)c(F)c(F)c(F)c1Oc2cc(ccc2N)c3ccc(N)cc3Oc4c(F)c(F)c(F)c(F)c4C=C",
          "ratio_value": null,
          "ratio_unit": null
        },
        {
          "name": "1,4-bis(4-amino-2-trifluoromethylphenoxy)benzene",
          "smiles": "FC(F)(F)c1cc(N)ccc1Oc2ccc(cc2)Oc3ccc(N)cc3C(F)(F)F",
          "ratio_value": null,
          "ratio_unit": null
        }
      ],
      "additives": [],
      "is_homopolymer": false
    },
    "processing_history": "Synthesized by polycondensation of 6FDA, TFVBPA, and 6FAPB. Films prepared by solution casting. Thermally cross-linked. Lowest TFVBPA content in series. Dielectric constant measured at 1 MHz.",
    "hierarchical_structure": "Cross-linked networks. Aggregated hydrophobic domains.",
    "properties": {
      "eps": {
        "value": [
          3.11
        ],
        "unit": null
      }
    },
    "analysis_with_hierarchical_structure": {
      "descriptive_text": "The sample comprises a fluorinated copolymer system synthesized via polycondensation of 4,4′-(hexafluoroisopropylidene)diphthalic anhydride, 3,3′-bis(2,3,5,6-tetrafluoro-4-vinylphenoxy)-4,4′-biphenyldiamine, and 1,4-bis(4-amino-2-trifluoromethylphenoxy)benzene. Films were prepared through solution casting followed by thermal cross-linking to establish a network structure, specifically utilizing the lowest content of the vinyl-functionalized diamine within the study series. The resulting material exhibits cross-linked networks with aggregated hydrophobic domains, and its dielectric constant was characterized at a frequency of 1 MHz.",
      "reasoning_analysis": "Increasing Factors: The polyimide backbone contains polar carbonyl groups within the imide rings, which contribute to dipole polarization and inherently drive the eps higher. Additionally, the thermal cross-linking process densifies the polymer network by reducing free volume compared to linear analogs, potentially increasing the material's polarizability per unit volume and raising the eps. Decreasing Factors: The incorporation of highly electronegative fluorine atoms across all three monomers significantly reduces electronic polarizability due to the tight binding of electrons in C-F bonds, driving the eps down. The bulky hexafluoroisopropylidene and trifluoromethyl groups disrupt chain packing, increasing fractional free volume, which lowers the eps. Furthermore, the formation of aggregated hydrophobic domains minimizes moisture uptake, preventing the high permittivity of absorbed water from elevating the measured eps. The specific processing condition of using the lowest TFVBPA content suggests a lower cross-linking density, preserving more free volume than highly cross-linked variants and further reducing the eps. Dominant Factor: The strong electron-withdrawing nature of the extensive fluorination combined with the increased free volume from bulky side groups qualitatively dominates the dielectric behavior. These factors effectively counteract the polar contribution of the imide backbone and the densification from cross-linking, resulting in a net directional influence towards lower eps values relative to non-fluorinated polyimide systems."
    },
    "analysis_without_hierarchical_structure": {
      "descriptive_text": "The sample is a fluorinated copolymer synthesized via polycondensation of 4,4′-(hexafluoroisopropylidene)diphthalic anhydride, 3,3′-bis(2,3,5,6-tetrafluoro-4-vinylphenoxy)-4,4′-biphenyldiamine, and 1,4-bis(4-amino-2-trifluoromethylphenoxy)benzene. Films were fabricated through solution casting followed by thermal cross-linking to stabilize the network structure. This specific specimen corresponds to the formulation with the lowest content of the vinyl-functionalized diamine within the investigated series, and the dielectric constant was characterized at a frequency of 1 MHz.",
      "reasoning_analysis": "Increasing Factors: The aromatic polyimide backbone contains polar carbonyl and imide functional groups that contribute to electronic and orientational polarization, inherently driving the eps upward relative to non-polar polymers. Additionally, the solution casting method relies on solvent evaporation, where any residual solvent entrapment could increase polarity and drive the eps higher. Decreasing Factors: The molecular structure is heavily fluorinated, utilizing 6FDA, TFVBPA, and 6FAPB monomers; the strong C-F bonds exhibit low electronic polarizability, and the bulky trifluoromethyl and hexafluoroisopropylidene groups increase fractional free volume, reducing the density of polarizable matter. Furthermore, the thermal cross-linking of vinyl groups restricts segmental motion and limits moisture absorption, preventing moisture-induced increases in eps. Dominant Factor: The substantial reduction in electronic polarizability and the increased free volume resulting from the high fluorine content and bulky fluorinated substituents qualitatively dominate the polar effects of the imide linkage, driving the eps downward relative to non-fluorinated polyimide systems."
    }
  },
  {
    "doi": "10.1016/j.carbon.2014.06.006",
    "title": "Unique hybridized graphene and its high dielectric constant composites with enhanced frequency stability, low dielectric loss and percolation threshold",
    "year": 2014,
    "chemical_composition": {
      "repeat_unit_psmiles": null,
      "monomers": [
        {
          "name": "Diglycidyl ether of bisphenol A",
          "smiles": "CC(C)(C1=CC=C(OCC2CO2)C=C1)C1=CC=C(OCC2CO2)C=C1",
          "ratio_value": null,
          "ratio_unit": null
        }
      ],
      "additives": [
        {
          "name": "rGO",
          "type": "filler",
          "amount_value": 0.75,
          "amount_unit": "wt%"
        },
        {
          "name": "2-Cymene-4-ethylic imidazole",
          "type": "curing agent",
          "amount_value": null,
          "amount_unit": null
        }
      ],
      "is_homopolymer": true
    },
    "processing_history": "E-51 and rGO blended at 60°C for 2h with sonication, 2E4MZ added, cast and cured (80°C/2h+100°C/2h+120°C/2h+140°C/4h). Dielectric constant measured by broadband dielectric spectrometer at room temperature, 1 MHz.",
    "hierarchical_structure": "Aggregations of rGO sheets observed in EP matrix due to incompatibility and pi-pi interaction.",
    "properties": {
      "eps": {
        "value": [
          10
        ],
        "unit": null
      }
    },
    "analysis_with_hierarchical_structure": {
      "descriptive_text": "The sample comprises a Diglycidyl ether of bisphenol A (E-51) epoxy matrix cured with 2-Cymene-4-ethylic imidazole and reinforced with 0.75 wt% reduced Graphene Oxide (rGO) filler. Preparation involved blending the epoxy and rGO at 60°C for 2 hours with sonication, followed by the addition of the curing agent and a multi-step thermal curing cycle ranging from 80°C to 140°C. Hierarchical characterization indicates the formation of rGO sheet aggregations within the epoxy matrix resulting from incompatibility and pi-pi interactions. The dielectric constant was evaluated using a broadband dielectric spectrometer at room temperature and a frequency of 1 MHz.",
      "reasoning_analysis": "Increasing Factors: The incorporation of reduced Graphene Oxide (rGO), which possesses high intrinsic polarizability and conductivity, introduces significant interfacial polarization (Maxwell-Wagner-Sillars effect) at the boundaries between the conductive filler and the insulating epoxy matrix. Additionally, the aggregation of rGO sheets can form micro-capacitor-like structures that enhance local charge storage capacity. Decreasing Factors: The observed aggregation of rGO sheets reduces the total specific interfacial area compared to a fully exfoliated dispersion, thereby limiting the maximum potential contribution of interfacial polarization. Furthermore, the rigorous stepwise curing history promotes a high crosslinking density in the epoxy network, which restricts the orientation mobility of polymer dipoles, reducing the matrix's intrinsic contribution to the dielectric constant. Dominant Factor: The presence of the high-permittivity rGO filler is the dominant factor qualitatively driving the dielectric constant higher relative to the neat epoxy resin. Although the aggregation limits the efficiency of the filler and the curing restricts matrix mobility, the fundamental contrast in electrical properties between the graphitic filler and the polymer matrix ensures that the composite exhibits a significantly elevated dielectric constant governed primarily by interfacial charge accumulation."
    },
    "analysis_without_hierarchical_structure": {
      "descriptive_text": "The sample consists of a diglycidyl ether of bisphenol A (DGEBA) epoxy matrix, commercially referred to as E-51, reinforced with 0.75 wt% reduced graphene oxide (rGO) filler and cured using 2-cymene-4-ethylic imidazole as the curing agent. The preparation involved blending the epoxy and rGO at 60°C for 2 hours under sonication to ensure dispersion, followed by the addition of the imidazole curing agent. The mixture was cast and subjected to a stepwise thermal curing protocol comprising 2 hours at 80°C, 2 hours at 100°C, 2 hours at 120°C, and finally 4 hours at 140°C. The dielectric constant was subsequently characterized using a broadband dielectric spectrometer at room temperature and a frequency of 1 MHz.",
      "reasoning_analysis": "Increasing Factors: The incorporation of 0.75 wt% reduced graphene oxide (rGO) introduces conductive pathways and significant interfacial areas within the insulating epoxy matrix, promoting Maxwell-Wagner-Sillars interfacial polarization which drastically elevates the dielectric constant. Additionally, the polar ether and hydroxyl groups inherent to the cured DGEBA network contribute to dipole polarization. Decreasing Factors: The stepwise thermal curing history up to 140°C ensures a high degree of crosslinking density via the imidazole agent, which restricts the segmental motion and orientation of polar dipoles under the applied electric field, thereby lowering the dielectric constant. Furthermore, the extended high-temperature treatment reduces free volume and removes potential volatile residues that could otherwise enhance polarization. Dominant Factor: Despite the restricting effect of the crosslinked network, the presence of the high-aspect-ratio conductive rGO filler is the dominant factor. Even at low loading, the immense contrast in conductivity between the rGO and the epoxy matrix generates strong interfacial charge accumulation, qualitatively driving the dielectric constant significantly higher than that of the neat cured epoxy resin."
    }
  },
  {
    "doi": "10.1016/j.eurpolymj.2018.02.024",
    "title": "Decreasing the dielectric constant and water uptake of co-polyimide films by introducing hydrophobic cross-linked networks",
    "year": 2018,
    "chemical_composition": {
      "repeat_unit_psmiles": null,
      "monomers": [
        {
          "name": "4,4′-(hexafluoroisopropylidene)diphthalic anhydride",
          "smiles": "FC(F)(F)C(c1cc2c(cc1)C(=O)OC2=O)(c3cc4c(cc3)C(=O)OC4=O)C(F)(F)F",
          "ratio_value": null,
          "ratio_unit": null
        },
        {
          "name": "3,3′-bis(2,3,5,6-tetrafluoro-4-vinylphenoxy)-4,4′-biphenyldiamine",
          "smiles": "C=Cc1c(F)c(F)c(F)c(F)c1Oc2cc(ccc2N)c3ccc(N)cc3Oc4c(F)c(F)c(F)c(F)c4C=C",
          "ratio_value": 30,
          "ratio_unit": "mol%"
        },
        {
          "name": "1,4-bis(4-amino-2-trifluoromethylphenoxy)benzene",
          "smiles": "FC(F)(F)c1cc(N)ccc1Oc2ccc(cc2)Oc3ccc(N)cc3C(F)(F)F",
          "ratio_value": null,
          "ratio_unit": null
        }
      ],
      "additives": [],
      "is_homopolymer": false
    },
    "processing_history": "Synthesized by polycondensation of 6FDA, TFVBPA, and 6FAPB. Films prepared by solution casting. Uncross-linked. Dielectric constant measured at 1 MHz.",
    "hierarchical_structure": "Uncross-linked co-polyimide chains. Less efficient chain packing and increased free volume due to bulky CF3 and tetrafluorostyrol groups.",
    "properties": {
      "eps": {
        "value": [
          2.84
        ],
        "unit": null
      }
    },
    "analysis_with_hierarchical_structure": {
      "descriptive_text": "The sample is an uncross-linked copolyimide synthesized via polycondensation of 4,4′-(hexafluoroisopropylidene)diphthalic anhydride, 1,4-bis(4-amino-2-trifluoromethylphenoxy)benzene, and 3,3′-bis(2,3,5,6-tetrafluoro-4-vinylphenoxy)-4,4′-biphenyldiamine, with the latter diamine incorporated at 30 mol%. Films were prepared using a solution casting method, yielding a hierarchical structure characterized by less efficient chain packing and increased free volume attributed to bulky trifluoromethyl and tetrafluorostyrol groups. The dielectric constant was measured at 1 MHz.",
      "reasoning_analysis": "Increasing Factors: The polar imide linkages and aromatic rings within the polymer backbone contribute to electronic and atomic polarizability, which inherently elevates the dielectric constant relative to non-polar polymers. Additionally, the solution casting process may introduce minor structural heterogeneities that could slightly increase polarizability if residual solvent remains. Decreasing Factors: The extensive fluorination across all monomers reduces electronic polarizability due to the low polarizability of fluorine atoms and strong C-F bonds. Furthermore, the uncross-linked nature combined with bulky trifluoromethyl and tetrafluorostyrol groups induces less efficient chain packing and increased free volume, reducing the density of polarizable units per unit volume. Dominant Factor: The synergistic effect of high fluorine content and bulky group-induced free volume expansion qualitatively dominates the dielectric behavior. These structural features are specifically designed to disrupt chain packing and minimize polarizability, driving the dielectric constant significantly lower than that of conventional, non-fluorinated polyimides."
    },
    "analysis_without_hierarchical_structure": {
      "descriptive_text": "The sample is a fluorinated polyimide copolymer synthesized via polycondensation of 4,4′-(hexafluoroisopropylidene)diphthalic anhydride with two diamine monomers, specifically 3,3′-bis(2,3,5,6-tetrafluoro-4-vinylphenoxy)-4,4′-biphenyldiamine at 30 mol% and 1,4-bis(4-amino-2-trifluoromethylphenoxy)benzene. Thin films were prepared using a solution casting method, resulting in an uncross-linked architecture, and the dielectric constant was characterized at a frequency of 1 MHz.",
      "reasoning_analysis": "Increasing Factors: The presence of polar imide linkages within the polymer backbone inherently contributes to dipole polarization, which tends to elevate the dielectric constant. Additionally, the solution casting processing history introduces the potential for residual solvent retention within the film matrix, which could increase permittivity if the solvent possesses a high dipole moment. Decreasing Factors: The chemical composition is heavily fluorinated, incorporating 4,4′-(hexafluoroisopropylidene)diphthalic anhydride and fluorinated diamines, where the low polarizability of carbon-fluorine bonds significantly reduces electronic polarization. Furthermore, the bulky hexafluoroisopropylidene and trifluoromethyl groups disrupt chain packing and increase fractional free volume, which qualitatively drives the dielectric constant down. The uncross-linked nature of the film also prevents the density increase often associated with cross-linking networks. Dominant Factor: The extensive fluorination and the steric bulk of the substituents are the dominant factors, as the reduction in polarizability and the increase in free volume overwhelmingly counteract the polarity of the imide rings, resulting in a qualitatively lower dielectric constant compared to non-fluorinated analogs."
    }
  },
  {
    "doi": "10.1016/j.eurpolymj.2018.02.024",
    "title": "Decreasing the dielectric constant and water uptake of co-polyimide films by introducing hydrophobic cross-linked networks",
    "year": 2018,
    "chemical_composition": {
      "repeat_unit_psmiles": null,
      "monomers": [
        {
          "name": "4,4′-(hexafluoroisopropylidene)diphthalic anhydride",
          "smiles": "FC(F)(F)C(c1cc2c(cc1)C(=O)OC2=O)(c3cc4c(cc3)C(=O)OC4=O)C(F)(F)F",
          "ratio_value": null,
          "ratio_unit": null
        },
        {
          "name": "3,3′-bis(2,3,5,6-tetrafluoro-4-vinylphenoxy)-4,4′-biphenyldiamine",
          "smiles": "C=Cc1c(F)c(F)c(F)c(F)c1Oc2cc(ccc2N)c3ccc(N)cc3Oc4c(F)c(F)c(F)c(F)c4C=C",
          "ratio_value": null,
          "ratio_unit": null
        },
        {
          "name": "1,4-bis(4-amino-2-trifluoromethylphenoxy)benzene",
          "smiles": "FC(F)(F)c1cc(N)ccc1Oc2ccc(cc2)Oc3ccc(N)cc3C(F)(F)F",
          "ratio_value": null,
          "ratio_unit": null
        }
      ],
      "additives": [],
      "is_homopolymer": false
    },
    "processing_history": "Synthesized by polycondensation of 6FDA, TFVBPA, and 6FAPB. Films prepared by solution casting. Uncross-linked. Lowest TFVBPA content in series. Dielectric constant measured at 1 MHz.",
    "hierarchical_structure": "Uncross-linked co-polyimide chains. Less efficient chain packing and increased free volume.",
    "properties": {
      "eps": {
        "value": [
          3.16
        ],
        "unit": null
      }
    },
    "analysis_with_hierarchical_structure": {
      "descriptive_text": "The sample is an uncross-linked co-polyimide synthesized via polycondensation of 4,4′-(hexafluoroisopropylidene)diphthalic anhydride (6FDA), 3,3′-bis(2,3,5,6-tetrafluoro-4-vinylphenoxy)-4,4′-biphenyldiamine (TFVBPA), and 1,4-bis(4-amino-2-trifluoromethylphenoxy)benzene (6FAPB). Films were prepared using a solution casting method, specifically featuring the lowest TFVBPA content within its series. The resulting hierarchical structure consists of uncross-linked co-polyimide chains characterized by less efficient chain packing and increased free volume. The dielectric constant was subsequently measured at a frequency of 1 MHz.",
      "reasoning_analysis": "Increasing Factors: The aromatic imide linkages in the polymer backbone possess inherent dipole moments and electronic polarizability, which fundamentally contribute to a higher eps. Additionally, the solution casting processing history introduces the possibility of residual solvent entrapment within the film, which could elevate the eps if volatile components remain. Decreasing Factors: The extensive incorporation of fluorine atoms across all three monomer units significantly lowers electronic polarizability due to the tight binding of electrons in C-F bonds. The hierarchical structure indicates less efficient chain packing and increased free volume, likely induced by the bulky hexafluoroisopropylidene and trifluoromethyl groups, which reduces material density and lowers the eps. Dominant Factor: The synergistic effect of high fluorine content and the structurally confirmed increased free volume qualitatively dominates the dielectric behavior. These factors effectively mitigate the polarizability of the aromatic backbone, driving the eps downward relative to non-fluorinated polyimides."
    },
    "analysis_without_hierarchical_structure": {
      "descriptive_text": "The sample is a fluorinated copolyimide synthesized via polycondensation of 4,4′-(hexafluoroisopropylidene)diphthalic anhydride, 3,3′-bis(2,3,5,6-tetrafluoro-4-vinylphenoxy)-4,4′-biphenyldiamine, and 1,4-bis(4-amino-2-trifluoromethylphenoxy)benzene. Films were prepared by solution casting, resulting in an uncross-linked material despite the presence of vinyl functionality. This specific formulation represents the lowest content of the vinyl-containing diamine within the studied series, and the dielectric constant was characterized at a frequency of 1 MHz.",
      "reasoning_analysis": "Increasing Factors: The aromatic polyimide backbone, including biphenyl and phthalic structures, facilitates electronic polarization which contributes to a higher dielectric constant. Additionally, the polar carbonyl groups within the imide rings possess permanent dipole moments that can align with the electric field, and the solution casting process carries a risk of residual solvent retention that would increase polarity. Decreasing Factors: The incorporation of multiple fluorinated monomers introduces carbon-fluorine bonds with inherently low electronic polarizability and bulky trifluoromethyl and tetrafluoro groups that increase fractional free volume, effectively reducing material density and dielectric response. Furthermore, the uncross-linked architecture prevents the dense chain packing associated with network formation, maintaining higher free volume compared to a crosslinked analog. Dominant Factor: The high concentration of fluorine substituents across all monomeric units serves as the dominant factor; the low polarizability of the C-F bonds and the significant free volume induced by the bulky fluorinated groups overwhelmingly suppress the dielectric constant relative to the polarization contributions of the aromatic backbone."
    }
  },
  {
    "doi": "10.1016/j.carbon.2014.06.006",
    "title": "Unique hybridized graphene and its high dielectric constant composites with enhanced frequency stability, low dielectric loss and percolation threshold",
    "year": 2014,
    "chemical_composition": {
      "repeat_unit_psmiles": null,
      "monomers": [
        {
          "name": "Diglycidyl ether of bisphenol A",
          "smiles": "CC(C)(C1=CC=C(OCC2CO2)C=C1)C1=CC=C(OCC2CO2)C=C1",
          "ratio_value": null,
          "ratio_unit": null
        }
      ],
      "additives": [
        {
          "name": "rGO",
          "type": "filler",
          "amount_value": 0.75,
          "amount_unit": "wt%"
        },
        {
          "name": "TiO2@TiB2",
          "type": "filler",
          "amount_value": 0.0075,
          "amount_unit": "wt%"
        },
        {
          "name": "APTS",
          "type": "coupling agent",
          "amount_value": null,
          "amount_unit": null
        },
        {
          "name": "2-Cymene-4-ethylic imidazole",
          "type": "curing agent",
          "amount_value": null,
          "amount_unit": null
        }
      ],
      "is_homopolymer": true
    },
    "processing_history": "TiO2@TiB2-rGO hybrid (1:100 ratio) prepared via DCC coupling and Vitamin C reduction. Blended with E-51 at 60°C for 2h, 2E4MZ added, cast and cured (80°C/2h+100°C/2h+120°C/2h+140°C/4h). Dielectric constant measured by broadband dielectric spectrometer at room temperature, 1 MHz.",
    "hierarchical_structure": "TiO2@TiB2 particles dotted on rGO surface; hybrids uniformly dispersed in EP matrix; microcapacitor structure formed.",
    "properties": {
      "eps": {
        "value": [
          30
        ],
        "unit": null
      }
    },
    "analysis_with_hierarchical_structure": {
      "descriptive_text": "The sample comprises a Diglycidyl ether of bisphenol A (DGEBA) epoxy matrix cured with 2-Cymene-4-ethylic imidazole in the presence of an APTS coupling agent. The composite incorporates a hybrid filler system consisting of 0.75 wt% reduced graphene oxide (rGO) and 0.0075 wt% TiO2@TiB2, where the TiO2@TiB2 particles are dotted on the rGO surface. Processing involved preparing the hybrid via DCC coupling and Vitamin C reduction, followed by blending with the epoxy resin at 60°C for 2 hours and a stepwise thermal curing cycle from 80°C to 140°C. Structural analysis indicates the hybrids are uniformly dispersed within the matrix, establishing a microcapacitor structure, and the dielectric constant was characterized by broadband dielectric spectroscopy at room temperature and 1 MHz.",
      "reasoning_analysis": "Increasing Factors: The incorporation of conductive rGO sheets and high-permittivity TiO2@TiB2 ceramics introduces significant interfacial polarization (Maxwell-Wagner-Sillars effect), which drives the eps upward. The formation of a microcapacitor structure, where conductive rGO layers are separated by insulating epoxy and ceramic barriers, effectively creates numerous nanoscale capacitors that drastically enhance charge storage capability. Additionally, the uniform dispersion of hybrids maximizes the interfacial area available for polarization. Decreasing Factors: The continuous epoxy matrix possesses an intrinsically low dielectric constant, which dilutes the overall permittivity of the composite. The extensive thermal curing history promotes high crosslinking density, restricting the orientation polarization of dipoles within the polymer network. Furthermore, the measurement frequency of 1 MHz may suppress slower interfacial polarization mechanisms compared to lower frequencies, potentially limiting the maximum achievable eps. Dominant Factor: The engineered microcapacitor structure formed by the uniform dispersion of the conductive rGO and ceramic hybrid fillers qualitatively dominates the dielectric behavior. This structural arrangement leverages interfacial polarization to overcome the low permittivity of the epoxy matrix and the frequency-dependent relaxation limits, leading to a net enhancement of eps relative to the neat polymer."
    },
    "analysis_without_hierarchical_structure": {
      "descriptive_text": "The sample comprises a Diglycidyl ether of bisphenol A (DGEBA) epoxy matrix, identified as E-51, reinforced with a hybrid filler system consisting of reduced graphene oxide (rGO) and TiO2@TiB2 nanoparticles prepared at a 1:100 ratio. The TiO2@TiB2-rGO hybrid was synthesized via dicyclohexylcarbodiimide coupling and Vitamin C reduction prior to blending with the epoxy resin at 60°C for 2 hours. 3-Aminopropyltriethoxysilane was employed as a coupling agent to modify the interface, while 2-Cymene-4-ethylic imidazole was added as the curing agent. The mixture was cast and subjected to a stepwise thermal curing protocol at 80°C, 100°C, 120°C, and 140°C to ensure network formation, followed by dielectric constant characterization using a broadband dielectric spectrometer at room temperature and 1 MHz.",
      "reasoning_analysis": "Increasing Factors: The inclusion of reduced graphene oxide and TiO2@TiB2 hybrid fillers introduces phases with significantly higher intrinsic permittivity and conductivity than the epoxy matrix, promoting substantial interfacial polarization (Maxwell-Wagner-Sillars effect) at the heterogeneous boundaries which drives the dielectric constant upward. The high aspect ratio of rGO further facilitates the formation of microcapacitor structures within the insulating matrix, enhancing charge storage capability. Decreasing Factors: The continuous DGEBA epoxy phase inherently exhibits a low dielectric constant, which dilutes the overall permittivity of the composite. Additionally, the measurement frequency of 1 MHz is sufficiently high to suppress slower interfacial polarization mechanisms compared to low-frequency regimes, and the high crosslinking density achieved through the multi-step thermal curing restricts the orientation mobility of polar groups within the polymer network. Dominant Factor: Despite the low permittivity baseline of the epoxy matrix and frequency-dependent suppression effects, the presence of the conductive rGO and high-k ceramic TiO2@TiB2 hybrid fillers qualitatively dominates the dielectric behavior. The massive contrast in electrical properties between the fillers and the matrix generates intense interfacial charge accumulation that overshadows the baseline dielectric response of the cured epoxy network, leading to a net enhancement in the dielectric constant."
    }
  },
  {
    "doi": "10.1002/app.51949",
    "title": "Bioinspired modification strategy to improve thermal conductivity and dielectric constant of natural rubber composite for thermal management applications",
    "year": 2022,
    "chemical_composition": {
      "repeat_unit_psmiles": "[*]CC(C)=CC[*]",
      "monomers": [
        {
          "name": "Isoprene",
          "smiles": "CC(=C)C=C",
          "ratio_value": null,
          "ratio_unit": null
        }
      ],
      "additives": [
        {
          "name": "AlN-PDA-KH560 particles",
          "type": "filler",
          "amount_value": 30,
          "amount_unit": "phr"
        },
        {
          "name": "Dicumyl peroxide",
          "type": "crosslinker",
          "amount_value": 2,
          "amount_unit": "phr"
        }
      ],
      "is_homopolymer": true
    },
    "processing_history": "AlN particles modified with polydopamine (Tris buffer, pH 8.5, 12 h, RT) and KH560 (60 °C, 6 h), dried at 60 °C for 24 h. Modified particles mixed with NR and DCP via double roller mill. Vulcanized at 160 °C for T90. Dielectric constant measured by impedance spectrometer (Alpha-A, Novochtrol) at 1 V, 10^3 Hz, room temperature.",
    "hierarchical_structure": "Double-layer structure (PDA-KH560) on AlN filler surface. Good filler dispersion in NR matrix. Enhanced interfacial polarization.",
    "properties": {
      "eps": {
        "value": [
          3.95
        ],
        "unit": null
      }
    },
    "analysis_with_hierarchical_structure": {
      "descriptive_text": "The sample comprises a polyisoprene homopolymer matrix compounded with 30 phr of aluminum nitride (AlN) particles surface-modified with a polydopamine (PDA) and KH560 silane double layer, alongside 2 phr of dicumyl peroxide crosslinker. The filler modification protocol involved treating AlN particles with polydopamine in Tris buffer at pH 8.5 for 12 hours at room temperature, followed by KH560 silanization at 60 °C for 6 hours and subsequent drying at 60 °C for 24 hours. These functionalized particles were mixed with the natural rubber and crosslinker via a double roller mill and vulcanized at 160 °C for the optimal cure time (T90). The resulting composite displays a hierarchical structure featuring a double-layer coating on the filler surface with good dispersion within the matrix, and the dielectric constant was evaluated using an impedance spectrometer at 1 V and 10^3 Hz under room temperature conditions.",
