Repository: hhtrick/HHT-code

# HHT training framework

This directory contains model training, embedding precomputation, inference, article-level baselines and the curated datasets. All commands below assume that the working directory is `train_code/`.

## 3. Datasets and fixed partitions

Each main dataset is a JSON array at `dataset/{property}/{property}.json`. Entries contain source metadata, `chemical_composition`, `processing_history`, `hierarchical_structure`, `properties`, and two generated-analysis objects. Targets are stored as `properties[property]["value"]`; source metadata and target values are not predictive input fields.

| Property | Train | Validation | Test | Total |
|---|---:|---:|---:|---:|

File: train_code/dataset/eps/eps.json (part 9 of 190)
[
      "reasoning_analysis": "Increasing Factors: The incorporation of ceramic AlN fillers introduces a phase with higher polarizability compared to the non-polar polyisoprene matrix, inherently raising the composite permittivity. Furthermore, the surface modification with polydopamine introduces polar functional groups such as amines and hydroxyls, which enhance dipole polarization. The hierarchical structure indicates enhanced interfacial polarization, likely due to Maxwell-Wagner-Sillars effects at the boundaries between the modified filler surface and the rubber matrix, which is amplified by the good filler dispersion that maximizes interfacial area. Decreasing Factors: The polyisoprene backbone is inherently non-polar, providing a low baseline dielectric constant. Additionally, the vulcanization process using dicumyl peroxide creates a crosslinked network that restricts polymer chain segmental mobility, potentially hindering the orientation of dipoles under an electric field and limiting the dielectric response. Dominant Factor: The enhanced interfacial polarization generated by the specific double-layer structure (PDA-KH560) on the AlN filler surface qualitatively dominates the dielectric behavior. While the base matrix is non-polar and crosslinking restricts mobility, the significant filler loading combined with the polar surface modifications creates extensive charge accumulation sites at the interfaces, driving the overall eps higher than that of the neat rubber."
    },
    "analysis_without_hierarchical_structure": {
      "descriptive_text": "The sample comprises a polyisoprene homopolymer matrix reinforced with 30 phr of aluminum nitride (AlN) particles surface-modified with polydopamine and KH560 silane coupling agent, along with 2 phr of dicumyl peroxide as a crosslinker. The AlN particles were initially modified via polydopamine deposition in Tris buffer followed by KH560 treatment and drying, then compounded with the rubber and crosslinker using a double roller mill. The resulting mixture was vulcanized at 160 °C until reaching T90, and the dielectric constant was characterized using an impedance spectrometer at 1 V and 10^3 Hz under room temperature conditions.",
      "reasoning_analysis": "Increasing Factors: The incorporation of 30 phr Aluminum Nitride (AlN) particles, which possess a significantly higher intrinsic dielectric constant than the polyisoprene matrix, acts as the primary driver for increasing the overall permittivity. Furthermore, the surface modification with polydopamine introduces polar functional groups that enhance dipole polarization, while the heterogeneity between the filler and the insulating rubber matrix promotes strong Maxwell-Wagner-Sillars interfacial polarization, particularly at the measurement frequency of 10^3 Hz. Decreasing Factors: The cis-1,4-polyisoprene backbone is inherently non-polar, offering minimal dipole contribution compared to polar elastomers, which sets a low baseline for the composite. Additionally, the dicumyl peroxide-induced crosslinking network restricts segmental chain mobility, which could slightly dampen orientation polarization mechanisms within the polymer phase, and any potential micro-voids formed during double roller mixing could lower the effective dielectric constant relative to a fully dense theoretical composite. Dominant Factor: The dominant factor is the interfacial polarization arising from the high loading of surface-modified ceramic fillers. While the rubber matrix provides a low-permittivity baseline, the substantial volume fraction of AlN combined with the polar polydopamine interface creates significant charge accumulation at the boundaries, qualitatively overriding the low dielectric nature of the crosslinked polyisoprene network."
    }
  },
  {
    "doi": "10.1016/j.carbon.2014.06.006",
    "title": "Unique hybridized graphene and its high dielectric constant composites with enhanced frequency stability, low dielectric loss and percolation threshold",
    "year": 2014,
    "chemical_composition": {
      "repeat_unit_psmiles": null,
      "monomers": [
        {
          "name": "Diglycidyl ether of bisphenol A",
          "smiles": "CC(C)(C1=CC=C(OCC2CO2)C=C1)C1=CC=C(OCC2CO2)C=C1",
          "ratio_value": null,
          "ratio_unit": null
        }
      ],
      "additives": [
        {
          "name": "rGO",
          "type": "filler",
          "amount_value": 0.75,
          "amount_unit": "wt%"
        },
        {
          "name": "TiO2@TiB2",
          "type": "filler",
          "amount_value": 0.75,
          "amount_unit": "wt%"
        },
        {
          "name": "APTS",
          "type": "coupling agent",
          "amount_value": null,
          "amount_unit": null
        },
        {
          "name": "2-Cymene-4-ethylic imidazole",
          "type": "curing agent",
          "amount_value": null,
          "amount_unit": null
        }
      ],
      "is_homopolymer": true
    },
    "processing_history": "TiO2@TiB2-rGO hybrid (1:1 ratio) prepared via DCC coupling and Vitamin C reduction. Blended with E-51 at 60°C for 2h, 2E4MZ added, cast and cured (80°C/2h+100°C/2h+120°C/2h+140°C/4h). Dielectric constant measured by broadband dielectric spectrometer at room temperature, 1 to 10^6 Hz.",
    "hierarchical_structure": "rGO sheets fully covered with TiO2@TiB2 particles; hybrids uniformly dispersed in EP matrix; microcapacitor structure formed; frequency independent dielectric behavior.",
    "properties": {
      "eps": {
        "value": [
          19
        ],
        "unit": null
      }
    },
    "analysis_with_hierarchical_structure": {
      "descriptive_text": "The material is an epoxy composite system based on a Diglycidyl ether of bisphenol A matrix, incorporating a hybrid filler system of reduced graphene oxide (rGO) and TiO2@TiB2 particles at 0.75 wt% each, along with APTS as a coupling agent and 2-Cymene-4-ethylic imidazole as a curing agent. The TiO2@TiB2-rGO hybrid was initially prepared via DCC coupling and Vitamin C reduction, then blended with the epoxy resin at 60°C for 2 hours before casting and undergoing a multi-step thermal curing process from 80°C to 140°C. Hierarchical analysis indicates that the rGO sheets are fully covered with TiO2@TiB2 particles, creating a uniformly dispersed microcapacitor structure within the polymer matrix that demonstrates frequency-independent dielectric behavior when measured by broadband dielectric spectroscopy at room temperature.",
      "reasoning_analysis": "Increasing Factors: The inclusion of high-permittivity TiO2 and conductive rGO and TiB2 components introduces significant interfacial polarization, specifically the Maxwell-Wagner-Sillars effect, at the numerous internal boundaries. The formation of a microcapacitor structure, where conductive or semiconductive filler elements are separated by insulating barriers within the matrix, drastically enhances charge storage capability and drives the eps higher. Decreasing Factors: The relatively low total filler loading of 1.5 wt% limits the volume fraction of the high-permittivity phases compared to heavily loaded composites, while the insulating nature of the epoxy matrix dilutes the overall eps. Additionally, the extensive thermal curing history creates a highly crosslinked network that restricts segmental mobility and dipolar orientation within the polymer matrix itself, which tends to lower the matrix contribution to eps. Dominant Factor: The specific architectural arrangement of the hybrid fillers into a microcapacitor structure qualitatively dominates the final eps behavior. This morphology maximizes interfacial area and charge accumulation efficiency, allowing the composite to achieve enhanced permittivity despite the low filler loading and insulating matrix constraints."
    },
    "analysis_without_hierarchical_structure": {
      "descriptive_text": "The sample comprises a Diglycidyl ether of bisphenol A (DGEBA) epoxy matrix, identified as E-51, reinforced with a hybrid filler system consisting of reduced graphene oxide (rGO) and TiO2@TiB2 ceramic particles. The hybrid filler was synthesized via DCC coupling and Vitamin C reduction in a 1:1 ratio prior to blending with the epoxy resin at 60°C for 2 hours. 3-Aminopropyltriethoxysilane (APTS) was employed as a coupling agent to modify the interface, while 2-Cymene-4-ethylic imidazole acted as the latent curing agent. The composite was cast and subjected to a sequential thermal curing protocol at 80°C, 100°C, 120°C, and 140°C to facilitate crosslinking. The dielectric constant was subsequently characterized using a broadband dielectric spectrometer at room temperature over a frequency range of 1 to 10^6 Hz.",
      "reasoning_analysis": "Increasing Factors: The incorporation of reduced graphene oxide (rGO), a conductive nanofiller, within the insulating epoxy matrix creates numerous micro-capacitor structures, leading to significant charge accumulation at the filler-matrix interfaces known as Maxwell-Wagner-Sillars interfacial polarization, which strongly drives the dielectric constant upward. Additionally, the presence of TiO2@TiB2 ceramic fillers introduces high intrinsic permittivity components that further contribute to increasing the overall eps of the composite relative to the neat resin. Decreasing Factors: The relatively low loading content of 0.75 wt% for each filler component keeps the system well below the electrical percolation threshold, limiting the maximum magnitude of interfacial polarization enhancement compared to higher loading fractions. Furthermore, the rigorous multi-step thermal curing history promotes a high crosslinking density within the epoxy network, which restricts the mobility of polar dipoles in the polymer backbone, thereby potentially suppressing dipolar polarization contributions especially at higher frequencies. Dominant Factor: The formation of extensive interfacial areas between the conductive rGO/high-k ceramic hybrid fillers and the insulating epoxy matrix serves as the dominant factor; the Maxwell-Wagner-Sillars effect generated by this heterogeneous structure qualitatively outweighs the restrictions imposed by the crosslinked network and low filler loading, resulting in a net enhancement of the dielectric constant."
    }
  },
  {
    "doi": "10.1002/pc.29039",
    "title": "Fluorinated boron nitride nanosheets for high thermal conductivity and low dielectric constant silicone rubber composites",
    "year": 2025,
    "chemical_composition": {
      "repeat_unit_psmiles": "*[Si](C)(C)O*",
      "monomers": [
        {
          "name": "Dimethylsiloxane",
          "smiles": "*[Si](C)(C)O*",
          "ratio_value": null,
          "ratio_unit": null
        }
      ],
      "additives": [
        {
          "name": "Platinum catalyst",
          "type": "catalyst",
          "amount_value": null,
          "amount_unit": null
        }
      ],
      "is_homopolymer": true
    },
    "processing_history": "Vinyl silicone oil and hydrogen-containing silicone oil mixed with platinum catalyst, vulcanized under vacuum at 80 °C for 2 h. Dielectric constant measured within frequency range 10^2 to 10^6 Hz.",
    "hierarchical_structure": "Smooth surface without visible holes or impurities.",
    "properties": {
      "eps": {
        "value": [
          3.43
        ],
        "unit": null
      }
    },
    "analysis_with_hierarchical_structure": {
      "descriptive_text": "The sample comprises a polydimethylsiloxane network synthesized via the hydrosilylation reaction of vinyl silicone oil and hydrogen-containing silicone oil using a platinum catalyst. The material underwent vulcanization under vacuum at 80 °C for 2 hours, resulting in a crosslinked structure with a smooth surface devoid of visible holes or impurities. Dielectric characterization was performed to determine the permittivity (eps) across a frequency range of 10^2 to 10^6 Hz.",
      "reasoning_analysis": "Increasing Factors: The vulcanization process under vacuum eliminates air voids, which have a lower permittivity than the polymer matrix, thereby increasing the effective dielectric constant towards the intrinsic bulk value. Additionally, the crosslinking reaction increases the material density, packing more polarizable units per unit volume, and any residual platinum catalyst particles could potentially enhance interfacial polarization. Decreasing Factors: The chemical composition features non-polar methyl groups attached to the siloxane backbone, which exhibit low dipole moments and intrinsically limit orientational polarization compared to polar polymers. Furthermore, the measurement at higher frequencies within the 10^2 to 10^6 Hz range may restrict slower dipolar relaxation mechanisms from contributing fully to the polarization. Dominant Factor: The intrinsic non-polar nature of the dimethylsiloxane repeat units qualitatively dominates the final eps behavior by establishing a fundamentally low dielectric constant baseline, while the vacuum processing primarily serves to ensure the measured value reflects the dense bulk material rather than being artificially depressed by porosity."
    },
    "analysis_without_hierarchical_structure": {
      "descriptive_text": "The sample comprises a polydimethylsiloxane network synthesized via the hydrosilylation reaction between vinyl silicone oil and hydrogen-containing silicone oil in the presence of a platinum catalyst. The mixture was vulcanized under vacuum at 80 °C for 2 hours to facilitate crosslinking and eliminate volatiles, followed by dielectric constant characterization within a frequency range of 10^2 to 10^6 Hz.",
      "reasoning_analysis": "Increasing Factors: The processing history involving vacuum vulcanization removes air voids from the bulk material; since air has a lower permittivity than the polymer matrix, eliminating these voids increases the effective bulk dielectric constant (eps). Additionally, residual platinum catalyst ions may introduce minor interfacial polarization effects, particularly at the lower end of the measured frequency range, contributing to a higher eps. Decreasing Factors: The chemical composition features abundant non-polar methyl groups attached to the siloxane backbone, which shield the inherent polarity of the Si-O bonds and limit orientational polarization. Furthermore, the crosslinking network formed during vulcanization restricts segmental chain mobility compared to linear precursors, hindering the ability of dipoles to align with the external electric field and thereby reducing the eps. Dominant Factor: The intrinsic chemical structure, specifically the non-polar methyl shielding on the siloxane backbone, is the dominant factor. This structural feature establishes a fundamentally low dielectric constant baseline that qualitatively overrides the secondary effects of crosslinking density, void removal, or residual catalyst concentrations."
    }
  },
  {
    "doi": "10.1016/j.eurpolymj.2024.113099",
    "title": "Decreasing the dielectric constant and water uptake of co-polyimide films by introducing bulky spirobifluorene and cross-linked tetrafluorostyrol groups",
    "year": 2024,
    "chemical_composition": {
      "repeat_unit_psmiles": null,
      "monomers": [
        {
          "name": "4,4′-(2,7-bis(2,3,5,6-tetrafluoro-4-vinylphenoxy)-9H-fluorene-9,9-diyl)dianiline",
          "smiles": null,
          "ratio_value": 20,
          "ratio_unit": "mol%"
        },
        {
          "name": "2,2′-bis(trifluoromethyl)-[1,1′-biphenyl]-4,4′-diamine",
          "smiles": "NC1=CC=C(C2=CC=C(N)C=C2C(F)(F)F)C=C1C(F)(F)F",
          "ratio_value": 80,
          "ratio_unit": "mol%"
        },
        {
          "name": "4,4′-(hexafluoroisopropylidene)diphthalic anhydride",
          "smiles": "O=C1OC(=O)C2=C1C=CC=C2C(C3=C4C(=O)OC(=O)C4=CC=C3)(C(F)(F)F)C(F)(F)F",
          "ratio_value": null,
          "ratio_unit": null
        }
      ],
      "additives": [],
      "is_homopolymer": false
    },
    "processing_history": "Synthesized by two-step chemical imidization polycondensation of BTVFD, TFDB, and 6FDA in DMAc. Films prepared by drop-casting from DMAc solution, dried at 100 °C for 3 h and 120 °C for 8 h. Cross-linked by thermal treatment in N2 atmosphere (100 °C 3 h, 120 °C 3 h, 200 °C 1 h, 260 °C 2 h, 300 °C 0.5 h). Dielectric constant measured on Novocontrol Concept 80 at 10 MHz.",
    "hierarchical_structure": "Amorphous structure (XRD broad dispersion peaks), d-spacing 0.57–0.58 nm, cross-linked network structure, large free volume.",
    "properties": {
      "eps": {
        "value": [
          1.88
        ],
        "unit": null
      }
    },
    "analysis_with_hierarchical_structure": {
      "descriptive_text": "The sample is a fluorinated copolyimide network synthesized via two-step chemical imidization polycondensation of 4,4′-(2,7-bis(2,3,5,6-tetrafluoro-4-vinylphenoxy)-9H-fluorene-9,9-diyl)dianiline (20 mol%), 2,2′-bis(trifluoromethyl)-[1,1′-biphenyl]-4,4′-diamine (80 mol%), and 4,4′-(hexafluoroisopropylidene)diphthalic anhydride in DMAc. Films were prepared by drop-casting followed by sequential thermal drying and cross-linking treatments under a nitrogen atmosphere, reaching temperatures up to 300 °C to establish a robust network. Structural characterization reveals an amorphous morphology with broad XRD dispersion peaks, a d-spacing ranging from 0.57 to 0.58 nm, and a cross-linked architecture exhibiting large free volume, with dielectric properties measured at 10 MHz.",
      "reasoning_analysis": "Increasing Factors: The formation of polar imide linkages during polycondensation introduces strong dipole moments that contribute to orientation polarization, inherently increasing the dielectric constant. Additionally, the extensive aromatic backbone comprising fluorene and biphenyl units enhances electronic polarizability compared to aliphatic systems, further driving the dielectric constant upward. Decreasing Factors: The high fluorine content introduced by trifluoromethyl and tetrafluoro substituents significantly lowers electronic polarizability due to the strong electronegativity and tight electron binding of fluorine atoms. The explicitly characterized large free volume and d-spacing reduce the number density of polarizable units per unit volume, while the thermal cross-linking restricts segmental chain mobility, limiting dipole orientation contributions at the measurement frequency of 10 MHz. Furthermore, the hydrophobic nature of the fluorinated groups minimizes moisture absorption, preventing the elevation of the dielectric constant often caused by water uptake. Dominant Factor: The synergistic effect of the high fluorine content and the engineered large free volume within the amorphous cross-linked network qualitatively dominates the dielectric behavior. These structural features effectively dilute the polarizability of the intrinsic imide groups, driving the dielectric constant lower than that of conventional non-fluorinated polyimides."
    },
    "analysis_without_hierarchical_structure": {
      "descriptive_text": "The sample is a fluorinated copolyimide synthesized via a two-step chemical imidization polycondensation involving 4,4′-(2,7-bis(2,3,5,6-tetrafluoro-4-vinylphenoxy)-9H-fluorene-9,9-diyl)dianiline (20 mol%), 2,2′-bis(trifluoromethyl)-[1,1′-biphenyl]-4,4′-diamine (80 mol%), and 4,4′-(hexafluoroisopropylidene)diphthalic anhydride in dimethylacetamide. Films were prepared by drop-casting the polymer solution, followed by sequential drying at 100 °C for 3 hours and 120 °C for 8 hours. Subsequently, the material underwent thermal cross-linking under a nitrogen atmosphere through a stepwise heating protocol reaching 300 °C, and the dielectric constant was characterized at 10 MHz using a Novocontrol Concept 80 system.",
      "reasoning_analysis": "Increasing Factors: The presence of aromatic rings including biphenyl, fluorene, and phthalic moieties along with polar imide linkages contributes to electronic and atomic polarizability, inherently driving the eps upward. Additionally, the thermal cross-linking process may reduce fractional free volume by locking chains into a denser network, potentially increasing the material density and thus the eps. Decreasing Factors: The substantial incorporation of fluorine atoms via trifluoromethyl groups in the diamine, hexafluoroisopropylidene groups in the dianhydride, and tetrafluorophenoxy groups in the functionalized diamine significantly lowers polarizability due to the low electron cloud distortion of fluorine. These bulky fluorinated groups also increase fractional free volume, reducing the number of polarizable units per unit volume, while the thermal cross-linking restricts segmental motion, limiting orientational polarization of dipoles at the measurement frequency. Dominant Factor: The high concentration of fluorine-containing moieties and the associated increase in free volume typically outweigh the polarizability of the aromatic backbone in such polyimide systems. Therefore, the fluorination strategy is the dominant factor qualitatively driving the eps to lower values relative to non-fluorinated analogs, despite the presence of polar imide groups and potential densification from cross-linking."
    }
  },
  {
    "doi": "10.1016/j.ijleo.2012.11.038",
    "title": "Enhancement of dielectric constant in PVDF polymer using dendrite-shaped PbS nanostructures",
    "year": 2013,
    "chemical_composition": {
      "repeat_unit_psmiles": "[*]CC(F)(F)[*]",
      "monomers": [
        {
          "name": "Vinylidene fluoride",
          "smiles": "C=C(F)F",
          "ratio_value": null,
          "ratio_unit": null
        }
      ],
      "additives": [],
      "is_homopolymer": true
    },
    "processing_history": "PVDF powder dissolved in DMF, stirred at 70°C. Solvent casting. Dried at 40°C for 4h. Film thickness 40-60μm. Dielectric constant measured by impedance analyzer (PSM1735-Numetriq) at 50Hz, 100°C.",
    "hierarchical_structure": "Semicrystalline, β-phase dominant (XRD peak at 20.7°). Sponge-like structure observed in SEM.",
    "properties": {
      "eps": {
        "value": [
          15.24
        ],
        "unit": null
      }
    },
    "analysis_with_hierarchical_structure": {
      "descriptive_text": "The sample consists of a polyvinylidene fluoride (PVDF) homopolymer characterized by a repeat unit of -[CH2-CF2]-. The material was processed by dissolving PVDF powder in dimethylformamide (DMF) with stirring at 70°C, followed by solvent casting and drying at 40°C for 4 hours to form films with a thickness ranging from 40 to 60 μm. Structural characterization reveals a semicrystalline morphology with a dominant electroactive β-phase, evidenced by an XRD peak at 20.7°, alongside a sponge-like microstructure observed via scanning electron microscopy. The dielectric properties were subsequently evaluated using an impedance analyzer at a frequency of 50 Hz and a temperature of 100°C.",
      "reasoning_analysis": "Increasing Factors: The chemical composition features highly electronegative fluorine atoms bonded to carbon, creating strong permanent dipoles within the vinylidene fluoride repeat units that intrinsically support high permittivity. The hierarchical structure is dominated by the polar β-phase crystalline polymorph, where all-trans chain conformations align dipoles perpendicular to the chain axis, maximizing net polarization compared to the non-polar α-phase. Additionally, the measurement conditions specified in the processing history (100°C) exceed the glass transition temperature, enhancing segmental mobility and allowing dipoles to orient more freely with the applied field at 50 Hz. Decreasing Factors: The observed sponge-like structure indicates significant porosity within the film; since air voids possess a dielectric constant near unity, their presence reduces the effective volumetric permittivity of the composite material according to mixing rules. Furthermore, the drying process at 40°C aims to remove the polar DMF solvent; while necessary for film integrity, the removal of any residual high-permittivity solvent prevents artificial inflation of the dielectric constant. Dominant Factor: The formation of the β-phase crystalline structure is the qualitatively dominant factor governing the dielectric behavior. While the sponge-like porosity diminishes the absolute effective permittivity, the intrinsic high dipole moment density associated with the β-phase polymorph, activated by the elevated measurement temperature, establishes a high-permittivity baseline characteristic of electroactive PVDF relative to non-polar polymers or alternative crystalline phases."
    },
    "analysis_without_hierarchical_structure": {
      "descriptive_text": "The sample consists of a poly(vinylidene fluoride) (PVDF) homopolymer derived from vinylidene fluoride monomers. It was prepared by dissolving PVDF powder in dimethylformamide (DMF) and stirring at 70°C, followed by solvent casting to form films with a thickness ranging between 40 and 60 μm. These films were subsequently dried at 40°C for 4 hours. The dielectric constant was characterized using an impedance analyzer at a frequency of 50 Hz and a temperature of 100°C.",
      "reasoning_analysis": "Increasing Factors: The chemical composition features vinylidene fluoride units containing highly electronegative fluorine atoms, creating strong permanent dipoles along the polymer backbone that intrinsically elevate the dielectric constant. The processing history involves solvent casting from DMF, a polar solvent which can promote the formation of polar crystalline phases such as the beta or gamma phase, further enhancing dipole alignment. Additionally, the measurement condition of 100°C is well above the glass transition temperature of PVDF, providing sufficient thermal energy for segmental motion and dipole orientation, while the low frequency of 50 Hz allows maximum contribution from dipolar relaxation mechanisms. Decreasing Factors: The solvent casting and subsequent drying process induces crystallization, which packs polymer chains densely and restricts the mobility of dipoles compared to a fully amorphous or molten state, potentially limiting the dielectric response. Furthermore, the drying step at 40°C removes the polar DMF solvent; while necessary for film integrity, the absence of residual high-permittivity solvent molecules results in a lower dielectric constant compared to a swollen or undried system. Dominant Factor: The intrinsic high dipole moment generated by the carbon-fluorine bonds in the vinylidene fluoride repeat units serves as the primary driver for the dielectric constant. While processing-induced crystallinity and solvent removal modulate the magnitude, the fundamental chemical polarity combined with the high-temperature measurement condition enabling dipole mobility qualitatively dominates the final dielectric behavior."
    }
  },
  {
    "doi": "10.1016/S0032-3861(98)00329-2",
    "title": "Photosensitive polyimide-precursor based on polyisoimide: dimensionally stable polyimide with a low dielectric constant",
    "year": 1999,
    "chemical_composition": {
      "repeat_unit_psmiles": null,
      "monomers": [
        {
          "name": "Pyromellitic dianhydride",
          "smiles": "O=C1OC(=O)c2ccc(cc12)C(=O)OC=O",
          "ratio_value": null,
          "ratio_unit": null
        },
        {
          "name": "Biphenyltetracarboxylic dianhydride",
          "smiles": "O=C1OC(=O)c2ccc(cc12)-c3ccc4C(=O)OC(=O)c4c3",
          "ratio_value": null,
          "ratio_unit": null
        },
        {
          "name": "2,2′-bis(trifluoromethyl)benzidine",
          "smiles": "Nc1ccc(cc1C(F)(F)F)-c2ccc(N)cc2C(F)(F)F",
          "ratio_value": null,
          "ratio_unit": null
        }
      ],
      "additives": [
        {
          "name": "2,3,4-tris(1-oxo-2-diazonaphthoquinide-5-sulfonyloxy) benzophenone",
          "type": "photosensitive compound",
          "amount_value": 30,
          "amount_unit": "wt%"
        }
      ],
      "is_homopolymer": false
    },
    "processing_history": "Synthesized by ring-opening polyaddition of dianhydrides (PMDA, BPDA) with diamine (TFMDB) in N-methyl-2-pyrrolidinone, followed by treatment with trifluoroacetic anhydride-triethylamine. 30 wt% D5SB added. Film cured up to 360°C. Dielectric constant measured on cured film.",
    "hierarchical_structure": null,
    "properties": {
      "eps": {
        "value": [
          2.89
        ],
        "unit": null
      }
    },
    "analysis_with_hierarchical_structure": {
      "descriptive_text": "The sample comprises a copolyimide derived from the ring-opening polyaddition of pyromellitic dianhydride and biphenyltetracarboxylic dianhydride with 2,2′-bis(trifluoromethyl)benzidine in N-methyl-2-pyrrolidinone. Following treatment with trifluoroacetic anhydride and triethylamine, 30 wt% 2,3,4-tris(1-oxo-2-diazonaphthoquinide-5-sulfonyloxy) benzophenone was incorporated as a photosensitive additive. The composite was processed into a film and thermally cured at temperatures up to 360°C before dielectric constant measurement.",
      "reasoning_analysis": "Increasing Factors: The addition of 30 wt% D5SB introduces a high concentration of polar sulfonyl, carbonyl, and diazo functional groups, significantly enhancing electronic and orientational polarizability within the bulk material. Additionally, the rigid aromatic backbone of the polyimide matrix facilitates dense chain packing, which increases the number density of dipoles per unit volume, thereby driving the eps higher. Decreasing Factors: The presence of trifluoromethyl groups in the diamine monomer reduces electronic polarizability due to the low polarizability of fluorine atoms and increases fractional free volume due to steric bulk, both of which act to lower the dielectric constant. Furthermore, the high-temperature curing process likely removes residual polar solvent and completes imidization, reducing extrinsic contributions from polar amic acid groups or trapped volatiles. Dominant Factor: Despite the low-polarizability intent of the fluorinated diamine, the substantial loading of the heteroatom-rich photosensitive additive qualitatively dominates the dielectric behavior, leading to a higher eps relative to a pristine fluorinated polyimide due to the overwhelming contribution of the additive's polar moieties."
    },
    "analysis_without_hierarchical_structure": {
      "descriptive_text": "The sample consists of a copolyimide derived from the ring-opening polyaddition of pyromellitic dianhydride and biphenyltetracarboxylic dianhydride with 2,2′-bis(trifluoromethyl)benzidine. The polymer solution in N-methyl-2-pyrrolidinone was treated with trifluoroacetic anhydride and triethylamine prior to the incorporation of 30 wt% 2,3,4-tris(1-oxo-2-diazonaphthoquinide-5-sulfonyloxy) benzophenone as a photosensitive compound. The resulting composite film was subjected to thermal curing up to 360°C, and the dielectric constant was subsequently measured on the fully cured film.",
      "reasoning_analysis": "Increasing Factors: The presence of polar imide linkages within the polymer backbone contributes to electronic and orientational polarizability, inherently driving the dielectric constant upward. Furthermore, the high loading of 30 wt% photosensitive additive introduces additional polar functional groups, such as sulfonyloxy and quinide moieties, which increase the overall dipole density of the composite matrix. Decreasing Factors: The incorporation of 2,2′-bis(trifluoromethyl)benzidine introduces bulky trifluoromethyl (-CF3) groups, which possess low electronic polarizability and disrupt chain packing to significantly increase fractional free volume, thereby reducing the dielectric constant. Additionally, the thermal curing process up to 360°C facilitates the removal of the polar N-methyl-2-pyrrolidinone solvent and may induce decomposition of the diazo groups, limiting residual dipole contributions. Dominant Factor: The structural modification via the fluorinated diamine is the dominant factor; the low polarizability of the C-F bonds and the increased free volume associated with the bulky -CF3 substituents fundamentally lower the dielectric constant relative to non-fluorinated polyimides, outweighing the polarizing effects of the imide groups and the additive loading."
    }
  },
  {
    "doi": "10.1002/pc.29039",
    "title": "Fluorinated boron nitride nanosheets for high thermal conductivity and low dielectric constant silicone rubber composites",
    "year": 2025,
    "chemical_composition": {
      "repeat_unit_psmiles": "*[Si](C)(C)O*",
      "monomers": [
        {
          "name": "Dimethylsiloxane",
          "smiles": "*[Si](C)(C)O*",
          "ratio_value": null,
          "ratio_unit": null
        }
      ],
      "additives": [
        {
          "name": "Platinum catalyst",
          "type": "catalyst",
          "amount_value": null,
          "amount_unit": null
        },
        {
          "name": "Fluorinated boron nitride nanosheets",
          "type": "filler",
          "amount_value": 20,
          "amount_unit": "wt%"
        }
      ],
      "is_homopolymer": true
    },
    "processing_history": "F-BNNS (grafted with (1H,1H,2H,2H-perfluorodecyl) trimethoxy silane) dispersed in ethanol, added to vinyl silicone oil, ethanol evaporated at 65 °C. Mixed with hydrogen-containing silicone oil and platinum catalyst, vulcanized under vacuum at 80 °C for 2 h. Dielectric constant measured within frequency range 10^2 to 10^6 Hz.",
    "hierarchical_structure": "F-BNNS uniformly distributed throughout the LSR matrix; significantly improved dispersion and compatibility compared to BNNS-OH.",
    "properties": {
      "eps": {
        "value": [
          2.63
        ],
        "unit": null
      }
    },
    "analysis_with_hierarchical_structure": {
      "descriptive_text": "The sample consists of a crosslinked polydimethylsiloxane (PDMS) composite reinforced with 20 wt% fluorinated boron nitride nanosheets (F-BNNS). The F-BNNS fillers were surface-grafted with (1H,1H,2H,2H-perfluorodecyl) trimethoxy silane to enhance compatibility, dispersed in ethanol, and mixed with vinyl silicone oil before solvent evaporation at 65 °C. The mixture was subsequently combined with hydrogen-containing silicone oil and a platinum catalyst, then vulcanized under vacuum at 80 °C for 2 hours to form a liquid silicone rubber (LSR) network. Structural analysis indicates that the F-BNNS are uniformly distributed throughout the matrix with significantly improved dispersion compared to unmodified boron nitride nanosheets, and the dielectric constant was characterized across a frequency range of 10^2 to 10^6 Hz.",
      "reasoning_analysis": "Increasing Factors: The addition of 20 wt% boron nitride nanosheets introduces a filler phase with a higher intrinsic permittivity than the PDMS matrix, which drives the composite eps upward according to mixing rules. Furthermore, the heterogeneous interface between the nanosheets and the polymer matrix can facilitate Maxwell-Wagner-Sillars interfacial polarization, particularly at lower frequencies within the measured range, contributing to an increase in dielectric constant. Decreasing Factors: The PDMS matrix itself exhibits a naturally low permittivity due to the non-polar nature of the methyl groups and the flexible Si-O backbone which limits dipole density. The surface grafting of the filler with perfluorodecyl silane introduces C-F bonds that possess low electronic polarizability, effectively suppressing interfacial polarization and mitigating the typical permittivity rise associated with filler loading. Additionally, measurement at higher frequencies up to 10^6 Hz may exceed the relaxation times of slower dipoles, reducing their contribution. Dominant Factor: The volumetric fraction of the BNNS filler is the primary factor driving the eps higher relative to the neat polymer matrix; however, the fluorinated surface modification qualitatively dominates the interfacial physics, ensuring that the final eps increase is mitigated compared to composites utilizing unmodified fillers at the same loading."
    },
    "analysis_without_hierarchical_structure": {
      "descriptive_text": "The sample comprises a polydimethylsiloxane (PDMS) matrix composite reinforced with 20 wt% fluorinated boron nitride nanosheets (F-BNNS). The F-BNNS were surface-grafted with (1H,1H,2H,2H-perfluorodecyl) trimethoxy silane and initially dispersed in ethanol before being incorporated into vinyl silicone oil. Following ethanol evaporation at 65 °C, the mixture was combined with hydrogen-containing silicone oil and a platinum catalyst, then vulcanized under vacuum at 80 °C for 2 hours to form the final crosslinked network. The dielectric constant was subsequently characterized across a frequency range of 10^2 to 10^6 Hz.",
      "reasoning_analysis": "Increasing Factors: The incorporation of 20 wt% boron nitride nanosheets introduces a filler phase with a higher intrinsic permittivity than the PDMS matrix, which generally elevates the composite dielectric constant according to effective medium theories. Additionally, the heterogeneous interface between the nanosheets and the polymer matrix induces Maxwell-Wagner-Sillars interfacial polarization, significantly enhancing permittivity particularly at lower frequencies within the measured range. The vacuum vulcanization process further supports a higher effective dielectric constant by minimizing air voids, which possess a permittivity near unity and would otherwise dilute the bulk property. Decreasing Factors: The surface modification of the nanosheets with perfluorodecyl chains introduces fluorinated groups known for low polarizability and low dielectric constants, which may shield the higher permittivity of the boron nitride core. Furthermore, the inherent chemical structure of the PDMS matrix, characterized by non-polar methyl groups and a flexible siloxane backbone, establishes a low baseline permittivity, while the crosslinking during vulcanization restricts segmental mobility, potentially limiting dipolar orientation contributions. Dominant Factor: The Maxwell-Wagner-Sillars interfacial polarization arising from the significant filler loading and the heterogeneous composite structure qualitatively dominates the dielectric behavior, driving the eps higher relative to the neat polymer matrix despite the moderating effect of the low-k fluorinated surface grafting."
    }
  },
  {
    "doi": "10.1016/j.ijleo.2012.11.038",
    "title": "Enhancement of dielectric constant in PVDF polymer using dendrite-shaped PbS nanostructures",
    "year": 2013,
    "chemical_composition": {
      "repeat_unit_psmiles": "[*]CC(F)(F)[*]",
      "monomers": [
        {
          "name": "Vinylidene fluoride",
          "smiles": "C=C(F)F",
          "ratio_value": null,
          "ratio_unit": null
        }
      ],
      "additives": [
        {
          "name": "PbS nanoparticles",
          "type": "filler",
          "amount_value": null,
          "amount_unit": null
        }
      ],
      "is_homopolymer": false
    },
    "processing_history": "PVDF powder dissolved in DMF, stirred at 70°C. PbS nanoparticles added, stirred at 70°C for 2h. Solvent casting. Dried at 40°C for 4h. Film thickness 40-60μm. Dielectric constant measured by impedance analyzer (PSM1735-Numetriq) at 50Hz, 100°C.",
    "hierarchical_structure": "PbS nanoparticles (5-10nm) homogeneously dispersed in PVDF matrix. Semicrystalline PVDF β-phase. Cubic structure of PbS.",
    "properties": {
      "eps": {
        "value": [
          1364
        ],
        "unit": null
      }
    },
