Repository: hhtrick/HHT-code

# HHT training framework

This directory contains model training, embedding precomputation, inference, article-level baselines and the curated datasets. All commands below assume that the working directory is `train_code/`.

## 3. Datasets and fixed partitions

Each main dataset is a JSON array at `dataset/{property}/{property}.json`. Entries contain source metadata, `chemical_composition`, `processing_history`, `hierarchical_structure`, `properties`, and two generated-analysis objects. Targets are stored as `properties[property]["value"]`; source metadata and target values are not predictive input fields.

| Property | Train | Validation | Test | Total |
|---|---:|---:|---:|---:|

File: train_code/dataset/eps/eps.json (part 10 of 190)
[
    "analysis_with_hierarchical_structure": {
      "descriptive_text": "The sample comprises a semicrystalline poly(vinylidene fluoride) (PVDF) matrix composite incorporating lead sulfide (PbS) nanoparticles. Fabrication involved dissolving PVDF powder in dimethylformamide (DMF) at 70°C, followed by the addition of PbS nanoparticles and stirring for 2 hours to achieve homogeneous dispersion. The solution underwent solvent casting and was dried at 40°C for 4 hours to yield films with a thickness between 40 and 60 μm. Structural analysis indicates the presence of the electroactive β-phase within the PVDF matrix and a cubic structure for the 5-10 nm PbS nanoparticles. Dielectric characterization was performed using an impedance analyzer at 50 Hz and 100°C.",
      "reasoning_analysis": "Increasing Factors: The inclusion of PbS nanoparticles introduces a high-permittivity filler phase that inherently elevates the composite eps through effective medium contributions. The processing conditions utilizing DMF and thermal treatment favor the formation of the polar β-phase crystalline structure in PVDF, which possesses a large net dipole moment that significantly enhances dielectric response. Additionally, the homogeneous dispersion of nanoscale fillers creates extensive interfacial areas that promote Maxwell-Wagner-Sillars interfacial polarization, an effect that is particularly pronounced at the low measurement frequency of 50 Hz. The elevated measurement temperature of 100°C further increases chain segment mobility, facilitating greater dipolar orientation. Decreasing Factors: The semicrystalline nature of the matrix restricts segmental motion compared to a fully amorphous state, potentially limiting the magnitude of dipolar polarization. Furthermore, the solvent casting and drying process may introduce micro-voids or density fluctuations within the film, which can effectively reduce the volumetric permittivity. Dominant Factor: The synergistic combination of the highly polar β-phase PVDF structure and the interfacial polarization generated by the homogeneously dispersed PbS nanoparticles qualitatively dominates the dielectric behavior. While crystalline constraints exist, the alignment of dipoles in the β-phase and the charge accumulation at the polymer-filler interfaces drive the eps to values significantly higher than those expected for neat PVDF in non-polar phases."
    },
    "analysis_without_hierarchical_structure": {
      "descriptive_text": "The sample comprises a poly(vinylidene fluoride)-based matrix incorporated with lead sulfide (PbS) nanoparticles. Preparation involved dissolving the polymer powder in dimethylformamide (DMF) and stirring at 70°C, followed by the addition of PbS nanoparticles and further stirring at 70°C for 2 hours to ensure dispersion. The composite solution was processed via solvent casting to form films with a thickness ranging from 40 to 60 μm, which were subsequently dried at 40°C for 4 hours. The dielectric constant was characterized using an impedance analyzer at a frequency of 50 Hz and a temperature of 100°C.",
      "reasoning_analysis": "Increasing Factors: The incorporation of PbS nanoparticles, which possess a significantly higher intrinsic dielectric constant than the polymer matrix, directly contributes to an increase in the composite permittivity. Additionally, the interface between the polymer and the nanoparticles induces Maxwell-Wagner-Sillars interfacial polarization, while the use of a polar solvent (DMF) and nanoparticle surface interactions during casting may promote the formation of the electroactive beta-phase of the polymer, enhancing dipole alignment. Decreasing Factors: Potential agglomeration of nanoparticles during the solution mixing process could reduce the effective interfacial area available for polarization, and voids introduced during solvent casting or incomplete removal of the high-boiling-point solvent at the relatively low drying temperature of 40°C may introduce defects with lower permittivity. Dominant Factor: The high permittivity of the PbS filler combined with the substantial interfacial polarization effects at the polymer-filler boundary qualitatively dominates the dielectric response, driving the overall permittivity higher than that of the neat polymer matrix."
    }
  },
  {
    "doi": "10.1016/j.polymer.2022.125234",
    "title": "Light weight, low dielectric constant, super-robust polylactide film based on stress-induced cavitation aided by crystallization",
    "year": 2022,
    "chemical_composition": {
      "repeat_unit_psmiles": "[*]OC(C)C(=O)[*]",
      "monomers": [
        {
          "name": "L-lactic acid",
          "smiles": "C[C@H](O)C(=O)O",
          "ratio_value": 99,
          "ratio_unit": "%"
        },
        {
          "name": "D-lactic acid",
          "smiles": "C[C@@H](O)C(=O)O",
          "ratio_value": null,
          "ratio_unit": null
        }
      ],
      "additives": [],
      "is_homopolymer": false
    },
    "processing_history": "PLA99 (Luminy L175, >99% L-isomer) pellets dried at 80 °C for 12 h. Melt extruded (165-180 °C) and thermally stretched (preheating roll 90 °C, drawing roll 90 °C, chilling roll 30 °C) to Draw Ratio (DR) 6.6. Dielectric constant measured using Novocontrol concept 50 spectrometer at 1 kHz with gold-sputtered electrodes.",
    "hierarchical_structure": "Porous film with 21.1% porosity (apparent density 0.99 g/cm3). Contains oriented crystallites and slit-like micropores aligned with stretching direction.",
    "properties": {
      "eps": {
        "value": [
          2.48
        ],
        "unit": null
      }
    },
    "analysis_with_hierarchical_structure": {
      "descriptive_text": "The sample comprises a poly(lactic acid) matrix derived primarily from L-lactic acid monomers (99%), processed from dried pellets via melt extrusion at temperatures between 165 and 180 °C. Subsequent thermal stretching was performed with a draw ratio of 6.6, utilizing preheating and drawing rolls at 90 °C and a chilling roll at 30 °C. This manufacturing route yielded a porous film exhibiting 21.1% porosity and an apparent density of 0.99 g/cm³, characterized by oriented crystallites and slit-like micropores aligned with the stretching direction. The dielectric constant was evaluated using a Novocontrol concept 50 spectrometer at 1 kHz with gold-sputtered electrodes.",
      "reasoning_analysis": "Increasing Factors: The presence of polar ester functional groups within the poly(lactic acid) backbone provides intrinsic dipole moments that contribute to electronic and atomic polarization, establishing a baseline permittivity higher than non-polar olefinic polymers. Additionally, the high L-isomer content facilitates stereoregular packing, potentially increasing local density in crystalline regions which can enhance electronic polarization density. Decreasing Factors: The introduced porosity of 21.1% represents a significant volume fraction of air voids, which possess a dielectric constant near unity, thereby drastically lowering the effective permittivity of the composite film relative to bulk material. Furthermore, the pre-processing drying step removes hygroscopic moisture, eliminating the high dielectric contribution of water, while the high draw ratio and resulting oriented crystallinity restrict segmental chain mobility and dipole reorientation capabilities compared to an amorphous bulk state. Dominant Factor: The high porosity level is the qualitatively dominant factor governing the dielectric behavior; despite the intrinsic polarity of the PLA matrix, the substantial volume fraction of low-permittivity air voids created during thermal stretching dictates a significantly reduced effective dielectric constant compared to dense, non-porous PLA films."
    },
    "analysis_without_hierarchical_structure": {
      "descriptive_text": "The sample comprises a poly(lactic acid) copolymer consisting of 99% L-lactic acid monomers without any additional additives. Identified as PLA99 (Luminy L175), the material was processed by drying pellets at 80 °C for 12 hours followed by melt extrusion between 165 and 180 °C. The extrudate underwent thermal stretching with preheating and drawing rolls at 90 °C and a chilling roll at 30 °C to achieve a draw ratio of 6.6. The dielectric constant was measured using a Novocontrol concept 50 spectrometer at 1 kHz with gold-sputtered electrodes.",
      "reasoning_analysis": "Increasing Factors: The chemical composition features polar ester linkages within the polymer backbone which provide intrinsic dipolar polarizability that fundamentally elevates the eps. Furthermore the processing history involving a high draw ratio of 6.6 increases the material density through chain alignment and packing potentially increasing the number density of dipoles per unit volume. Decreasing Factors: The rigorous drying protocol at 80 °C for 12 hours removes absorbed moisture eliminating the high dielectric contribution of water molecules that would otherwise artificially inflate the eps. Additionally the thermal stretching and high draw ratio induce significant crystallinity and chain orientation which restricts segmental mobility and hinders the reorientation of dipoles in response to the applied electric field at 1 kHz. Dominant Factor: While the intrinsic polarity of the ester groups establishes the baseline dielectric response the dominant factor influencing the final eps is the restricted dipolar mobility resulting from the high degree of orientation and crystallinity induced by the thermal stretching process which qualitatively limits the orientational polarization contribution relative to an isotropic amorphous state."
    }
  },
  {
    "doi": "10.1002/pc.29039",
    "title": "Fluorinated boron nitride nanosheets for high thermal conductivity and low dielectric constant silicone rubber composites",
    "year": 2025,
    "chemical_composition": {
      "repeat_unit_psmiles": "*[Si](C)(C)O*",
      "monomers": [
        {
          "name": "Dimethylsiloxane",
          "smiles": "*[Si](C)(C)O*",
          "ratio_value": null,
          "ratio_unit": null
        }
      ],
      "additives": [
        {
          "name": "Platinum catalyst",
          "type": "catalyst",
          "amount_value": null,
          "amount_unit": null
        },
        {
          "name": "Hydroxylated boron nitride nanosheets",
          "type": "filler",
          "amount_value": 20,
          "amount_unit": "wt%"
        }
      ],
      "is_homopolymer": true
    },
    "processing_history": "BNNS-OH dispersed in ethanol, added to vinyl silicone oil, ethanol evaporated at 65 °C. Mixed with hydrogen-containing silicone oil and platinum catalyst, vulcanized under vacuum at 80 °C for 2 h. Dielectric constant measured within frequency range 10^2 to 10^6 Hz.",
    "hierarchical_structure": "BNNS-OH tends to agglomerate within LSR owing to polar OH groups; increased number of holes and defects observed.",
    "properties": {
      "eps": {
        "value": [
          3.93
        ],
        "unit": null
      }
    },
    "analysis_with_hierarchical_structure": {
      "descriptive_text": "The sample comprises a polydimethylsiloxane (PDMS) homopolymer matrix reinforced with 20 wt% hydroxylated boron nitride nanosheets (BNNS-OH) serving as a filler. The composite was fabricated by dispersing the BNNS-OH in ethanol and mixing it with vinyl silicone oil, followed by ethanol evaporation at 65 °C. Subsequently, hydrogen-containing silicone oil and a platinum catalyst were introduced, and the mixture was vulcanized under vacuum at 80 °C for 2 hours to establish a crosslinked network. Structural analysis indicates that the polar hydroxyl groups on the nanosheets induce agglomeration within the liquid silicone rubber matrix, resulting in an increased number of holes and defects throughout the material, with the dielectric constant evaluated across a frequency range of 10^2 to 10^6 Hz.",
      "reasoning_analysis": "Increasing Factors: The incorporation of hydroxylated boron nitride nanosheets introduces polar hydroxyl groups into the non-polar polydimethylsiloxane matrix, enhancing dipole polarization and driving the eps higher. Furthermore, the observed agglomeration of these nanosheets creates extensive interfacial areas between the filler and the matrix, promoting interfacial polarization (Maxwell-Wagner-Sillars effect), which significantly contributes to increasing the eps, particularly at lower frequencies within the measured range. Decreasing Factors: The base polydimethylsiloxane matrix and the boron nitride core material both possess intrinsically low dielectric constants, which limits the overall eps baseline. Additionally, the hierarchical structure reveals an increased number of holes and defects; these voids contain air (eps ~1), which acts to reduce the effective eps of the composite material relative to a fully dense system. Dominant Factor: While the voids and defects exert a downward pressure on the eps, the introduction of polar functional groups and the substantial interfacial polarization generated by the agglomerated filler networks qualitatively dominate the dielectric behavior, leading to an overall increase in eps relative to the neat polymer matrix, though the magnitude is constrained by the structural defects."
    },
    "analysis_without_hierarchical_structure": {
      "descriptive_text": "The sample comprises a polydimethylsiloxane matrix composite reinforced with 20 wt% hydroxylated boron nitride nanosheets. Fabrication involved dispersing the nanosheets in ethanol and mixing with vinyl silicone oil, followed by ethanol evaporation at 65 °C. Hydrogen-containing silicone oil and a platinum catalyst were subsequently added, and the mixture was vulcanized under vacuum at 80 °C for 2 hours to achieve crosslinking. The dielectric constant was characterized across a frequency range of 10^2 to 10^6 Hz.",
      "reasoning_analysis": "Increasing Factors: The incorporation of 20 wt% hydroxylated boron nitride nanosheets introduces a filler phase with a higher intrinsic permittivity than the silicone matrix, while the surface hydroxyl groups contribute additional dipolar polarization. The high aspect ratio of the nanosheets maximizes the polymer-filler interfacial area, promoting Maxwell-Wagner-Sillars interfacial polarization, particularly at the lower end of the measured frequency range. Additionally, the vacuum vulcanization process minimizes the formation of air voids, which possess a very low dielectric constant, thereby preventing a reduction in the effective permittivity. Decreasing Factors: The polydimethylsiloxane matrix itself is composed of non-polar methyl groups and a flexible siloxane backbone, which intrinsically maintains a low dielectric baseline compared to polar polymer systems. Additionally, the crosslinking reaction during vulcanization restricts segmental chain mobility, which may slightly limit the orientation polarization of any induced dipoles within the polymer network. Dominant Factor: The presence of the 20 wt% functionalized nanosheet filler and the resulting interfacial polarization effects qualitatively dominate the dielectric behavior. While the silicone matrix sets a low permittivity baseline, the significant volume fraction of the filler, combined with the polarity of the hydroxyl groups and the elimination of voids via vacuum processing, drives the composite permittivity higher than that of the neat resin."
    }
  },
  {
    "doi": "10.1016/j.ijleo.2012.11.038",
    "title": "Enhancement of dielectric constant in PVDF polymer using dendrite-shaped PbS nanostructures",
    "year": 2013,
    "chemical_composition": {
      "repeat_unit_psmiles": "[*]CC(F)(F)[*]",
      "monomers": [
        {
          "name": "Vinylidene fluoride",
          "smiles": "C=C(F)F",
          "ratio_value": null,
          "ratio_unit": null
        }
      ],
      "additives": [
        {
          "name": "Dendrite-shaped PbS",
          "type": "filler",
          "amount_value": null,
          "amount_unit": null
        }
      ],
      "is_homopolymer": false
    },
    "processing_history": "PVDF powder dissolved in DMF, stirred at 70°C. Dendrite-shaped PbS added, stirred at 70°C for 2h. Solvent casting. Dried at 40°C for 4h. Film thickness 40-60μm. Dielectric constant measured by impedance analyzer (PSM1735-Numetriq) at 50Hz, 100°C.",
    "hierarchical_structure": "Dendrite-shaped PbS uniformly distributed in PVDF matrix. Trunk diameter 80nm, length 0.4μm. Semicrystalline PVDF β-phase. Cubic structure of PbS.",
    "properties": {
      "eps": {
        "value": [
          23837
        ],
        "unit": null
      }
    },
    "analysis_with_hierarchical_structure": {
      "descriptive_text": "The sample comprises a semicrystalline poly(vinylidene fluoride) (PVDF) matrix embedded with dendrite-shaped lead sulfide (PbS) fillers possessing a cubic crystal structure. This composite material was fabricated by dissolving PVDF powder in dimethylformamide (DMF) at 70°C, followed by the incorporation of the PbS fillers and stirring at the same temperature for 2 hours. The resulting mixture was processed via solvent casting to form films with a thickness between 40 and 60 μm, which were subsequently dried at 40°C for 4 hours. Microstructural analysis indicates a uniform distribution of the PbS dendrites within the polymer matrix, characterized by a trunk diameter of 80 nm and a length of 0.4 μm, while the PVDF matrix predominantly crystallizes in the electroactive β-phase. The dielectric properties were evaluated using an impedance analyzer at a frequency of 50 Hz and a temperature of 100°C.",
      "reasoning_analysis": "Increasing Factors: The incorporation of dendrite-shaped PbS fillers, which possess a significantly higher intrinsic dielectric constant than the polymer matrix, drives the effective permittivity upward through high contrast in electrical properties. The high aspect ratio of the dendritic morphology enhances local electric field distortion and promotes strong Maxwell-Wagner-Sillars interfacial polarization, particularly at the low measurement frequency of 50 Hz. Furthermore, the presence of the polar β-phase in the PVDF matrix aligns dipoles perpendicular to the chain axis, contributing a high intrinsic dipole moment, while the measurement temperature of 100°C provides sufficient thermal energy to facilitate dipole orientation and segmental motion. Decreasing Factors: The semicrystalline nature of the PVDF matrix restricts segmental mobility compared to a fully amorphous state, which could limit the extent of dipole alignment under an electric field. Additionally, the solvent casting and drying process at 40°C may introduce micro-voids or incomplete solvent removal, potentially reducing the effective dielectric constant if voids dominate over residual polar solvent effects. Dominant Factor: The synergistic effect of the high-aspect-ratio semiconductive PbS fillers inducing substantial interfacial polarization within the intrinsically polar β-phase PVDF matrix qualitatively dominates the dielectric behavior, leading to a significant enhancement in permittivity compared to neat PVDF, further amplified by the elevated measurement temperature and low frequency."
    },
    "analysis_without_hierarchical_structure": {
      "descriptive_text": "The sample comprises a poly(vinylidene fluoride) matrix composite incorporated with dendrite-shaped lead sulfide (PbS) filler. The preparation involved dissolving the polymer powder in dimethylformamide (DMF) and stirring at 70°C, followed by the addition of the PbS filler and continued stirring at 70°C for 2 hours to facilitate dispersion. The resulting mixture was processed via solvent casting to produce films with a thickness between 40 and 60 μm, which were subsequently dried at 40°C for 4 hours. The dielectric constant was characterized using an impedance analyzer at a frequency of 50 Hz and a temperature of 100°C.",
      "reasoning_analysis": "Increasing Factors: The incorporation of dendrite-shaped PbS filler introduces a high-permittivity semiconductor phase into the polymer matrix, which intrinsically elevates the composite dielectric constant. Additionally, the use of DMF solvent during processing often promotes the formation of the electroactive beta-phase in PVDF, which possesses a higher dipole moment than the alpha-phase, thereby increasing polarization. The measurement temperature of 100°C enhances polymer chain mobility, facilitating dipolar orientation, while the dendritic morphology of the filler maximizes the interfacial area, intensifying Maxwell-Wagner-Sillars interfacial polarization. Decreasing Factors: The solvent casting method followed by drying at a relatively low temperature of 40°C may result in incomplete removal of the high-boiling-point DMF solvent or the formation of micro-voids within the film; the presence of air voids, having a dielectric constant near unity, would effectively lower the overall permittivity of the composite film. Dominant Factor: The high intrinsic permittivity of the PbS filler combined with the significant interfacial polarization effects arising from the dendritic filler morphology and the polymer-filler interface qualitatively dominates the dielectric response, driving the eps higher relative to the neat polymer matrix despite potential void defects."
    }
  },
  {
    "doi": "10.1016/j.ceramint.2021.12.253",
    "title": "Enhanced dielectric constant and suppressed electrical conductivity in polymer nanocomposite films via loading MXene/TiO2/MoS2 nanosheets",
    "year": 2022,
    "chemical_composition": {
      "repeat_unit_psmiles": null,
      "monomers": [
        {
          "name": "Vinylidene fluoride",
          "smiles": "C=C(F)F",
          "ratio_value": null,
          "ratio_unit": null
        },
        {
          "name": "Hexafluoropropylene",
          "smiles": "FC(F)=C(F)C(F)(F)F",
          "ratio_value": null,
          "ratio_unit": null
        }
      ],
      "additives": [
        {
          "name": "MXene/TiO2/MoS2 nanosheets",
          "type": "filler",
          "amount_value": 8.0,
          "amount_unit": "wt%"
        }
      ],
      "is_homopolymer": false
    },
    "processing_history": "MXene/TiO2/MoS2 nanosheets synthesized via one-step hydrothermal method (200 °C, 24 h). Nanocomposite films fabricated by solution casting in DMF, dried at 60 °C for 24 h under vacuum. Dielectric constant measured using Keysight E4990A impedance analyzer at 1 kHz.",
    "hierarchical_structure": "Nanocomposite films with uniformly dispersed fillers. Contains alpha and beta crystalline phases of P(VDF-HFP). Microcapacitor structures formed due to filler dispersion.",
    "properties": {
      "eps": {
        "value": [
          944
        ],
        "unit": null
      }
    },
    "analysis_with_hierarchical_structure": {
      "descriptive_text": "The sample comprises a poly(vinylidene fluoride-co-hexafluoropropylene) copolymer matrix incorporating 8.0 wt% MXene/TiO2/MoS2 nanosheets as fillers. The nanofillers were synthesized via a one-step hydrothermal method at 200 °C for 24 hours, after which nanocomposite films were fabricated by solution casting in dimethylformamide and dried under vacuum at 60 °C for 24 hours. The resulting hierarchical structure features uniformly dispersed fillers within a matrix containing both alpha and beta crystalline phases, leading to the formation of microcapacitor structures, with the dielectric constant subsequently characterized using an impedance analyzer at 1 kHz.",
      "reasoning_analysis": "Increasing Factors: The incorporation of 8.0 wt% MXene/TiO2/MoS2 nanosheets introduces components with high intrinsic permittivity and conductivity, which significantly enhances the overall dielectric constant through interfacial polarization (Maxwell-Wagner-Sillars effect). The formation of microcapacitor structures, where conductive or semiconductive fillers are separated by thin insulating polymer layers, creates strong local electric fields that drastically amplify the dielectric response. Additionally, the presence of the polar beta crystalline phase in the P(VDF-HFP) matrix contributes dipolar polarization that further elevates the permittivity. Decreasing Factors: The inclusion of hexafluoropropylene (HFP) units disrupts the regularity of the polymer chain compared to pure poly(vinylidene fluoride), reducing the overall crystallinity and the density of alignable dipoles, which can lower the intrinsic permittivity of the matrix. Furthermore, the coexistence of the non-polar alpha crystalline phase dilutes the contribution of the polar beta phase, potentially limiting the maximum achievable polarization from the polymer backbone itself. Dominant Factor: The dominant factor influencing the eps is the microcapacitor effect induced by the uniformly dispersed MXene/TiO2/MoS2 nanosheets. While the copolymer composition and crystalline phases establish the baseline dielectric properties, the interfacial polarization and geometric capacitance enhancement provided by the high-loading conductive/semiconductive filler network qualitatively overshadow the intrinsic polymer contributions, driving the composite permittivity significantly higher than that of the neat polymer."
    },
    "analysis_without_hierarchical_structure": {
      "descriptive_text": "The sample comprises a poly(vinylidene fluoride-co-hexafluoropropylene) copolymer matrix embedded with 8.0 wt% MXene/TiO2/MoS2 nanosheets. The nanosheets were synthesized via a one-step hydrothermal method at 200 °C for 24 hours, after which nanocomposite films were fabricated by solution casting in dimethylformamide and dried at 60 °C for 24 hours under vacuum. The dielectric constant was subsequently measured using a Keysight E4990A impedance analyzer at 1 kHz.",
      "reasoning_analysis": "Increasing Factors: The incorporation of 8.0 wt% MXene/TiO2/MoS2 nanosheets introduces conductive and semiconductive interfaces within the insulating polymer matrix, generating strong interfacial polarization (Maxwell-Wagner-Sillars effect) that significantly elevates the dielectric constant. Additionally, the use of dimethylformamide during solution casting promotes the formation of the electroactive beta-phase in the vinylidene fluoride segments, which possesses a higher dipole moment than the alpha-phase, further contributing to increased permittivity. Decreasing Factors: The presence of hexafluoropropylene monomers disrupts the crystalline ordering of the polyvinylidene fluoride backbone, reducing the overall crystallinity compared to a homopolymer; since the crystalline phase supports dense dipolar alignment in this system, this structural disruption qualitatively lowers the intrinsic dielectric contribution of the matrix. Dominant Factor: The extrinsic interfacial polarization mechanisms induced by the high-aspect-ratio MXene-based nanosheets at 8.0 wt% loading overwhelmingly dominate the dielectric response, superseding the intrinsic modulations caused by the copolymer composition or solvent-induced phase changes."
    }
  },
  {
    "doi": "10.1002/app.52614",
    "title": "The low dielectric constant hyperbranched polycarbosilane derived resins with spacing groups",
    "year": 2022,
    "chemical_composition": {
      "repeat_unit_psmiles": null,
      "monomers": [
        {
          "name": "Diallyl(methyl)silane",
          "smiles": "C[SiH](CC=C)CC=C",
          "ratio_value": null,
          "ratio_unit": null
        }
      ],
      "additives": [],
      "is_homopolymer": true
    },
    "processing_history": "Synthesized via hydrosilylation of diallyl(methyl)silane with Karstedt catalyst in toluene at 80 °C for 72 h, terminated with (benzocyclobutene-4-yl)dimethylsilane for 48 h. Films prepared by spin-coating (3000 rpm) on glass wafer and cured over 200 °C. Dielectric constant measured by Agilent 4294A impedance analyzer at 10 MHz, ambient temperature.",
    "hierarchical_structure": "Hyperbranched structure, Degree of Branching (DB) = 0.468, Degree of Polymerization (DP) = 16.",
    "properties": {
      "eps": {
        "value": [
          2.75
        ],
        "unit": null
      }
    },
    "analysis_with_hierarchical_structure": {
      "descriptive_text": "The sample consists of a hyperbranched homopolymer derived from diallyl(methyl)silane monomers, characterized by a degree of branching of 0.468 and a degree of polymerization of 16. Synthesis was achieved through hydrosilylation using a Karstedt catalyst in toluene at 80 °C for 72 hours, followed by termination with (benzocyclobutene-4-yl)dimethylsilane for 48 hours. Thin films were prepared by spin-coating the solution at 3000 rpm onto glass wafers and subsequently cured at temperatures exceeding 200 °C. The dielectric constant was evaluated using an Agilent 4294A impedance analyzer operating at 10 MHz under ambient temperature conditions.",
      "reasoning_analysis": "Increasing Factors: The termination with (benzocyclobutene-4-yl)dimethylsilane introduces aromatic rings, which possess higher electronic polarizability than aliphatic groups, potentially elevating the dielectric constant. Additionally, the thermal curing process above 200 °C promotes crosslinking through benzocyclobutene ring-opening, which densifies the polymer network and reduces free volume, thereby increasing the material density and dielectric constant. Decreasing Factors: The primary backbone consists of silicon-carbon bonds with methyl substituents, which are inherently non-polar and contribute to a low baseline permittivity. Crucially, the hyperbranched architecture with a degree of branching of 0.468 and a low degree of polymerization of 16 introduces substantial internal free volume due to inefficient packing of the globular molecules, significantly lowering the effective dielectric constant. Dominant Factor: While the aromatic end-groups and crosslinking densification act to increase the dielectric constant, the inherent non-polarity of the silane backbone combined with the substantial free volume generated by the hyperbranched topology is the dominant factor. This structural porosity qualitatively dictates a lower dielectric constant relative to dense, linear aromatic polymers."
    },
    "analysis_without_hierarchical_structure": {
      "descriptive_text": "The sample consists of a poly(diallyl(methyl)silane) homopolymer synthesized via hydrosilylation of diallyl(methyl)silane using a Karstedt catalyst in toluene at 80 °C for 72 hours. The polymerization was terminated with (benzocyclobutene-4-yl)dimethylsilane over a period of 48 hours to functionalize the chain ends. Thin films were prepared by spin-coating the solution at 3000 rpm onto glass wafers, followed by thermal curing at temperatures exceeding 200 °C. The dielectric constant was subsequently characterized using an Agilent 4294A impedance analyzer operating at 10 MHz under ambient temperature conditions.",
      "reasoning_analysis": "Increasing Factors: The incorporation of (benzocyclobutene-4-yl)dimethylsilane as a terminating agent introduces aromatic rings into the polymer structure, which possess higher electronic polarizability due to delocalized pi-electrons compared to aliphatic chains, qualitatively driving the dielectric constant upward. Furthermore, the thermal curing process above 200 °C promotes densification of the spin-coated film by reducing free volume and removing residual volatiles, thereby increasing the number density of polarizable units per unit volume. Decreasing Factors: The primary backbone consists of diallyl(methyl)silane units characterized by silicon-carbon bonds and non-polar methyl and allyl groups, which exhibit low intrinsic dipole moments and low electronic polarizability relative to more polar polymer families, acting to suppress the dielectric constant. Additionally, the extensive thermal curing likely induces network rigidification, which restricts segmental mobility and minimizes any orientational polarization contributions at the measurement frequency. Dominant Factor: The intrinsic low polarizability of the silicone-based aliphatic backbone serves as the dominant factor governing the dielectric behavior. Despite the presence of aromatic terminators and densification effects from curing, the fundamental chemical nature of the silane repeat units establishes a baseline response where the contribution from the non-polar Si-C and C-H bonds outweighs the polarizability added by the aromatic end-groups and processing-induced density changes."
    }
  },
  {
    "doi": "10.1002/app.52614",
    "title": "The low dielectric constant hyperbranched polycarbosilane derived resins with spacing groups",
    "year": 2022,
    "chemical_composition": {
      "repeat_unit_psmiles": null,
      "monomers": [
        {
          "name": "Methylbis(4-vinylphenyl)silane",
          "smiles": "C[SiH](c1ccc(C=C)cc1)c2ccc(C=C)cc2",
          "ratio_value": null,
          "ratio_unit": null
        }
      ],
      "additives": [],
      "is_homopolymer": true
    },
    "processing_history": "Synthesized via hydrosilylation of methylbis(4-vinylphenyl)silane with Karstedt catalyst in toluene at 25 °C for 72 h, terminated with (benzocyclobutene-4-yl)dimethylsilane for 48 h. Films prepared by spin-coating (3000 rpm) on glass wafer and cured over 200 °C. Dielectric constant measured by Agilent 4294A impedance analyzer at 10 MHz, ambient temperature.",
    "hierarchical_structure": "Hyperbranched structure, Degree of Branching (DB) = 0.473, Degree of Polymerization (DP) = 19.",
    "properties": {
      "eps": {
        "value": [
          2.49
        ],
        "unit": null
      }
    },
    "analysis_with_hierarchical_structure": {
      "descriptive_text": "The sample consists of a hyperbranched homopolymer derived from Methylbis(4-vinylphenyl)silane monomers, exhibiting a Degree of Branching (DB) of 0.473 and a Degree of Polymerization (DP) of 19. Synthesis was achieved via hydrosilylation using a Karstedt catalyst in toluene at 25 °C for 72 hours, followed by termination with (benzocyclobutene-4-yl)dimethylsilane for 48 hours. Thin films were fabricated by spin-coating the solution at 3000 rpm onto glass wafers and subsequently cured at temperatures exceeding 200 °C. The dielectric constant was characterized using an Agilent 4294A impedance analyzer at 10 MHz under ambient temperature conditions.",
      "reasoning_analysis": "Increasing Factors: The presence of aromatic phenyl groups within the monomer structure enhances electronic polarizability, which intrinsically drives the dielectric constant (ε) higher compared to aliphatic analogs. Additionally, the processing history involving thermal curing above 200 °C activates the benzocyclobutene termination groups to form crosslinks, increasing the material density and reducing free volume voids, thereby contributing to an increase in ε. Decreasing Factors: The hyperbranched hierarchical structure with a Degree of Branching of 0.473 introduces significant free volume due to the globular geometry and inefficient packing of the polymer chains, which reduces the number density of polarizable units per unit volume and lowers ε. Furthermore, the silicon-based backbone exhibits lower bond polarity compared to heteroatom-rich polymers, inherently limiting dipolar contributions to the permittivity. Dominant Factor: While the aromatic content and thermal curing promote higher permittivity through polarizability and densification, the free volume inherent to the hyperbranched topology is the dominant factor, qualitatively driving the dielectric constant lower relative to dense linear aromatic polymers designed for similar electronic applications."
    },
    "analysis_without_hierarchical_structure": {
      "descriptive_text": "The sample consists of a homopolymer derived from Methylbis(4-vinylphenyl)silane monomers. Synthesis was achieved via hydrosilylation utilizing a Karstedt catalyst in toluene at 25 °C for 72 hours, followed by termination with (benzocyclobutene-4-yl)dimethylsilane for 48 hours. Thin films were fabricated by spin-coating the solution at 3000 rpm onto a glass wafer and subsequently cured at temperatures exceeding 200 °C. The dielectric constant was characterized using an Agilent 4294A impedance analyzer at 10 MHz under ambient temperature conditions.",
      "reasoning_analysis": "Increasing Factors: The chemical composition features multiple aromatic phenyl rings within the Methylbis(4-vinylphenyl)silane monomer and the benzocyclobutene-based termination agent. These aromatic structures possess delocalized pi-electron systems that exhibit high electronic polarizability, which intrinsically drives the dielectric constant upward. Additionally, the spin-coating process produces dense films with reduced free volume compared to porous structures, potentially increasing the material density and corresponding permittivity. Decreasing Factors: The organosilicon backbone comprising Si-C and Si-H bonds is inherently less polar than many polar carbon-based alternatives, contributing to a reduced baseline permittivity. The inclusion of non-polar methyl groups further decreases overall polarity. Crucially, the processing history involves curing at temperatures exceeding 200 °C, which ensures the complete removal of the polar toluene solvent and promotes extensive crosslinking, thereby eliminating dipole relaxation contributions from residual volatiles and restricting segmental motion. Dominant Factor: While the high-temperature curing effectively minimizes extrinsic dielectric contributions from solvent residues, the intrinsic electronic polarizability of the abundant aromatic rings in the monomer structure qualitatively dominates the final dielectric behavior, establishing a permittivity baseline determined by the aromatic content rather than the non-polar backbone alone."
    }
  },
  {
    "doi": "10.1002/app.52168",
    "title": "Construction of porous poly (aryl sulfide sulfone) film with low dielectric constant and excellent mechanical property",
    "year": 2022,
    "chemical_composition": {
      "repeat_unit_psmiles": null,
      "monomers": [],
      "additives": [],
      "is_homopolymer": false
    },
    "processing_history": "PASS resin dissolved in NMP (20% solids), cast on glass plate (400 μm), immersed in deionized water. No heating pretreatment, no hot pressing. Dried at 60 °C under vacuum. Dielectric constant measured by Broadband dielectric impedance relaxation spectrometer (Concept 50) at 25 °C, 1 MHz.",
    "hierarchical_structure": "Asymmetric pore structure with needle-like pores (60-110 μm), large pores (100-180 μm), and small sponge-like pores (0.9-1.6 μm). Porosity 78.93%.",
    "properties": {
      "eps": {
        "value": [
          1.8
        ],
        "unit": null
      }
    },
    "analysis_with_hierarchical_structure": {
      "descriptive_text": "The sample comprises a PASS resin processed into a porous membrane via non-solvent induced phase separation. The polymer was dissolved in N-methyl-2-pyrrolidone (NMP) at 20% solids, cast onto a glass plate at 400 μm, and immersed in deionized water without heating pretreatment or hot pressing, followed by vacuum drying at 60 °C. The resulting material exhibits an asymmetric pore structure featuring needle-like pores (60-110 μm), large pores (100-180 μm), and small sponge-like pores (0.9-1.6 μm), with a total porosity of 78.93%. Dielectric properties were characterized using a Broadband dielectric impedance relaxation spectrometer at 25 °C and 1 MHz.",
