Repository: hhtrick/HHT-code

# HHT training framework

This directory contains model training, embedding precomputation, inference, article-level baselines and the curated datasets. All commands below assume that the working directory is `train_code/`.

## 3. Datasets and fixed partitions

Each main dataset is a JSON array at `dataset/{property}/{property}.json`. Entries contain source metadata, `chemical_composition`, `processing_history`, `hierarchical_structure`, `properties`, and two generated-analysis objects. Targets are stored as `properties[property]["value"]`; source metadata and target values are not predictive input fields.

| Property | Train | Validation | Test | Total |
|---|---:|---:|---:|---:|

File: train_code/dataset/eps/eps.json (part 11 of 190)
[
      "reasoning_analysis": "Increasing Factors: The intrinsic chemical structure of PASS resins typically contains polar sulfone or sulfide functional groups within the backbone, which facilitate dipolar polarization and inherently contribute to a higher dielectric constant compared to non-polar polymers. Additionally, any potential retention of polar NMP solvent molecules within the pore network despite vacuum drying could act as a high-permittivity impurity, further elevating the measured eps. Decreasing Factors: The extremely high porosity of 78.93% introduces a substantial volume fraction of air voids, which possess a dielectric constant near unity, thereby drastically reducing the effective permittivity of the composite material relative to the bulk polymer. The absence of hot pressing or thermal treatment in the processing history prevents pore collapse, maintaining this high void fraction and minimizing the density of polarizable material per unit volume. Dominant Factor: The dilution effect caused by the high porosity is the dominant factor governing the dielectric behavior. Although the polar nature of the PASS resin backbone supports a higher intrinsic permittivity, the effective medium response is overwhelmingly suppressed by the replacement of the polymer matrix with low-permittivity air pockets, resulting in a net qualitative decrease in eps compared to a dense film of the same composition."
    },
    "analysis_without_hierarchical_structure": {
      "descriptive_text": "The sample comprises a PASS resin prepared through a solution casting method. The resin was dissolved in N-methyl-2-pyrrolidone (NMP) at a 20% solids concentration, cast onto a glass plate to form a 400 μm film, and subsequently immersed in deionized water. The film underwent vacuum drying at 60 °C without any heating pretreatment or hot pressing, and the dielectric constant was measured using a broadband dielectric impedance relaxation spectrometer at 25 °C and 1 MHz.",
      "reasoning_analysis": "Increasing Factors: The PASS resin backbone inherently contains polar functional groups, such as sulfone and sulfide linkages, which enable significant dipole orientation polarization and drive the dielectric constant upward. Additionally, the processing history involves exposure to NMP and deionized water; any residual solvent or absorbed moisture retained within the matrix after drying would act as high-permittivity inclusions, further increasing the overall eps. Decreasing Factors: The vacuum drying step at 60 °C serves to remove volatile species, which lowers the permittivity compared to the wet state. Moreover, the lack of hot pressing may lead to reduced chain packing density or the formation of micro-voids within the cast film, introducing air phases with low permittivity that decrease the effective eps. The measurement frequency of 1 MHz may also restrict the contribution of slower relaxation modes. Dominant Factor: Although the intrinsic polarity of the PASS chemical structure defines the fundamental dielectric baseline, the processing history involving water immersion and moderate-temperature drying makes the residual moisture or solvent content the dominant dynamic factor, as trace polar volatiles can disproportionately influence the measured permittivity relative to the polymer matrix itself."
    }
  },
  {
    "doi": "10.1002/app.52168",
    "title": "Construction of porous poly (aryl sulfide sulfone) film with low dielectric constant and excellent mechanical property",
    "year": 2022,
    "chemical_composition": {
      "repeat_unit_psmiles": null,
      "monomers": [],
      "additives": [],
      "is_homopolymer": false
    },
    "processing_history": "PASS resin dissolved in NMP (20% solids), cast on glass plate (400 μm), immersed in deionized water. A1 film treated by hot pressing at 260 °C for 4 min (0.5 KPa). Dried at 60 °C under vacuum. Dielectric constant measured by Broadband dielectric impedance relaxation spectrometer (Concept 50) at 25 °C, 1 MHz.",
    "hierarchical_structure": "Uniform pore structure, needle pores aggregated, large pores smaller, sponge-like pores disappeared. Porosity 41.15%.",
    "properties": {
      "eps": {
        "value": [
          2.12
        ],
        "unit": null
      }
    },
    "analysis_with_hierarchical_structure": {
      "descriptive_text": "The sample comprises a PASS resin film fabricated through a solution casting and phase inversion technique. The resin was dissolved in N-methyl-2-pyrrolidone (NMP) at 20% solids, cast onto a glass plate to a thickness of 400 μm, and subsequently immersed in deionized water to induce phase separation. The resulting A1 film underwent hot pressing at 260 °C for 4 minutes under 0.5 KPa pressure, followed by vacuum drying at 60 °C. Structural characterization indicates a uniform pore morphology with aggregated needle pores and reduced large pores, while sponge-like pores were eliminated, yielding a total porosity of 41.15%. The dielectric constant was measured using a broadband dielectric impedance relaxation spectrometer at 25 °C and 1 MHz.",
      "reasoning_analysis": "Increasing Factors: The inherent chemical structure of the PASS resin backbone typically contains polar functional groups, such as sulfone or sulfide linkages, which facilitate dipole orientation polarization and inherently increase the dielectric constant. Furthermore, the processing history involving dissolution in polar NMP and immersion in deionized water introduces a risk of residual solvent or moisture retention; if not completely removed during vacuum drying, these high-permittivity species would contribute to an increase in the measured eps. Decreasing Factors: The most prominent feature influencing the dielectric behavior is the hierarchical porous structure, specifically the 41.15% porosity. According to effective medium approximations, the inclusion of air voids (dielectric constant ≈ 1) within the polymer matrix significantly lowers the effective permittivity compared to the bulk dense material. The specific morphology of aggregated needle pores further disrupts the continuity of the high-permittivity polymer phase. Dominant Factor: Although the polar nature of the PASS resin and potential residual polar solvents act to increase the dielectric constant, the substantial volume fraction of air voids introduced by the phase inversion processing is the dominant factor. This high porosity qualitatively drives the effective eps down, overriding the intrinsic polar contributions of the polymer backbone."
    },
    "analysis_without_hierarchical_structure": {
      "descriptive_text": "The sample consists of a PASS resin film prepared via solution casting. The resin was dissolved in N-methyl-2-pyrrolidone (NMP) to form a 20% solids solution, cast onto a glass plate to a thickness of 400 μm, and subsequently immersed in deionized water. The resulting A1 film underwent hot pressing at 260 °C for 4 minutes under 0.5 KPa pressure, followed by vacuum drying at 60 °C. The dielectric constant was characterized using a Broadband dielectric impedance relaxation spectrometer (Concept 50) at 25 °C and 1 MHz.",
      "reasoning_analysis": "Increasing Factors: The chemical nature of PASS resin typically incorporates polar functional groups within the backbone, which possess strong dipole moments that contribute significantly to orientational polarization under an electric field, intrinsically driving the dielectric constant higher. Additionally, the processing history involving hot pressing at 260 °C under pressure likely enhances chain packing density and reduces free volume, increasing the number density of polarizable units per unit volume and further contributing to an increase in the dielectric constant. Decreasing Factors: The vacuum drying step at 60 °C is intended to remove residual high-permittivity species such as NMP solvent or absorbed water from the immersion step; the successful removal of these volatile components would lower the overall composite permittivity relative to a wet state. Additionally, if the water immersion induced any microporosity within the film structure that was not fully collapsed during hot pressing, the presence of voids containing air would effectively reduce the bulk dielectric constant. Dominant Factor: The intrinsic polarity of the PASS backbone combined with the densification effects of hot pressing likely dominates the final behavior. While drying removes high-permittivity contaminants, the fundamental polar nature of the resin matrix in a densely packed state establishes the primary baseline for the dielectric constant, making the chemical composition and thermal compression the dominant drivers over the cleaning and drying processes."
    }
  },
  {
    "doi": "10.1002/app.32667",
    "title": "High-Optical Transparency and Low-Dielectric Constant of New Organosoluble Polyamides Containing Trifluoromethyl and Xanthene Groups",
    "year": 2010,
    "chemical_composition": {
      "repeat_unit_psmiles": null,
      "monomers": [
        {
          "name": "9,9-bis[4-(4-chloroformylphenoxy)phenyl]xanthene",
          "smiles": null,
          "ratio_value": 1.0,
          "ratio_unit": "molar equivalent"
        },
        {
          "name": "1,4-bis(4-amino-2-trifluoromethylphenoxy)benzene",
          "smiles": null,
          "ratio_value": 1.0,
          "ratio_unit": "molar equivalent"
        }
      ],
      "additives": [],
      "is_homopolymer": false
    },
    "processing_history": "Synthesized by low-temperature polycondensation in DMAc with pyridine. Film cast from 10 wt% DMAc solution, dried at 120 °C overnight, then vacuum dried at 150 °C for 10 h. Dielectric constant measured by dielectric analyzer (TA Instruments DEA 2970) at 100 kHz.",
    "hierarchical_structure": "Amorphous (confirmed by XRD).",
    "properties": {
      "eps": {
        "value": [
          3.52
        ],
        "unit": null
      }
    },
    "analysis_with_hierarchical_structure": {
      "descriptive_text": "The sample comprises an amorphous copolymer synthesized via low-temperature polycondensation of equimolar 9,9-bis[4-(4-chloroformylphenoxy)phenyl]xanthene and 1,4-bis(4-amino-2-trifluoromethylphenoxy)benzene in DMAc with pyridine. A film was cast from a 10 wt% solution and subjected to thermal treatment involving drying at 120 °C overnight followed by vacuum drying at 150 °C for 10 hours. Structural characterization via XRD confirmed an amorphous morphology, and the dielectric constant was evaluated using a dielectric analyzer at 100 kHz.",
      "reasoning_analysis": "Increasing Factors: The polymer backbone contains polar functional groups such as ether linkages and amide bonds formed during polycondensation, which contribute to higher electronic and atomic polarizability. Additionally, despite drying, any trace retention of the highly polar DMAc solvent within the matrix would act to increase the dielectric constant. Decreasing Factors: The incorporation of trifluoromethyl (-CF3) substituents significantly lowers polarizability due to the low polarizability of fluorine atoms and introduces free volume, while the bulky 9,9-xanthene cardo structure further disrupts chain packing to reduce material density. The rigorous vacuum drying at 150 °C also mitigates the presence of residual polar solvent. Dominant Factor: The structural design featuring fluorinated groups and bulky cardo moieties qualitatively dominates the dielectric behavior; these features are specifically engineered to increase free volume and reduce polarizability, typically resulting in a lower dielectric constant compared to non-fluorinated analogues despite the presence of polar backbone linkages."
    },
    "analysis_without_hierarchical_structure": {
      "descriptive_text": "The polymer sample is a copolymer synthesized from equimolar amounts of 9,9-bis[4-(4-chloroformylphenoxy)phenyl]xanthene and 1,4-bis(4-amino-2-trifluoromethylphenoxy)benzene. The material was prepared via low-temperature polycondensation in N,N-dimethylacetamide (DMAc) with pyridine, followed by solution casting from a 10 wt% DMAc solution to form a film. To ensure solvent removal, the film underwent a thermal treatment consisting of drying at 120 °C overnight followed by vacuum drying at 150 °C for 10 hours. The dielectric constant was subsequently characterized using a dielectric analyzer operating at a frequency of 100 kHz.",
      "reasoning_analysis": "Increasing Factors: The formation of polar amide linkages during polycondensation introduces permanent dipoles capable of orientational polarization, while the high density of aromatic rings contributes to electronic polarizability, both inherently driving the dielectric constant upward. Additionally, any residual polar solvent molecules from the DMAc casting solution would significantly increase the dielectric constant if not fully removed. Decreasing Factors: The incorporation of trifluoromethyl groups significantly reduces polarizability due to the low electronic polarizability of fluorine atoms and increases fractional free volume through steric hindrance. Similarly, the bulky 9,9-bis[4-(4-chloroformylphenoxy)phenyl]xanthene unit introduces a cardo structure that disrupts chain packing, further increasing free volume and reducing the density of polarizable units per unit volume. The rigorous thermal and vacuum drying history minimizes residual polar solvent, preventing artificial elevation of the dielectric constant. Dominant Factor: The strategic incorporation of fluorine atoms and bulky cardo structures dominates the dielectric behavior. These structural features are specifically engineered to maximize free volume and minimize polarizability, qualitatively driving the dielectric constant lower despite the presence of polar backbone linkages."
    }
  },
  {
    "doi": "10.1002/app.52168",
    "title": "Construction of porous poly (aryl sulfide sulfone) film with low dielectric constant and excellent mechanical property",
    "year": 2022,
    "chemical_composition": {
      "repeat_unit_psmiles": null,
      "monomers": [],
      "additives": [],
      "is_homopolymer": false
    },
    "processing_history": "PASS resin dissolved in NMP (20% solids), cast on glass plate (400 μm), immersed in deionized water. A1 film treated by hot pressing at 260 °C for 5 min (0.5 KPa). Dried at 60 °C under vacuum. Dielectric constant measured by Broadband dielectric impedance relaxation spectrometer (Concept 50) at 25 °C, 1 MHz.",
    "hierarchical_structure": "Porosity 4.14%.",
    "properties": {
      "eps": {
        "value": [
          2.43
        ],
        "unit": null
      }
    },
    "analysis_with_hierarchical_structure": {
      "descriptive_text": "The sample consists of a PASS resin film prepared via solution casting and phase inversion. The resin was dissolved in N-methyl-2-pyrrolidone at 20% solids, cast on a glass plate to 400 μm, and immersed in deionized water. The A1 film was subsequently hot pressed at 260 °C for 5 minutes under 0.5 KPa and dried at 60 °C under vacuum. The hierarchical structure features 4.14% porosity, and the dielectric constant was measured by broadband dielectric impedance relaxation spectroscopy at 25 °C and 1 MHz.",
      "reasoning_analysis": "Increasing Factors: The PASS resin backbone inherently contains polar functional groups such as sulfones or sulfides that facilitate dipolar polarization, driving the dielectric constant upward. The hot pressing process may also increase the material density by reducing free volume, thereby increasing the concentration of polarizable groups per unit volume. Decreasing Factors: The confirmed porosity of 4.14% introduces air voids with a low dielectric constant into the matrix, which significantly lowers the effective permittivity according to effective medium theories. Additionally, the phase inversion processing history is designed to create voids, and despite hot pressing, this porous architecture remains a primary mechanism for reducing dielectric response. Dominant Factor: Although the polar chemistry of the resin provides a baseline permittivity, the engineered porosity is the dominant factor governing the final eps behavior. The presence of voids qualitatively overrides the intrinsic polar contributions by reducing the overall material density and polarizable volume, leading to a net decrease in the effective dielectric constant relative to the dense bulk polymer."
    },
    "analysis_without_hierarchical_structure": {
      "descriptive_text": "The sample consists of a PASS resin film prepared via solution processing. The resin was dissolved in N-methyl-2-pyrrolidone (NMP) to achieve a 20% solids concentration and cast onto a glass plate to form a 400 μm layer, followed by immersion in deionized water. The resulting film, designated as A1, underwent thermal treatment via hot pressing at 260 °C for 5 minutes under 0.5 KPa pressure, and was subsequently dried at 60 °C under vacuum. The dielectric constant was characterized using a Broadband dielectric impedance relaxation spectrometer at 25 °C and 1 MHz.",
      "reasoning_analysis": "Increasing Factors: The chemical identity of the PASS resin inherently contains polar functional groups, such as sulfone or sulfide linkages, which facilitate dipole orientation polarization and intrinsically drive the dielectric constant higher. Additionally, the hot pressing step at 260 °C densifies the film structure by eliminating microvoids and air pockets; since air has a significantly lower permittivity than the polymer matrix, this reduction in porosity qualitatively increases the effective dielectric constant. Decreasing Factors: The processing history includes immersion in deionized water and dissolution in polar NMP solvent, both of which introduce high-permittivity species that could elevate the dielectric constant if retained; however, the subsequent vacuum drying at 60 °C is designed to remove these residual polar volatiles and moisture, thereby acting to decrease the dielectric constant toward the baseline value of the dry polymer. Furthermore, any thermal ordering or crystallization induced by the high-temperature hot pressing could restrict segmental mobility of dipoles, potentially reducing the polarization contribution. Dominant Factor: The intrinsic high polarity of the PASS resin backbone establishes the primary baseline for the dielectric constant; however, the densification effect from hot pressing is the dominant processing factor, as the elimination of low-permittivity voids ensures the measured value reflects the bulk polar properties of the material rather than being suppressed by porosity, outweighing the reduction caused by the removal of residual solvents during drying."
    }
  },
  {
    "doi": "10.1002/app.52168",
    "title": "Construction of porous poly (aryl sulfide sulfone) film with low dielectric constant and excellent mechanical property",
    "year": 2022,
    "chemical_composition": {
      "repeat_unit_psmiles": null,
      "monomers": [],
      "additives": [],
      "is_homopolymer": false
    },
    "processing_history": "PASS resin dissolved in NMP (20% solids), cast on glass plate (400 μm), immersed in deionized water. A1 film treated by hot pressing at 260 °C for 6 min (0.5 KPa). Dried at 60 °C under vacuum. Dielectric constant measured by Broadband dielectric impedance relaxation spectrometer (Concept 50) at 25 °C, 1 MHz.",
    "hierarchical_structure": "Dense film, large and sponge-like pores disappeared completely.",
    "properties": {
      "eps": {
        "value": [
          3.15
        ],
        "unit": null
      }
    },
    "analysis_with_hierarchical_structure": {
      "descriptive_text": "The sample comprises a PASS resin processed into a dense film structure where large and sponge-like pores have been completely eliminated. Preparation involved dissolving the resin in N-methyl-2-pyrrolidone (NMP) at 20% solids concentration, casting onto a glass plate to a thickness of 400 μm, and immersing in deionized water. The resulting film underwent hot pressing at 260 °C for 6 minutes under 0.5 KPa pressure, followed by vacuum drying at 60 °C. The dielectric constant was subsequently characterized using a broadband dielectric impedance relaxation spectrometer at 25 °C and 1 MHz.",
      "reasoning_analysis": "Increasing Factors: The complete elimination of large and sponge-like pores during processing significantly increases the effective dielectric constant, as air voids with low permittivity are replaced by the polymer matrix. Additionally, the PASS resin backbone likely contains polar functional groups that contribute to dipolar polarization, and the hot pressing at 260 °C enhances chain packing density, maximizing the density of polarizable units per unit volume. Decreasing Factors: The vacuum drying step at 60 °C removes residual N-methyl-2-pyrrolidone (NMP), a polar solvent that would otherwise inflate the permittivity if retained. Furthermore, the measurement frequency of 1 MHz may restrict the contribution of slower interfacial or segmental dipolar relaxations compared to static measurements, potentially limiting the observed permittivity magnitude. Dominant Factor: The structural densification resulting from the hot pressing and phase inversion process is the dominant factor. The transition from a porous morphology to a dense film fundamentally alters the effective medium properties, ensuring that the measured dielectric constant reflects the intrinsic permittivity of the bulk PASS resin rather than being diluted by low-permittivity air pockets."
    },
    "analysis_without_hierarchical_structure": {
      "descriptive_text": "The sample comprises a PASS resin film fabricated through a solution casting and phase inversion process. The resin was dissolved in N-methyl-2-pyrrolidone (NMP) to form a 20% solids solution, cast onto a glass plate to a thickness of 400 μm, and subsequently immersed in deionized water. The resulting A1 film was subjected to hot pressing at 260 °C for 6 minutes under 0.5 KPa pressure, followed by vacuum drying at 60 °C. The dielectric constant was characterized using a Broadband dielectric impedance relaxation spectrometer (Concept 50) at 25 °C and 1 MHz.",
      "reasoning_analysis": "Increasing Factors: The chemical identity of the PASS resin inherently incorporates polar sulfone and sulfide linkages within the polymer backbone, creating strong permanent dipoles that enhance orientational polarization and drive the dielectric constant upward. Additionally, the processing history involves immersion in deionized water and casting from a polar solvent (NMP); if moisture or residual solvent remains trapped within the matrix despite drying, these high-permittivity impurities would significantly increase the overall eps. Decreasing Factors: The thermal treatment involving hot pressing at 260 °C promotes chain relaxation and densification of the polymer matrix, which reduces free volume and may restrict segmental mobility required for dipole alignment, thereby lowering the dielectric constant. Furthermore, the vacuum drying step at 60 °C is designed to volatilize and remove absorbed water and residual solvent, mitigating the contribution of extrinsic polar species to the permittivity. Dominant Factor: The intrinsic polarizability of the sulfone-rich PASS backbone establishes the fundamental baseline for a high dielectric constant; however, the efficiency of the vacuum drying process relative to the hygroscopic nature of the polymer following water immersion is the dominant variable that determines the final magnitude of eps by controlling the concentration of high-permittivity volatile impurities."
    }
  },
  {
    "doi": "10.1002/app.32667",
    "title": "High-Optical Transparency and Low-Dielectric Constant of New Organosoluble Polyamides Containing Trifluoromethyl and Xanthene Groups",
    "year": 2010,
    "chemical_composition": {
      "repeat_unit_psmiles": null,
      "monomers": [
        {
          "name": "9,9-bis[4-(4-chloroformylphenoxy)phenyl]xanthene",
          "smiles": null,
          "ratio_value": 1.0,
          "ratio_unit": "molar equivalent"
        },
        {
          "name": "4,4'-bis(4-amino-2-trifluoromethylphenoxy)biphenyl",
          "smiles": null,
          "ratio_value": 1.0,
          "ratio_unit": "molar equivalent"
        }
      ],
      "additives": [],
      "is_homopolymer": false
    },
    "processing_history": "Synthesized by low-temperature polycondensation in DMAc with pyridine. Film cast from 10 wt% DMAc solution, dried at 120 °C overnight, then vacuum dried at 150 °C for 10 h. Dielectric constant measured by dielectric analyzer (TA Instruments DEA 2970) at 100 kHz.",
    "hierarchical_structure": "Amorphous (confirmed by XRD).",
    "properties": {
      "eps": {
        "value": [
          3.61
        ],
        "unit": null
      }
    },
    "analysis_with_hierarchical_structure": {
      "descriptive_text": "The sample is an amorphous copolymer synthesized via low-temperature polycondensation of equimolar amounts of 9,9-bis[4-(4-chloroformylphenoxy)phenyl]xanthene and 4,4'-bis(4-amino-2-trifluoromethylphenoxy)biphenyl. The polymerization was conducted in dimethylacetamide (DMAc) with pyridine, followed by film casting from a 10 wt% solution. To ensure solvent removal, the film was dried at 120 °C overnight and subsequently vacuum dried at 150 °C for 10 hours. The dielectric constant was characterized using a dielectric analyzer at a frequency of 100 kHz, with amorphous morphology confirmed by XRD.",
      "reasoning_analysis": "Increasing Factors: The formation of polar linkages during polycondensation, along with ether oxygens within the polymer backbone, increases electronic and orientational polarizability, inherently driving the dielectric constant upward. Additionally, despite the drying protocol, any trace retention of the highly polar DMAc solvent would act as a species with a high dipole moment, artificially elevating the measured permittivity. Decreasing Factors: The presence of trifluoromethyl (-CF3) groups significantly reduces polarizability due to the low polarizability of fluorine atoms and introduces free volume through steric repulsion. The bulky 9,9-bis[4-(4-chloroformylphenoxy)phenyl]xanthene cardo structure further inhibits efficient chain packing, increasing the fractional free volume and lowering the material density. The rigorous vacuum drying at 150 °C also mitigates the increasing factor of residual solvent. Dominant Factor: The structural modification involving fluorinated substituents and bulky cardo moieties is the dominant factor, as the induced increase in fractional free volume and reduction in backbone polarizability typically outweigh the intrinsic polarity of the condensation linkages, resulting in a qualitatively lower dielectric constant compared to non-fluorinated aromatic analogs."
    },
    "analysis_without_hierarchical_structure": {
      "descriptive_text": "The sample is a copolymer synthesized via low-temperature polycondensation using equimolar amounts of 9,9-bis[4-(4-chloroformylphenoxy)phenyl]xanthene and 4,4'-bis(4-amino-2-trifluoromethylphenoxy)biphenyl in DMAc with pyridine. A film was cast from a 10 wt% DMAc solution and subjected to a rigorous drying protocol involving heating at 120 °C overnight followed by vacuum drying at 150 °C for 10 hours. The dielectric constant was subsequently characterized using a dielectric analyzer at a frequency of 100 kHz.",
      "reasoning_analysis": "Increasing Factors: The polymer backbone incorporates polar functional groups, specifically amide linkages formed from the reaction of acid chloride and amine monomers, along with ether linkages, which possess significant dipole moments that contribute to orientational polarization and drive the dielectric constant upward. Additionally, the use of DMAc during processing presents a risk where residual solvent molecules, if not fully removed, could act as highly polar impurities increasing permittivity. Decreasing Factors: The introduction of trifluoromethyl groups provides fluorine atoms with low electronic polarizability and increases fractional free volume due to steric bulk, which strongly suppresses the dielectric constant. Furthermore, the bulky xanthene and biphenyl moieties disrupt efficient chain packing, reducing polarization density, while the extensive thermal and vacuum drying history ensures the removal of residual polar solvent, minimizing extrinsic contributions. Dominant Factor: The intrinsic low polarizability of the fluorinated groups and the high fractional free volume generated by the bulky monomer structures qualitatively dominate the final dielectric behavior, favoring a lower permittivity regime despite the opposing dipolar contributions from the backbone linkages."
    }
  },
  {
    "doi": "10.1002/app.32667",
    "title": "High-Optical Transparency and Low-Dielectric Constant of New Organosoluble Polyamides Containing Trifluoromethyl and Xanthene Groups",
    "year": 2010,
    "chemical_composition": {
      "repeat_unit_psmiles": null,
      "monomers": [
        {
          "name": "9,9-bis[4-(4-chloroformylphenoxy)phenyl]xanthene",
          "smiles": null,
          "ratio_value": 1.0,
          "ratio_unit": "molar equivalent"
        },
        {
          "name": "2,2-[4-(4-amino-2-trifluoromethylphenoxy)phenyl]propane",
          "smiles": null,
          "ratio_value": 1.0,
          "ratio_unit": "molar equivalent"
        }
      ],
      "additives": [],
      "is_homopolymer": false
    },
    "processing_history": "Synthesized by low-temperature polycondensation in DMAc with pyridine. Film cast from 10 wt% DMAc solution, dried at 120 °C overnight, then vacuum dried at 150 °C for 10 h. Dielectric constant measured by dielectric analyzer (TA Instruments DEA 2970) at 100 kHz.",
    "hierarchical_structure": "Amorphous (confirmed by XRD).",
    "properties": {
      "eps": {
        "value": [
          3.43
        ],
        "unit": null
      }
    },
    "analysis_with_hierarchical_structure": {
      "descriptive_text": "The sample is an amorphous copolymer synthesized via low-temperature polycondensation of 9,9-bis[4-(4-chloroformylphenoxy)phenyl]xanthene and 2,2-[4-(4-amino-2-trifluoromethylphenoxy)phenyl]propane in DMAc with pyridine using a 1:1 molar equivalent ratio. A film was cast from a 10 wt% DMAc solution, followed by thermal drying at 120 °C overnight and subsequent vacuum drying at 150 °C for 10 hours. The resulting material was confirmed as amorphous by XRD, and its dielectric constant was characterized using a dielectric analyzer at 100 kHz.",
      "reasoning_analysis": "Increasing Factors: The formation of polar amide linkages during polycondensation and the presence of ether linkages within the backbone introduce significant dipole moments, which enhance orientational and atomic polarization, thereby driving the dielectric constant (eps) upward. Additionally, any incomplete removal of the highly polar DMAc solvent during processing would act as an impurity with a high dielectric constant, further increasing the measured eps. Decreasing Factors: The incorporation of trifluoromethyl (-CF3) groups reduces the overall electronic polarizability due to the strong electronegativity of fluorine and increases the fractional free volume, which lowers the density of polarizable units. The bulky 9,9-bis[4-(4-chloroformylphenoxy)phenyl]xanthene moiety creates a cardo structure that inhibits efficient chain packing, further increasing free volume and reducing eps. The rigorous vacuum drying at 150 °C minimizes residual solvent content, preventing artificial elevation of the dielectric constant. Dominant Factor: The structural modifications involving fluorine and bulky cardo groups qualitatively dominate the final eps behavior; the substantial increase in fractional free volume and the low polarizability of the trifluoromethyl groups exert a stronger influence on reducing the dielectric constant than the polar backbone linkages exert on increasing it, particularly given the effective removal of polar solvent during the high-temperature vacuum drying process."
    },
    "analysis_without_hierarchical_structure": {
      "descriptive_text": "This copolymer was synthesized via low-temperature polycondensation of equimolar amounts of 9,9-bis[4-(4-chloroformylphenoxy)phenyl]xanthene and 2,2-[4-(4-amino-2-trifluoromethylphenoxy)phenyl]propane in dimethylacetamide (DMAc) with pyridine. The resulting 10 wt% polymer solution was cast into a film, thermally dried at 120 °C overnight, and subsequently vacuum dried at 150 °C for 10 hours before the dielectric constant was measured at 100 kHz using a dielectric analyzer.",
      "reasoning_analysis": "Increasing Factors: The polymer backbone incorporates polar ether linkages and aromatic rings which facilitate electronic and orientational polarization, inherently contributing to a higher dielectric constant (eps). Additionally, the use of DMAc during processing presents a risk where residual polar solvent molecules could remain trapped in the matrix, which would significantly increase eps due to the high dipole moment of the solvent. Decreasing Factors: The presence of trifluoromethyl (-CF3) groups introduces fluorine atoms with low polarizability and creates steric bulk that increases free volume, both of which act to decrease eps. The bulky 9,9-xanthene cardo structure similarly disrupts chain packing to increase free volume and reduce density, further lowering eps. Furthermore, the rigorous thermal and vacuum drying history effectively removes the polar DMAc solvent and moisture, eliminating extrinsic factors that would otherwise inflate the dielectric constant. Dominant Factor: The structural incorporation of low-polarizability trifluoromethyl groups and the bulky cardo moiety qualitatively dominates the dielectric behavior. These specific chemical modifications are designed to maximize free volume and minimize polarizability, overriding the contributions from the polar backbone linkages to drive the eps downward relative to non-fluorinated analogs."
    }
  },
  {
    "doi": "10.1002/app.52168",
    "title": "Construction of porous poly (aryl sulfide sulfone) film with low dielectric constant and excellent mechanical property",
    "year": 2022,
    "chemical_composition": {
      "repeat_unit_psmiles": null,
      "monomers": [],
      "additives": [],
      "is_homopolymer": false
    },
    "processing_history": "PASS resin dissolved in NMP (20% solids), cast on glass plate (400 μm), heated at 120 °C for 25 min, immersed in deionized water. No hot pressing. Dried at 60 °C under vacuum. Dielectric constant measured by Broadband dielectric impedance relaxation spectrometer (Concept 50) at 25 °C, 1 MHz.",
    "hierarchical_structure": "Regular macropores. Porosity 51.09%.",
    "properties": {
      "eps": {
        "value": [
          2.22
        ],
        "unit": null
      }
    },
    "analysis_with_hierarchical_structure": {
      "descriptive_text": "The sample comprises a PASS resin fabricated into a porous film architecture. Preparation involved dissolving the resin in N-methyl-2-pyrrolidone to achieve a 20% solids concentration, followed by casting onto a glass plate to a thickness of 400 μm. The cast film was heated at 120 °C for 25 minutes, immersed in deionized water to induce phase separation, and subsequently dried at 60 °C under vacuum without hot pressing. The resulting hierarchical structure features regular macropores with a total porosity of 51.09%, and the dielectric properties were evaluated using a broadband dielectric impedance relaxation spectrometer at 25 °C and 1 MHz.",
      "reasoning_analysis": "Increasing Factors: The PASS resin backbone typically contains polar aromatic groups such as sulfone or sulfide linkages, which enable dipole orientation polarization and intrinsically raise the dielectric constant relative to non-polar polymers. Furthermore, the processing history involves dissolution in N-methyl-2-pyrrolidone (NMP), a highly polar solvent; if trace amounts remain trapped within the matrix despite vacuum drying, they would act as polar impurities that increase the overall eps. Decreasing Factors: The hierarchical structure exhibits a high porosity of 51.09% with regular macropores, introducing a significant volume fraction of air voids which possess a dielectric constant near unity. This porous morphology drastically reduces the effective dielectric constant compared to the dense bulk polymer, an effect compounded by the absence of hot pressing which would otherwise collapse the voids. Dominant Factor: The volumetric dominance of air voids resulting from the 51.09% porosity is the qualitative determinant of the final eps behavior. While the polar chemistry of the PASS resin drives the intrinsic permittivity upward, the effective medium effect caused by the high void fraction overwhelmingly suppresses the macroscopic dielectric constant."
    },
    "analysis_without_hierarchical_structure": {
      "descriptive_text": "The sample consists of a PASS resin processed via solution casting. The resin was dissolved in N-methyl-2-pyrrolidone (NMP) to achieve a 20% solids concentration and subsequently cast onto a glass plate to form a 400 μm film. The cast film underwent thermal treatment at 120 °C for 25 minutes, followed by immersion in deionized water, and was finally dried at 60 °C under vacuum without hot pressing. The dielectric constant was characterized using a Broadband dielectric impedance relaxation spectrometer (Concept 50) at 25 °C and 1 MHz.",
      "reasoning_analysis": "Increasing Factors: The chemical structure of the PASS resin typically incorporates polar sulfone and sulfide linkages within the polymer backbone, which possess significant permanent dipole moments that enhance orientational polarization under an electric field, intrinsically driving the dielectric constant upward. Additionally, the immersion in deionized water during processing introduces the possibility of moisture retention within the matrix; since water has a very high dielectric constant, any residual absorbed water would significantly increase the measured eps. Decreasing Factors: The processing history includes vacuum drying at 60 °C and prior heating at 120 °C, which are intended to remove residual NMP solvent and absorbed moisture, thereby eliminating the dipole contributions from these volatile high-permittivity species. Furthermore, the specific sequence of water immersion followed by drying without hot pressing likely induces a microporous morphology via phase inversion; the presence of air voids within the film, having a dielectric constant near unity, would effectively lower the bulk permittivity of the sample. Dominant Factor: While the intrinsic polarity of the sulfone groups establishes the baseline polarization capability of the material, the morphological changes induced by the non-solvent immersion and the absence of hot pressing are the dominant factors governing the final effective eps. The formation of a porous structure containing air voids qualitatively reduces the effective dielectric constant relative to a fully dense film, outweighing the potential increase from trace residual moisture given the vacuum drying step."
    }
  },
  {
    "doi": "10.1002/app.52168",
    "title": "Construction of porous poly (aryl sulfide sulfone) film with low dielectric constant and excellent mechanical property",
    "year": 2022,
    "chemical_composition": {
      "repeat_unit_psmiles": null,
      "monomers": [],
      "additives": [],
      "is_homopolymer": false
    },
