Repository: hhtrick/HHT-code

# HHT training framework

This directory contains model training, embedding precomputation, inference, article-level baselines and the curated datasets. All commands below assume that the working directory is `train_code/`.

## 3. Datasets and fixed partitions

Each main dataset is a JSON array at `dataset/{property}/{property}.json`. Entries contain source metadata, `chemical_composition`, `processing_history`, `hierarchical_structure`, `properties`, and two generated-analysis objects. Targets are stored as `properties[property]["value"]`; source metadata and target values are not predictive input fields.

| Property | Train | Validation | Test | Total |
|---|---:|---:|---:|---:|

File: train_code/dataset/eps/eps.json (part 12 of 190)
[
    "processing_history": "PASS resin dissolved in NMP (20% solids), cast on glass plate (400 μm), heated at 120 °C for 20 min, immersed in deionized water. No hot pressing. Dried at 60 °C under vacuum. Dielectric constant measured by Broadband dielectric impedance relaxation spectrometer (Concept 50) at 25 °C, 1 MHz.",
    "hierarchical_structure": "Regular macropores. Porosity 61.95%.",
    "properties": {
      "eps": {
        "value": [
          2.06
        ],
        "unit": null
      }
    },
    "analysis_with_hierarchical_structure": {
      "descriptive_text": "The sample comprises a PASS resin material fabricated into a porous film architecture. Preparation involved dissolving the resin in N-methyl-2-pyrrolidone (NMP) to achieve a 20% solids concentration, followed by casting onto a glass plate to a thickness of 400 μm. The cast film underwent thermal treatment at 120 °C for 20 minutes prior to immersion in deionized water, inducing phase separation, and was subsequently dried at 60 °C under vacuum without hot pressing. The resulting hierarchical structure is characterized by regular macropores with a porosity of 61.95%. Dielectric properties were evaluated using a broadband dielectric impedance relaxation spectrometer at 25 °C and 1 MHz.",
      "reasoning_analysis": "Increasing Factors: The chemical backbone of the PASS resin typically incorporates polar sulfone or sulfide groups which exhibit higher electronic and orientational polarizability than non-polar hydrocarbon chains, intrinsically elevating the dielectric constant. Furthermore, the processing history involving water immersion and NMP solvent usage introduces the possibility of residual polar molecules trapped within the matrix, which would act as high-permittivity inclusions and drive the eps upward. Decreasing Factors: The hierarchical structure presents a highly porous morphology with 61.95% void volume. Since air possesses a dielectric constant near unity, substituting a majority volume fraction of the polymer matrix with air voids significantly reduces the effective permittivity of the bulk material based on effective medium approximations. The presence of regular macropores ensures this low-permittivity phase is continuous or well-dispersed, further suppressing capacitive storage. Dominant Factor: Although the polar functional groups of the PASS resin provide a baseline for higher permittivity, the extreme porosity level exceeding 60% is the dominant factor governing the final eps. This structural characteristic qualitatively ensures a substantial decrease in the effective dielectric constant compared to the dense bulk polymer, overriding the chemical polarizability contributions."
    },
    "analysis_without_hierarchical_structure": {
      "descriptive_text": "The sample consists of a PASS resin formulation processed into a thin film. The preparation involved dissolving the resin in N-methyl-2-pyrrolidone (NMP) to achieve a 20% solids concentration, followed by casting onto a glass plate to form a 400 μm thick layer. The cast film was subjected to thermal treatment at 120 °C for 20 minutes, subsequently immersed in deionized water, and finally dried at 60 °C under vacuum without hot pressing. The dielectric constant was characterized using a Broadband dielectric impedance relaxation spectrometer at 25 °C and 1 MHz.",
      "reasoning_analysis": "Increasing Factors: The PASS resin backbone typically incorporates polar sulfone and sulfide linkages that facilitate strong dipole orientation polarization, intrinsically driving the dielectric constant upward. Additionally, the processing history includes immersion in deionized water and drying at a relatively low temperature of 60 °C, creating a high likelihood of retained moisture or residual NMP solvent, both of which possess high dielectric constants and would further elevate the eps. Decreasing Factors: The processing protocol explicitly excludes hot pressing, which likely results in lower film density and increased free volume or microvoids compared to compression-molded counterparts. The presence of these voids, filled with air having a low dielectric constant, acts to reduce the effective eps of the composite material. Dominant Factor: Although the reduced density and potential porosity from the casting and water immersion process contribute to a lower dielectric constant, the strong inherent polarity of the sulfone groups in the PASS chemistry, combined with the significant dielectric contribution from potential residual polar volatiles due to the moderate drying conditions, qualitatively dominates the final behavior, leading to a net increase in eps relative to a non-polar, fully dense standard."
    }
  },
  {
    "doi": "10.1002/app.32667",
    "title": "High-Optical Transparency and Low-Dielectric Constant of New Organosoluble Polyamides Containing Trifluoromethyl and Xanthene Groups",
    "year": 2010,
    "chemical_composition": {
      "repeat_unit_psmiles": null,
      "monomers": [
        {
          "name": "9,9-bis[4-(4-chloroformylphenoxy)phenyl]xanthene",
          "smiles": null,
          "ratio_value": 1.0,
          "ratio_unit": "molar equivalent"
        },
        {
          "name": "1,2-bis(4-amino-2-trifluoromethylphenoxy)benzene",
          "smiles": null,
          "ratio_value": 1.0,
          "ratio_unit": "molar equivalent"
        }
      ],
      "additives": [],
      "is_homopolymer": false
    },
    "processing_history": "Synthesized by low-temperature polycondensation in DMAc with pyridine. Film cast from 10 wt% DMAc solution, dried at 120 °C overnight, then vacuum dried at 150 °C for 10 h. Dielectric constant measured by dielectric analyzer (TA Instruments DEA 2970) at 100 kHz.",
    "hierarchical_structure": "Amorphous (confirmed by XRD).",
    "properties": {
      "eps": {
        "value": [
          3.48
        ],
        "unit": null
      }
    },
    "analysis_with_hierarchical_structure": {
      "descriptive_text": "The sample is an amorphous copolymer synthesized via low-temperature polycondensation between 9,9-bis[4-(4-chloroformylphenoxy)phenyl]xanthene and 1,2-bis(4-amino-2-trifluoromethylphenoxy)benzene in a stoichiometric 1:1 molar equivalent ratio. The reaction was conducted in N,N-dimethylacetamide (DMAc) with pyridine, followed by solution casting from a 10 wt% DMAc solution to form a film. Thermal treatment involved drying at 120 °C overnight and subsequent vacuum drying at 150 °C for 10 hours to ensure solvent removal. The resulting material exhibits an amorphous structure as confirmed by XRD, and its dielectric constant was characterized using a dielectric analyzer at 100 kHz.",
      "reasoning_analysis": "Increasing Factors: The formation of polyamide linkages through the reaction of acid chloride and amine monomers introduces highly polar carbonyl (C=O) and N-H groups into the backbone, which possess strong dipole moments that enhance orientational polarization. Additionally, the ether linkages within the monomer structures contribute further dipolar character, intrinsically driving the dielectric constant higher. Decreasing Factors: The incorporation of trifluoromethyl groups introduces fluorine atoms, which have low electronic polarizability and typically reduce the dielectric constant. The bulky 9,9-xanthene groups disrupt efficient chain packing, increasing the fractional free volume and thereby reducing the density of polarizable dipoles per unit volume. Furthermore, the rigorous processing history involving high-temperature vacuum drying effectively removes the polar DMAc solvent, preventing residual solvent from artificially inflating the dielectric constant. Dominant Factor: While the polar polyamide backbone establishes a baseline tendency for higher permittivity, the specific structural modifications including fluorine substitution and bulky group-induced free volume, combined with the effective removal of polar solvent during processing, are the dominant factors that qualitatively suppress the dielectric constant relative to conventional non-fluorinated polyamides."
    },
    "analysis_without_hierarchical_structure": {
      "descriptive_text": "The polymer sample is a copolymer synthesized via low-temperature polycondensation between 9,9-bis[4-(4-chloroformylphenoxy)phenyl]xanthene and 1,2-bis(4-amino-2-trifluoromethylphenoxy)benzene in dimethylacetamide (DMAc) with pyridine. A film was prepared by casting from a 10 wt% DMAc solution, followed by thermal drying at 120 °C overnight and subsequent vacuum drying at 150 °C for 10 hours. The dielectric constant was subsequently characterized using a dielectric analyzer at a frequency of 100 kHz.",
      "reasoning_analysis": "Increasing Factors: The formation of polar amide linkages during polycondensation, along with the presence of ether oxygens and dense aromatic rings, introduces significant dipole moments and electronic polarizability that intrinsically drive the dielectric constant upward. Decreasing Factors: The incorporation of trifluoromethyl groups reduces electronic polarizability due to the low polarizability of fluorine atoms and increases fractional free volume, while the bulky 9,9-bis[4-(4-chloroformylphenoxy)phenyl]xanthene unit further disrupts chain packing to increase free volume; additionally, the rigorous thermal and vacuum drying process removes residual polar DMAc solvent that would otherwise artificially inflate the dielectric constant. Dominant Factor: The strategic inclusion of trifluoromethyl groups and the bulky xanthene moiety qualitatively dominates the final behavior by introducing sufficient free volume and low-polarizability regions to counteract the inherent polarity of the amide backbone, while the extensive drying ensures the measured value reflects these intrinsic structural properties rather than solvent effects."
    }
  },
  {
    "doi": "10.1002/app.32667",
    "title": "High-Optical Transparency and Low-Dielectric Constant of New Organosoluble Polyamides Containing Trifluoromethyl and Xanthene Groups",
    "year": 2010,
    "chemical_composition": {
      "repeat_unit_psmiles": null,
      "monomers": [
        {
          "name": "9,9-bis[4-(4-chloroformylphenoxy)phenyl]xanthene",
          "smiles": null,
          "ratio_value": 1.0,
          "ratio_unit": "molar equivalent"
        },
        {
          "name": "4,4'-bis(4-amino-2-trifluoromethylphenoxy)diphenylsulfone",
          "smiles": null,
          "ratio_value": 1.0,
          "ratio_unit": "molar equivalent"
        }
      ],
      "additives": [],
      "is_homopolymer": false
    },
    "processing_history": "Synthesized by low-temperature polycondensation in DMAc with pyridine. Film cast from 10 wt% DMAc solution, dried at 120 °C overnight, then vacuum dried at 150 °C for 10 h. Dielectric constant measured by dielectric analyzer (TA Instruments DEA 2970) at 100 kHz.",
    "hierarchical_structure": "Amorphous (confirmed by XRD).",
    "properties": {
      "eps": {
        "value": [
          3.65
        ],
        "unit": null
      }
    },
    "analysis_with_hierarchical_structure": {
      "descriptive_text": "The sample is an amorphous copolymer synthesized via low-temperature polycondensation between 9,9-bis[4-(4-chloroformylphenoxy)phenyl]xanthene and 4,4'-bis(4-amino-2-trifluoromethylphenoxy)diphenylsulfone in equimolar ratios. The reaction was performed in dimethylacetamide (DMAc) with pyridine, followed by film casting from a 10 wt% solution and a multi-stage drying process consisting of heating at 120 °C overnight and vacuum drying at 150 °C for 10 hours. The material's amorphous nature was confirmed by X-ray diffraction, and the dielectric constant was characterized using a dielectric analyzer at 100 kHz.",
      "reasoning_analysis": "Increasing Factors: The presence of highly polar sulfone (-SO2-) groups within the diamine monomer and the polar linkages formed during polycondensation contribute significant dipole moments, which enhance orientational polarization and drive the dielectric constant upward. Additionally, the use of dimethylacetamide (DMAc), a solvent with a high dielectric constant, during processing poses a risk where incomplete removal could leave residual polar molecules within the matrix, artificially increasing the measured value. Decreasing Factors: The incorporation of trifluoromethyl (-CF3) groups significantly reduces electronic polarizability due to the low polarizability of fluorine atoms and increases the fractional free volume. Furthermore, the bulky 9,9-xanthene moiety introduces steric hindrance that inhibits dense chain packing, creating additional free volume which lowers the dielectric constant. The confirmed amorphous structure also lacks the dense packing efficiency of crystalline regions, generally supporting a lower density and reduced permittivity. Dominant Factor: While the polar sulfone backbone intrinsically promotes a higher dielectric constant, the specific incorporation of fluorinated groups and bulky xanthene units is structurally designed to disrupt packing and reduce polarizability. Consequently, the free volume expansion and low polarizability of the fluorine substituents are likely the dominant factors reducing the dielectric constant relative to non-fluorinated aromatic polycondensates, provided the rigorous vacuum drying effectively eliminated residual polar solvent."
    },
    "analysis_without_hierarchical_structure": {
      "descriptive_text": "The copolymer sample was synthesized via low-temperature polycondensation between 9,9-bis[4-(4-chloroformylphenoxy)phenyl]xanthene and 4,4'-bis(4-amino-2-trifluoromethylphenoxy)diphenylsulfone in a stoichiometric 1:1 molar equivalent ratio using N,N-dimethylacetamide (DMAc) as the solvent and pyridine as an acid acceptor. A film was cast from a 10 wt% polymer solution in DMAc and subjected to a multi-stage drying protocol involving thermal treatment at 120 °C overnight followed by vacuum drying at 150 °C for 10 hours to ensure complete solvent and volatiles removal. The dielectric constant was subsequently characterized using a dielectric analyzer at a frequency of 100 kHz.",
      "reasoning_analysis": "Increasing Factors: The polymer backbone contains highly polar functional groups, specifically amide linkages formed during polycondensation, sulfone groups, and ether linkages, all of which possess significant dipole moments that enhance electronic and orientational polarizability, thereby driving the dielectric constant upward. Additionally, if any residual DMAc solvent or pyridine acid acceptor remained trapped within the film matrix despite drying, their high polarity would contribute to an artificial increase in the measured permittivity. Decreasing Factors: The incorporation of trifluoromethyl groups introduces carbon-fluorine bonds with low electronic polarizability and high electronegativity, which inherently reduces the dielectric constant. Furthermore, the bulky xanthene and trifluoromethyl substituents disrupt chain packing, increasing the fractional free volume and reducing the density of polarizable units per unit volume. The rigorous vacuum drying at 150 °C also minimizes the presence of polar residual volatiles, preventing solvent-induced elevation of the dielectric constant. Dominant Factor: While the polar sulfone and amide backbone establishes a high baseline for permittivity, the strategic incorporation of fluorinated groups and bulky moieties dominates the final dielectric behavior by significantly increasing free volume and lowering overall polarizability, qualitatively defining the material as a low-polarizability variant relative to standard non-fluorinated polyamides."
    }
  },
  {
    "doi": "10.1002/app.52168",
    "title": "Construction of porous poly (aryl sulfide sulfone) film with low dielectric constant and excellent mechanical property",
    "year": 2022,
    "chemical_composition": {
      "repeat_unit_psmiles": null,
      "monomers": [],
      "additives": [],
      "is_homopolymer": false
    },
    "processing_history": "PASS resin dissolved in NMP (20% solids), cast on glass plate (400 μm), heated at 120 °C for 30 min, immersed in deionized water. No hot pressing. Dried at 60 °C under vacuum. Dielectric constant measured by Broadband dielectric impedance relaxation spectrometer (Concept 50) at 25 °C, 1 MHz.",
    "hierarchical_structure": "Macropores disappeared. Porosity 12.80%.",
    "properties": {
      "eps": {
        "value": [
          2.59
        ],
        "unit": null
      }
    },
    "analysis_with_hierarchical_structure": {
      "descriptive_text": "The sample comprises a PASS resin system fabricated into a porous film architecture. Preparation involved dissolving the resin in N-methyl-2-pyrrolidone (NMP) to achieve 20% solids, followed by casting onto a glass plate to a thickness of 400 μm. The cast film was heated at 120 °C for 30 minutes, immersed in deionized water to induce phase separation, and subsequently dried at 60 °C under vacuum without hot pressing. The resulting hierarchical structure is characterized by a porosity of 12.80% with the noted disappearance of macropores. Dielectric properties were evaluated using a broadband dielectric impedance relaxation spectrometer at 25 °C and 1 MHz.",
      "reasoning_analysis": "Increasing Factors: The intrinsic polarity of the PASS resin backbone, likely containing polar sulfone or sulfide linkages, contributes to a higher baseline dielectric constant through dipole orientation polarization. Additionally, the processing history involves immersion in deionized water and dissolution in polar NMP; if residual moisture or solvent remains trapped within the pores despite vacuum drying, these high-dielectric components would significantly increase the measured eps. Decreasing Factors: The presence of 12.80% porosity introduces air voids (ε ≈ 1) into the polymer matrix, which effectively lowers the overall dielectric constant relative to a dense film according to effective medium approximations. The explicit absence of hot pressing in the processing history prevents the collapse of these voids, preserving the low-dielectric air phase within the structure. Dominant Factor: The structural porosity is the dominant factor qualitatively reducing the effective eps, as the volume fraction of air directly dilutes the bulk polymer polarizability; however, the final value represents a competition between this void-induced reduction and any potential increase caused by residual polar species from the aqueous and solvent processing steps."
    },
    "analysis_without_hierarchical_structure": {
      "descriptive_text": "The sample comprises a PASS resin film fabricated through solution casting. The resin was dissolved in N-methyl-2-pyrrolidone (NMP) at 20% solids concentration, cast onto a glass plate to a thickness of 400 μm, and heated at 120 °C for 30 minutes. Subsequently, the film was immersed in deionized water and dried at 60 °C under vacuum without hot pressing. The dielectric constant was measured using a Broadband dielectric impedance relaxation spectrometer (Concept 50) at 25 °C and 1 MHz.",
      "reasoning_analysis": "Increasing Factors: The chemical nature of the PASS resin typically involves polar aromatic structures containing sulfone or sulfide groups, which facilitate dipole orientation under an electric field, thereby intrinsically increasing the dielectric constant. Furthermore, any residual NMP solvent or moisture retained within the matrix despite vacuum drying would act as polar impurities, further elevating the permittivity. Decreasing Factors: The processing sequence involving water immersion followed by drying without hot pressing suggests the formation of a porous morphology or increased free volume due to phase inversion mechanisms. The presence of air voids, which have a significantly lower dielectric constant than the polymer matrix, serves to decrease the effective bulk permittivity. Dominant Factor: Although the polar functional groups of the PASS backbone establish the fundamental baseline for the dielectric constant, the processing-induced morphological structure, specifically the likely introduction of micro-voids from the water immersion and lack of densification via hot pressing, is the dominant factor that qualitatively reduces the final effective permittivity compared to a dense, bulk polymer specimen."
    }
  },
  {
    "doi": "10.1002/app.52168",
    "title": "Construction of porous poly (aryl sulfide sulfone) film with low dielectric constant and excellent mechanical property",
    "year": 2022,
    "chemical_composition": {
      "repeat_unit_psmiles": null,
      "monomers": [],
      "additives": [],
      "is_homopolymer": false
    },
    "processing_history": "PASS resin dissolved in NMP (20% solids), cast on glass plate (400 μm), heated at 120 °C for 15 min, immersed in deionized water. C1 film hot-pressed at 260 °C for 4 min (0.5 KPa). Dried at 60 °C under vacuum. Dielectric constant measured by Broadband dielectric impedance relaxation spectrometer (Concept 50) at 25 °C, 1 MHz.",
    "hierarchical_structure": "Regular macropores (18-24 μm), sponge-like pores disappeared. Porosity 26.36%.",
    "properties": {
      "eps": {
        "value": [
          2.26
        ],
        "unit": null
      }
    },
    "analysis_with_hierarchical_structure": {
      "descriptive_text": "The sample consists of a PASS resin processed into a porous film structure. The material was prepared by dissolving the resin in N-methyl-2-pyrrolidone (NMP) at 20% solids, casting onto a glass plate at a thickness of 400 μm, and heating at 120 °C for 15 minutes prior to immersion in deionized water. The resulting C1 film was hot-pressed at 260 °C for 4 minutes under 0.5 kPa pressure and subsequently dried at 60 °C under vacuum. Hierarchical characterization reveals a morphology featuring regular macropores ranging from 18 to 24 μm with the disappearance of sponge-like pores, resulting in a total porosity of 26.36%. The dielectric constant was characterized using a broadband dielectric impedance relaxation spectrometer at 25 °C and 1 MHz.",
      "reasoning_analysis": "Increasing Factors: The intrinsic chemical nature of PASS resin typically involves polar backbone functionalities which enhance dipole orientation polarization, inherently driving the dielectric constant higher compared to non-polar polyolefins. Additionally, if the vacuum drying process did not completely remove residual NMP solvent or moisture absorbed during the water immersion step, these high-permittivity species would remain trapped within the structure, further increasing the measured eps. Decreasing Factors: The defined porosity of 26.36% acts as a primary mechanism for reducing the effective dielectric constant, as the air-filled macropores (18-24 μm) possess a permittivity near unity, significantly lowering the overall capacity of the material to store electrical energy relative to the bulk polymer. The specific morphology where sponge-like pores disappeared in favor of regular macropores ensures a consistent volume fraction of low-k air voids throughout the film. Dominant Factor: The high volume fraction of air voids introduced by the porous structure is the dominant factor qualitatively reducing the final eps. Although the polar chemistry of the PASS matrix predisposes the solid phase to a higher permittivity, the effective medium behavior is governed by the substantial replacement of the polymer matrix with low-permittivity air, leading to a net decrease in the dielectric constant compared to a dense film of the same composition."
    },
    "analysis_without_hierarchical_structure": {
      "descriptive_text": "The sample comprises a PASS resin processed into a C1 film. The material was dissolved in N-methyl-2-pyrrolidone (NMP) to achieve a 20% solids concentration and cast onto a glass plate to a thickness of 400 μm. Following casting, the film was heated at 120 °C for 15 minutes and immersed in deionized water before being hot-pressed at 260 °C for 4 minutes under 0.5 KPa pressure. The final specimen was dried at 60 °C under vacuum, and the dielectric constant was measured using a broadband dielectric impedance relaxation spectrometer at 25 °C and 1 MHz.",
      "reasoning_analysis": "Increasing Factors: The intrinsic chemical structure of the PASS resin typically incorporates polar sulfone or sulfide linkages within the aromatic backbone, which enhance electronic and atomic polarizability, thereby driving the dielectric constant upward. Additionally, the hot-pressing step at 260 °C likely increases the film density and packing efficiency, resulting in a higher number density of polarizable dipoles per unit volume. The immersion in deionized water during processing also introduces the potential for moisture retention, which would significantly elevate the dielectric constant due to the high polarity of water molecules. Decreasing Factors: The final vacuum drying step at 60 °C acts to remove residual NMP solvent and absorbed moisture, which mitigates the dielectric constant increase associated with volatile polar contaminants. Furthermore, the rigid aromatic architecture of the PASS resin likely restricts segmental chain mobility at the measurement temperature of 25 °C, limiting the contribution of orientational polarization to the overall permittivity. Dominant Factor: The intrinsic electronic and atomic polarizability of the polar functional groups within the PASS backbone qualitatively dominates the dielectric behavior, establishing a baseline permittivity higher than non-polar polymers. While processing-induced densification supports this increase, the restriction of segmental mobility at room temperature and the removal of volatiles during drying prevent the dielectric constant from reaching the extreme values associated with highly mobile polar systems or wet states."
    }
  },
  {
    "doi": "10.1002/app.52168",
    "title": "Construction of porous poly (aryl sulfide sulfone) film with low dielectric constant and excellent mechanical property",
    "year": 2022,
    "chemical_composition": {
      "repeat_unit_psmiles": null,
      "monomers": [],
      "additives": [],
      "is_homopolymer": false
    },
    "processing_history": "PASS resin dissolved in NMP (20% solids), cast on glass plate (400 μm), heated at 120 °C for 15 min, immersed in deionized water. No hot pressing. Dried at 60 °C under vacuum. Dielectric constant measured by Broadband dielectric impedance relaxation spectrometer (Concept 50) at 25 °C, 1 MHz.",
    "hierarchical_structure": "Regular macropores (10-15 μm). Porosity 66.24%.",
    "properties": {
      "eps": {
        "value": [
          1.87
        ],
        "unit": null
      }
    },
    "analysis_with_hierarchical_structure": {
      "descriptive_text": "The sample comprises a PASS resin fabricated into a porous film through a solution casting and phase inversion technique. The resin was dissolved in N-methyl-2-pyrrolidone at 20% solids, cast onto a glass plate to a thickness of 400 μm, and thermally treated at 120 °C for 15 minutes prior to immersion in deionized water. Following phase separation, the material was dried at 60 °C under vacuum without hot pressing. The resulting hierarchical structure features regular macropores ranging from 10 to 15 μm with a total porosity of 66.24%. The dielectric constant was subsequently characterized using a broadband dielectric impedance relaxation spectrometer at 25 °C and 1 MHz.",
      "reasoning_analysis": "Increasing Factors: The PASS resin backbone typically incorporates polar sulfone or sulfide groups that facilitate dipolar orientation polarization, intrinsically contributing to a higher dielectric constant compared to non-polar hydrocarbons. Additionally, the processing history involves immersion in deionized water and drying at a relatively low temperature of 60 °C, which may result in residual moisture trapped within the porous network; given the high permittivity of water, this could positively shift the measured eps. Decreasing Factors: The hierarchical structure is defined by a high porosity of 66.24%, meaning a significant volume fraction of the material consists of air-filled macropores (10-15 μm). Since air has a dielectric constant approximating unity, this large void fraction drastically lowers the effective permittivity of the composite system. Furthermore, the explicit exclusion of hot pressing in the processing history ensures that the porous morphology is retained rather than collapsed, maintaining the low-density structure. Dominant Factor: Although the intrinsic polarity of the PASS resin and potential hygroscopic effects from the water immersion processing tend to increase the dielectric constant, the extreme porosity level qualitatively dominates the final eps behavior. The replacement of the majority of the polymer volume with low-permittivity air voids will overwhelmingly suppress the effective dielectric constant relative to a dense bulk film of the same chemical composition."
    },
    "analysis_without_hierarchical_structure": {
      "descriptive_text": "The sample comprises a PASS resin system processed via solution casting. The resin was dissolved in N-methyl-2-pyrrolidone (NMP) to achieve a 20% solids concentration and cast onto a glass plate to form a 400 μm film. Subsequent treatment involved heating at 120 °C for 15 minutes, immersion in deionized water, and vacuum drying at 60 °C without hot pressing. The dielectric constant was characterized using a Broadband dielectric impedance relaxation spectrometer at 25 °C and 1 MHz.",
      "reasoning_analysis": "Increasing Factors: The chemical architecture of the PASS resin typically incorporates polar sulfone and sulfide linkages within the backbone, which possess significant permanent dipole moments that enhance orientational polarization and drive the eps higher. Additionally, the use of N-methyl-2-pyrrolidone (NMP) during processing introduces a highly polar solvent that, if not completely removed, could remain trapped within the matrix and further elevate the dielectric constant. Decreasing Factors: The processing history explicitly notes the absence of hot pressing, which may result in lower packing density or the inclusion of micro-voids within the cast film; since air possesses a very low dielectric constant, these voids effectively reduce the overall eps. Furthermore, the vacuum drying step is intended to remove volatiles, and the successful elimination of water and residual solvent would prevent the artificial inflation of the dielectric constant associated with these high-permittivity species. Dominant Factor: The intrinsic chemical polarity of the PASS resin backbone serves as the dominant factor establishing the baseline dielectric constant. While processing-induced voids may slightly suppress the value and residual solvents may elevate it, the fundamental dipole density inherent to the aryl sulfide sulfone architecture dictates the primary magnitude of the dielectric response at 1 MHz."
    }
  },
  {
    "doi": "10.1016/j.carbon.2012.06.027",
    "title": "The origin of the electric and dielectric behavior of expanded graphite–carbon nanotube/cyanate ester composites with very high dielectric constant and low dielectric loss",
    "year": 2012,
    "chemical_composition": {
      "repeat_unit_psmiles": null,
      "monomers": [
        {
          "name": "2,2′-bis(4-cyanatophenyl)isopropylidene",
          "smiles": "CC(C)(c1ccc(OC#N)cc1)c2ccc(OC#N)cc2",
          "ratio_value": 100,
          "ratio_unit": "wt parts"
        },
        {
          "name": "Diglycidyl ether of bisphenol A",
          "smiles": "CC(C)(c1ccc(OCC2CO2)cc1)c2ccc(OCC3CO3)cc2",
          "ratio_value": 1,
          "ratio_unit": "wt parts"
        }
      ],
      "additives": [],
      "is_homopolymer": false
    },
    "processing_history": "CE and E-51 (100:1 wt) blended at 150°C for 10min. No fillers added. Maintained at 150°C for 110min. Degassed at 130°C for 1h. Cured at 180°C/2h + 200°C/2h + 220°C/2h + 240°C/4h. Dielectric constant measured by Broadband Dielectric Spectroscopy at room temperature, frequency 100 Hz - 1 MHz.",
    "hierarchical_structure": "Cured thermoset resin matrix.",
    "properties": {
      "eps": {
        "value": [
          3.8
        ],
        "unit": null
      }
    },
    "analysis_with_hierarchical_structure": {
      "descriptive_text": "The sample comprises a cured thermoset resin matrix synthesized from 2,2′-bis(4-cyanatophenyl)isopropylidene and Diglycidyl ether of bisphenol A at a weight ratio of 100:1. The preparation involved blending the components at 150°C for 10 minutes, maintaining the mixture at 150°C for 110 minutes, and degassing at 130°C for one hour prior to a multi-step curing cycle consisting of stages at 180°C, 200°C, 220°C, and 240°C. The resulting material was characterized via Broadband Dielectric Spectroscopy at room temperature over a frequency range of 100 Hz to 1 MHz to determine the dielectric constant.",
      "reasoning_analysis": "Increasing Factors: The chemical composition features highly polar cyanate functional groups which cyclotrimerize to form triazine rings, possessing significant permanent dipole moments that contribute to orientational polarization. Additionally, the minor inclusion of Diglycidyl ether of bisphenol A introduces ether linkages and reaction-generated hydroxyl groups, further enhancing the overall polarity of the matrix. The high-temperature curing profile ensures high conversion, maximizing the density of these polarizable structural units within the volume. Decreasing Factors: The processing history involves a rigorous multi-step cure up to 240°C, resulting in a highly crosslinked thermoset network with restricted segmental mobility. This rigidity hinders the alignment of dipoles with the external electric field, particularly limiting the orientational contribution to the dielectric constant. Furthermore, the presence of bulky aromatic groups in the backbone reduces chain mobility compared to more flexible aliphatic systems. Dominant Factor: The dominant factor governing the eps behavior is the highly crosslinked, rigid aromatic network structure established by the cyanate ester cyclotrimerization and the extensive thermal cure. While the constituent monomers contain polar moieties, the severe restriction on dipole mobility imposed by the dense thermoset network qualitatively limits the dielectric constant relative to what might be expected from the polarity of the functional groups alone, characteristic of high-performance cyanate ester resins."
    },
    "analysis_without_hierarchical_structure": {
      "descriptive_text": "The sample comprises a thermoset network formed primarily from 2,2′-bis(4-cyanatophenyl)isopropylidene cyanate ester modified with a minor fraction of Diglycidyl ether of bisphenol A epoxy at a weight ratio of 100:1. The mixture was blended at 150°C for 10 minutes, held at the same temperature for 110 minutes, and degassed at 130°C for 1 hour prior to undergoing a multi-step thermal curing cycle consisting of 2 hours at 180°C, 200°C, and 220°C, followed by a final cure at 240°C for 4 hours. The dielectric constant of the resulting material was characterized using Broadband Dielectric Spectroscopy at room temperature across a frequency range of 100 Hz to 1 MHz.",
      "reasoning_analysis": "Increasing Factors: The incorporation of Diglycidyl ether of bisphenol A introduces ether linkages and potential hydroxyl groups formed during the co-reaction with cyanate groups, which possess higher polarity than the triazine rings of the pure cyanate ester, potentially enhancing dipole polarization. Additionally, measurements taken at the lower end of the specified frequency range (100 Hz) allow more time for slower dipolar relaxations to contribute to the overall permittivity. Decreasing Factors: The primary matrix consists of cyclotrimerized cyanate groups forming symmetric triazine rings, which are inherently non-polar and establish a low baseline dielectric constant. Furthermore, the rigorous multi-step curing protocol up to 240°C promotes high conversion and maximizes crosslinking density, significantly restricting segmental mobility and limiting the ability of dipoles to align with the external electric field. The absence of high-permittivity fillers or conductive additives also prevents extrinsic increases in permittivity. Dominant Factor: The dominant factor is the highly crosslinked, rigid triazine network structure resulting from the cyanate ester chemistry combined with the high-temperature cure profile. This structural rigidity and low intrinsic polarity fundamentally suppress dielectric polarization, outweighing the minor polar contributions from the trace epoxy modifier and ensuring a low dielectric constant behavior."
    }
  },
  {
    "doi": "10.1002/app.52168",
    "title": "Construction of porous poly (aryl sulfide sulfone) film with low dielectric constant and excellent mechanical property",
    "year": 2022,
    "chemical_composition": {
      "repeat_unit_psmiles": null,
      "monomers": [],
      "additives": [],
      "is_homopolymer": false
    },
    "processing_history": "PASS resin dissolved in NMP (20% solids), cast on glass plate (400 μm), heated at 120 °C for 20 min, immersed in deionized water. C2 film hot-pressed at 260 °C for 4 min (0.5 KPa). Dried at 60 °C under vacuum. Dielectric constant measured by Broadband dielectric impedance relaxation spectrometer (Concept 50) at 25 °C, 1 MHz.",
    "hierarchical_structure": "Macropores decreased. Porosity 10.94%.",
    "properties": {
      "eps": {
        "value": [
          2.32
        ],
        "unit": null
      }
    },
    "analysis_with_hierarchical_structure": {
      "descriptive_text": "The sample comprises a PASS resin fabricated into a porous film structure. The processing began by dissolving the resin in N-methyl-2-pyrrolidone (NMP) at 20% solids, followed by casting onto a glass plate to a thickness of 400 μm. The cast film was heated at 120 °C for 20 minutes and subsequently immersed in deionized water to induce phase separation. The resulting C2 film was then hot-pressed at 260 °C for 4 minutes under 0.5 kPa pressure and dried at 60 °C under vacuum. The final hierarchical structure is characterized by decreased macropores and a total porosity of 10.94%, with the dielectric constant measured using a broadband dielectric impedance relaxation spectrometer at 25 °C and 1 MHz.",
