Repository: hhtrick/HHT-code

# HHT training framework

This directory contains model training, embedding precomputation, inference, article-level baselines and the curated datasets. All commands below assume that the working directory is `train_code/`.

## 3. Datasets and fixed partitions

Each main dataset is a JSON array at `dataset/{property}/{property}.json`. Entries contain source metadata, `chemical_composition`, `processing_history`, `hierarchical_structure`, `properties`, and two generated-analysis objects. Targets are stored as `properties[property]["value"]`; source metadata and target values are not predictive input fields.

| Property | Train | Validation | Test | Total |
|---|---:|---:|---:|---:|

File: train_code/dataset/eps/eps.json (part 13 of 190)
[
      "reasoning_analysis": "Increasing Factors: The chemical structure of PASS resin typically incorporates polar sulfone and sulfide linkages within the backbone, which possess significant dipole moments that enhance orientational polarization and intrinsically increase the dielectric constant. Furthermore, the hot-pressing step at 260 °C promotes chain rearrangement and densification of the polymer matrix, reducing free volume and increasing the density of polarizable units per unit volume. Decreasing Factors: The most significant reduction mechanism arises from the hierarchical structure, specifically the 10.94% porosity. Since air voids have a dielectric constant near unity, their inclusion within the higher-permittivity polymer matrix drastically lowers the effective dielectric constant according to effective medium approximations. Additionally, the immersion in deionized water during processing introduces the risk of residual moisture absorption, though vacuum drying mitigates this, any remaining trapped water could act as a high-k impurity, but the void volume itself is the primary decreasing structural feature. Dominant Factor: While the polar chemistry of the PASS resin establishes a high intrinsic permittivity baseline, the presence of 10.94% porosity qualitatively dominates the final dielectric behavior. The introduction of air voids effectively dilutes the polarizable material density, leading to a net reduction in the measured eps compared to a fully dense film of the same chemical composition."
    },
    "analysis_without_hierarchical_structure": {
      "descriptive_text": "The sample comprises a PASS resin system processed into a thin film configuration. The material was prepared by dissolving the resin in N-methyl-2-pyrrolidone (NMP) to form a 20% solids solution, which was cast onto a glass plate to achieve a thickness of 400 μm. The cast film was heated at 120 °C for 20 minutes and subsequently immersed in deionized water. The specific C2 film variant was then hot-pressed at 260 °C for 4 minutes under 0.5 kPa pressure, followed by vacuum drying at 60 °C. The dielectric constant was characterized using a Broadband dielectric impedance relaxation spectrometer at 25 °C and 1 MHz.",
      "reasoning_analysis": "Increasing Factors: The chemical nature of the PASS resin typically incorporates polar sulfone and sulfide linkages within an aromatic backbone, which facilitate dipole orientation polarization and inherently drive the dielectric constant higher. Furthermore, the processing history includes hot-pressing at 260 °C, which likely increases the film density and packing efficiency, thereby increasing the number of polarizable dipoles per unit volume. Additionally, the immersion in deionized water introduces a risk of moisture retention, and since water possesses a very high dielectric constant, any residual moisture would significantly elevate the measured eps. Decreasing Factors: The rigid aromatic backbone structure restricts the segmental mobility of the polymer chains, which can limit the ability of dipoles to align with the external electric field, potentially suppressing the dielectric constant relative to more flexible aliphatic systems. Moreover, the final vacuum drying step at 60 °C is designed to remove residual NMP solvent and absorbed water, the effective removal of which would lower the eps by eliminating high-permittivity volatile components. Dominant Factor: The intrinsic polarity of the sulfone-containing functional groups within the PASS resin backbone is the dominant factor establishing the baseline dielectric behavior. While processing-induced densification supports this trend, the fundamental chemical composition dictates the high-permittivity potential, although the efficiency of the drying process relative to the water immersion step remains a critical variable that could qualitatively shift the final value."
    }
  },
  {
    "doi": "10.1002/app.32667",
    "title": "High-Optical Transparency and Low-Dielectric Constant of New Organosoluble Polyamides Containing Trifluoromethyl and Xanthene Groups",
    "year": 2010,
    "chemical_composition": {
      "repeat_unit_psmiles": null,
      "monomers": [
        {
          "name": "9,9-bis[4-(4-chloroformylphenoxy)phenyl]xanthene",
          "smiles": null,
          "ratio_value": 1.0,
          "ratio_unit": "molar equivalent"
        },
        {
          "name": "2,2-[4-(4-amino-2-trifluoromethylphenoxy)phenyl]hexafluoropropane",
          "smiles": null,
          "ratio_value": 1.0,
          "ratio_unit": "molar equivalent"
        }
      ],
      "additives": [],
      "is_homopolymer": false
    },
    "processing_history": "Synthesized by low-temperature polycondensation in DMAc with pyridine. Film cast from 10 wt% DMAc solution, dried at 120 °C overnight, then vacuum dried at 150 °C for 10 h. Dielectric constant measured by dielectric analyzer (TA Instruments DEA 2970) at 100 kHz.",
    "hierarchical_structure": "Amorphous (confirmed by XRD).",
    "properties": {
      "eps": {
        "value": [
          3.34
        ],
        "unit": null
      }
    },
    "analysis_with_hierarchical_structure": {
      "descriptive_text": "The sample is an amorphous copolymer synthesized via low-temperature polycondensation using equimolar amounts of 9,9-bis[4-(4-chloroformylphenoxy)phenyl]xanthene and 2,2-[4-(4-amino-2-trifluoromethylphenoxy)phenyl]hexafluoropropane. The reaction was conducted in DMAc with pyridine, followed by film casting from a 10 wt% solution. Thermal treatment involved drying at 120 °C overnight and subsequent vacuum drying at 150 °C for 10 hours to remove residual solvent. The resulting film structure was confirmed as amorphous by XRD, and the dielectric constant was characterized using a dielectric analyzer at 100 kHz.",
      "reasoning_analysis": "Increasing Factors: The formation of amide linkages during polycondensation introduces polar functional groups capable of dipole orientation polarization, which intrinsically drives the eps higher, particularly at the measurement frequency of 100 kHz. Additionally, the use of highly polar solvents like DMAc and pyridine in the processing history presents a risk where incomplete removal during drying could leave residual polar molecules within the matrix, further increasing the eps. Decreasing Factors: The chemical composition features significant fluorination, including trifluoromethyl and hexafluoroisopropylidene groups, which possess low electronic polarizability and strongly reduce the eps. Furthermore, the bulky xanthene backbone and fluorinated substituents increase the fractional free volume within the amorphous structure, reducing the density of polarizable units per unit volume. Dominant Factor: While the polar amide linkages and potential residual solvent act to increase the eps, the extensive fluorination and the resulting high free volume associated with the bulky hierarchical structure are the dominant factors, qualitatively driving the eps lower relative to non-fluorinated polyamides by minimizing both electronic polarizability and dipole density."
    },
    "analysis_without_hierarchical_structure": {
      "descriptive_text": "The sample is a copolymer synthesized via low-temperature polycondensation using 9,9-bis[4-(4-chloroformylphenoxy)phenyl]xanthene and 2,2-[4-(4-amino-2-trifluoromethylphenoxy)phenyl]hexafluoropropane in equimolar ratios. The reaction was conducted in DMAc with pyridine, and the resulting polymer solution was cast into a film from a 10 wt% concentration. To ensure solvent removal, the film underwent thermal treatment at 120 °C overnight followed by vacuum drying at 150 °C for 10 hours. The dielectric constant was subsequently characterized using a dielectric analyzer at a frequency of 100 kHz.",
      "reasoning_analysis": "Increasing Factors: The formation of polar amide linkages along the polymer backbone during polycondensation introduces strong dipoles that enhance orientational polarization, inherently driving the dielectric constant higher. Additionally, the high density of aromatic rings within both monomers contributes to increased electronic polarizability. Decreasing Factors: The incorporation of fluorine-containing groups, specifically the trifluoromethyl and hexafluoropropane moieties, significantly reduces electronic polarizability due to the low polarizability of fluorine atoms and strongly bound electrons. Furthermore, the bulky cardo xanthene structure and hexafluoropropane linkages disrupt chain packing, increasing fractional free volume which lowers the dielectric constant. The rigorous vacuum drying at 150 °C also mitigates the retention of polar DMAc solvent, preventing artificial elevation of the value. Dominant Factor: The strategic incorporation of fluorine atoms and bulky non-coplanar structural units serves as the dominant factor, as these features are specifically designed to suppress polarizability and increase free volume, qualitatively driving the dielectric constant lower despite the presence of polar backbone linkages."
    }
  },
  {
    "doi": "10.1002/app.32667",
    "title": "High-Optical Transparency and Low-Dielectric Constant of New Organosoluble Polyamides Containing Trifluoromethyl and Xanthene Groups",
    "year": 2010,
    "chemical_composition": {
      "repeat_unit_psmiles": null,
      "monomers": [
        {
          "name": "9,9-bis[4-(4-chloroformylphenoxy)phenyl]xanthene",
          "smiles": null,
          "ratio_value": 1.0,
          "ratio_unit": "molar equivalent"
        },
        {
          "name": "1,4-bis(4-aminophenoxy)benzene",
          "smiles": null,
          "ratio_value": 1.0,
          "ratio_unit": "molar equivalent"
        }
      ],
      "additives": [],
      "is_homopolymer": false
    },
    "processing_history": "Reference polymer (Ref 29). Dielectric constant measured by dielectric analyzer (TA Instruments DEA 2970) at 100 kHz.",
    "hierarchical_structure": "Amorphous",
    "properties": {
      "eps": {
        "value": [
          4.22
        ],
        "unit": null
      }
    },
    "analysis_with_hierarchical_structure": {
      "descriptive_text": "The sample is an amorphous copolymer synthesized from stoichiometric equivalents of 9,9-bis[4-(4-chloroformylphenoxy)phenyl]xanthene and 1,4-bis(4-aminophenoxy)benzene monomers. Free of external additives, the material serves as a reference sample wherein the dielectric constant was evaluated via dielectric analysis at 100 kHz using a TA Instruments DEA 2970.",
      "reasoning_analysis": "Increasing Factors: The polymer backbone contains highly polar functional groups derived from the reaction between chloroformyl and amine moieties, likely forming amide linkages, alongside ether linkages and aromatic rings. These structural features possess significant permanent dipole moments and high electronic polarizability, which intrinsically drive the dielectric constant upward by enhancing orientational and electronic polarization mechanisms. Additionally, the amorphous hierarchical structure allows for greater dipolar orientation compared to crystalline regions where motion is restricted. Decreasing Factors: The incorporation of the bulky 9,9-xanthene cardo group introduces substantial steric hindrance and increases the fractional free volume within the matrix. This reduced packing density decreases the number of polarizable units per unit volume, thereby lowering the dielectric constant relative to densely packed linear analogs. Furthermore, the measurement frequency of 100 kHz may limit the contribution of slower dipolar relaxation modes compared to DC measurements. Dominant Factor: The intrinsic polarity of the backbone linkages establishes the primary magnitude of the dielectric response, qualitatively dominating the behavior by ensuring a higher permittivity than non-polar hydrocarbons, although the bulky cardo structure and associated free volume act as significant mitigating factors that reduce the overall polarization density."
    },
    "analysis_without_hierarchical_structure": {
      "descriptive_text": "The polymer sample is a copolymer composed of equimolar ratios of 9,9-bis[4-(4-chloroformylphenoxy)phenyl]xanthene and 1,4-bis(4-aminophenoxy)benzene. Identified as Reference polymer (Ref 29), the material underwent dielectric characterization using a TA Instruments DEA 2970 analyzer at a frequency of 100 kHz to determine its permittivity.",
      "reasoning_analysis": "Increasing Factors: The polymer backbone contains polar amide linkages formed from the reaction between the acid chloride and amine functional groups, which possess strong permanent dipole moments that inherently drive the dielectric constant upward. Additionally, the presence of ether linkages and a high density of aromatic rings contributes to electronic and atomic polarizability, further supporting an increase in permittivity. Decreasing Factors: The incorporation of the bulky 9,9-bis[4-(4-chloroformylphenoxy)phenyl]xanthene moiety introduces significant steric hindrance and chain rigidity, which disrupts efficient chain packing and increases the fractional free volume within the polymer matrix. This reduced packing density decreases the number of polarizable groups per unit volume, while the restricted segmental mobility may limit orientational polarization at the measurement frequency of 100 kHz. Dominant Factor: While the polar functional groups intrinsically favor a higher dielectric constant, the dominant factor is likely the substantial free volume generated by the bulky xanthene groups. This morphological effect typically outweighs the contribution of polar groups in such engineered copolymers, qualitatively leading to a suppression of the dielectric constant relative to analogous polymers lacking such bulky pendant groups."
    }
  },
  {
    "doi": "10.1002/app.52168",
    "title": "Construction of porous poly (aryl sulfide sulfone) film with low dielectric constant and excellent mechanical property",
    "year": 2022,
    "chemical_composition": {
      "repeat_unit_psmiles": null,
      "monomers": [],
      "additives": [],
      "is_homopolymer": false
    },
    "processing_history": "PASS resin dissolved in NMP (20% solids), cast on glass plate (400 μm), heated at 120 °C for 30 min, immersed in deionized water. C4 film hot-pressed at 260 °C for 4 min (0.5 KPa). Dried at 60 °C under vacuum. Dielectric constant measured by Broadband dielectric impedance relaxation spectrometer (Concept 50) at 25 °C, 1 MHz.",
    "hierarchical_structure": "Almost no pores.",
    "properties": {
      "eps": {
        "value": [
          2.96
        ],
        "unit": null
      }
    },
    "analysis_with_hierarchical_structure": {
      "descriptive_text": "The sample comprises a PASS resin fabricated into a dense film structure characterized by almost no pores. The processing history involved dissolving the resin in N-methyl-2-pyrrolidone (NMP) at 20% solids, casting onto a glass plate at a thickness of 400 μm, heating at 120 °C for 30 minutes, and immersing in deionized water. The resulting C4 film was hot-pressed at 260 °C for 4 minutes under 0.5 kPa pressure, followed by vacuum drying at 60 °C. The dielectric constant was subsequently characterized using a broadband dielectric impedance relaxation spectrometer at 25 °C and 1 MHz.",
      "reasoning_analysis": "Increasing Factors: The intrinsic chemical structure of PASS resin typically contains polar sulfone and sulfide linkages, which facilitate strong dipole orientation polarization, thereby driving the dielectric constant higher. Additionally, the hierarchical structure described as having almost no pores eliminates low-permittivity air voids, maximizing the effective dielectric constant through dense packing. The processing history involving water immersion and the use of polar NMP solvent introduces a risk of residual moisture or solvent retention, both of which possess high permittivity and would qualitatively increase the measured eps. Decreasing Factors: The vacuum drying step at 60 °C is designed to remove volatile components, including residual polar solvents and moisture, which would otherwise elevate the dielectric constant. Furthermore, the high-temperature hot-pressing and the inherent rigidity of high-performance PASS backbones may restrict segmental motion, potentially limiting the contribution of dipolar relaxation mechanisms at the measurement frequency of 1 MHz. Dominant Factor: The dominant factor influencing the eps is likely the combination of the intrinsic polarity of the PASS backbone and the dense, pore-free morphology. While drying processes aim to minimize extrinsic contributions from volatiles, the absence of pores ensures that the measured permittivity reflects the bulk polymer properties rather than a composite of polymer and air, establishing a higher baseline eps compared to porous counterparts."
    },
    "analysis_without_hierarchical_structure": {
      "descriptive_text": "The sample consists of a PASS resin formulated into a C4 film. The resin was dissolved in N-methyl-2-pyrrolidone (NMP) at 20% solids and cast onto a glass plate to achieve a thickness of 400 μm. Following casting, the film was heated at 120 °C for 30 minutes and subsequently immersed in deionized water. The film was then hot-pressed at 260 °C for 4 minutes under 0.5 KPa pressure, followed by vacuum drying at 60 °C. Dielectric constant measurements were performed using a Broadband dielectric impedance relaxation spectrometer at 25 °C and 1 MHz.",
      "reasoning_analysis": "Increasing Factors: The inherent chemical nature of the PASS resin typically involves polar functional groups within the backbone, which facilitate orientational polarization and intrinsically drive the dielectric constant higher. Additionally, the hot-pressing history at 260 °C under pressure promotes chain packing and densification, reducing free volume and increasing the number density of polarizable units per unit volume, thereby contributing to an elevated eps. Decreasing Factors: The processing step involving immersion in deionized water suggests a phase inversion mechanism that often introduces microporosity or voids into the polymer matrix; since air has a significantly lower dielectric constant than the polymer, this structural porosity acts to decrease the effective eps. Furthermore, the vacuum drying at 60 °C removes residual NMP solvent and absorbed moisture, both of which are highly polar species whose removal reduces the overall dielectric response. Dominant Factor: While the removal of polar solvents and potential porosity acts to lower the dielectric constant, the high-temperature hot-pressing step at 260 °C is the dominant processing factor; this thermal treatment likely collapses the porous structure formed during water immersion and maximizes matrix density, ensuring that the intrinsic high polarity of the consolidated PASS resin backbone governs the final dielectric behavior rather than void fraction or residual solvent effects."
    }
  },
  {
    "doi": "10.1016/j.carbon.2012.06.027",
    "title": "The origin of the electric and dielectric behavior of expanded graphite–carbon nanotube/cyanate ester composites with very high dielectric constant and low dielectric loss",
    "year": 2012,
    "chemical_composition": {
      "repeat_unit_psmiles": null,
      "monomers": [
        {
          "name": "2,2′-bis(4-cyanatophenyl)isopropylidene",
          "smiles": "CC(C)(c1ccc(OC#N)cc1)c2ccc(OC#N)cc2",
          "ratio_value": 100,
          "ratio_unit": "wt parts"
        },
        {
          "name": "Diglycidyl ether of bisphenol A",
          "smiles": "CC(C)(c1ccc(OCC2CO2)cc1)c2ccc(OCC3CO3)cc2",
          "ratio_value": 1,
          "ratio_unit": "wt parts"
        }
      ],
      "additives": [
        {
          "name": "Multiwalled carbon nanotube",
          "type": "filler",
          "amount_value": 0.5,
          "amount_unit": "wt%"
        }
      ],
      "is_homopolymer": false
    },
    "processing_history": "CE and E-51 (100:1 wt) blended at 150°C for 10min. MWCNTs (0.50 wt%) added. Maintained at 150°C for 110min. Degassed at 130°C for 1h. Cured at 180°C/2h + 200°C/2h + 220°C/2h + 240°C/4h. Dielectric constant measured by Broadband Dielectric Spectroscopy at room temperature, frequency 100 Hz - 1 MHz.",
    "hierarchical_structure": "MWCNTs intertwined to form aggregates in resin matrix.",
    "properties": {
      "eps": {
        "value": [
          4.3
        ],
        "unit": null
      }
    },
    "analysis_with_hierarchical_structure": {
      "descriptive_text": "The sample comprises a cyanate ester resin matrix synthesized from 2,2′-bis(4-cyanatophenyl)isopropylidene modified with a minor fraction of Diglycidyl ether of bisphenol A epoxy. This system is reinforced with 0.5 wt% Multiwalled carbon nanotubes (MWCNTs). The preparation protocol involved blending the resin components at 150°C, incorporating the MWCNTs, and maintaining the mixture at 150°C prior to degassing at 130°C. A multi-step thermal curing cycle ranging from 180°C to 240°C was applied to finalize the network formation. Hierarchical analysis reveals that the MWCNTs are intertwined to form aggregates within the resin matrix, and the dielectric constant was characterized via Broadband Dielectric Spectroscopy at room temperature between 100 Hz and 1 MHz.",
      "reasoning_analysis": "Increasing Factors: The incorporation of conductive Multiwalled carbon nanotubes introduces significant interfacial polarization (Maxwell-Wagner-Sillars effect) at the filler-matrix boundaries, which substantially drives the dielectric constant upward. Furthermore, the hierarchical structure where MWCNTs form aggregates creates microcapacitor-like regions that enhance local electric field storage and polarizability. The presence of polar triazine rings formed during the curing of the cyanate ester groups also contributes to dipolar polarization. Decreasing Factors: The cyanate ester matrix is inherently selected for low dielectric properties compared to standard epoxies, providing a low-permittivity baseline. The extensive high-temperature stepped curing schedule promotes a high degree of crosslinking and conversion, which restricts segmental chain motion and limits the orientation of dipoles under an electric field, thereby suppressing the dielectric constant. Additionally, the very low ratio of the epoxy modifier minimizes the introduction of highly polar hydroxyl groups. Dominant Factor: While the highly crosslinked cyanate ester matrix establishes a low-permittivity foundation, the presence of aggregated conductive MWCNTs is the dominant factor qualitatively influencing the final eps behavior. The interfacial polarization effects arising from the conductive filler aggregates typically outweigh the dipolar restrictions imposed by the matrix crosslinking, leading to a net increase in dielectric constant relative to the neat resin system."
    },
    "analysis_without_hierarchical_structure": {
      "descriptive_text": "The sample comprises a blend of 2,2′-bis(4-cyanatophenyl)isopropylidene cyanate ester and diglycidyl ether of bisphenol A epoxy at a weight ratio of 100:1, reinforced with 0.5 wt% multiwalled carbon nanotubes. The preparation involved blending the resin components at 150°C for 10 minutes, followed by the incorporation of the nanotubes and further mixing at 150°C for 110 minutes. The mixture was degassed at 130°C for 1 hour and subjected to a staged thermal curing cycle consisting of 2 hours at 180°C, 2 hours at 200°C, 2 hours at 220°C, and 4 hours at 240°C. The dielectric constant was characterized via Broadband Dielectric Spectroscopy at room temperature over a frequency range of 100 Hz to 1 MHz.",
      "reasoning_analysis": "Increasing Factors: The incorporation of multiwalled carbon nanotubes introduces conductive pathways and significant interfacial areas within the insulating matrix, leading to strong Maxwell-Wagner-Sillars interfacial polarization which substantially elevates the dielectric constant. Additionally, the degassing step at 130°C removes air voids, which possess a lower dielectric constant than the polymer, thereby increasing the effective permittivity of the bulk material. Decreasing Factors: The cyanate ester matrix undergoes cyclotrimerization during the high-temperature curing cycle to form symmetric triazine rings, which exhibit lower polarity compared to the precursor cyanate groups, inherently lowering the dielectric constant. Furthermore, the high crosslink density achieved through the extended curing profile restricts segmental motion and dipole orientation, reducing polarization contributions from the polymer chains. Dominant Factor: While the cured cyanate ester network provides a low-permittivity baseline due to its chemical structure and restricted mobility, the presence of conductive multiwalled carbon nanotubes even at low loading creates intense interfacial polarization effects that qualitatively dominate the dielectric response, driving the overall eps higher relative to the neat resin system."
    }
  },
  {
    "doi": "10.1002/app.52168",
    "title": "Construction of porous poly (aryl sulfide sulfone) film with low dielectric constant and excellent mechanical property",
    "year": 2022,
    "chemical_composition": {
      "repeat_unit_psmiles": null,
      "monomers": [],
      "additives": [],
      "is_homopolymer": false
    },
    "processing_history": "PASS resin dissolved in NMP (20% solids), cast on glass plate (400 μm), heated at 120 °C for 25 min, immersed in deionized water. C3 film hot-pressed at 260 °C for 4 min (0.5 KPa). Dried at 60 °C under vacuum. Dielectric constant measured by Broadband dielectric impedance relaxation spectrometer (Concept 50) at 25 °C, 1 MHz.",
    "hierarchical_structure": "Regular macropores (10-13 μm). Porosity 4.50%.",
    "properties": {
      "eps": {
        "value": [
          2.44
        ],
        "unit": null
      }
    },
    "analysis_with_hierarchical_structure": {
      "descriptive_text": "The sample comprises a PASS resin fabricated into a porous film architecture. The material was initially dissolved in N-methyl-2-pyrrolidone (NMP) at 20% solids and cast onto a glass plate to a thickness of 400 μm. Following casting, the film was heated at 120 °C for 25 minutes and subsequently immersed in deionized water to induce structural formation. The resulting C3 film underwent hot-pressing at 260 °C for 4 minutes under 0.5 kPa pressure, followed by vacuum drying at 60 °C. The final hierarchical structure is characterized by regular macropores ranging from 10 to 13 μm and a total porosity of 4.50%. Dielectric constant measurements were conducted using a broadband dielectric impedance relaxation spectrometer at 25 °C and 1 MHz.",
      "reasoning_analysis": "Increasing Factors: The chemical backbone of the PASS resin typically contains polar sulfone and sulfide linkages, which possess permanent dipole moments that enhance orientational polarization under an applied electric field, intrinsically driving the eps higher. Furthermore, the processing history involves dissolution in NMP and immersion in water; if trace amounts of these highly polar species remain trapped within the matrix despite vacuum drying, they would act as high-permittivity inclusions, further increasing the overall eps. Decreasing Factors: The hierarchical structure features regular macropores (10-13 μm) and a defined porosity of 4.50%. Since air possesses a dielectric constant near unity, which is significantly lower than that of the polymer matrix, these voids reduce the volumetric average of the permittivity. The introduction of porosity effectively dilutes the polar polymer material, serving as a primary mechanism for lowering the effective eps. Dominant Factor: While the intrinsic polarity of the PASS resin establishes a moderate-to-high baseline permittivity, the deliberate introduction of macroporosity through the water immersion and casting process is the dominant factor governing the final eps behavior. The presence of air voids qualitatively reduces the effective dielectric constant relative to a dense film of the same composition, assuming the high-temperature hot-pressing and vacuum drying steps were sufficient to minimize the counteracting influence of residual polar solvents or moisture."
    },
    "analysis_without_hierarchical_structure": {
      "descriptive_text": "The sample comprises a PASS resin fabricated into a film through a solution casting and thermal processing route. The resin was dissolved in N-methyl-2-pyrrolidone (NMP) to achieve a 20% solids concentration, cast onto a glass plate to a thickness of 400 μm, and heated at 120 °C for 25 minutes prior to immersion in deionized water. The resulting C3 film was subsequently hot-pressed at 260 °C for 4 minutes under 0.5 kPa pressure and dried at 60 °C under vacuum. Dielectric characterization was performed using a Broadband dielectric impedance relaxation spectrometer at 25 °C and 1 MHz.",
      "reasoning_analysis": "Increasing Factors: The inherent chemical composition of the PASS resin typically includes polar sulfone and sulfide linkages that possess significant dipole moments, inherently elevating the dielectric constant through orientational polarization. Additionally, the hot-pressing step at 260 °C likely densifies the polymer matrix, increasing the number density of dipoles per unit volume, while any residual NMP or absorbed moisture from the water immersion step would act as high-permittivity contaminants further increasing the value. Decreasing Factors: The vacuum drying step at 60 °C is designed to remove volatile polar species such as residual NMP and water, which would otherwise inflate the dielectric constant. Furthermore, if the water immersion induced a phase inversion structure that was not fully collapsed during hot-pressing, the presence of micro-voids containing air would lower the effective dielectric constant due to the low permittivity of air compared to the polymer. Dominant Factor: The intrinsic electronic and orientational polarizability of the PASS resin backbone serves as the dominant factor. While processing steps like drying and hot-pressing modulate the free volume and residual content, the fundamental chemical presence of polar functional groups within the polymer chain establishes the baseline dielectric behavior, outweighing the secondary effects of processing-induced densification or minor residual volatiles in a well-dried sample."
    }
  },
  {
    "doi": "10.1016/j.carbon.2012.06.027",
    "title": "The origin of the electric and dielectric behavior of expanded graphite–carbon nanotube/cyanate ester composites with very high dielectric constant and low dielectric loss",
    "year": 2012,
    "chemical_composition": {
      "repeat_unit_psmiles": null,
      "monomers": [
        {
          "name": "2,2′-bis(4-cyanatophenyl)isopropylidene",
          "smiles": "CC(C)(c1ccc(OC#N)cc1)c2ccc(OC#N)cc2",
          "ratio_value": 100,
          "ratio_unit": "wt parts"
        },
        {
          "name": "Diglycidyl ether of bisphenol A",
          "smiles": "CC(C)(c1ccc(OCC2CO2)cc1)c2ccc(OCC3CO3)cc2",
          "ratio_value": 1,
          "ratio_unit": "wt parts"
        }
      ],
      "additives": [
        {
          "name": "Multiwalled carbon nanotube",
          "type": "filler",
          "amount_value": 0.58,
          "amount_unit": "wt%"
        }
      ],
      "is_homopolymer": false
    },
    "processing_history": "CE and E-51 (100:1 wt) blended at 150°C for 10min. MWCNTs (0.58 wt%) added. Maintained at 150°C for 110min. Degassed at 130°C for 1h. Cured at 180°C/2h + 200°C/2h + 220°C/2h + 240°C/4h. Dielectric constant measured by Broadband Dielectric Spectroscopy at room temperature, frequency 100 Hz - 1 MHz.",
    "hierarchical_structure": "Conductor/polymer composite.",
    "properties": {
      "eps": {
        "value": [
          10
        ],
        "unit": null
      }
    },
    "analysis_with_hierarchical_structure": {
      "descriptive_text": "The sample consists of a cyanate ester matrix based on 2,2′-bis(4-cyanatophenyl)isopropylidene modified with a minor fraction of diglycidyl ether of bisphenol A (1 wt part relative to 100 wt parts of cyanate ester). This resin system is reinforced with 0.58 wt% multiwalled carbon nanotubes to form a conductor/polymer composite. The preparation involved blending the resin components at 150°C followed by the incorporation of the nanotubes and further thermal treatment at 150°C. After degassing at 130°C, the composite underwent a rigorous multi-step curing protocol ranging from 180°C to 240°C over a total duration of 10 hours. The dielectric properties were subsequently characterized using Broadband Dielectric Spectroscopy at room temperature across a frequency range of 100 Hz to 1 MHz.",
      "reasoning_analysis": "Increasing Factors: The incorporation of multiwalled carbon nanotubes (MWCNTs) introduces conductive pathways within the insulating matrix, leading to significant interfacial polarization (Maxwell-Wagner-Sillars effect) which drastically increases the dielectric constant, particularly at lower frequencies. Additionally, the inclusion of diglycidyl ether of bisphenol A introduces polar ether and potential hydroxyl groups that contribute to dipolar polarization, further elevating the permittivity relative to a pure cyanate ester system. Decreasing Factors: The primary matrix consists of cyanate ester, which is inherently chosen for low dielectric properties due to the low polarity of the formed triazine networks compared to standard epoxies. The rigorous multi-step curing protocol up to 240°C ensures a high degree of crosslinking and conversion, which restricts segmental chain mobility and limits dipolar orientation, thereby suppressing the dielectric constant. Furthermore, the relatively low loading of MWCNTs (0.58 wt%) may keep the system below the electrical percolation threshold, limiting the magnitude of the conductive network contribution. Dominant Factor: Despite the low-polarity nature of the cured cyanate ester matrix and the restrictions on chain mobility imposed by the high-temperature cure, the presence of conductive multiwalled carbon nanotubes acts as the dominant factor. The high aspect ratio of the nanotubes creates extensive polymer-filler interfaces where charge accumulation occurs, qualitatively driving the dielectric constant higher than that of the neat polymer matrix, especially within the 100 Hz to 1 MHz measurement range where interfacial polarization is most active."
    },
    "analysis_without_hierarchical_structure": {
      "descriptive_text": "The sample comprises a thermoset matrix formed from 2,2′-bis(4-cyanatophenyl)isopropylidene cyanate ester modified with 1 wt part of diglycidyl ether of bisphenol A epoxy resin per 100 wt parts of cyanate ester. This resin system was reinforced with 0.58 wt% multiwalled carbon nanotubes. Processing involved blending the resin components at 150°C for 10 minutes, followed by nanotube incorporation and mixing at 150°C for 110 minutes. The mixture was degassed at 130°C for one hour and subsequently cured using a multi-step thermal profile ramping from 180°C to 240°C. The dielectric constant was characterized via Broadband Dielectric Spectroscopy at room temperature over a frequency range of 100 Hz to 1 MHz.",
      "reasoning_analysis": "Increasing Factors: The inclusion of multiwalled carbon nanotubes introduces conductive fillers within the insulating matrix, generating strong interfacial polarization known as the Maxwell-Wagner-Sillars effect, which significantly enhances the dielectric constant particularly at lower frequencies. Additionally, the presence of the epoxy modifier introduces polar ether and hydroxyl groups into the network, contributing to dipolar polarization. Decreasing Factors: The cyanate ester matrix inherently possesses a low dielectric constant due to the formation of non-polar triazine rings upon curing, which establishes a low baseline permittivity. Furthermore, the extensive multi-step high-temperature curing schedule promotes a high crosslink density that restricts segmental motion and dipole orientation, thereby limiting the dielectric response. Dominant Factor: The interfacial polarization induced by the multiwalled carbon nanotubes qualitatively dominates the final dielectric behavior, as the formation of microcapacitor structures at the filler-matrix interface drives the permittivity significantly higher than what would be observed in the neat cyanate ester-epoxy system, overriding the low-k intrinsic nature of the matrix."
    }
  },
  {
    "doi": "10.1002/app.52132",
    "title": "Preparation and properties of a fluorinated epoxy resin with low dielectric constant",
    "year": 2022,
    "chemical_composition": {
      "repeat_unit_psmiles": null,
      "monomers": [
        {
          "name": "diglycidol ether of 2,4-bis (1,1,1,3,3,3-hexafluoroisopropyl) fluorobenzene",
          "smiles": "FC1=C(C(C(F)(F)F)(C(F)(F)F)OCC2CO2)C=C(C(C(F)(F)F)(C(F)(F)F)OCC3CO3)C=C1",
          "ratio_value": null,
          "ratio_unit": null
        }
      ],
      "additives": [
        {
          "name": "boron trifluoride ethylamine",
          "type": "initiator",
          "amount_value": 2,
          "amount_unit": "wt%"
        }
      ],
      "is_homopolymer": true
    },
    "processing_history": "BF3MEA dissolved in n-butanol (10 wt%), mixed with epoxy at 70 °C. Vacuum degassed at 70–80 °C for 2 h. Cured at 120 °C for 2 h, 130 °C for 0.5 h, 140 °C for 0.5 h, 150 °C for 0.5 h, 160 °C for 2 h, and 200 °C for 2 h. Dielectric constant measured by E5071CEP Network analyzer using wave-guide method at room temperature, minimum value in 8.2–12.4 GHz range.",
    "hierarchical_structure": "Crosslinked thermoset network.",
    "properties": {
      "eps": {
        "value": [
          2.23
        ],
        "unit": null
      }
    },
    "analysis_with_hierarchical_structure": {
      "descriptive_text": "The sample comprises a crosslinked thermoset network synthesized from the diglycidol ether of 2,4-bis (1,1,1,3,3,3-hexafluoroisopropyl) fluorobenzene monomer. Polymerization was initiated by 2 wt% boron trifluoride ethylamine dissolved in n-butanol, mixed with the epoxy at 70 °C, and subsequently vacuum degassed at 70–80 °C for 2 hours. The material underwent a rigorous stepwise thermal curing process ranging from 120 °C to 200 °C to establish the final network structure. Dielectric properties were evaluated at room temperature using a wave-guide method via a network analyzer, specifically reporting the minimum value observed within the 8.2–12.4 GHz frequency range.",
