Repository: hhtrick/HHT-code

# HHT training framework

This directory contains model training, embedding precomputation, inference, article-level baselines and the curated datasets. All commands below assume that the working directory is `train_code/`.

## 3. Datasets and fixed partitions

Each main dataset is a JSON array at `dataset/{property}/{property}.json`. Entries contain source metadata, `chemical_composition`, `processing_history`, `hierarchical_structure`, `properties`, and two generated-analysis objects. Targets are stored as `properties[property]["value"]`; source metadata and target values are not predictive input fields.

| Property | Train | Validation | Test | Total |
|---|---:|---:|---:|---:|

File: train_code/dataset/eps/eps.json (part 14 of 190)
[
      "reasoning_analysis": "Increasing Factors: The formation of polyether linkages during the cationic homopolymerization of the epoxy groups introduces polar oxygen atoms into the backbone, which inherently contributes to dipole polarization and increases the dielectric constant. Additionally, despite vacuum degassing, any trace residual n-butanol solvent or boron trifluoride ethylamine initiator residues remaining within the network could act as polar impurities, further elevating the eps value. Decreasing Factors: The most significant factor lowering the eps is the high concentration of fluorine atoms within the hexafluoroisopropyl groups and the fluorobenzene ring; the low polarizability of C-F bonds and the high electronegativity of fluorine drastically reduce electronic and atomic polarization. Furthermore, the bulky hexafluoroisopropyl side groups increase the fractional free volume, reducing the density of polarizable units per unit volume, while the highly crosslinked thermoset structure restricts segmental motion and dipole orientation, particularly at the measured GHz frequencies. Dominant Factor: The intrinsic low polarizability associated with the extensive fluorination of the monomer structure qualitatively dominates the dielectric behavior. While the polyether backbone and potential trace impurities exert an upward influence, the electronic effects of the C-F bonds and the free volume expansion provided by the bulky fluorinated side groups ensure that the eps remains significantly lower than that of conventional non-fluorinated epoxy thermosets."
    },
    "analysis_without_hierarchical_structure": {
      "descriptive_text": "The sample consists of a homopolymer network derived from the monomer diglycidol ether of 2,4-bis (1,1,1,3,3,3-hexafluoroisopropyl) fluorobenzene. Polymerization was initiated using 2 wt% boron trifluoride ethylamine, which was first dissolved in n-butanol at 10 wt% and mixed with the epoxy precursor at 70 °C. Following vacuum degassing at 70–80 °C for 2 hours, the material underwent a multi-step thermal curing regimen involving heating at 120 °C for 2 hours, followed by sequential holds at 130 °C, 140 °C, and 150 °C for 0.5 hours each, then 160 °C for 2 hours, and finally post-cured at 200 °C for 2 hours. The dielectric constant was subsequently characterized at room temperature using an E5071CEP Network analyzer via the wave-guide method, reporting the minimum value observed within the 8.2–12.4 GHz frequency range.",
      "reasoning_analysis": "Increasing Factors: The use of boron trifluoride ethylamine as an initiator introduces potential ionic species or polar complexes within the network that can enhance interfacial polarization. Additionally, if the vacuum degassing and thermal curing steps did not completely evaporate the n-butanol solvent used to dissolve the initiator, residual polar solvent molecules would increase the overall polarity and free volume relaxation, driving the eps higher. The epoxy backbone itself contains polar ether and hydroxyl groups formed during curing which contribute to dipole orientation polarization. Decreasing Factors: The most significant structural feature is the high fluorine content within the monomer, specifically the hexafluoroisopropyl groups and fluorobenzene ring; fluorine's low electronic polarizability and the bulky nature of these groups increasing free volume strongly suppress the dielectric constant. The rigorous multi-step thermal curing profile up to 200 °C promotes high crosslinking density and conversion, which restricts segmental motion and dipole alignment, thereby reducing eps. Furthermore, measuring at microwave frequencies (8.2–12.4 GHz) limits the contribution of slower relaxation processes to the observed permittivity. Dominant Factor: The intrinsic low polarizability of the carbon-fluorine bonds and the increased free volume associated with the bulky hexafluoroisopropyl side groups qualitatively dominate the dielectric behavior. While polar initiator residues and epoxy groups attempt to raise the permittivity, the specific molecular design targeting low-k properties through heavy fluorination ensures that the decreasing factors govern the final eps behavior."
    }
  },
  {
    "doi": "10.1002/app.52132",
    "title": "Preparation and properties of a fluorinated epoxy resin with low dielectric constant",
    "year": 2022,
    "chemical_composition": {
      "repeat_unit_psmiles": null,
      "monomers": [
        {
          "name": "diglycidol ether of 2,4-bis (1,1,1,3,3,3-hexafluoroisopropyl) fluorobenzene",
          "smiles": "FC1=C(C(C(F)(F)F)(C(F)(F)F)OCC2CO2)C=C(C(C(F)(F)F)(C(F)(F)F)OCC3CO3)C=C1",
          "ratio_value": null,
          "ratio_unit": null
        }
      ],
      "additives": [
        {
          "name": "boron trifluoride ethylamine",
          "type": "initiator",
          "amount_value": 2,
          "amount_unit": "wt%"
        }
      ],
      "is_homopolymer": true
    },
    "processing_history": "BF3MEA dissolved in n-butanol (10 wt%), mixed with epoxy at 70 °C. Vacuum degassed at 70–80 °C for 2 h. Cured at 120 °C for 2 h, 130 °C for 0.5 h, 140 °C for 0.5 h, 150 °C for 0.5 h, 160 °C for 2 h, and 200 °C for 2 h. Dielectric constant measured by E5071CEP Network analyzer using wave-guide method at room temperature at 10 GHz.",
    "hierarchical_structure": "Crosslinked thermoset network.",
    "properties": {
      "eps": {
        "value": [
          2.25
        ],
        "unit": null
      }
    },
    "analysis_with_hierarchical_structure": {
      "descriptive_text": "The sample consists of a crosslinked thermoset network derived from the homopolymerization of diglycidol ether of 2,4-bis (1,1,1,3,3,3-hexafluoroisopropyl) fluorobenzene. Polymerization was initiated using 2 wt% boron trifluoride ethylamine, which was first dissolved in n-butanol and mixed with the epoxy monomer at 70 °C. Following vacuum degassing at 70–80 °C for 2 hours, the material underwent a multi-step curing process involving heating stages from 120 °C to 200 °C to ensure complete crosslinking. The dielectric constant was subsequently characterized at room temperature using a wave-guide method at 10 GHz on an E5071CEP Network analyzer.",
      "reasoning_analysis": "Increasing Factors: The presence of ether linkages within the glycidol ether structure and the aromatic benzene ring introduces inherent dipolar moments and electronic polarizability, which contribute to a higher dielectric constant. Additionally, if the vacuum degassing and curing process did not completely evaporate the n-butanol solvent used during initiation, residual polar solvent molecules trapped within the network would act as high-permittivity impurities, further increasing the eps. Decreasing Factors: The extensive fluorination, specifically the hexafluoroisopropyl groups and fluorobenzene backbone, significantly lowers polarizability due to the low electronic polarizability of fluorine atoms and the strong C-F bonds. The bulky nature of these fluorinated groups increases the fractional free volume, reducing the density of polarizable units per unit volume. Furthermore, the rigorous multi-step curing profile up to 200 °C promotes high crosslinking density and ensures the removal of volatile polar solvents, restricting segmental motion and dipole orientation at the measurement frequency of 10 GHz. Dominant Factor: The high degree of fluorination and the associated increase in free volume from the bulky hexafluoroisopropyl side groups are the dominant factors. These structural features are specifically engineered to minimize electronic and atomic polarizability, qualitatively driving the eps down to low values despite the presence of polar ether linkages and aromatic structures."
    },
    "analysis_without_hierarchical_structure": {
      "descriptive_text": "The sample comprises a homopolymer network synthesized from the monomer diglycidol ether of 2,4-bis (1,1,1,3,3,3-hexafluoroisopropyl) fluorobenzene using 2 wt% boron trifluoride ethylamine as an initiator. The preparation process involved dissolving the initiator in n-butanol at 10 wt%, mixing with the epoxy precursor at 70 °C, and vacuum degassing at 70–80 °C for 2 hours to remove volatiles. Subsequent curing was performed via a multi-step thermal profile ranging from 120 °C to 200 °C to ensure complete crosslinking. The dielectric constant was ultimately characterized at room temperature at 10 GHz using the wave-guide method with an E5071CEP Network analyzer.",
      "reasoning_analysis": "Increasing Factors: The epoxy ring-opening polymerization generates secondary hydroxyl groups which possess significant dipole moments, potentially increasing the overall polarizability and dielectric constant. Additionally, the presence of the aromatic backbone and any residual initiator species or polar solvent traces from the n-butanol processing could contribute to interfacial polarization or ionic conductivity, driving the permittivity upward. The high-temperature cure increases crosslinking density, which may reduce fractional free volume and increase material density, further contributing to a higher dielectric constant. Decreasing Factors: The incorporation of highly fluorinated hexafluoroisopropyl groups and the fluorobenzene ring significantly lowers electronic polarizability due to the strong electronegativity and tight binding of electrons in C-F bonds. The bulky nature of these fluorinated side groups increases the fractional free volume within the polymer matrix, reducing the number of polarizable units per unit volume. Furthermore, the rigorous vacuum degassing and high-temperature post-cure up to 200 °C effectively minimize residual polar solvent and moisture, while the high measurement frequency of 10 GHz limits the orientation of slower dipoles. Dominant Factor: The intrinsic low polarizability of the carbon-fluorine bonds combined with the increased free volume induced by the bulky hexafluoroisopropyl substituents qualitatively dominates the dielectric behavior. These structural features drive the dielectric constant significantly lower compared to conventional non-fluorinated epoxy systems, overriding the increasing effects of the polar hydroxyl groups generated during curing."
    }
  },
  {
    "doi": "10.1002/app.52132",
    "title": "Preparation and properties of a fluorinated epoxy resin with low dielectric constant",
    "year": 2022,
    "chemical_composition": {
      "repeat_unit_psmiles": null,
      "monomers": [
        {
          "name": "diglycidol ether of 2,4-bis (1,1,1,3,3,3-hexafluoroisopropyl) fluorobenzene",
          "smiles": "FC1=C(C(C(F)(F)F)(C(F)(F)F)OCC2CO2)C=C(C(C(F)(F)F)(C(F)(F)F)OCC3CO3)C=C1",
          "ratio_value": null,
          "ratio_unit": null
        }
      ],
      "additives": [
        {
          "name": "boron trifluoride ethylamine",
          "type": "initiator",
          "amount_value": 2,
          "amount_unit": "wt%"
        }
      ],
      "is_homopolymer": true
    },
    "processing_history": "BF3MEA dissolved in n-butanol (10 wt%), mixed with epoxy at 70 °C. Vacuum degassed at 70–80 °C for 2 h. Cured at 120 °C for 2 h, 130 °C for 0.5 h, 140 °C for 0.5 h, 150 °C for 0.5 h, 160 °C for 2 h, and 200 °C for 2 h. Dielectric constant measured by E5071CEP Network analyzer using wave-guide method at room temperature at 12 GHz.",
    "hierarchical_structure": "Crosslinked thermoset network.",
    "properties": {
      "eps": {
        "value": [
          2.25
        ],
        "unit": null
      }
    },
    "analysis_with_hierarchical_structure": {
      "descriptive_text": "The sample comprises a crosslinked thermoset network synthesized from the homopolymerization of diglycidol ether of 2,4-bis (1,1,1,3,3,3-hexafluoroisopropyl) fluorobenzene. Polymerization was initiated using 2 wt% boron trifluoride ethylamine dissolved in n-butanol, which was mixed with the epoxy precursor at 70 °C followed by vacuum degassing at 70–80 °C for 2 hours. The material underwent a multi-step thermal curing process ramping from 120 °C to 200 °C to ensure full crosslinking. The dielectric properties were subsequently characterized using a wave-guide method at 12 GHz under ambient conditions.",
      "reasoning_analysis": "Increasing Factors: The aromatic rings within the monomer backbone provide electronic polarizability that inherently supports a higher dielectric constant relative to aliphatic chains. Additionally, the processing history involving vacuum degassing and high-temperature curing minimizes void content; since air possesses a lower dielectric constant than the polymer matrix, eliminating these voids increases the effective density and dielectric constant of the bulk material. Decreasing Factors: The extensive fluorination, specifically the hexafluoroisopropyl groups and the fluorinated benzene ring, significantly reduces electron cloud polarizability due to the high electronegativity and tight binding of electrons by fluorine atoms. The bulky nature of these groups also increases fractional free volume, lowering the number of polarizable units per unit volume. Furthermore, the formation of a highly crosslinked thermoset network restricts segmental motion and dipole orientation, which is particularly relevant at the high measurement frequency of 12 GHz where dipolar relaxation is hindered. Dominant Factor: The high fluorine content is the dominant factor governing the dielectric behavior. While aromaticity and dense processing tend to elevate the dielectric constant, the intrinsic low polarizability of C-F bonds and the free volume induced by the bulky fluorinated side groups characteristic of this specific monomer will overwhelmingly drive the dielectric constant to lower values compared to conventional non-fluorinated epoxy thermosets."
    },
    "analysis_without_hierarchical_structure": {
      "descriptive_text": "The sample comprises a homopolymer network synthesized from the diglycidol ether of 2,4-bis(1,1,1,3,3,3-hexafluoroisopropyl)fluorobenzene epoxy monomer using boron trifluoride ethylamine as an initiator at 2 wt%. The preparation involved dissolving the initiator in n-butanol and mixing with the epoxy at 70 °C, followed by vacuum degassing at 70–80 °C for 2 hours to remove volatiles. A multi-step thermal curing profile was applied, ramping from 120 °C to 200 °C over several hours to finalize the crosslinked structure. The dielectric constant was subsequently characterized at room temperature at 12 GHz using a wave-guide method with an E5071CEP Network analyzer.",
      "reasoning_analysis": "Increasing Factors: The presence of aromatic rings within the polymer backbone contributes to electronic polarizability, which inherently supports a higher eps. Additionally, the use of an ionic initiator complex introduces polar species that, if residual, could enhance dipole orientation contributions to the permittivity. Decreasing Factors: The extensive fluorination, characterized by hexafluoroisopropyl groups and fluorine substituents on the benzene ring, significantly reduces bond polarizability due to the tight electron binding of fluorine atoms. The bulky nature of these fluorinated groups also increases fractional free volume, reducing the density of polarizable units per unit volume. Furthermore, the rigorous high-temperature curing schedule facilitates the removal of the polar n-butanol solvent and restricts segmental motion, limiting dipole relaxation contributions at high frequencies. Dominant Factor: The structural influence of the heavy fluorination qualitatively dominates the dielectric behavior; the low polarizability of the C-F bonds and the increased free volume associated with the hexafluoroisopropyl moieties drive the eps downward, overriding the polarizability contributions from the aromatic backbone and ensuring a reduced dielectric constant relative to non-fluorinated epoxy systems."
    }
  },
  {
    "doi": "10.1016/j.carbon.2012.06.027",
    "title": "The origin of the electric and dielectric behavior of expanded graphite–carbon nanotube/cyanate ester composites with very high dielectric constant and low dielectric loss",
    "year": 2012,
    "chemical_composition": {
      "repeat_unit_psmiles": null,
      "monomers": [
        {
          "name": "2,2′-bis(4-cyanatophenyl)isopropylidene",
          "smiles": "CC(C)(c1ccc(OC#N)cc1)c2ccc(OC#N)cc2",
          "ratio_value": 100,
          "ratio_unit": "wt parts"
        },
        {
          "name": "Diglycidyl ether of bisphenol A",
          "smiles": "CC(C)(c1ccc(OCC2CO2)cc1)c2ccc(OCC3CO3)cc2",
          "ratio_value": 1,
          "ratio_unit": "wt parts"
        }
      ],
      "additives": [
        {
          "name": "Expanded graphite",
          "type": "filler",
          "amount_value": 4.98,
          "amount_unit": "wt%"
        }
      ],
      "is_homopolymer": false
    },
    "processing_history": "CE and E-51 (100:1 wt) blended at 150°C for 10min. EG (4.98 wt%) added. Maintained at 150°C for 110min. Degassed at 130°C for 1h. Cured at 180°C/2h + 200°C/2h + 220°C/2h + 240°C/4h. Dielectric constant measured by Broadband Dielectric Spectroscopy at room temperature, frequency 100 Hz - 1 MHz (at percolation threshold).",
    "hierarchical_structure": "Conductive pathways formed.",
    "properties": {
      "eps": {
        "value": [
          116
        ],
        "unit": null
      }
    },
    "analysis_with_hierarchical_structure": {
      "descriptive_text": "The sample consists of a cyanate ester matrix based on 2,2′-bis(4-cyanatophenyl)isopropylidene modified with 1 wt part of diglycidyl ether of bisphenol A (E-51) epoxy resin. This resin system is compounded with 4.98 wt% expanded graphite filler. The preparation involved blending the CE and epoxy at 150°C for 10 minutes, followed by the addition of the graphite and maintenance at 150°C for 110 minutes. After degassing at 130°C for one hour, the composite underwent a multi-step curing cycle ranging from 180°C to 240°C. The resulting hierarchical structure exhibits formed conductive pathways, and the dielectric constant was characterized via Broadband Dielectric Spectroscopy at room temperature across a frequency range of 100 Hz to 1 MHz near the percolation threshold.",
      "reasoning_analysis": "Increasing Factors: The incorporation of 4.98 wt% expanded graphite acts as a conductive filler within the insulating matrix. Since the measurement is conducted at the percolation threshold where conductive pathways are formed, interfacial polarization (Maxwell-Wagner-Sillars effect) between the graphite and the polymer matrix will significantly enhance the dielectric constant. Additionally, the inclusion of the epoxy modifier introduces polar ether and potential hydroxyl groups that contribute to dipole polarization. Decreasing Factors: The cyanate ester matrix inherently possesses a relatively low dielectric constant due to the formation of non-polar triazine rings upon curing. Furthermore, the rigorous multi-step curing schedule up to 240°C generates a highly crosslinked network density, which restricts the segmental motion of polymer chains and limits the orientation of dipoles under an electric field, thereby suppressing the dielectric constant. Dominant Factor: Despite the restrictive crosslinked network and the intrinsically low permittivity of the cyanate ester backbone, the formation of conductive pathways by the expanded graphite near the percolation threshold is the dominant factor. This microstructural feature induces massive interfacial charge accumulation, qualitatively driving the dielectric constant to values significantly higher than that of the neat polymer matrix."
    },
    "analysis_without_hierarchical_structure": {
      "descriptive_text": "The composite material comprises a cyanate ester resin based on 2,2′-bis(4-cyanatophenyl)isopropylidene blended with a minor fraction of diglycidyl ether of bisphenol A epoxy at a weight ratio of 100:1, reinforced with 4.98 wt% expanded graphite. Preparation involved blending the resin components at 150°C for 10 minutes, incorporating the graphite filler, and maintaining the mixture at 150°C for 110 minutes followed by degassing at 130°C for 1 hour. The system underwent a multi-step thermal curing cycle consisting of 2 hours at 180°C, 2 hours at 200°C, 2 hours at 220°C, and 4 hours at 240°C, with the dielectric constant subsequently characterized by Broadband Dielectric Spectroscopy at room temperature across a frequency range of 100 Hz to 1 MHz.",
      "reasoning_analysis": "Increasing Factors: The incorporation of expanded graphite, a conductive filler, at a concentration corresponding to the percolation threshold creates a conductive network within the insulating matrix, leading to significant interfacial polarization (Maxwell-Wagner-Sillars effect) and micro-capacitor formation which drastically elevates the dielectric constant. Additionally, the measurement frequency range extending down to 100 Hz allows sufficient time for charge accumulation at interfaces, further enhancing the observed permittivity. Decreasing Factors: The cyanate ester matrix inherently possesses a low dielectric constant due to the non-polar nature of the cured triazine rings, and the extensive high-temperature curing schedule promotes a high crosslinking density that restricts polymer chain segmental motion and dipole orientation, thereby limiting the matrix contribution to polarization. Dominant Factor: The proximity to the percolation threshold of the conductive expanded graphite filler is the dominant factor, as the geometric formation of conductive pathways and interfacial charge storage near this critical concentration qualitatively overshadows the intrinsic low-permittivity characteristics of the highly crosslinked cyanate ester matrix."
    }
  },
  {
    "doi": "10.1016/j.carbon.2012.06.027",
    "title": "The origin of the electric and dielectric behavior of expanded graphite–carbon nanotube/cyanate ester composites with very high dielectric constant and low dielectric loss",
    "year": 2012,
    "chemical_composition": {
      "repeat_unit_psmiles": null,
      "monomers": [
        {
          "name": "2,2′-bis(4-cyanatophenyl)isopropylidene",
          "smiles": "CC(C)(c1ccc(OC#N)cc1)c2ccc(OC#N)cc2",
          "ratio_value": 100,
          "ratio_unit": "wt parts"
        },
        {
          "name": "Diglycidyl ether of bisphenol A",
          "smiles": "CC(C)(c1ccc(OCC2CO2)cc1)c2ccc(OCC3CO3)cc2",
          "ratio_value": 1,
          "ratio_unit": "wt parts"
        }
      ],
      "additives": [
        {
          "name": "Expanded graphite",
          "type": "filler",
          "amount_value": 0.58,
          "amount_unit": "wt%"
        }
      ],
      "is_homopolymer": false
    },
    "processing_history": "CE and E-51 (100:1 wt) blended at 150°C for 10min. EG (0.58 wt%) added. Maintained at 150°C for 110min. Degassed at 130°C for 1h. Cured at 180°C/2h + 200°C/2h + 220°C/2h + 240°C/4h. Dielectric constant measured by Broadband Dielectric Spectroscopy at room temperature, frequency 100 Hz - 1 MHz.",
    "hierarchical_structure": "Conductor/polymer composite.",
    "properties": {
      "eps": {
        "value": [
          5
        ],
        "unit": null
      }
    },
    "analysis_with_hierarchical_structure": {
      "descriptive_text": "The sample is a conductor/polymer composite comprising a cyanate ester matrix derived from 2,2′-bis(4-cyanatophenyl)isopropylidene modified with 1 wt part of diglycidyl ether of bisphenol A (DGEBA) epoxy per 100 wt parts of cyanate ester. This resin system was reinforced with 0.58 wt% expanded graphite filler. The processing history involved blending the components at 150°C, followed by a prolonged hold at 150°C, degassing at 130°C, and a multi-step curing cycle ramping from 180°C to 240°C over 10 hours. The dielectric constant was subsequently measured using Broadband Dielectric Spectroscopy at room temperature across a frequency range of 100 Hz to 1 MHz.",
      "reasoning_analysis": "Increasing Factors: The incorporation of expanded graphite, a conductive filler, introduces significant interfacial polarization (Maxwell-Wagner-Sillars effect) at the polymer-filler boundaries, which drives the permittivity upward. Additionally, the inclusion of the epoxy modifier introduces polar ether and potential hydroxyl groups into the network, contributing further dipolar polarization compared to a pure cyanate system. Decreasing Factors: The cyanate ester matrix inherently forms highly symmetric triazine rings upon curing, which possess low dipole moments and intrinsically lower the dielectric constant. The rigorous multi-step curing profile up to 240°C ensures a high crosslinking density, restricting segmental chain mobility and limiting dipolar orientation contributions. Furthermore, the low filler loading of 0.58 wt% likely maintains the system below the electrical percolation threshold, preventing the formation of a continuous conductive network. Dominant Factor: The intrinsic low-polarity and high crosslinking density of the cured cyanate ester matrix qualitatively dominate the final dielectric behavior, ensuring the permittivity remains governed primarily by the matrix polarization mechanisms rather than conductive network formation, given the dilute filler concentration."
    },
    "analysis_without_hierarchical_structure": {
      "descriptive_text": "The sample comprises a cyanate ester resin system based on 2,2′-bis(4-cyanatophenyl)isopropylidene modified with a minor fraction of diglycidyl ether of bisphenol A epoxy resin. This matrix was compounded with 0.58 wt% expanded graphite filler. The preparation involved blending the resin components at 150°C, incorporating the filler, and maintaining the mixture at 150°C before degassing at 130°C. The composite was subsequently cured using a multi-step thermal protocol ramping from 180°C to 240°C over several hours. The dielectric constant was characterized via Broadband Dielectric Spectroscopy at room temperature across a frequency range of 100 Hz to 1 MHz.",
      "reasoning_analysis": "Increasing Factors: The incorporation of expanded graphite, a conductive filler with high aspect ratio, introduces strong interfacial polarization (Maxwell-Wagner-Sillars effect) at the matrix-filler boundaries, which qualitatively drives the dielectric constant upward. Additionally, the inclusion of the epoxy co-monomer introduces polar hydroxyl and ether groups formed during curing, contributing to increased dipolar polarization compared to a pure cyanate ester network. Decreasing Factors: The inherent chemical structure of the cured cyanate ester, characterized by non-polar triazine rings, provides a low polarity baseline that suppresses dielectric constant. Furthermore, the rigorous multi-step curing history up to 240°C ensures a high degree of conversion and crosslink density, which severely restricts segmental chain mobility and dipole orientation, thereby reducing the dielectric response. Dominant Factor: Despite the presence of the conductive filler, the low loading level (0.58 wt%) is likely below the percolation threshold, meaning the bulk properties are governed by the matrix; therefore, the high crosslink density and intrinsic low polarity of the highly cured cyanate ester network qualitatively dominate the final dielectric behavior, maintaining a relatively low permittivity baseline compared to conventional epoxy systems."
    }
  },
  {
    "doi": "10.1016/j.carbon.2012.06.027",
    "title": "The origin of the electric and dielectric behavior of expanded graphite–carbon nanotube/cyanate ester composites with very high dielectric constant and low dielectric loss",
    "year": 2012,
    "chemical_composition": {
      "repeat_unit_psmiles": null,
      "monomers": [
        {
          "name": "2,2′-bis(4-cyanatophenyl)isopropylidene",
          "smiles": "CC(C)(c1ccc(OC#N)cc1)c2ccc(OC#N)cc2",
          "ratio_value": 100,
          "ratio_unit": "wt parts"
        },
        {
          "name": "Diglycidyl ether of bisphenol A",
          "smiles": "CC(C)(c1ccc(OCC2CO2)cc1)c2ccc(OCC3CO3)cc2",
          "ratio_value": 1,
          "ratio_unit": "wt parts"
        }
      ],
      "additives": [
        {
          "name": "Multiwalled carbon nanotube",
          "type": "filler",
          "amount_value": 1.0,
          "amount_unit": "wt%"
        }
      ],
      "is_homopolymer": false
    },
    "processing_history": "CE and E-51 (100:1 wt) blended at 150°C for 10min. MWCNTs (1.00 wt%) added. Maintained at 150°C for 110min. Degassed at 130°C for 1h. Cured at 180°C/2h + 200°C/2h + 220°C/2h + 240°C/4h. Dielectric constant measured by Broadband Dielectric Spectroscopy at room temperature, frequency 100 Hz - 1 MHz (at percolation threshold).",
    "hierarchical_structure": "Conductive pathways formed.",
    "properties": {
      "eps": {
        "value": [
          117
        ],
        "unit": null
      }
    },
    "analysis_with_hierarchical_structure": {
      "descriptive_text": "The sample comprises a cyanate ester matrix derived from 2,2′-bis(4-cyanatophenyl)isopropylidene modified with diglycidyl ether of bisphenol A epoxy resin in a 100:1 weight ratio. This blend was compounded with 1.0 wt% multiwalled carbon nanotubes as a conductive filler. Processing involved blending the resin components at 150°C for 10 minutes, adding the nanotubes, and maintaining the mixture at 150°C for 110 minutes followed by degassing at 130°C for 1 hour. The material was subsequently cured using a stepwise thermal profile ramping from 180°C to 240°C over 10 hours. The resulting hierarchical structure features formed conductive pathways, and the dielectric constant was evaluated using Broadband Dielectric Spectroscopy at room temperature between 100 Hz and 1 MHz near the percolation threshold.",
      "reasoning_analysis": "Increasing Factors: The inclusion of multiwalled carbon nanotubes at 1.0 wt% near the percolation threshold creates extensive interfacial areas between the conductive filler and the insulating matrix, leading to significant Maxwell-Wagner-Sillars interfacial polarization which drastically increases the dielectric constant. The formation of conductive pathways within the hierarchical structure further enhances charge storage capacity, while measurements at the lower end of the frequency spectrum (100 Hz) allow sufficient time for these interfacial charges to accumulate. Decreasing Factors: The primary matrix material is a cyanate ester, which inherently exhibits a low dielectric constant due to the formation of non-polar triazine rings during curing. The rigorous stepwise curing process up to 240°C promotes a high crosslink density, restricting segmental chain mobility and limiting dipolar orientation polarization. Additionally, at higher measurement frequencies approaching 1 MHz, the interfacial dipoles may fail to fully align with the field, reducing the effective permittivity. Dominant Factor: The formation of conductive pathways by the multiwalled carbon nanotubes near the percolation threshold is the dominant factor governing the dielectric behavior. Although the cyanate ester matrix and high crosslink density intrinsically favor low permittivity, the microcapacitor effects and massive interfacial polarization arising from the conductive network qualitatively overwhelm the matrix properties, resulting in a substantially elevated dielectric constant compared to the unfilled polymer system."
    },
    "analysis_without_hierarchical_structure": {
      "descriptive_text": "The sample comprises a cyanate ester resin based on 2,2′-bis(4-cyanatophenyl)isopropylidene modified with a minor fraction of Diglycidyl ether of bisphenol A epoxy. This matrix was compounded with 1.0 wt% Multiwalled carbon nanotube filler. The preparation involved blending the resin components at 150°C for 10 minutes, followed by the incorporation of the nanotubes and maintenance at 150°C for 110 minutes. Subsequent processing included degassing at 130°C for 1 hour and a multi-step thermal curing regimen consisting of 2 hours at 180°C, 2 hours at 200°C, 2 hours at 220°C, and 4 hours at 240°C. The dielectric constant was subsequently characterized using Broadband Dielectric Spectroscopy at room temperature across a frequency range of 100 Hz to 1 MHz.",
      "reasoning_analysis": "Increasing Factors: The incorporation of 1.0 wt% Multiwalled carbon nanotubes acts as a conductive filler within the insulating matrix. Since the sample composition places the system at the percolation threshold, significant interfacial polarization (Maxwell-Wagner-Sillars effect) occurs at the polymer-filler interfaces, drastically enhancing charge storage capability. Additionally, the degassing step removes air voids, which have a lower dielectric constant than the polymer, thereby increasing the bulk permittivity. Decreasing Factors: The primary matrix is a cyanate ester, which intrinsically possesses a low dielectric constant due to the low polarity of the triazine rings formed during curing. Furthermore, the extensive multi-step thermal curing protocol promotes a high degree of crosslinking, which restricts segmental chain mobility and limits the orientation of any residual dipoles under an electric field. Dominant Factor: While the cyanate ester matrix provides a low-k baseline, the presence of conductive MWCNTs at the percolation threshold creates a micro-capacitor network that overwhelms the intrinsic low permittivity of the resin. Therefore, the filler-induced interfacial polarization is the dominant factor driving the dielectric constant significantly higher than that of the neat polymer."
    }
  },
  {
    "doi": "10.1016/j.carbon.2012.06.027",
    "title": "The origin of the electric and dielectric behavior of expanded graphite–carbon nanotube/cyanate ester composites with very high dielectric constant and low dielectric loss",
    "year": 2012,
    "chemical_composition": {
      "repeat_unit_psmiles": null,
      "monomers": [
        {
          "name": "2,2′-bis(4-cyanatophenyl)isopropylidene",
          "smiles": "CC(C)(c1ccc(OC#N)cc1)c2ccc(OC#N)cc2",
          "ratio_value": 100,
          "ratio_unit": "wt parts"
        },
        {
          "name": "Diglycidyl ether of bisphenol A",
          "smiles": "CC(C)(c1ccc(OCC2CO2)cc1)c2ccc(OCC3CO3)cc2",
          "ratio_value": 1,
          "ratio_unit": "wt parts"
        }
      ],
      "additives": [
        {
          "name": "Expanded graphite",
          "type": "filler",
          "amount_value": 0.08,
          "amount_unit": "wt%"
        },
        {
          "name": "Multiwalled carbon nanotube",
          "type": "filler",
          "amount_value": 0.5,
          "amount_unit": "wt%"
        }
      ],
      "is_homopolymer": false
    },
    "processing_history": "CE and E-51 (100:1 wt) blended at 150°C for 10min. MWCNTs (0.50 wt%) and EG (0.08 wt%) added. Maintained at 150°C for 110min. Degassed at 130°C for 1h. Cured at 180°C/2h + 200°C/2h + 220°C/2h + 240°C/4h. Dielectric constant maximum value measured by Broadband Dielectric Spectroscopy at room temperature, frequency 100 Hz - 1 MHz.",
    "hierarchical_structure": "MWCNTs disentangled and effectively dispersed. EG nanosheets act as bridge connecting MWCNTs. Full conductive network formed.",
    "properties": {
      "eps": {
        "value": [
          400
        ],
        "unit": null
      }
    },
    "analysis_with_hierarchical_structure": {
      "descriptive_text": "The sample comprises a thermoset matrix formed from 2,2′-bis(4-cyanatophenyl)isopropylidene cyanate ester modified with a minor fraction of diglycidyl ether of bisphenol A epoxy resin. This blend is reinforced with a hybrid conductive filler system consisting of 0.5 wt% multiwalled carbon nanotubes and 0.08 wt% expanded graphite. Processing involved blending the resin components at 150°C, incorporating the fillers, degassing, and subjecting the mixture to a multi-step thermal curing cycle ramping from 180°C to 240°C. Hierarchical structural analysis reveals that the multiwalled carbon nanotubes are effectively disentangled and dispersed, with the expanded graphite nanosheets acting as bridges to connect the nanotubes into a full conductive network within the cured composite.",
      "reasoning_analysis": "Increasing Factors: The inclusion of conductive fillers, specifically multiwalled carbon nanotubes and expanded graphite, introduces strong interfacial polarization (Maxwell-Wagner-Sillars effect) at the boundaries between the conductive phases and the insulating matrix. The specific hierarchical structure where expanded graphite nanosheets bridge the nanotubes facilitates the formation of a full conductive network, creating numerous microcapacitors that drastically enhance the dielectric constant near the percolation threshold. Additionally, the formation of polar triazine rings during the cyanate ester cyclotrimerization contributes intrinsic dipole polarization to the matrix. Decreasing Factors: The rigorous multi-step thermal curing protocol up to 240°C ensures a high degree of crosslinking density, which restricts segmental chain mobility and limits the orientational polarization of polymer dipoles within the matrix. Furthermore, the base cyanate ester chemistry is inherently selected for low dielectric properties, providing a low-permittivity baseline that opposes the filler-induced enhancement. Dominant Factor: The establishment of a full conductive network through the synergistic bridging action of the hybrid filler system is the dominant factor governing the dielectric behavior. This structural connectivity likely positions the composite at or above the percolation threshold, where the geometric capacitance and massive interfacial charge accumulation qualitatively overwhelm the intrinsic low-permittivity characteristics of the highly crosslinked thermoset matrix."
    },
    "analysis_without_hierarchical_structure": {
      "descriptive_text": "The sample comprises a blend of 2,2′-bis(4-cyanatophenyl)isopropylidene and Diglycidyl ether of bisphenol A in a 100:1 weight ratio, reinforced with 0.08 wt% Expanded graphite and 0.5 wt% Multiwalled carbon nanotube. The preparation involved blending the resin components at 150°C for 10 minutes, followed by the addition of fillers and maintenance at 150°C for 110 minutes. The mixture was subsequently degassed at 130°C for 1 hour and cured through a multi-step thermal cycle at 180°C, 200°C, 220°C, and 240°C for 2 hours each, with the dielectric constant characterized by Broadband Dielectric Spectroscopy at room temperature between 100 Hz and 1 MHz.",
