Repository: hhtrick/HHT-code

# HHT training framework

This directory contains model training, embedding precomputation, inference, article-level baselines and the curated datasets. All commands below assume that the working directory is `train_code/`.

## 3. Datasets and fixed partitions

Each main dataset is a JSON array at `dataset/{property}/{property}.json`. Entries contain source metadata, `chemical_composition`, `processing_history`, `hierarchical_structure`, `properties`, and two generated-analysis objects. Targets are stored as `properties[property]["value"]`; source metadata and target values are not predictive input fields.

| Property | Train | Validation | Test | Total |
|---|---:|---:|---:|---:|

File: train_code/dataset/eps/eps.json (part 15 of 190)
[
      "reasoning_analysis": "Increasing Factors: The incorporation of conductive carbonaceous fillers, specifically Multiwalled carbon nanotube and Expanded graphite, introduces significant interfacial polarization (Maxwell-Wagner-Sillars effect) within the insulating polymer matrix, creating microcapacitor structures that drastically enhance charge storage capability. Additionally, the degassing step at 130°C removes entrapped air voids, which possess a low dielectric constant, thereby increasing the effective permittivity of the bulk composite. Decreasing Factors: The primary matrix consists of cyanate ester, which forms a highly crosslinked triazine network known for intrinsically low dielectric constants due to low dipole moments and restricted segmental motion. The rigorous multi-step curing cycle up to 240°C maximizes crosslinking density, further limiting dipole orientation and free volume, which tends to suppress the dielectric constant relative to less cured or more polar matrices. Dominant Factor: While the highly crosslinked cyanate ester matrix provides a low-permittivity baseline, the inclusion of conductive nanofillers is the dominant factor governing the final dielectric behavior. The interfacial polarization mechanisms induced by the Multiwalled carbon nanotubes and Expanded graphite typically yield a substantial qualitative increase in the dielectric constant that outweighs the insulating nature of the cured resin, provided the filler dispersion maintains high interfacial area without causing immediate electrical shorting."
    }
  },
  {
    "doi": "10.1002/app.52132",
    "title": "Preparation and properties of a fluorinated epoxy resin with low dielectric constant",
    "year": 2022,
    "chemical_composition": {
      "repeat_unit_psmiles": null,
      "monomers": [
        {
          "name": "diglycidol ether of 2,4-bis (1,1,1,3,3,3-hexafluoroisopropyl) fluorobenzene",
          "smiles": "FC1=C(C(C(F)(F)F)(C(F)(F)F)OCC2CO2)C=C(C(C(F)(F)F)(C(F)(F)F)OCC3CO3)C=C1",
          "ratio_value": null,
          "ratio_unit": null
        },
        {
          "name": "hexahydrophthalic anhydride",
          "smiles": "O=C1OC(=O)C2CCCC21",
          "ratio_value": null,
          "ratio_unit": null
        }
      ],
      "additives": [
        {
          "name": "tris(dimethylaminomethyl)phenol",
          "type": "accelerator",
          "amount_value": 1,
          "amount_unit": "wt%"
        }
      ],
      "is_homopolymer": false
    },
    "processing_history": "HHPA melted at 60 °C, mixed with epoxy and DMP-30 at 80 °C. Vacuum degassed. Cured at 120 °C for 2 h, 160 °C for 2 h, and 200 °C for 2 h. Dielectric constant measured by E5071CEP Network analyzer using wave-guide method at room temperature at 10 GHz.",
    "hierarchical_structure": "Crosslinked thermoset network.",
    "properties": {
      "eps": {
        "value": [
          2.39
        ],
        "unit": null
      }
    },
    "analysis_with_hierarchical_structure": {
      "descriptive_text": "The sample consists of a crosslinked thermoset network formed by the copolymerization of diglycidol ether of 2,4-bis (1,1,1,3,3,3-hexafluoroisopropyl) fluorobenzene and hexahydrophthalic anhydride. The formulation includes 1 wt% tris(dimethylaminomethyl)phenol as an accelerator. Processing involved melting the anhydride at 60 °C, mixing with the epoxy resin and accelerator at 80 °C, followed by vacuum degassing. The system was cured via a step-wise thermal protocol at 120 °C, 160 °C, and 200 °C for 2 hours each. The dielectric constant was characterized at room temperature and 10 GHz using a wave-guide method on an E5071CEP Network analyzer.",
      "reasoning_analysis": "Increasing Factors: The curing reaction between the epoxy groups and hexahydrophthalic anhydride generates polar ester linkages within the network, which possess permanent dipole moments that contribute to orientational polarization. Additionally, the inclusion of tris(dimethylaminomethyl)phenol introduces polar amine and phenolic moieties, albeit in small quantities, which can slightly enhance dipolar contributions to the permittivity. Decreasing Factors: The most significant factor lowering the dielectric constant is the incorporation of hexafluoroisopropyl groups and fluorinated benzene rings within the epoxy monomer; the low electronic polarizability of carbon-fluorine bonds and the high electronegativity of fluorine reduce the overall material polarizability. Furthermore, the high-temperature step-wise curing protocol ensures a high degree of crosslinking conversion, minimizing the concentration of residual polar hydroxyl groups or unreacted epoxies that would otherwise increase dielectric loss and permittivity. The hydrophobic nature of the fluorinated segments also inhibits moisture absorption, preventing the substantial increase in permittivity associated with water uptake. Dominant Factor: The extensive fluorination of the epoxy backbone qualitatively dominates the dielectric behavior. While the formation of ester linkages during curing introduces polarity, the low polarizability of the C-F bonds and the resulting free volume characteristics associated with the bulky hexafluoroisopropyl groups establish a qualitative reduction in permittivity relative to standard epoxy systems, overriding the polar contributions from the curing agent and accelerator."
    },
    "analysis_without_hierarchical_structure": {
      "descriptive_text": "The polymer sample comprises a crosslinked epoxy network synthesized from diglycidol ether of 2,4-bis(1,1,1,3,3,3-hexafluoroisopropyl)fluorobenzene and hexahydrophthalic anhydride, utilizing 1 wt% tris(dimethylaminomethyl)phenol as an accelerator. The preparation protocol involved melting the anhydride at 60 °C, mixing it with the epoxy resin and accelerator at 80 °C, followed by vacuum degassing to remove volatiles. The material was subjected to a stepwise curing cycle at 120 °C, 160 °C, and 200 °C for two hours each, and the dielectric constant was characterized using a wave-guide method with a network analyzer at 10 GHz under room temperature conditions.",
      "reasoning_analysis": "Increasing Factors: The chemical reaction between the epoxy groups and the anhydride curing agent generates ester linkages within the network, which possess permanent dipole moments that contribute to orientational polarizability and inherently drive the eps higher. Additionally, the tertiary amine accelerator introduces nitrogen-containing polar functionalities, albeit in minor quantities, which may slightly enhance dipolar contributions. Decreasing Factors: The extensive fluorination of the epoxy monomer, characterized by hexafluoroisopropyl groups and a fluorinated benzene ring, significantly reduces electronic polarizability due to the high electronegativity and tight electron binding of fluorine atoms. The bulky nature of these fluorinated substituents increases the fractional free volume, reducing the density of polarizable units per unit volume, while the vacuum degassing and high-temperature curing process effectively removes moisture and residual volatiles that would otherwise elevate the dielectric constant. Dominant Factor: The intrinsic low polarizability of the carbon-fluorine bonds and the substantial free volume induced by the bulky hexafluoroisopropyl architecture qualitatively dominate the dielectric behavior, driving the eps significantly lower relative to standard epoxy systems and outweighing the polar contributions from the ester linkages formed during crosslinking."
    }
  },
  {
    "doi": "10.1002/app.52132",
    "title": "Preparation and properties of a fluorinated epoxy resin with low dielectric constant",
    "year": 2022,
    "chemical_composition": {
      "repeat_unit_psmiles": null,
      "monomers": [
        {
          "name": "diglycidol ether of 2,4-bis (1,1,1,3,3,3-hexafluoroisopropyl) fluorobenzene",
          "smiles": "FC1=C(C(C(F)(F)F)(C(F)(F)F)OCC2CO2)C=C(C(C(F)(F)F)(C(F)(F)F)OCC3CO3)C=C1",
          "ratio_value": null,
          "ratio_unit": null
        },
        {
          "name": "hexahydrophthalic anhydride",
          "smiles": "O=C1OC(=O)C2CCCC21",
          "ratio_value": null,
          "ratio_unit": null
        }
      ],
      "additives": [
        {
          "name": "tris(dimethylaminomethyl)phenol",
          "type": "accelerator",
          "amount_value": 1,
          "amount_unit": "wt%"
        }
      ],
      "is_homopolymer": false
    },
    "processing_history": "HHPA melted at 60 °C, mixed with epoxy and DMP-30 at 80 °C. Vacuum degassed. Cured at 120 °C for 2 h, 160 °C for 2 h, and 200 °C for 2 h. Dielectric constant measured by E5071CEP Network analyzer using wave-guide method at room temperature, minimum value in 8.2–12.4 GHz range.",
    "hierarchical_structure": "Crosslinked thermoset network.",
    "properties": {
      "eps": {
        "value": [
          2.38
        ],
        "unit": null
      }
    },
    "analysis_with_hierarchical_structure": {
      "descriptive_text": "The sample comprises a crosslinked thermoset network synthesized from diglycidol ether of 2,4-bis (1,1,1,3,3,3-hexafluoroisopropyl) fluorobenzene and hexahydrophthalic anhydride, utilizing 1 wt% tris(dimethylaminomethyl)phenol as an accelerator. Preparation involved melting the anhydride at 60 °C, mixing with the epoxy resin and accelerator at 80 °C, vacuum degassing, and executing a stepwise curing protocol at 120 °C, 160 °C, and 200 °C for 2 hours per stage. The dielectric constant was evaluated at room temperature via a wave-guide method using an E5071CEP Network analyzer, identifying the minimum value across the 8.2–12.4 GHz frequency range.",
      "reasoning_analysis": "Increasing Factors: The formation of polar ester linkages during the anhydride curing process introduces permanent dipole moments that enhance electronic and atomic polarizability, inherently driving the dielectric constant (eps) higher. Additionally, the presence of the tertiary amine accelerator introduces localized polar nitrogen-containing groups within the matrix which can contribute to increased polarizability. Decreasing Factors: The incorporation of bulky hexafluoroisopropyl groups significantly reduces electronic polarizability due to the low polarizability of fluorine atoms and increases the fractional free volume within the network, both of which substantially lower the eps. The high-frequency measurement range (GHz) limits dipolar orientation contributions, and the highly crosslinked network structure restricts segmental mobility, further reducing orientational polarizability. Furthermore, the vacuum degassing and high-temperature curing minimize moisture uptake and volatile content, preventing dielectric enhancement from water absorption. Dominant Factor: The strategic fluorination of the epoxy monomer is the dominant factor governing the dielectric behavior. While polar ester linkages exist, the low polarizability of the C-F bonds and the increased free volume associated with the bulky fluorinated side groups are specifically designed to minimize permittivity, qualitatively overriding the contributions from the curing agent and accelerator to yield a material with inherently reduced eps."
    },
    "analysis_without_hierarchical_structure": {
      "descriptive_text": "The sample comprises a crosslinked epoxy network synthesized from diglycidol ether of 2,4-bis (1,1,1,3,3,3-hexafluoroisopropyl) fluorobenzene and hexahydrophthalic anhydride, utilizing 1 wt% tris(dimethylaminomethyl)phenol as an accelerator. The hexahydrophthalic anhydride was initially melted at 60 °C and mixed with the epoxy resin and accelerator at 80 °C, followed by vacuum degassing to eliminate entrapped volatiles. The system was cured via a multi-step thermal protocol consisting of 2 hours at 120 °C, 2 hours at 160 °C, and 2 hours at 200 °C. The dielectric constant was subsequently characterized at room temperature using a wave-guide method with an E5071CEP Network analyzer, recording the minimum value within the 8.2–12.4 GHz frequency range.",
      "reasoning_analysis": "Increasing Factors: The curing reaction between the epoxy and hexahydrophthalic anhydride generates polar ester linkages within the network backbone, which possess permanent dipole moments that contribute to orientational polarization, thereby increasing the dielectric constant. Additionally, the presence of the tris(dimethylaminomethyl)phenol accelerator introduces tertiary amine groups, which are polar and can further contribute to dipolar relaxation mechanisms. Decreasing Factors: The chemical composition is heavily modified with hexafluoroisopropyl groups and aromatic fluorine atoms; the high electronegativity and low polarizability of fluorine significantly reduce electronic polarization compared to hydrogen-based analogs. Furthermore, the rigorous step-wise curing history up to 200 °C ensures a high degree of crosslinking and conversion, which restricts segmental chain mobility and limits the ability of dipoles to align with the external electric field. Dominant Factor: The extensive fluorination of the epoxy monomer is the dominant factor governing the dielectric behavior. While the curing chemistry introduces some polar functionality, the intrinsic low polarizability of the C-F bonds and the bulky fluorinated side groups fundamentally suppress the dielectric constant to levels significantly lower than conventional non-fluorinated epoxy systems."
    }
  },
  {
    "doi": "10.1016/j.carbon.2012.06.027",
    "title": "The origin of the electric and dielectric behavior of expanded graphite–carbon nanotube/cyanate ester composites with very high dielectric constant and low dielectric loss",
    "year": 2012,
    "chemical_composition": {
      "repeat_unit_psmiles": null,
      "monomers": [
        {
          "name": "2,2′-bis(4-cyanatophenyl)isopropylidene",
          "smiles": "CC(C)(c1ccc(OC#N)cc1)c2ccc(OC#N)cc2",
          "ratio_value": 100,
          "ratio_unit": "wt parts"
        },
        {
          "name": "Diglycidyl ether of bisphenol A",
          "smiles": "CC(C)(c1ccc(OCC2CO2)cc1)c2ccc(OCC3CO3)cc2",
          "ratio_value": 1,
          "ratio_unit": "wt parts"
        }
      ],
      "additives": [
        {
          "name": "Expanded graphite",
          "type": "filler",
          "amount_value": 0.08,
          "amount_unit": "wt%"
        },
        {
          "name": "Multiwalled carbon nanotube",
          "type": "filler",
          "amount_value": 0.5,
          "amount_unit": "wt%"
        }
      ],
      "is_homopolymer": false
    },
    "processing_history": "CE and E-51 (100:1 wt) blended at 150°C for 10min. MWCNTs (0.50 wt%) and EG (0.08 wt%) added. Maintained at 150°C for 110min. Degassed at 130°C for 1h. Cured at 180°C/2h + 200°C/2h + 220°C/2h + 240°C/4h. Dielectric constant measured by Broadband Dielectric Spectroscopy at room temperature, frequency 100 Hz - 1 MHz (reported value for comparison with dielectric loss).",
    "hierarchical_structure": "MWCNTs disentangled and effectively dispersed. EG nanosheets act as bridge connecting MWCNTs. Full conductive network formed.",
    "properties": {
      "eps": {
        "value": [
          393
        ],
        "unit": null
      }
    },
    "analysis_with_hierarchical_structure": {
      "descriptive_text": "The sample comprises a cyanate ester matrix derived from 2,2′-bis(4-cyanatophenyl)isopropylidene co-reacted with a minor fraction of diglycidyl ether of bisphenol A epoxy in a 100:1 weight ratio. This resin system was compounded with 0.50 wt% multiwalled carbon nanotubes and 0.08 wt% expanded graphite filler. The processing protocol involved blending the resin components at 150°C, incorporating the conductive fillers with extended mixing, degassing at 130°C, and subsequently undergoing a multi-stage thermal curing cycle ranging from 180°C to 240°C. Structural analysis reveals that the multiwalled carbon nanotubes are effectively disentangled and dispersed, with the expanded graphite nanosheets acting as bridges to connect the nanotubes, resulting in the formation of a full conductive network within the cured composite.",
      "reasoning_analysis": "Increasing Factors: The incorporation of high-aspect-ratio conductive fillers, specifically multiwalled carbon nanotubes and expanded graphite, introduces extensive interfacial areas within the insulating matrix. The hierarchical structure where graphite nanosheets bridge the nanotubes facilitates the formation of numerous micro-capacitor structures, leading to intense Maxwell-Wagner-Sillars interfacial polarization which drastically elevates the dielectric constant. Decreasing Factors: The cyanate ester matrix is inherently characterized by low polarity and low dielectric loss. Furthermore, the rigorous multi-stage thermal curing cycle promotes a high degree of crosslinking, which restricts the orientational mobility of any intrinsic polymer dipoles, thereby limiting the matrix contribution to the overall permittivity. Dominant Factor: The geometric arrangement and connectivity of the conductive fillers dominate the dielectric response. The establishment of a full conductive network with effective dispersion creates a percolation-like environment where interfacial polarization effects overwhelmingly supersede the intrinsic low-permittivity nature of the cured resin matrix, driving the eps to significantly higher values relative to the neat polymer."
    },
    "analysis_without_hierarchical_structure": {
      "descriptive_text": "The composite material features a cyanate ester resin matrix derived from 2,2′-bis(4-cyanatophenyl)isopropylidene, modified with a minor fraction of diglycidyl ether of bisphenol A epoxy. This polymer system was reinforced with 0.50 wt% multiwalled carbon nanotubes and 0.08 wt% expanded graphite. Preparation involved blending the resin components at 150°C, incorporating the fillers, and maintaining the mixture at 150°C for 110 minutes to ensure dispersion. Following degassing at 130°C, the sample underwent a multi-stage thermal curing process ramping from 180°C to 240°C to achieve full crosslinking. Dielectric constant measurements were performed using Broadband Dielectric Spectroscopy at room temperature across a frequency range of 100 Hz to 1 MHz.",
      "reasoning_analysis": "Increasing Factors: The incorporation of conductive carbon-based fillers, specifically multiwalled carbon nanotubes and expanded graphite, introduces significant interfacial polarization (Maxwell-Wagner-Sillars effect) within the insulating matrix, which qualitatively drives the dielectric constant upward. Additionally, the presence of the epoxy modifier introduces polar ether and hydroxyl groups that increase the overall dipole density compared to a pure cyanate ester network. Decreasing Factors: The base cyanate ester chemistry polymerizes into a highly symmetric triazine network known for intrinsically low polarity and low dielectric constant. Furthermore, the rigorous multi-step high-temperature curing schedule maximizes crosslinking density and conversion, which restricts segmental chain mobility and reduces the ability of dipoles to orient with the electric field, thereby suppressing the dielectric constant. Dominant Factor: While the highly crosslinked cyanate ester matrix establishes a low-permittivity baseline, the presence of conductive nanofillers creates strong interfacial polarization effects that qualitatively dominate the dielectric response, leading to a net enhancement in the dielectric constant relative to the neat resin system despite the restrictive processing history."
    }
  },
  {
    "doi": "10.1002/app.52132",
    "title": "Preparation and properties of a fluorinated epoxy resin with low dielectric constant",
    "year": 2022,
    "chemical_composition": {
      "repeat_unit_psmiles": null,
      "monomers": [
        {
          "name": "diglycidol ether of 2,4-bis (1,1,1,3,3,3-hexafluoroisopropyl) fluorobenzene",
          "smiles": "FC1=C(C(C(F)(F)F)(C(F)(F)F)OCC2CO2)C=C(C(C(F)(F)F)(C(F)(F)F)OCC3CO3)C=C1",
          "ratio_value": null,
          "ratio_unit": null
        },
        {
          "name": "hexahydrophthalic anhydride",
          "smiles": "O=C1OC(=O)C2CCCC21",
          "ratio_value": null,
          "ratio_unit": null
        }
      ],
      "additives": [
        {
          "name": "tris(dimethylaminomethyl)phenol",
          "type": "accelerator",
          "amount_value": 1,
          "amount_unit": "wt%"
        }
      ],
      "is_homopolymer": false
    },
    "processing_history": "HHPA melted at 60 °C, mixed with epoxy and DMP-30 at 80 °C. Vacuum degassed. Cured at 120 °C for 2 h, 160 °C for 2 h, and 200 °C for 2 h. Dielectric constant measured by E5071CEP Network analyzer using wave-guide method at room temperature at 12 GHz.",
    "hierarchical_structure": "Crosslinked thermoset network.",
    "properties": {
      "eps": {
        "value": [
          2.4
        ],
        "unit": null
      }
    },
    "analysis_with_hierarchical_structure": {
      "descriptive_text": "The sample consists of a crosslinked thermoset network formed by the reaction of a fluorinated epoxy resin, specifically the diglycidol ether of 2,4-bis(1,1,1,3,3,3-hexafluoroisopropyl) fluorobenzene, with hexahydrophthalic anhydride as the curing agent. The formulation includes 1 wt% tris(dimethylaminomethyl)phenol as an accelerator to facilitate the curing process. Preparation involved melting the anhydride at 60 °C, mixing with the epoxy and accelerator at 80 °C, followed by vacuum degassing to remove entrapped air. The material was subsequently cured using a step-wise thermal protocol held at 120 °C, 160 °C, and 200 °C for 2 hours each. The dielectric constant was characterized at room temperature at a frequency of 12 GHz using the wave-guide method with an E5071CEP Network analyzer.",
      "reasoning_analysis": "Increasing Factors: The formation of polar ester linkages during the reaction between the epoxy groups and hexahydrophthalic anhydride introduces dipolar moments capable of contributing to orientational polarization. Additionally, the inclusion of the tris(dimethylaminomethyl)phenol accelerator introduces tertiary amine groups, which are polar and may contribute to the overall permittivity. Decreasing Factors: The extensive fluorination in the epoxy monomer, specifically the hexafluoroisopropyl groups and fluorobenzene ring, significantly reduces electronic polarizability due to the low polarizability of fluorine atoms. The bulky nature of these fluorinated groups increases the fractional free volume within the crosslinked network, reducing the density of polarizable units per unit volume. Furthermore, the high-temperature step-wise curing promotes a highly crosslinked thermoset structure that restricts segmental motion, thereby limiting the ability of dipoles to align with the electric field at 12 GHz. Dominant Factor: The fluorination effect is the dominant factor. While the curing process introduces polar linkages, the intrinsic low polarizability of the C-F bonds and the free volume expansion caused by the bulky fluorinated side groups are specifically engineered to minimize dielectric constant, typically overriding the polar contributions from the curing agent and accelerator in such specialized low-k materials."
    },
    "analysis_without_hierarchical_structure": {
      "descriptive_text": "The sample comprises a thermosetting epoxy network synthesized from diglycidol ether of 2,4-bis(1,1,1,3,3,3-hexafluoroisopropyl)fluorobenzene and hexahydrophthalic anhydride, utilizing 1 wt% tris(dimethylaminomethyl)phenol as an accelerator. The preparation involved melting the anhydride at 60 °C, mixing with the epoxy resin and accelerator at 80 °C, and vacuum degassing the mixture to remove entrapped volatiles. A stepwise curing cycle was applied at 120 °C, 160 °C, and 200 °C for 2 hours each to ensure complete crosslinking. The dielectric constant was subsequently characterized at room temperature and 12 GHz using a wave-guide method with an E5071CEP Network analyzer.",
      "reasoning_analysis": "Increasing Factors: The curing reaction between the epoxy groups and hexahydrophthalic anhydride generates polar ester linkages within the network, which introduce permanent dipoles that contribute to electronic and atomic polarizability. Additionally, the inclusion of the tris(dimethylaminomethyl)phenol accelerator introduces polar tertiary amine and hydroxyl functionalities into the matrix, potentially increasing the overall polarizability relative to a pure hydrocarbon system. Decreasing Factors: The most significant structural feature is the extensive fluorination of the epoxy monomer, specifically the hexafluoroisopropyl groups and the fluorobenzene ring, as carbon-fluorine bonds exhibit low electronic polarizability and the bulky fluorinated groups increase free volume. Furthermore, the high-temperature stepwise curing ensures a high degree of crosslinking, which severely restricts segmental mobility and dipole orientation at the measurement frequency of 12 GHz, thereby suppressing the orientational contribution to the dielectric constant. Dominant Factor: The intrinsic low polarizability associated with the high fluorine content qualitatively dominates the final dielectric behavior, as the design of fluorinated epoxies specifically targets the reduction of permittivity compared to standard non-fluorinated epoxy systems, outweighing the polar contributions from the curing agents and accelerator."
    }
  },
  {
    "doi": "10.1002/app.24800",
    "title": "Fully Aliphatic Polyimides from Adamantane-Based Diamines for Enhanced Thermal Stability, Solubility, Transparency, and Low Dielectric Constant",
    "year": 2006,
    "chemical_composition": {
      "repeat_unit_psmiles": null,
      "monomers": [
        {
          "name": "Bicyclo[2,2,2]oct-7-ene-2,3,5,6-tetracarboxylic dianhydride",
          "smiles": null,
          "ratio_value": null,
          "ratio_unit": null
        },
        {
          "name": "1,3-Diaminoadamantane",
          "smiles": "NC12CC3CC(C1)CC(N)C32",
          "ratio_value": null,
          "ratio_unit": null
        }
      ],
      "additives": [],
      "is_homopolymer": true
    },
    "processing_history": "One-step synthesis in m-cresol at 60-200°C under N2. Films spin-coated onto ITO glass, heated 60-250°C. Dielectric constant measured at 1 MHz using impedance-gain phase analyzer (HP4194A).",
    "hierarchical_structure": "Rigid backbone, amorphous nature indicated by WAXD amorphous halo around 2θ=16°.",
    "properties": {
      "eps": {
        "value": [
          2.52
        ],
        "unit": null
      }
    },
    "analysis_with_hierarchical_structure": {
      "descriptive_text": "The sample comprises a rigid-backbone polymer synthesized via a one-step reaction between Bicyclo[2,2,2]oct-7-ene-2,3,5,6-tetracarboxylic dianhydride and 1,3-Diaminoadamantane in m-cresol at temperatures ranging from 60 to 200°C under a nitrogen atmosphere. The material was processed into films by spin-coating onto ITO glass substrates and subjected to thermal treatment ranging from 60 to 250°C to facilitate imidization and solvent removal. Structural analysis indicates an amorphous nature characterized by a WAXD amorphous halo around 2θ=16°, and the dielectric constant was subsequently evaluated at 1 MHz using an impedance-gain phase analyzer.",
      "reasoning_analysis": "Increasing Factors: The formation of imide linkages during thermal treatment introduces polar carbonyl groups capable of dipolar polarization, which intrinsically contributes to a higher dielectric constant. Additionally, the use of m-cresol as a processing solvent presents a risk where residual polar solvent molecules, if not completely eliminated during the 250°C heating stage, could remain trapped in the matrix and artificially elevate the dielectric constant. Decreasing Factors: The incorporation of bulky 1,3-Diaminoadamantane and bicyclo[2,2,2]octene units creates substantial free volume within the amorphous matrix, reducing the overall density of polarizable material per unit volume. Furthermore, the rigid cage-like structures restrict chain segmental mobility, hindering the alignment of dipoles with the applied electric field at 1 MHz, thereby reducing orientational polarization. Dominant Factor: The structural design utilizing bulky aliphatic cage monomers is the dominant factor influencing the dielectric behavior. While the imide groups provide polar contributions, the significant free volume introduction and the restriction of dipole mobility caused by the rigid adamantane and bicyclo frameworks qualitatively drive the dielectric constant lower relative to conventional aromatic polyimides, prioritizing reduced permittivity for electronic applications."
    },
    "analysis_without_hierarchical_structure": {
      "descriptive_text": "The polymer sample is synthesized via a one-step reaction between Bicyclo[2,2,2]oct-7-ene-2,3,5,6-tetracarboxylic dianhydride and 1,3-Diaminoadamantane in m-cresol at temperatures ranging from 60 to 200°C under a nitrogen atmosphere. Thin films were fabricated by spin-coating the solution onto indium tin oxide (ITO) glass substrates, followed by thermal treatment at 60 to 250°C to facilitate imidization. The dielectric constant was subsequently measured at 1 MHz using an impedance-gain phase analyzer.",
      "reasoning_analysis": "Increasing Factors: The formation of polar imide linkages during the thermal curing process introduces strong dipole moments and high electronic polarizability associated with the carbonyl groups, which inherently drives the dielectric constant upward. Additionally, the confinement effects of the thin film geometry on the ITO substrate may restrict chain mobility, potentially enhancing orientational polarization contributions. Decreasing Factors: The incorporation of bulky, rigid cage structures from both the 1,3-Diaminoadamantane and the bicyclo[2,2,2]octene dianhydride creates significant internal free volume due to steric hindrance, which reduces the number of polarizable groups per unit volume. Furthermore, the high-temperature thermal treatment ensures the removal of the polar m-cresol solvent, eliminating solvent-induced dipolar contributions that would otherwise elevate the dielectric constant. Dominant Factor: The substantial free volume generated by the bulky adamantane and bicyclo moieties qualitatively dominates the dielectric behavior; this structural loosening reduces the overall polarization density more significantly than the intrinsic polarity of the imide bonds increases it, typically resulting in a lower dielectric constant relative to conventional aromatic polyimides."
    }
  },
  {
    "doi": "10.1002/app.52132",
    "title": "Preparation and properties of a fluorinated epoxy resin with low dielectric constant",
    "year": 2022,
    "chemical_composition": {
      "repeat_unit_psmiles": null,
      "monomers": [
        {
          "name": "bisphenol A diglycidyl ether",
          "smiles": "CC(C)(c1ccc(OCC2CO2)cc1)c3ccc(OCC4CO4)cc3",
          "ratio_value": null,
          "ratio_unit": null
        }
      ],
      "additives": [
        {
          "name": "boron trifluoride ethylamine",
          "type": "initiator",
          "amount_value": 3,
          "amount_unit": "wt%"
        }
      ],
      "is_homopolymer": true
    },
    "processing_history": "BF3MEA dissolved in n-butanol (10 wt%), mixed with epoxy at 70 °C. Vacuum degassed at 70–80 °C for 2 h. Cured at 120 °C for 2 h, 160 °C for 2 h, and 200 °C for 2 h. Dielectric constant measured by E5071CEP Network analyzer using wave-guide method at room temperature at 10 GHz.",
    "hierarchical_structure": "Crosslinked thermoset network.",
    "properties": {
      "eps": {
        "value": [
          2.75
        ],
        "unit": null
      }
    },
    "analysis_with_hierarchical_structure": {
      "descriptive_text": "This sample comprises a crosslinked thermoset network derived from bisphenol A diglycidyl ether monomers cured with 3 wt% boron trifluoride ethylamine initiator. The preparation involved dissolving the initiator in n-butanol before mixing with the epoxy at 70 °C, followed by vacuum degassing at 70–80 °C for 2 hours to eliminate volatiles. A multi-step thermal curing cycle was applied at 120 °C, 160 °C, and 200 °C for 2 hours each to finalize the network architecture. The dielectric constant was characterized at room temperature using a wave-guide method at 10 GHz.",
      "reasoning_analysis": "Increasing Factors: The bisphenol A backbone contains aromatic rings and ether linkages that provide high electronic and atomic polarizability, while the curing reaction generates secondary hydroxyl groups that introduce strong permanent dipoles capable of contributing to orientational polarization. The inclusion of boron trifluoride ethylamine also adds polar functional groups to the matrix. Decreasing Factors: The formation of a dense crosslinked thermoset network restricts segmental mobility, hindering the alignment of dipoles with the electric field. Additionally, the high measurement frequency of 10 GHz limits the contribution of slower dipolar relaxation processes, effectively suppressing orientational polarization. The rigorous vacuum degassing and high-temperature curing up to 200 °C likely ensure the removal of the polar n-butanol solvent, preventing plasticization or artificial inflation of the dielectric constant. Dominant Factor: While the intrinsic polarity of the epoxy functional groups establishes a baseline permittivity, the dominant factor governing the final eps is the restriction of dipolar mobility imposed by the high crosslinking density and the high-frequency measurement condition, which confines the dielectric response primarily to electronic and atomic polarization mechanisms within the rigid network."
    },
    "analysis_without_hierarchical_structure": {
      "descriptive_text": "The sample consists of a bisphenol A diglycidyl ether epoxy resin system initiated with 3 wt% boron trifluoride ethylamine. The preparation involved dissolving the initiator in n-butanol at 10 wt% concentration before mixing with the epoxy at 70 °C, followed by vacuum degassing at 70–80 °C for 2 hours to remove volatiles. A step-wise curing cycle was applied, heating the material at 120 °C for 2 hours, 160 °C for 2 hours, and finally 200 °C for 2 hours. The dielectric constant was subsequently characterized at room temperature at 10 GHz using a wave-guide method with an E5071CEP Network analyzer.",
      "reasoning_analysis": "Increasing Factors: The chemical composition features polar ether linkages and hydroxyl groups generated during the curing of bisphenol A diglycidyl ether, which enhance dipolar polarization and intrinsically drive the dielectric constant higher. Additionally, the vacuum degassing step in the processing history reduces void content within the bulk material, preventing the lowering of the effective permittivity that would occur with air pockets. Decreasing Factors: The step-wise curing history up to 200 °C promotes a high degree of crosslinking, which restricts segmental chain mobility and limits the ability of dipoles to orient with the electric field, particularly at the high measurement frequency of 10 GHz. Dominant Factor: While the intrinsic polarity of the epoxy monomers establishes a baseline permittivity, the high crosslink density achieved through the elevated temperature curing profile dominantly restricts dipolar mobility, thereby defining the magnitude of the dielectric constant at microwave frequencies."
    }
  },
  {
    "doi": "10.1002/app.52132",
    "title": "Preparation and properties of a fluorinated epoxy resin with low dielectric constant",
    "year": 2022,
    "chemical_composition": {
      "repeat_unit_psmiles": null,
      "monomers": [
        {
          "name": "bisphenol A diglycidyl ether",
          "smiles": "CC(C)(c1ccc(OCC2CO2)cc1)c3ccc(OCC4CO4)cc3",
          "ratio_value": null,
          "ratio_unit": null
        }
      ],
      "additives": [
        {
          "name": "boron trifluoride ethylamine",
          "type": "initiator",
          "amount_value": 3,
          "amount_unit": "wt%"
        }
      ],
      "is_homopolymer": true
    },
    "processing_history": "BF3MEA dissolved in n-butanol (10 wt%), mixed with epoxy at 70 °C. Vacuum degassed at 70–80 °C for 2 h. Cured at 120 °C for 2 h, 160 °C for 2 h, and 200 °C for 2 h. Dielectric constant measured by E5071CEP Network analyzer using wave-guide method at room temperature at 12 GHz.",
    "hierarchical_structure": "Crosslinked thermoset network.",
    "properties": {
      "eps": {
        "value": [
          2.75
        ],
        "unit": null
      }
    },
    "analysis_with_hierarchical_structure": {
      "descriptive_text": "The sample comprises a crosslinked thermoset network synthesized from bisphenol A diglycidyl ether monomers using 3 wt% boron trifluoride ethylamine as an initiator. The preparation process involved dissolving the initiator in n-butanol and mixing with the epoxy at 70 °C, followed by vacuum degassing at 70–80 °C for 2 hours to eliminate volatiles. The material was subsequently cured using a stepwise thermal profile consisting of 2-hour holds at 120 °C, 160 °C, and 200 °C to ensure complete network formation. Dielectric properties were evaluated at room temperature using a wave-guide method at 12 GHz via an E5071CEP Network analyzer.",
      "reasoning_analysis": "Increasing Factors: The chemical composition features bisphenol A diglycidyl ether, which contains polar ether linkages and aromatic rings that contribute to electronic and atomic polarizability. Crucially, the curing reaction opens the epoxide rings to form secondary hydroxyl groups, which are highly polar and significantly enhance orientational polarization. Additionally, the processing history includes vacuum degassing and high-temperature curing, which minimizes void content; since air has a low dielectric constant, removing voids increases the effective bulk permittivity. Decreasing Factors: The formation of a highly crosslinked thermoset network during the stepwise curing up to 200 °C restricts segmental chain mobility, thereby limiting the ability of dipoles to align with the external electric field. Furthermore, the characterization frequency of 12 GHz falls within the microwave regime, where slower dipolar relaxation mechanisms may not fully respond to the field, reducing the observed permittivity compared to low-frequency measurements. Dominant Factor: The intrinsic chemical polarity introduced by the high concentration of hydroxyl groups generated during complete curing, combined with the high density achieved through vacuum processing, qualitatively dominates the dielectric behavior, establishing a permittivity characteristic of dense, polar thermoset networks despite the restrictions imposed by crosslinking and high-frequency measurement."
    },
    "analysis_without_hierarchical_structure": {
      "descriptive_text": "The sample comprises a bisphenol A diglycidyl ether epoxy resin system initiated with 3 wt% boron trifluoride ethylamine. Preparation involved dissolving the initiator in n-butanol at 10 wt% prior to mixing with the epoxy at 70 °C, followed by vacuum degassing at 70–80 °C for 2 hours. The material underwent a sequential thermal curing profile at 120 °C, 160 °C, and 200 °C for 2 hours each to form a crosslinked network. Dielectric properties were characterized at room temperature and 12 GHz using a wave-guide method with an E5071CEP Network analyzer.",
