Repository: hhtrick/HHT-code

# HHT training framework

This directory contains model training, embedding precomputation, inference, article-level baselines and the curated datasets. All commands below assume that the working directory is `train_code/`.

## 3. Datasets and fixed partitions

Each main dataset is a JSON array at `dataset/{property}/{property}.json`. Entries contain source metadata, `chemical_composition`, `processing_history`, `hierarchical_structure`, `properties`, and two generated-analysis objects. Targets are stored as `properties[property]["value"]`; source metadata and target values are not predictive input fields.

| Property | Train | Validation | Test | Total |
|---|---:|---:|---:|---:|

File: train_code/dataset/eps/eps.json (part 16 of 190)
[
      "reasoning_analysis": "Increasing Factors: The chemical composition features a bisphenol A backbone containing aromatic rings and ether linkages, which possess high electronic and atomic polarizability. Furthermore, the curing reaction generates secondary hydroxyl groups that introduce strong dipolar moments, inherently driving the dielectric constant upward. The presence of the boron trifluoride ethylamine initiator complex also introduces additional polar species into the network. Decreasing Factors: The processing history involves a high-temperature step-curing regimen up to 200 °C, which creates a highly crosslinked network density that restricts the segmental mobility required for orientational polarization, thereby limiting the dielectric response. Additionally, the characterization frequency of 12 GHz is in the microwave regime where dipolar relaxation processes may not fully contribute, resulting in a lower observed value compared to low-frequency measurements. Dominant Factor: The intrinsic chemical polarity arising from the dense concentration of hydroxyl and ether groups within the cured epoxy network qualitatively dominates the dielectric behavior, establishing a significant baseline permittivity that outweighs the reduction caused by restricted chain mobility due to crosslinking."
    }
  },
  {
    "doi": "10.1002/app.24800",
    "title": "Fully Aliphatic Polyimides from Adamantane-Based Diamines for Enhanced Thermal Stability, Solubility, Transparency, and Low Dielectric Constant",
    "year": 2006,
    "chemical_composition": {
      "repeat_unit_psmiles": null,
      "monomers": [
        {
          "name": "Bicyclo[2,2,2]oct-7-ene-2,3,5,6-tetracarboxylic dianhydride",
          "smiles": null,
          "ratio_value": null,
          "ratio_unit": null
        },
        {
          "name": "1,3-Diaminopropane",
          "smiles": "NCCCN",
          "ratio_value": null,
          "ratio_unit": null
        }
      ],
      "additives": [],
      "is_homopolymer": true
    },
    "processing_history": "One-step synthesis in m-cresol at 60-200°C under N2. Films spin-coated onto ITO glass, heated 60-250°C. Dielectric constant measured at 1 MHz using impedance-gain phase analyzer (HP4194A).",
    "hierarchical_structure": "Semicrystalline, peaks in region 2θ < 20°.",
    "properties": {
      "eps": {
        "value": [
          2.92
        ],
        "unit": null
      }
    },
    "analysis_with_hierarchical_structure": {
      "descriptive_text": "The sample comprises a polyimide synthesized via a one-step polymerization reaction between Bicyclo[2,2,2]oct-7-ene-2,3,5,6-tetracarboxylic dianhydride and 1,3-Diaminopropane in m-cresol solvent under a nitrogen atmosphere at temperatures ranging from 60 to 200°C. The resulting material was processed into thin films by spin-coating onto ITO glass substrates, followed by thermal curing at temperatures between 60 and 250°C to facilitate imidization and solvent removal. Structural characterization indicates a semicrystalline morphology with X-ray diffraction peaks observed in the 2θ region below 20°, and the dielectric constant was subsequently measured at 1 MHz using an impedance-gain phase analyzer.",
      "reasoning_analysis": "Increasing Factors: The presence of polar carbonyl groups within the imide rings contributes to dipole orientation polarization, which intrinsically drives the dielectric constant higher. Additionally, the semicrystalline structure implies dense chain packing in ordered domains, potentially increasing the number density of polarizable units per unit volume compared to a highly porous amorphous structure. Decreasing Factors: The utilization of an alicyclic dianhydride eliminates conjugated aromatic systems, significantly reducing electronic polarizability compared to conventional aromatic polyimides. The aliphatic 1,3-diaminopropane spacer further lowers backbone polarizability, while the bulky bicyclic structure introduces significant fractional free volume, which lowers the overall material density and dielectric constant. Furthermore, the crystalline regions may restrict segmental motion, suppressing the orientational polarization of dipoles. Dominant Factor: The chemical composition featuring alicyclic and aliphatic components dominates the final behavior; the substantial reduction in electronic polarizability due to the absence of aromatic rings and the increased free volume from the bulky bicyclic structure qualitatively outweigh the contributions from the polar imide groups, leading to a lower dielectric constant relative to standard aromatic polyimides."
    },
    "analysis_without_hierarchical_structure": {
      "descriptive_text": "The polymer sample was synthesized via a one-step procedure involving Bicyclo[2,2,2]oct-7-ene-2,3,5,6-tetracarboxylic dianhydride and 1,3-Diaminopropane in m-cresol solvent at temperatures ranging from 60 to 200°C under a nitrogen atmosphere. The resulting material was processed into thin films by spin-coating onto ITO glass substrates, followed by thermal treatment at temperatures between 60 and 250°C to ensure proper film formation and curing. The dielectric constant was subsequently characterized at a frequency of 1 MHz using an impedance-gain phase analyzer.",
      "reasoning_analysis": "Increasing Factors: The formation of imide linkages during the one-step synthesis introduces polar carbonyl groups capable of dipolar orientation, which inherently contributes to a higher dielectric constant. Additionally, the thermal processing up to 250°C promotes densification of the spin-coated film, potentially increasing the number density of polarizable groups per unit volume, while any residual m-cresol solvent trapped within the matrix would significantly elevate the permittivity due to its own polarity. Decreasing Factors: The chemical composition features a bicyclo[2,2,2]octene-based dianhydride and an aliphatic 1,3-diaminopropane, both of which lack the highly polarizable pi-electron systems found in aromatic polyimides, thereby reducing electronic polarizability. Furthermore, the bulky, rigid alicyclic structure likely induces substantial free volume within the polymer matrix due to inefficient chain packing, which effectively lowers the dielectric constant by reducing the material density. Dominant Factor: The intrinsic low polarizability associated with the alicyclic dianhydride and aliphatic diamine structure qualitatively dominates the dielectric behavior, driving the eps lower compared to aromatic analogs, provided that the thermal treatment up to 250°C is sufficient to minimize the counteracting effect of residual polar solvent."
    }
  },
  {
    "doi": "10.1002/app.52132",
    "title": "Preparation and properties of a fluorinated epoxy resin with low dielectric constant",
    "year": 2022,
    "chemical_composition": {
      "repeat_unit_psmiles": null,
      "monomers": [
        {
          "name": "bisphenol A diglycidyl ether",
          "smiles": "CC(C)(c1ccc(OCC2CO2)cc1)c3ccc(OCC4CO4)cc3",
          "ratio_value": null,
          "ratio_unit": null
        },
        {
          "name": "hexahydrophthalic anhydride",
          "smiles": "O=C1OC(=O)C2CCCC21",
          "ratio_value": null,
          "ratio_unit": null
        }
      ],
      "additives": [
        {
          "name": "tris(dimethylaminomethyl)phenol",
          "type": "accelerator",
          "amount_value": 1,
          "amount_unit": "wt%"
        }
      ],
      "is_homopolymer": false
    },
    "processing_history": "HHPA melted at 60 °C, mixed with epoxy and DMP-30 at 80 °C. Vacuum degassed. Cured at 120 °C for 2 h, 160 °C for 2 h, and 200 °C for 2 h. Dielectric constant measured by E5071CEP Network analyzer using wave-guide method at room temperature at 10 GHz.",
    "hierarchical_structure": "Crosslinked thermoset network.",
    "properties": {
      "eps": {
        "value": [
          2.67
        ],
        "unit": null
      }
    },
    "analysis_with_hierarchical_structure": {
      "descriptive_text": "The sample comprises a crosslinked thermoset network synthesized from bisphenol A diglycidyl ether and hexahydrophthalic anhydride, incorporating 1 wt% tris(dimethylaminomethyl)phenol as an accelerator. Preparation involved melting the anhydride at 60 °C, mixing with the epoxy resin and accelerator at 80 °C, and vacuum degassing prior to a stepwise curing cycle at 120 °C, 160 °C, and 200 °C for 2 hours each. The resulting material was characterized using a wave-guide method with an E5071CEP Network analyzer to determine the dielectric constant at room temperature and 10 GHz.",
      "reasoning_analysis": "Increasing Factors: The curing reaction between the epoxy resin and hexahydrophthalic anhydride generates a high density of polar ester linkages and secondary hydroxyl groups, which possess significant dipole moments that enhance orientational polarization and drive the dielectric constant upward. Additionally, the inclusion of the polar tris(dimethylaminomethyl)phenol accelerator introduces further dipolar species, while the vacuum degassing step removes air voids (which have a low dielectric constant), ensuring a denser medium that maximizes the effective permittivity. Decreasing Factors: The formation of a rigid crosslinked thermoset network significantly restricts segmental chain mobility, limiting the ability of dipoles to orient with the electric field, particularly at the high measurement frequency of 10 GHz where relaxation processes may be suppressed. Furthermore, the presence of bulky aromatic rings in the bisphenol A backbone contributes to structural rigidity, which further hinders dipolar rotation compared to flexible aliphatic chains. Dominant Factor: The intrinsic chemical polarity arising from the high concentration of hydroxyl and ester groups formed during curing is the dominant factor, establishing a baseline dielectric constant significantly higher than non-polar polymers, although the rigid crosslinked architecture and high-frequency measurement conditions qualitatively limit the maximum achievable orientational polarization."
    },
    "analysis_without_hierarchical_structure": {
      "descriptive_text": "The sample comprises a thermoset epoxy network synthesized from bisphenol A diglycidyl ether and hexahydrophthalic anhydride, utilizing 1 wt% tris(dimethylaminomethyl)phenol as an accelerator. Preparation involved melting the anhydride at 60 °C and mixing it with the epoxy resin and catalyst at 80 °C, followed by vacuum degassing to eliminate entrapped volatiles. The system was subjected to a stepped thermal curing cycle of 2 hours at 120 °C, 2 hours at 160 °C, and 2 hours at 200 °C to ensure complete crosslinking. Finally, the dielectric constant was characterized using a wave-guide method with an E5071CEP Network analyzer at room temperature and a frequency of 10 GHz.",
      "reasoning_analysis": "Increasing Factors: The chemical composition introduces significant polarity through the formation of hydroxyl and ester linkages during the epoxy-anhydride curing reaction, alongside the electronic polarizability contributed by the aromatic rings in the bisphenol A backbone. Furthermore, the processing history includes vacuum degassing, which removes low-permittivity air voids, thereby increasing the effective bulk dielectric constant of the material. Decreasing Factors: The use of hexahydrophthalic anhydride, an aliphatic curing agent, offers lower intrinsic polarizability compared to aromatic alternatives, potentially limiting the overall permittivity. Additionally, the rigorous stepped curing protocol creates a high crosslinking density that restricts segmental chain mobility, hindering the orientation of dipoles in response to the electric field, an effect that is particularly pronounced at the high measurement frequency of 10 GHz. Dominant Factor: The extensive high-temperature curing cycle ensures a high degree of conversion, maximizing the density of polar functional groups within the network; this increase in polar group density qualitatively dominates over the restrictive effects of crosslinking on dipole orientation, establishing a dielectric constant characteristic of a fully cured, polar thermoset system."
    }
  },
  {
    "doi": "10.1002/app.24800",
    "title": "Fully Aliphatic Polyimides from Adamantane-Based Diamines for Enhanced Thermal Stability, Solubility, Transparency, and Low Dielectric Constant",
    "year": 2006,
    "chemical_composition": {
      "repeat_unit_psmiles": null,
      "monomers": [
        {
          "name": "Bicyclo[2,2,2]oct-7-ene-2,3,5,6-tetracarboxylic dianhydride",
          "smiles": null,
          "ratio_value": null,
          "ratio_unit": null
        },
        {
          "name": "1,2-Diaminopropane",
          "smiles": "CC(N)CN",
          "ratio_value": null,
          "ratio_unit": null
        }
      ],
      "additives": [],
      "is_homopolymer": true
    },
    "processing_history": "One-step synthesis in m-cresol at 60-200°C under N2. Films spin-coated onto ITO glass, heated 60-250°C. Dielectric constant measured at 1 MHz using impedance-gain phase analyzer (HP4194A).",
    "hierarchical_structure": "Semicrystalline, peaks in region 2θ < 20°.",
    "properties": {
      "eps": {
        "value": [
          2.89
        ],
        "unit": null
      }
    },
    "analysis_with_hierarchical_structure": {
      "descriptive_text": "The sample is a semicrystalline polyimide synthesized via a one-step polymerization of bicyclo[2,2,2]oct-7-ene-2,3,5,6-tetracarboxylic dianhydride and 1,2-diaminopropane in m-cresol under a nitrogen atmosphere at temperatures ranging from 60 to 200°C. Thin films were fabricated by spin-coating the polymer solution onto ITO glass substrates, followed by thermal treatment at 60 to 250°C to ensure complete imidization and solvent removal. The resulting material exhibits semicrystalline morphology characterized by X-ray diffraction peaks in the 2θ region below 20°, and its dielectric constant was evaluated at 1 MHz using an impedance-gain phase analyzer.",
      "reasoning_analysis": "Increasing Factors: The formation of polar imide linkages containing carbonyl and C-N bonds introduces permanent dipoles that contribute to atomic and orientational polarization, inherently raising the dielectric constant. Additionally, the semicrystalline morphology indicates dense chain packing in specific domains, which increases the number density of polarizable units per unit volume compared to a highly porous amorphous structure. Decreasing Factors: The incorporation of the bulky bicyclo[2,2,2]octene alicyclic structure within the dianhydride monomer significantly reduces electronic polarizability compared to conventional aromatic counterparts and introduces substantial free volume due to steric hindrance, which qualitatively lowers the dielectric constant. Furthermore, the thermal curing process up to 250°C facilitates the removal of the high-dielectric m-cresol solvent and completes the imidization, eliminating polar polyamic acid precursors and moisture that would otherwise elevate the permittivity. Dominant Factor: The structural modification via the bulky alicyclic BCOD monomer is the dominant factor governing the dielectric behavior. While the imide groups are polar, the specific design of introducing alicyclic units is intended to disrupt chain stacking and reduce polarizability, qualitatively driving the dielectric constant lower than standard aromatic polyimides, supported by the effective solvent removal during processing."
    },
    "analysis_without_hierarchical_structure": {
      "descriptive_text": "The polymer sample is a polyimide derived from the condensation of Bicyclo[2,2,2]oct-7-ene-2,3,5,6-tetracarboxylic dianhydride and 1,2-Diaminopropane. The material was synthesized via a one-step polymerization process in m-cresol solvent at temperatures ranging from 60 to 200°C under a nitrogen atmosphere. Following synthesis, the polymer solution was spin-coated onto ITO glass substrates and subjected to thermal treatment between 60 and 250°C to form films. The dielectric constant was subsequently characterized at a frequency of 1 MHz using an impedance-gain phase analyzer.",
      "reasoning_analysis": "Increasing Factors: The formation of the polyimide backbone introduces highly polar imide rings containing carbonyl groups, which possess strong dipole moments that contribute positively to orientational polarization. Additionally, the thermal curing process up to 250°C ensures complete imidization and film densification, maximizing the density of these polar groups per unit volume. Decreasing Factors: The incorporation of the bulky Bicyclo[2,2,2]oct-7-ene structure introduces significant free volume due to its rigid, three-dimensional geometry, which reduces the overall material density and thus lowers the dielectric constant. Furthermore, the use of an aliphatic diamine instead of a highly polarizable aromatic diamine reduces the electronic and atomic polarizability of the chain backbone, while the rigid bicyclic structure may sterically hinder the orientation of dipoles under the applied electric field. Dominant Factor: The structural impact of the bulky bicyclic dianhydride is the dominant factor; while the imide groups are inherently polar, the specific inclusion of the bulky, non-polar bicyclo octene moiety is designed to increase free volume and reduce polarizability relative to standard aromatic polyimides, suggesting that the free volume effect qualitatively outweighs the intrinsic polarity of the imide linkage in determining the final dielectric behavior."
    }
  },
  {
    "doi": "10.1002/app.52132",
    "title": "Preparation and properties of a fluorinated epoxy resin with low dielectric constant",
    "year": 2022,
    "chemical_composition": {
      "repeat_unit_psmiles": null,
      "monomers": [
        {
          "name": "bisphenol A diglycidyl ether",
          "smiles": "CC(C)(c1ccc(OCC2CO2)cc1)c3ccc(OCC4CO4)cc3",
          "ratio_value": null,
          "ratio_unit": null
        },
        {
          "name": "hexahydrophthalic anhydride",
          "smiles": "O=C1OC(=O)C2CCCC21",
          "ratio_value": null,
          "ratio_unit": null
        }
      ],
      "additives": [
        {
          "name": "tris(dimethylaminomethyl)phenol",
          "type": "accelerator",
          "amount_value": 1,
          "amount_unit": "wt%"
        }
      ],
      "is_homopolymer": false
    },
    "processing_history": "HHPA melted at 60 °C, mixed with epoxy and DMP-30 at 80 °C. Vacuum degassed. Cured at 120 °C for 2 h, 160 °C for 2 h, and 200 °C for 2 h. Dielectric constant measured by E5071CEP Network analyzer using wave-guide method at room temperature at 12 GHz.",
    "hierarchical_structure": "Crosslinked thermoset network.",
    "properties": {
      "eps": {
        "value": [
          2.66
        ],
        "unit": null
      }
    },
    "analysis_with_hierarchical_structure": {
      "descriptive_text": "The sample consists of a crosslinked thermoset network synthesized from bisphenol A diglycidyl ether and hexahydrophthalic anhydride, incorporating 1 wt% tris(dimethylaminomethyl)phenol as an accelerator. Preparation involved melting the anhydride at 60 °C, mixing with the epoxy resin and accelerator at 80 °C, followed by vacuum degassing and a stepwise curing cycle at 120 °C, 160 °C, and 200 °C for 2 hours each. The dielectric properties were subsequently characterized at room temperature at 12 GHz using a wave-guide method via an E5071CEP Network analyzer.",
      "reasoning_analysis": "Increasing Factors: The chemical composition introduces significant polarity through the formation of secondary hydroxyl groups and ester linkages during the epoxy-anhydride curing reaction, alongside the inherent ether linkages and aromatic rings in the bisphenol A backbone which enhance electronic polarizability. Additionally, the inclusion of the tris(dimethylaminomethyl)phenol accelerator introduces tertiary amine groups that contribute further dipolar moments to the network. Decreasing Factors: The high measurement frequency of 12 GHz restricts the contribution of slower dipolar relaxation mechanisms, allowing only electronic and atomic polarization to contribute fully to the permittivity. Furthermore, the use of a cycloaliphatic hardener offers lower polarizability compared to aromatic hardeners, and the high-temperature stepwise curing promotes a dense crosslinked network that restricts segmental motion and dipole orientation. Dominant Factor: The intrinsic electronic polarizability of the aromatic bisphenol A units combined with the high density of polar functional groups generated during the complete curing process qualitatively dominates the dielectric response, establishing a substantial baseline permittivity that persists despite the frequency limitations and restricted chain mobility imposed by the crosslinked thermoset structure."
    },
    "analysis_without_hierarchical_structure": {
      "descriptive_text": "The sample comprises a thermosetting epoxy network synthesized from bisphenol A diglycidyl ether and hexahydrophthalic anhydride, catalyzed by 1 wt% tris(dimethylaminomethyl)phenol. Preparation involved melting the anhydride at 60 °C, mixing with the epoxy resin and accelerator at 80 °C, and vacuum degassing the mixture. The material was cured using a stepwise thermal profile consisting of 120 °C, 160 °C, and 200 °C holds for two hours each, and the dielectric constant was subsequently measured at room temperature and 12 GHz using a wave-guide method with an E5071CEP Network analyzer.",
      "reasoning_analysis": "Increasing Factors: The chemical composition introduces significant polarity through the formation of ester linkages and secondary hydroxyl groups during the epoxy-anhydride curing reaction, alongside the electronic polarization contributed by the aromatic rings in the bisphenol A backbone. Additionally, the vacuum degassing step in the processing history removes entrapped air voids, which have a lower permittivity than the polymer matrix, thereby increasing the effective eps of the bulk material. Decreasing Factors: The high-temperature stepwise curing protocol generates a highly crosslinked thermoset network, which restricts the segmental motion required for orientational polarization of dipoles, particularly at the high measurement frequency of 12 GHz. Furthermore, the use of a cycloaliphatic anhydride hardener instead of an aromatic amine reduces the overall electronic polarizability compared to fully aromatic epoxy systems. Dominant Factor: The intrinsic chemical polarity arising from the high density of hydroxyl and ester groups generated during complete conversion, combined with the elimination of voids via vacuum degassing, qualitatively dominates the dielectric behavior, establishing an eps governed primarily by material composition and density rather than being limited by the restricted dipole mobility of the crosslinked architecture."
    }
  },
  {
    "doi": "10.1002/app.52132",
    "title": "Preparation and properties of a fluorinated epoxy resin with low dielectric constant",
    "year": 2022,
    "chemical_composition": {
      "repeat_unit_psmiles": null,
      "monomers": [
        {
          "name": "bisphenol A diglycidyl ether",
          "smiles": "CC(C)(c1ccc(OCC2CO2)cc1)c3ccc(OCC4CO4)cc3",
          "ratio_value": null,
          "ratio_unit": null
        }
      ],
      "additives": [
        {
          "name": "boron trifluoride ethylamine",
          "type": "initiator",
          "amount_value": 3,
          "amount_unit": "wt%"
        }
      ],
      "is_homopolymer": true
    },
    "processing_history": "BF3MEA dissolved in n-butanol (10 wt%), mixed with epoxy at 70 °C. Vacuum degassed at 70–80 °C for 2 h. Cured at 120 °C for 2 h, 160 °C for 2 h, and 200 °C for 2 h. Dielectric constant measured by E5071CEP Network analyzer using wave-guide method at room temperature, minimum value in 8.2–12.4 GHz range.",
    "hierarchical_structure": "Crosslinked thermoset network.",
    "properties": {
      "eps": {
        "value": [
          2.74
        ],
        "unit": null
      }
    },
    "analysis_with_hierarchical_structure": {
      "descriptive_text": "The sample comprises a crosslinked thermoset network synthesized from bisphenol A diglycidyl ether via homopolymerization initiated by 3 wt% boron trifluoride ethylamine. The initiator was dissolved in n-butanol and mixed with the epoxy resin at 70 °C, followed by vacuum degassing at 70–80 °C for 2 hours to remove volatiles. The material was cured using a stepwise thermal protocol at 120 °C, 160 °C, and 200 °C for 2 hours each. The dielectric constant was characterized at room temperature using an E5071CEP Network analyzer via the wave-guide method, reporting the minimum value observed within the 8.2–12.4 GHz frequency range.",
      "reasoning_analysis": "Increasing Factors: The chemical composition includes aromatic rings and ether linkages from the bisphenol A backbone, which provide significant electronic and atomic polarizability. Additionally, the curing reaction generates secondary hydroxyl groups that introduce strong permanent dipoles, enhancing orientational polarization. The vacuum degassing processing step removes entrapped air voids, increasing the bulk density and preventing the dilution of the dielectric constant by low-permittivity air pockets. Decreasing Factors: The formation of a dense crosslinked thermoset network restricts segmental chain mobility, limiting the ability of dipoles to align with the applied electric field. Furthermore, the high measurement frequency (8.2–12.4 GHz) may exceed the relaxation frequency of certain polymer dipoles, causing a reduction in the orientational polarization contribution due to dielectric dispersion. Dominant Factor: The intrinsic polarity of the cured network, driven by the high concentration of hydroxyl and ether groups formed during polymerization, qualitatively dominates the dielectric response. While the crosslink density and high-frequency measurement constrain the maximum achievable polarization, the chemical presence of these polar functional groups establishes a higher baseline eps compared to non-polar hydrocarbon polymers."
    },
    "analysis_without_hierarchical_structure": {
      "descriptive_text": "The sample comprises a bisphenol A diglycidyl ether epoxy resin system initiated by 3 wt% boron trifluoride ethylamine. Preparation involved dissolving the initiator in n-butanol prior to mixing with the epoxy at 70 °C, followed by vacuum degassing at 70–80 °C for 2 hours to remove volatiles. The system was subsequently cured using a step-wise thermal profile comprising 2 hours at 120 °C, 2 hours at 160 °C, and finally 2 hours at 200 °C to ensure complete crosslinking. The dielectric constant was characterized at room temperature using a wave-guide method with an E5071CEP Network analyzer, reporting the minimum value observed within the 8.2–12.4 GHz frequency range.",
      "reasoning_analysis": "Increasing Factors: The chemical composition features a bisphenol A backbone with ether linkages and secondary hydroxyl groups generated during the curing reaction, which possess significant dipole moments that align with the electric field to intrinsically elevate the eps. Furthermore, the vacuum degassing step in the processing history removes air voids from the matrix; since air has a lower permittivity than the polymer, eliminating these voids increases the effective bulk density and consequently raises the measured eps. Decreasing Factors: The rigorous step-wise curing profile up to 200 °C drives a high degree of crosslinking, which significantly restricts the segmental mobility of the polar dipoles, hindering their ability to orient themselves in response to the high-frequency electric field and thereby limiting the eps. Additionally, the thermal processing likely ensures the complete evaporation of the n-butanol solvent; as residual polar solvent would act to increase permittivity, its removal contributes to a lower final eps value. Dominant Factor: While the intrinsic polarity of the functional groups establishes a moderate baseline permittivity, the high crosslink density achieved through the elevated temperature curing regime is the dominant factor governing the final dielectric response at microwave frequencies, as the restricted dipole mobility prevents the full polarization potential of the chemical groups from being realized, stabilizing the eps at a value characteristic of a highly cured, rigid network."
    }
  },
  {
    "doi": "10.1002/app.24800",
    "title": "Fully Aliphatic Polyimides from Adamantane-Based Diamines for Enhanced Thermal Stability, Solubility, Transparency, and Low Dielectric Constant",
    "year": 2006,
    "chemical_composition": {
      "repeat_unit_psmiles": null,
      "monomers": [
        {
          "name": "Bicyclo[2,2,2]oct-7-ene-2,3,5,6-tetracarboxylic dianhydride",
          "smiles": null,
          "ratio_value": null,
          "ratio_unit": null
        },
        {
          "name": "1,4-Diaminobutane",
          "smiles": "NCCCCN",
          "ratio_value": null,
          "ratio_unit": null
        }
      ],
      "additives": [],
      "is_homopolymer": true
    },
    "processing_history": "One-step synthesis in m-cresol at 60-200°C under N2. Films spin-coated onto ITO glass, heated 60-250°C. Dielectric constant measured at 1 MHz using impedance-gain phase analyzer (HP4194A).",
    "hierarchical_structure": "Semicrystalline, peaks in region 2θ < 20°.",
    "properties": {
      "eps": {
        "value": [
          2.86
        ],
        "unit": null
      }
    },
    "analysis_with_hierarchical_structure": {
      "descriptive_text": "The sample consists of a polyimide synthesized via a one-step polymerization reaction between bicyclo[2,2,2]oct-7-ene-2,3,5,6-tetracarboxylic dianhydride and 1,4-diaminobutane in m-cresol solvent under a nitrogen atmosphere. The resulting material was processed into thin films by spin-coating onto indium tin oxide (ITO) glass substrates, followed by thermal treatment ranging from 60 to 250 °C to facilitate imidization and solvent removal. Structural characterization reveals a semicrystalline morphology with diffraction peaks observed in the 2θ region below 20°, and the dielectric properties were evaluated at 1 MHz using an impedance-gain phase analyzer.",
      "reasoning_analysis": "Increasing Factors: The presence of polar carbonyl groups within the imide rings contributes to dipolar polarization, inherently raising the dielectric constant. Furthermore, the semicrystalline hierarchical structure indicates efficient chain packing and reduced free volume, which increases the number density of polarizable units per unit volume compared to an amorphous counterpart. The processing history involving m-cresol, a polar solvent, also introduces the risk of residual solvent retention despite thermal curing, which would significantly elevate the dielectric constant. Decreasing Factors: The chemical composition utilizes a bicyclo[2,2,2]octane-based dianhydride and an aliphatic diamine, both of which lack conjugated aromatic pi-electron systems, thereby drastically reducing electronic polarizability compared to conventional aromatic polyimides. The bulky bicyclic cage structure may also introduce localized free volume elements that lower the overall material density. Dominant Factor: The intrinsic low electronic polarizability resulting from the non-aromatic alicyclic and aliphatic composition is the dominant factor, as the absence of aromatic rings fundamentally lowers the baseline dielectric constant at 1 MHz. While the semicrystalline packing and potential residual solvent act to increase the value relative to an ideal porous film, the chemical backbone design dictates the overall low-polarity behavior."
    },
    "analysis_without_hierarchical_structure": {
      "descriptive_text": "The polymer sample is derived from Bicyclo[2,2,2]oct-7-ene-2,3,5,6-tetracarboxylic dianhydride and 1,4-Diaminobutane via a one-step synthesis conducted in m-cresol at temperatures ranging from 60 to 200°C under a nitrogen atmosphere. Thin films were fabricated by spin-coating the polymer solution onto ITO glass substrates, followed by thermal curing at temperatures between 60 and 250°C. The dielectric constant was subsequently characterized at a frequency of 1 MHz using an impedance-gain phase analyzer.",
      "reasoning_analysis": "Increasing Factors: The formation of polar imide linkages during the reaction between the dianhydride and diamine introduces strong dipole moments that inherently increase the dielectric constant (eps). Additionally, if the thermal curing up to 250°C fails to completely eliminate the highly polar m-cresol solvent trapped within the rigid polymer matrix, residual solvent molecules would significantly elevate the eps through interfacial polarization. Decreasing Factors: The bulky, non-planar bicyclo[2,2,2]octane structure of the dianhydride monomer introduces substantial free volume into the polymer matrix, reducing the density of polarizable groups per unit volume. Furthermore, the use of the aliphatic 1,4-Diaminobutane spacer reduces electronic polarizability compared to conventional aromatic diamines, and the thermal curing process promotes solvent removal and chain packing, minimizing extrinsic dielectric contributions. Dominant Factor: While the polar imide linkages establish a baseline dielectric response, the dominant factor influencing the final eps is the specific chemical architecture featuring the bulky bicyclic dianhydride and aliphatic diamine; this structural design is intended to maximize free volume and minimize polarizability, qualitatively driving the eps lower relative to standard aromatic polyimides despite the intrinsic polarity of the imide groups."
    }
  },
  {
    "doi": "10.1002/app.24800",
    "title": "Fully Aliphatic Polyimides from Adamantane-Based Diamines for Enhanced Thermal Stability, Solubility, Transparency, and Low Dielectric Constant",
    "year": 2006,
    "chemical_composition": {
      "repeat_unit_psmiles": null,
      "monomers": [
        {
          "name": "Bicyclo[2,2,2]oct-7-ene-2,3,5,6-tetracarboxylic dianhydride",
          "smiles": null,
          "ratio_value": null,
          "ratio_unit": null
        },
        {
          "name": "1,10-Diaminodecane",
          "smiles": "NCCCCCCCCCCN",
          "ratio_value": null,
          "ratio_unit": null
        }
      ],
      "additives": [],
      "is_homopolymer": true
    },
    "processing_history": "One-step synthesis in m-cresol at 60-200°C under N2. Films spin-coated onto ITO glass, heated 60-250°C. Dielectric constant measured at 1 MHz using impedance-gain phase analyzer (HP4194A).",
    "hierarchical_structure": "Semicrystalline, peaks in region 2θ < 20°.",
    "properties": {
      "eps": {
        "value": [
          2.74
        ],
        "unit": null
      }
    },
    "analysis_with_hierarchical_structure": {
      "descriptive_text": "The polymer sample is synthesized via a one-step reaction between Bicyclo[2,2,2]oct-7-ene-2,3,5,6-tetracarboxylic dianhydride and 1,10-Diaminodecane in m-cresol at temperatures ranging from 60 to 200°C under a nitrogen atmosphere. The resulting material was processed into films by spin-coating onto ITO glass substrates followed by thermal treatment at 60 to 250°C. Structural characterization reveals a semicrystalline morphology with diffraction peaks observed in the 2θ region below 20°. The dielectric constant was subsequently measured at a frequency of 1 MHz using an impedance-gain phase analyzer.",
      "reasoning_analysis": "Increasing Factors: The formation of polar imide linkages containing carbonyl groups during the high-temperature synthesis contributes significant electronic and atomic polarizability, which inherently drives the dielectric constant higher. Additionally, the thermal processing promotes densification, increasing the number density of polarizable units per unit volume. Decreasing Factors: The incorporation of the long aliphatic 1,10-diaminodecane spacer introduces a high fraction of non-polar methylene groups with low polarizability compared to aromatic counterparts, significantly reducing the dielectric constant. Furthermore, the semicrystalline morphology restricts segmental chain mobility, hindering the orientational polarization of dipoles at the measurement frequency, while the bulky bicyclic dianhydride structure may introduce free volume that lowers the overall density of polarizable groups. Dominant Factor: The high volume fraction of non-polar aliphatic chains from the diamine monomer qualitatively dominates the dielectric behavior. This effect is compounded by the restricted dipole mobility within the semicrystalline domains, driving the overall dielectric constant lower relative to fully aromatic polyimides despite the presence of polar imide linkages."
    },
    "analysis_without_hierarchical_structure": {
      "descriptive_text": "The polymer sample is a polyimide synthesized via a one-step polymerization reaction between Bicyclo[2,2,2]oct-7-ene-2,3,5,6-tetracarboxylic dianhydride and 1,10-Diaminodecane in m-cresol solvent at temperatures ranging from 60 to 200°C under a nitrogen atmosphere. The resulting material was processed into thin films by spin-coating onto indium tin oxide (ITO) glass substrates, followed by thermal treatment heating from 60 to 250°C to ensure complete imidization and solvent removal. The dielectric constant was subsequently characterized at a frequency of 1 MHz using an impedance-gain phase analyzer.",
      "reasoning_analysis": "Increasing Factors: The formation of polar imide linkages containing carbonyl groups during the thermal curing process introduces dipole moments that contribute to orientational and atomic polarization, inherently raising the dielectric constant. Furthermore, the spin-coating and subsequent heating protocol promotes dense film packing on the ITO substrate, minimizing air voids which would otherwise lower the effective dielectric constant of the bulk material. Decreasing Factors: The chemical composition relies on aliphatic and alicyclic structures rather than aromatic rings; specifically, the Bicyclo[2,2,2]octane dianhydride and the long 1,10-diaminodecane chain exhibit lower electronic polarizability than conventional aromatic counterparts. Additionally, the bulky bicyclic structure introduces significant free volume, and the long methylene spacer dilutes the concentration of polar imide groups per unit volume, both of which act to reduce the dielectric constant. Dominant Factor: The intrinsic low polarizability of the non-aromatic, aliphatic-alicyclic backbone qualitatively dominates the dielectric behavior, driving the eps lower relative to standard aromatic polyimides, despite the density-increasing effects of the thermal processing and the presence of polar imide functionalities."
    }
  },
  {
    "doi": "10.1002/app.24800",
    "title": "Fully Aliphatic Polyimides from Adamantane-Based Diamines for Enhanced Thermal Stability, Solubility, Transparency, and Low Dielectric Constant",
    "year": 2006,
    "chemical_composition": {
      "repeat_unit_psmiles": null,
      "monomers": [
        {
          "name": "Bicyclo[2,2,2]oct-7-ene-2,3,5,6-tetracarboxylic dianhydride",
          "smiles": null,
          "ratio_value": null,
          "ratio_unit": null
        },
        {
          "name": "1,3-Diaminoadamantane",
          "smiles": "NC12CC3CC(C1)CC(N)C32",
          "ratio_value": 1,
          "ratio_unit": "mol"
        },
        {
