Repository: hhtrick/HHT-code

# HHT training framework

This directory contains model training, embedding precomputation, inference, article-level baselines and the curated datasets. All commands below assume that the working directory is `train_code/`.

## 3. Datasets and fixed partitions

Each main dataset is a JSON array at `dataset/{property}/{property}.json`. Entries contain source metadata, `chemical_composition`, `processing_history`, `hierarchical_structure`, `properties`, and two generated-analysis objects. Targets are stored as `properties[property]["value"]`; source metadata and target values are not predictive input fields.

| Property | Train | Validation | Test | Total |
|---|---:|---:|---:|---:|

File: train_code/dataset/eps/eps.json (part 17 of 190)
[
          "name": "1,3-Diaminopropane",
          "smiles": "NCCCN",
          "ratio_value": 1,
          "ratio_unit": "mol"
        }
      ],
      "additives": [],
      "is_homopolymer": false
    },
    "processing_history": "One-step synthesis in m-cresol at 60-200°C under N2. Films spin-coated onto ITO glass, heated 60-250°C. Dielectric constant measured at 1 MHz using impedance-gain phase analyzer (HP4194A).",
    "hierarchical_structure": "Copolyimide with rigid and flexible moieties, reduced crystallinity.",
    "properties": {
      "eps": {
        "value": [
          2.62
        ],
        "unit": null
      }
    },
    "analysis_with_hierarchical_structure": {
      "descriptive_text": "The sample is a copolyimide synthesized via a one-step polymerization in m-cresol at temperatures ranging from 60 to 200°C under a nitrogen atmosphere. The chemical composition incorporates Bicyclo[2,2,2]oct-7-ene-2,3,5,6-tetracarboxylic dianhydride as the dianhydride component, copolymerized with equimolar amounts of 1,3-Diaminoadamantane and 1,3-Diaminopropane as diamine monomers. Thin films were fabricated by spin-coating the polymer solution onto ITO glass substrates, followed by thermal treatment at 60 to 250°C to ensure imidization and solvent removal. The resulting material exhibits a hierarchical structure characterized by the presence of both rigid and flexible moieties with reduced crystallinity, and its dielectric constant was evaluated at 1 MHz using an impedance-gain phase analyzer.",
      "reasoning_analysis": "Increasing Factors: The presence of polar imide linkages containing carbonyl groups within the polymer backbone contributes to electronic and orientational polarizability, inherently driving the dielectric constant upward. Additionally, the inclusion of the flexible 1,3-diaminopropane spacer may facilitate closer chain packing compared to fully rigid rods, potentially increasing the material density and corresponding permittivity. Decreasing Factors: The incorporation of bulky, alicyclic structures such as the adamantane group and the bicyclo[2,2,2]octane dianhydride introduces significant steric hindrance, which disrupts efficient chain packing and increases the fractional free volume within the matrix. This increased free volume reduces the number of polarizable groups per unit volume, thereby lowering the dielectric constant. Furthermore, the thermal processing history involving heating up to 250°C ensures complete imidization and removal of the polar m-cresol solvent, eliminating high-permittivity residuals that would otherwise elevate the eps. Dominant Factor: While the polar imide groups establish a baseline permittivity, the strategic incorporation of bulky alicyclic moieties designed to maximize fractional free volume is the dominant factor. This structural feature qualitatively drives the dielectric constant down, making it lower than conventional aromatic polyimides, despite the presence of flexible spacers that might encourage packing."
    },
    "analysis_without_hierarchical_structure": {
      "descriptive_text": "The polymer sample is a copolymer synthesized via a one-step method in m-cresol at temperatures ranging from 60 to 200°C under a nitrogen atmosphere. The chemical composition comprises Bicyclo[2,2,2]oct-7-ene-2,3,5,6-tetracarboxylic dianhydride reacted with equimolar amounts of 1,3-Diaminoadamantane and 1,3-Diaminopropane. Following synthesis, the material was processed into films by spin-coating onto ITO glass substrates and subsequently heated between 60 and 250°C to finalize the structure. The dielectric constant was characterized at a frequency of 1 MHz using an impedance-gain phase analyzer.",
      "reasoning_analysis": "Increasing Factors: The formation of polar imide linkages during the thermal imidization process contributes inherent electronic and atomic polarizability to the polymer matrix. Additionally, the inclusion of the flexible 1,3-Diaminopropane spacer facilitates efficient chain packing relative to fully rigid architectures, potentially increasing the material density and the concentration of polarizable units per unit volume, thereby driving the eps higher. Decreasing Factors: The incorporation of bulky 1,3-Diaminoadamantane and Bicyclo[2,2,2]oct-7-ene-2,3,5,6-tetracarboxylic dianhydride units introduces substantial free volume within the matrix due to steric hindrance and inefficient packing efficiency. This increased free volume reduces the number of polarizable groups per unit volume, driving the eps down. Furthermore, the high-temperature thermal treatment up to 250°C promotes complete imidization and removal of residual polar solvent molecules, minimizing extrinsic dipolar contributions. Dominant Factor: The structural modification aimed at increasing free volume through the bulky adamantane and bicyclo cage monomers is the dominant factor. While the imide chemistry possesses inherent polarity, the specific design of this copolymer leverages the free volume effect to qualitatively lower the eps relative to densely packed polar polymer systems."
    }
  },
  {
    "doi": "10.1002/app.49778",
    "title": "High dielectric constant epoxy nanocomposites containing ZnO quantum dots decorated carbon nanotube",
    "year": 2021,
    "chemical_composition": {
      "repeat_unit_psmiles": null,
      "monomers": [
        {
          "name": "Diglycidyl ether of bisphenol F",
          "smiles": "C1COC1OCC2=CC=C(C=C2)CC3=CC=C(C=C3)OCC4COC4",
          "ratio_value": 168,
          "ratio_unit": "wt part"
        },
        {
          "name": "Diethyl toluene diamine",
          "smiles": "CCc1cc(C)c(N)c(CC)c1N",
          "ratio_value": 90,
          "ratio_unit": "wt part"
        }
      ],
      "additives": [],
      "is_homopolymer": false
    },
    "processing_history": "DGEBF and DETDA (168:90 wt) mixed in acetone, sonicated. Solvent removed (rotary evap 60C 15min). Degassed (vacuum 80C 2h). Heated 121C 45min. Film applicator (100 um). Cured 120C 2h, Post-cured 170C 3h. Dielectric constant measured by Novocontrol broadband dielectric spectrometer at 10 Hz, Room Temperature.",
    "hierarchical_structure": "Amorphous epoxy network.",
    "properties": {
      "eps": {
        "value": [
          4.13
        ],
        "unit": null
      }
    },
    "analysis_with_hierarchical_structure": {
      "descriptive_text": "The sample consists of an amorphous epoxy network synthesized from Diglycidyl ether of bisphenol F and Diethyl toluene diamine in a 168:90 weight ratio. Preparation involved mixing the components in acetone with sonication, followed by solvent removal via rotary evaporation at 60 °C and degassing under vacuum at 80 °C for 2 hours. The mixture was heated to 121 °C, cast into a 100 μm film using a film applicator, and subjected to a curing cycle at 120 °C for 2 hours followed by post-curing at 170 °C for 3 hours. The dielectric constant was subsequently measured using a broadband dielectric spectrometer at 10 Hz and room temperature.",
      "reasoning_analysis": "Increasing Factors: The formation of secondary hydroxyl groups during the epoxy-amine curing reaction introduces strong permanent dipoles, while the ether linkages in the DGEBF backbone and the aromatic rings in both monomers contribute significant electronic and atomic polarizability. Additionally, the low measurement frequency of 10 Hz allows sufficient time for these dipoles to orient with the electric field, maximizing the orientational polarization contribution. Decreasing Factors: The high crosslink density resulting from the thermal curing and post-curing schedule restricts segmental chain mobility, which limits the ability of polar groups to align with the external field compared to a linear polymer analog. Furthermore, the ethyl substituents on the toluene diamine hardener introduce non-polar aliphatic character that dilutes the overall dipole density of the network. Dominant Factor: The high concentration of polar hydroxyl and ether functionalities generated within the network structure qualitatively dominates the dielectric response, establishing a moderate-to-high permittivity baseline that outweighs the mobility restrictions imposed by the crosslinked architecture."
    },
    "analysis_without_hierarchical_structure": {
      "descriptive_text": "The sample comprises a crosslinked epoxy network synthesized from Diglycidyl ether of bisphenol F and Diethyl toluene diamine in a weight ratio of 168:90. The precursors were dissolved in acetone and sonicated prior to solvent removal via rotary evaporation at 60°C for 15 minutes and vacuum degassing at 80°C for 2 hours. The mixture was heated to 121°C for 45 minutes, cast into a 100 μm film, and subjected to a curing cycle at 120°C for 2 hours followed by a post-cure at 170°C for 3 hours. The dielectric constant was subsequently characterized using a Novocontrol broadband dielectric spectrometer at 10 Hz and room temperature.",
      "reasoning_analysis": "Increasing Factors: The chemical composition includes aromatic rings in both the epoxy resin and amine hardener, which provide high electronic polarizability, alongside polar ether linkages and hydroxyl groups generated during the crosslinking reaction that enhance dipolar polarization. Decreasing Factors: The rigorous thermal processing history, specifically the high-temperature post-curing at 170°C, creates a highly crosslinked network that restricts segmental mobility and dipole orientation, while the explicit solvent removal and degassing steps eliminate residual acetone that would otherwise artificially inflate the permittivity. Dominant Factor: The intrinsic electronic and dipolar polarizability derived from the high density of aromatic structures and reaction-generated hydroxyl groups qualitatively dominates the dielectric constant, establishing a moderate baseline value that persists despite the mobility constraints imposed by the high crosslink density."
    }
  },
  {
    "doi": "10.1002/app.24800",
    "title": "Fully Aliphatic Polyimides from Adamantane-Based Diamines for Enhanced Thermal Stability, Solubility, Transparency, and Low Dielectric Constant",
    "year": 2006,
    "chemical_composition": {
      "repeat_unit_psmiles": null,
      "monomers": [
        {
          "name": "Bicyclo[2,2,2]oct-7-ene-2,3,5,6-tetracarboxylic dianhydride",
          "smiles": null,
          "ratio_value": null,
          "ratio_unit": null
        },
        {
          "name": "1,3-Diaminoadamantane",
          "smiles": "NC12CC3CC(C1)CC(N)C32",
          "ratio_value": 1,
          "ratio_unit": "mol"
        },
        {
          "name": "1,4-Diaminobutane",
          "smiles": "NCCCCN",
          "ratio_value": 1,
          "ratio_unit": "mol"
        }
      ],
      "additives": [],
      "is_homopolymer": false
    },
    "processing_history": "One-step synthesis in m-cresol at 60-200°C under N2. Films spin-coated onto ITO glass, heated 60-250°C. Dielectric constant measured at 1 MHz using impedance-gain phase analyzer (HP4194A).",
    "hierarchical_structure": "Copolyimide with rigid and flexible moieties, reduced crystallinity.",
    "properties": {
      "eps": {
        "value": [
          2.56
        ],
        "unit": null
      }
    },
    "analysis_with_hierarchical_structure": {
      "descriptive_text": "The sample is a copolyimide synthesized via a one-step polymerization in m-cresol at temperatures ranging from 60 to 200°C under a nitrogen atmosphere. The chemical composition comprises Bicyclo[2,2,2]oct-7-ene-2,3,5,6-tetracarboxylic dianhydride reacted with 1,3-Diaminoadamantane and 1,4-Diaminobutane, introducing both rigid and flexible moieties into the backbone. Thin films were prepared by spin-coating the polymer solution onto ITO glass substrates followed by thermal treatment at 60 to 250°C to ensure imidization and solvent removal. The resulting material exhibits reduced crystallinity due to the structural complexity, and its dielectric constant was characterized at 1 MHz using an impedance-gain phase analyzer.",
      "reasoning_analysis": "Increasing Factors: The presence of polar carbonyl groups within the imide rings contributes to electronic and atomic polarizability, inherently driving the dielectric constant upward. Additionally, the flexible 1,4-Diaminobutane segments introduce aliphatic character that may facilitate segmental motion, potentially allowing for dipolar orientation contributions at the measurement frequency of 1 MHz. The thermal processing history involving heating up to 250°C ensures complete imidization and film densification, increasing the number density of polarizable units per unit volume. Decreasing Factors: The incorporation of bulky, rigid cyclic structures such as the adamantane cage and the bicyclo[2,2,2]octene moiety creates significant internal free volume due to inefficient chain packing, which reduces the overall material density and lowers the dielectric constant. Furthermore, the reduced crystallinity indicated in the hierarchical structure suggests an amorphous morphology with higher free volume fractions compared to crystalline analogs. The rigidity of these bulky groups also restricts the orientational polarization of dipoles by limiting chain mobility, thereby suppressing the dipolar contribution to the dielectric constant. Dominant Factor: While the polar imide groups and film densification during thermal curing act to increase the dielectric constant, the substantial free volume generated by the bulky adamantane and bicyclic structures, combined with the reduced crystallinity, qualitatively dominates the final behavior. This structural design is typically intended to disrupt chain packing and minimize polarizability density, leading to a lower dielectric constant relative to conventional fully aromatic polyimides."
    },
    "analysis_without_hierarchical_structure": {
      "descriptive_text": "The sample is a copolymer synthesized via a one-step procedure using Bicyclo[2,2,2]oct-7-ene-2,3,5,6-tetracarboxylic dianhydride, 1,3-Diaminoadamantane, and 1,4-Diaminobutane as monomeric precursors. The synthesis was conducted in m-cresol at temperatures ranging from 60 to 200°C under a nitrogen atmosphere. Following synthesis, the material was processed into thin films via spin-coating onto ITO glass substrates and subsequently subjected to thermal treatment between 60 and 250°C. The dielectric constant was characterized at 1 MHz using an impedance-gain phase analyzer.",
      "reasoning_analysis": "Increasing Factors: The formation of imide linkages during the reaction between the dianhydride and diamines introduces highly polar carbonyl groups, which increase electronic and orientational polarizability, thereby driving the eps upward. Additionally, the inclusion of the flexible 1,4-Diaminobutane spacer enhances segmental mobility compared to fully rigid backbones, potentially facilitating dipole alignment under the applied electric field at 1 MHz. Decreasing Factors: The incorporation of bulky, rigid cage structures, specifically the adamantane group from 1,3-Diaminoadamantane and the bicyclo octene framework from the dianhydride, creates significant internal free volume due to inefficient chain packing. This reduction in packing density decreases the number of polarizable groups per unit volume, inherently lowering the eps. Furthermore, the thermal treatment up to 250°C likely ensures the removal of residual polar m-cresol solvent, preventing solvent-induced elevation of the permittivity. Dominant Factor: While the polar imide groups inherently contribute to a higher dielectric response, the substantial free volume introduced by the bulky adamantane and bicyclo cage structures is the dominant factor. This structural porosity reduces the overall material density and polarizability per unit volume, qualitatively leading to a lower eps relative to conventional aromatic polyimides lacking such bulky aliphatic cages."
    }
  },
  {
    "doi": "10.1002/app.24800",
    "title": "Fully Aliphatic Polyimides from Adamantane-Based Diamines for Enhanced Thermal Stability, Solubility, Transparency, and Low Dielectric Constant",
    "year": 2006,
    "chemical_composition": {
      "repeat_unit_psmiles": null,
      "monomers": [
        {
          "name": "Bicyclo[2,2,2]oct-7-ene-2,3,5,6-tetracarboxylic dianhydride",
          "smiles": null,
          "ratio_value": null,
          "ratio_unit": null
        },
        {
          "name": "1,3-Diaminoadamantane",
          "smiles": "NC12CC3CC(C1)CC(N)C32",
          "ratio_value": 1,
          "ratio_unit": "mol"
        },
        {
          "name": "1,10-Diaminodecane",
          "smiles": "NCCCCCCCCCCN",
          "ratio_value": 1,
          "ratio_unit": "mol"
        }
      ],
      "additives": [],
      "is_homopolymer": false
    },
    "processing_history": "One-step synthesis in m-cresol at 60-200°C under N2. Films spin-coated onto ITO glass, heated 60-250°C. Dielectric constant measured at 1 MHz using impedance-gain phase analyzer (HP4194A).",
    "hierarchical_structure": "Copolyimide with rigid and flexible moieties, reduced crystallinity.",
    "properties": {
      "eps": {
        "value": [
          2.44
        ],
        "unit": null
      }
    },
    "analysis_with_hierarchical_structure": {
      "descriptive_text": "The sample is a copolyimide synthesized via a one-step polymerization method in m-cresol under a nitrogen atmosphere at temperatures ranging from 60 to 200°C. The chemical composition incorporates Bicyclo[2,2,2]oct-7-ene-2,3,5,6-tetracarboxylic dianhydride as the dianhydride component, copolymerized with equimolar amounts of the rigid diamine 1,3-Diaminoadamantane and the flexible aliphatic diamine 1,10-Diaminodecane. Thin films were fabricated by spin-coating the polymer solution onto ITO glass substrates, followed by thermal treatment at temperatures between 60 and 250°C to facilitate imidization and solvent removal. The resulting hierarchical structure is characterized by a combination of rigid and flexible moieties within the backbone, leading to a material with reduced crystallinity, and the dielectric constant was subsequently measured at 1 MHz using an impedance-gain phase analyzer.",
      "reasoning_analysis": "Increasing Factors: The formation of imide linkages during the thermal treatment introduces polar carbonyl groups and conjugated systems that contribute to electronic and atomic polarizability, inherently driving the dielectric constant upward. Additionally, the complete imidization ensured by the heating process up to 250°C maximizes the density of these polar functional groups within the film. Decreasing Factors: The incorporation of bulky cage structures, specifically the adamantane and bicyclo[2,2,2]octene moieties, creates significant internal free volume due to steric hindrance and inefficient chain packing, which reduces the material density and lowers the dielectric constant. Furthermore, the inclusion of the flexible aliphatic 1,10-Diaminodecane reduces the overall aromatic content and polarizability compared to fully aromatic polyimides, while the reduced crystallinity indicates a less dense packing structure that further depresses the dielectric constant. Dominant Factor: While the polar imide groups inherently increase polarizability, the strategic incorporation of bulky rigid cage structures and aliphatic segments to induce high free volume and reduced packing density is the dominant factor, qualitatively driving the dielectric constant lower than that of conventional dense aromatic polyimides."
    },
    "analysis_without_hierarchical_structure": {
      "descriptive_text": "The polymer sample is a copolymer synthesized via a one-step reaction involving Bicyclo[2,2,2]oct-7-ene-2,3,5,6-tetracarboxylic dianhydride, 1,3-Diaminoadamantane, and 1,10-Diaminodecane in m-cresol solvent at temperatures ranging from 60 to 200°C under a nitrogen atmosphere. The resulting material was processed into thin films by spin-coating onto ITO glass substrates and subjected to thermal heating between 60 and 250°C to facilitate curing. The dielectric constant was characterized at 1 MHz using an impedance-gain phase analyzer.",
      "reasoning_analysis": "Increasing Factors: The formation of imide linkages during the thermal treatment introduces polar carbonyl and C-N groups, which contribute to electronic and atomic polarizability, inherently driving the dielectric constant upward. Additionally, the flexible 1,10-Diaminodecane spacer may allow for closer chain packing compared to fully rigid systems, potentially increasing the density of polarizable groups per unit volume. Decreasing Factors: The incorporation of bulky, non-polar alicyclic structures, specifically the adamantane cage and the bicyclo dianhydride moiety, introduces significant free volume due to steric hindrance, which reduces the overall density of polarizable matter and lowers the dielectric constant. Furthermore, the aliphatic nature of the decane spacer exhibits lower electronic polarizability compared to aromatic alternatives, and the high-temperature thermal curing ensures the removal of the polar m-cresol solvent, preventing solvent-induced elevation of the dielectric constant. Dominant Factor: The structural modification involving bulky alicyclic monomers is the dominant factor; the substantial free volume generated by the adamantane and bicyclo groups qualitatively outweighs the polarizability contributions of the imide linkages, typically resulting in a reduced dielectric constant relative to conventional aromatic polyimides."
    }
  },
  {
    "doi": "10.1002/app.24800",
    "title": "Fully Aliphatic Polyimides from Adamantane-Based Diamines for Enhanced Thermal Stability, Solubility, Transparency, and Low Dielectric Constant",
    "year": 2006,
    "chemical_composition": {
      "repeat_unit_psmiles": null,
      "monomers": [
        {
          "name": "Bicyclo[2,2,2]oct-7-ene-2,3,5,6-tetracarboxylic dianhydride",
          "smiles": null,
          "ratio_value": null,
          "ratio_unit": null
        },
        {
          "name": "1,3-Diaminoadamantane",
          "smiles": "NC12CC3CC(C1)CC(N)C32",
          "ratio_value": 1,
          "ratio_unit": "mol"
        },
        {
          "name": "1,2-Diaminopropane",
          "smiles": "CC(N)CN",
          "ratio_value": 1,
          "ratio_unit": "mol"
        }
      ],
      "additives": [],
      "is_homopolymer": false
    },
    "processing_history": "One-step synthesis in m-cresol at 60-200°C under N2. Films spin-coated onto ITO glass, heated 60-250°C. Dielectric constant measured at 1 MHz using impedance-gain phase analyzer (HP4194A).",
    "hierarchical_structure": "Copolyimide with rigid and flexible moieties, reduced crystallinity.",
    "properties": {
      "eps": {
        "value": [
          2.59
        ],
        "unit": null
      }
    },
    "analysis_with_hierarchical_structure": {
      "descriptive_text": "The sample is a copolyimide synthesized via a one-step polymerization in m-cresol at temperatures between 60 and 200°C under a nitrogen atmosphere. The chemical composition features Bicyclo[2,2,2]oct-7-ene-2,3,5,6-tetracarboxylic dianhydride reacted with 1,3-Diaminoadamantane and 1,2-Diaminopropane. This combination introduces both rigid cage structures and flexible aliphatic linkages into the polymer backbone. Films were fabricated by spin-coating the polymer solution onto ITO glass substrates followed by thermal curing at 60 to 250°C to facilitate imidization. Structural analysis reveals a copolyimide architecture characterized by reduced crystallinity due to the interplay of rigid and flexible moieties. The dielectric properties were evaluated at 1 MHz using an impedance-gain phase analyzer.",
      "reasoning_analysis": "Increasing Factors: The formation of polar imide linkages during the thermal imidization process contributes to electronic and atomic polarizability, inherently raising the dielectric constant. Additionally, the dense electron clouds associated with the bicyclo[2.2.2]octene and adamantane cage structures contribute to electronic polarization. Decreasing Factors: The incorporation of bulky rigid moieties, specifically the adamantane and bicyclo groups, introduces significant fractional free volume due to steric hindrance and inefficient chain packing, which lowers the material density and dielectric constant. The use of the aliphatic 1,2-diaminopropane introduces flexible, low-polarity segments compared to aromatic diamines, further reducing polarizability. Furthermore, the reduced crystallinity noted in the hierarchical structure implies a more amorphous morphology with higher free volume, and the thermal treatment up to 250°C likely minimizes residual polar solvent content from the m-cresol synthesis. Dominant Factor: The strategic incorporation of bulky adamantane and bicyclo structures to increase fractional free volume is the dominant factor, qualitatively driving the dielectric constant lower relative to conventional aromatic polyimides, as the reduction in density and polar group concentration per unit volume outweighs the intrinsic polarity of the imide backbone."
    },
    "analysis_without_hierarchical_structure": {
      "descriptive_text": "The sample is a copolymer synthesized from Bicyclo[2,2,2]oct-7-ene-2,3,5,6-tetracarboxylic dianhydride, 1,3-Diaminoadamantane, and 1,2-Diaminopropane. The material was prepared via a one-step synthesis in m-cresol at temperatures between 60 and 200°C under a nitrogen atmosphere. Following polymerization, the solution was spin-coated onto ITO glass substrates and thermally treated at 60 to 250°C to form films. The dielectric constant was subsequently measured at 1 MHz using an impedance-gain phase analyzer.",
      "reasoning_analysis": "Increasing Factors: The presence of polar imide linkages formed during synthesis contributes to electronic and orientational polarizability, inherently driving the eps higher. Additionally, the inclusion of the flexible 1,2-Diaminopropane segment enhances local chain mobility, which may facilitate dipole alignment under the applied electric field at 1 MHz. If the thermal treatment up to 250°C was insufficient to fully evaporate the high-boiling m-cresol solvent, residual polar solvent molecules would significantly increase the eps. Decreasing Factors: The bulky, rigid cage structures of both the 1,3-Diaminoadamantane and the bicyclo dianhydride disrupt efficient chain packing, generating substantial fractional free volume which reduces the density of polarizable groups per unit volume. Furthermore, the thermal curing process promotes imidization, converting highly polar polyamic acid precursors into imide rings, which typically lowers the overall polarity compared to the intermediate state. Dominant Factor: The steric bulk and rigidity introduced by the adamantane and bicyclo moieties are the dominant structural factors. These groups inherently inhibit dense packing to create excess free volume, which qualitatively lowers the eps relative to conventional aromatic polyimides, provided the thermal processing effectively minimizes residual solvent content."
    }
  },
  {
    "doi": "10.1002/app.52132",
    "title": "Preparation and properties of a fluorinated epoxy resin with low dielectric constant",
    "year": 2022,
    "chemical_composition": {
      "repeat_unit_psmiles": null,
      "monomers": [
        {
          "name": "bisphenol A diglycidyl ether",
          "smiles": "CC(C)(c1ccc(OCC2CO2)cc1)c3ccc(OCC4CO4)cc3",
          "ratio_value": null,
          "ratio_unit": null
        },
        {
          "name": "hexahydrophthalic anhydride",
          "smiles": "O=C1OC(=O)C2CCCC21",
          "ratio_value": null,
          "ratio_unit": null
        }
      ],
      "additives": [
        {
          "name": "tris(dimethylaminomethyl)phenol",
          "type": "accelerator",
          "amount_value": 1,
          "amount_unit": "wt%"
        }
      ],
      "is_homopolymer": false
    },
    "processing_history": "HHPA melted at 60 °C, mixed with epoxy and DMP-30 at 80 °C. Vacuum degassed. Cured at 120 °C for 2 h, 160 °C for 2 h, and 200 °C for 2 h. Dielectric constant measured by E5071CEP Network analyzer using wave-guide method at room temperature, minimum value in 8.2–12.4 GHz range.",
    "hierarchical_structure": "Crosslinked thermoset network.",
    "properties": {
      "eps": {
        "value": [
          2.66
        ],
        "unit": null
      }
    },
    "analysis_with_hierarchical_structure": {
      "descriptive_text": "The sample comprises a crosslinked thermoset network derived from bisphenol A diglycidyl ether and hexahydrophthalic anhydride, modified with 1 wt% tris(dimethylaminomethyl)phenol as an accelerator. The preparation process involved melting the anhydride at 60 °C, mixing with the epoxy resin and accelerator at 80 °C, and vacuum degassing prior to a stepwise curing cycle at 120 °C, 160 °C, and 200 °C for 2 hours each. This processing history yields a dense, void-free structure, and the dielectric constant was characterized at room temperature using a wave-guide method within the 8.2–12.4 GHz frequency range.",
      "reasoning_analysis": "Increasing Factors: The formation of polar ester linkages and secondary hydroxyl groups during the curing reaction between the epoxy and anhydride significantly enhances electronic and atomic polarizability, driving the dielectric constant upward. Additionally, the vacuum degassing and high-temperature curing steps minimize void content, preventing the inclusion of low-permittivity air pockets that would otherwise lower the effective dielectric constant. Decreasing Factors: The highly crosslinked thermoset network structure restricts segmental chain mobility, limiting the ability of dipoles to orient themselves in response to the applied electric field, particularly at the measured microwave frequencies. Furthermore, the use of hexahydrophthalic anhydride, a cycloaliphatic hardener, introduces less polar character compared to aromatic alternatives, which inherently limits the magnitude of the dielectric constant. Dominant Factor: The intrinsic polarity arising from the high concentration of ester and hydroxyl functional groups generated during crosslinking is the dominant factor, establishing a moderate baseline dielectric constant that outweighs the reducing effects of restricted dipole mobility and the less polar cycloaliphatic structure."
    },
    "analysis_without_hierarchical_structure": {
      "descriptive_text": "The sample comprises a thermoset epoxy network synthesized from bisphenol A diglycidyl ether and hexahydrophthalic anhydride, utilizing 1 wt% tris(dimethylaminomethyl)phenol as an accelerator. The preparation process involved melting the anhydride at 60 °C and mixing it with the epoxy resin and accelerator at 80 °C, followed by vacuum degassing to eliminate entrapped volatiles. The material was subjected to a stepwise curing cycle at 120 °C, 160 °C, and 200 °C for 2 hours each to ensure complete crosslinking. Dielectric properties were evaluated at room temperature using a wave-guide method with a network analyzer, specifically recording the minimum value within the 8.2-12.4 GHz frequency range.",
      "reasoning_analysis": "Increasing Factors: The presence of polar ether and hydroxyl groups within the bisphenol A diglycidyl ether backbone, along with ester linkages formed during curing with hexahydrophthalic anhydride, increases electronic and atomic polarizability. The vacuum degassing step removes low-permittivity air voids, increasing the effective bulk density, while the high-temperature curing schedule maximizes the conversion of reactive groups, densifying the polar network. Decreasing Factors: The rigid aromatic structures and the high crosslinking density achieved at 200 °C restrict chain segment mobility, thereby limiting orientational polarization contributions. Additionally, the aliphatic nature of the anhydride hardener contributes less to overall polarity compared to aromatic hardeners. Dominant Factor: The intrinsic electronic and atomic polarizability of the dense polar network dominates the dielectric response at GHz frequencies where dipolar relaxation is suppressed, making the high conversion rate achieved through the thermal processing history the primary determinant of the final permittivity."
    }
  },
  {
    "doi": "10.1002/app.24800",
    "title": "Fully Aliphatic Polyimides from Adamantane-Based Diamines for Enhanced Thermal Stability, Solubility, Transparency, and Low Dielectric Constant",
    "year": 2006,
    "chemical_composition": {
      "repeat_unit_psmiles": null,
      "monomers": [
        {
          "name": "Bicyclo[2,2,2]oct-7-ene-2,3,5,6-tetracarboxylic dianhydride",
          "smiles": null,
          "ratio_value": null,
          "ratio_unit": null
        },
        {
          "name": "3,3'-Diamino-1,1'-diadamantane",
          "smiles": null,
          "ratio_value": 1,
          "ratio_unit": "mol"
        },
        {
          "name": "1,3-Diaminopropane",
          "smiles": "NCCCN",
          "ratio_value": 1,
          "ratio_unit": "mol"
        }
      ],
      "additives": [],
      "is_homopolymer": false
    },
    "processing_history": "One-step synthesis in m-cresol at 60-200°C under N2. Films spin-coated onto ITO glass, heated 60-250°C. Dielectric constant measured at 1 MHz using impedance-gain phase analyzer (HP4194A).",
    "hierarchical_structure": "Copolyimide with rigid and flexible moieties, reduced crystallinity.",
    "properties": {
      "eps": {
        "value": [
          2.83
        ],
        "unit": null
      }
    },
    "analysis_with_hierarchical_structure": {
      "descriptive_text": "The sample is a copolyimide synthesized via a one-step polymerization in m-cresol under a nitrogen atmosphere at temperatures ranging from 60 to 200 degrees Celsius. The chemical composition comprises Bicyclo[2,2,2]oct-7-ene-2,3,5,6-tetracarboxylic dianhydride reacted with an equimolar mixture of 3,3'-Diamino-1,1'-diadamantane and 1,3-Diaminopropane. These films were fabricated by spin-coating onto ITO glass substrates followed by thermal heating between 60 and 250 degrees Celsius to facilitate imidization. The resulting hierarchical structure is characterized by a combination of rigid and flexible moieties within the backbone, leading to reduced crystallinity, and the dielectric constant was subsequently measured at 1 MHz using an impedance-gain phase analyzer.",
      "reasoning_analysis": "Increasing Factors: The formation of polar imide linkages during thermal curing contributes inherent electronic and atomic polarizability to the backbone. Additionally, the flexible 1,3-Diaminopropane segments enhance local chain mobility relative to fully rigid backbones, potentially facilitating dipolar orientation polarization at the measurement frequency of 1 MHz. Decreasing Factors: The incorporation of bulky, three-dimensional cage structures such as adamantane and bicyclo[2,2,2]octene introduces significant fractional free volume due to steric hindrance and inefficient chain packing, which reduces the material density and dielectric constant. Furthermore, the reduced crystallinity implies an amorphous structure with higher free volume compared to ordered crystalline regions, and the aliphatic nature of the diamine modifiers possesses lower intrinsic polarizability than aromatic counterparts. Dominant Factor: The introduction of bulky rigid moieties designed to increase free volume is the dominant factor. While the polar imide groups and flexible linkers contribute to polarizability, the substantial free volume generated by the steric bulk of the cage structures qualitatively outweighs these contributions, driving the dielectric constant lower than that of conventional aromatic polyimides."
    },
    "analysis_without_hierarchical_structure": {
      "descriptive_text": "The sample consists of a copolyimide synthesized via a one-step reaction involving bicyclo[2,2,2]oct-7-ene-2,3,5,6-tetracarboxylic dianhydride, 3,3'-diamino-1,1'-diadamantane, and 1,3-diaminopropane in m-cresol under a nitrogen atmosphere at temperatures between 60 and 200°C. The polymer solution was processed into thin films by spin-coating onto indium tin oxide glass substrates, followed by thermal treatment ranging from 60 to 250°C to ensure complete imidization and solvent removal. The dielectric constant was subsequently characterized at a frequency of 1 MHz using an impedance-gain phase analyzer.",
      "reasoning_analysis": "Increasing Factors: The formation of polar imide linkages during the thermal treatment introduces strong dipole moments within the polymer backbone, which inherently increases electronic and orientational polarizability, thereby driving the dielectric constant upward. Additionally, any incomplete removal of the polar m-cresol solvent during processing could remain as a residue, further contributing to increased permittivity through dipolar relaxation. Decreasing Factors: The incorporation of bulky 3,3'-diamino-1,1'-diadamantane and bicyclo[2,2,2]octene moieties introduces significant steric hindrance that inhibits efficient chain packing, resulting in increased fractional free volume which qualitatively lowers the dielectric constant. Furthermore, the use of the aliphatic 1,3-diaminopropane spacer reduces the overall electronic polarizability compared to fully aromatic systems, and the high-temperature curing up to 250°C promotes the removal of polar solvent residues, both acting to decrease the eps. Dominant Factor: The structural modification introduced by the bulky adamantane and bicyclo groups qualitatively dominates the dielectric behavior by significantly increasing the fractional free volume and reducing packing density; this effect typically outweighs the intrinsic polarizability of the imide groups, leading to a net reduction in the dielectric constant relative to conventional dense aromatic polyimides."
    }
  },
  {
    "doi": "10.1002/app.49778",
    "title": "High dielectric constant epoxy nanocomposites containing ZnO quantum dots decorated carbon nanotube",
    "year": 2021,
    "chemical_composition": {
      "repeat_unit_psmiles": null,
      "monomers": [
        {
          "name": "Diglycidyl ether of bisphenol F",
          "smiles": "C1COC1OCC2=CC=C(C=C2)CC3=CC=C(C=C3)OCC4COC4",
          "ratio_value": 168,
          "ratio_unit": "wt part"
        },
        {
          "name": "Diethyl toluene diamine",
          "smiles": "CCc1cc(C)c(N)c(CC)c1N",
          "ratio_value": 90,
          "ratio_unit": "wt part"
        }
      ],
      "additives": [
        {
          "name": "Multi-walled carbon nanotube",
          "type": "filler",
          "amount_value": 1.5,
          "amount_unit": "wt%"
        }
      ],
      "is_homopolymer": false
    },
    "processing_history": "MWCNT oxidized (H2SO4/HNO3). DGEBF and DETDA (168:90 wt) mixed in acetone, sonicated. MWCNT added, sonicated. Solvent removed (rotary evap 60C 15min). Degassed (vacuum 80C 2h). Heated 121C 45min. Film applicator (100 um). Cured 120C 2h, Post-cured 170C 3h. Dielectric constant measured by Novocontrol broadband dielectric spectrometer at 10 Hz, Room Temperature.",
    "hierarchical_structure": "MWCNTs poorly dispersed, potential conductive pathways.",
    "properties": {
      "eps": {
        "value": [
          234.39
        ],
        "unit": null
      }
    },
    "analysis_with_hierarchical_structure": {
