Repository: hhtrick/HHT-code

# HHT training framework

This directory contains model training, embedding precomputation, inference, article-level baselines and the curated datasets. All commands below assume that the working directory is `train_code/`.

## 3. Datasets and fixed partitions

Each main dataset is a JSON array at `dataset/{property}/{property}.json`. Entries contain source metadata, `chemical_composition`, `processing_history`, `hierarchical_structure`, `properties`, and two generated-analysis objects. Targets are stored as `properties[property]["value"]`; source metadata and target values are not predictive input fields.

| Property | Train | Validation | Test | Total |
|---|---:|---:|---:|---:|

File: train_code/dataset/eps/eps.json (part 18 of 190)
[
      "descriptive_text": "The sample comprises a crosslinked epoxy network synthesized from Diglycidyl ether of bisphenol F (DGEBF) and Diethyl toluene diamine (DETDA) at a weight ratio of 168:90, reinforced with 1.5 wt% Multi-walled carbon nanotubes (MWCNT). The MWCNTs were chemically oxidized using a H2SO4/HNO3 mixture prior to being dispersed in an acetone solution containing the epoxy precursors via sonication. Following solvent removal through rotary evaporation at 60 °C and vacuum degassing at 80 °C, the mixture was cast into a 100 μm film, cured at 120 °C for 2 hours, and post-cured at 170 °C for 3 hours. Hierarchical analysis indicates that the MWCNTs are poorly dispersed within the matrix, forming potential conductive pathways, and the dielectric properties were characterized using broadband dielectric spectroscopy at 10 Hz and room temperature.",
      "reasoning_analysis": "Increasing Factors: The incorporation of conductive Multi-walled carbon nanotubes significantly enhances permittivity through Maxwell-Wagner-Sillars interfacial polarization, particularly given the low measurement frequency of 10 Hz which allows for substantial charge accumulation at the filler-matrix interfaces. The chemical oxidation of the MWCNTs introduces additional polar functional groups to the filler surface, further increasing dipole density, while the reported poor dispersion and potential conductive pathways suggest the formation of micro-capacitor structures that drastically elevate the effective dielectric constant. Decreasing Factors: The extensive thermal history, including a high-temperature post-cure at 170 °C, promotes a high degree of crosslinking density within the epoxy matrix, which restricts the segmental mobility of polar groups inherent to the DGEBF and DETDA network, thereby limiting their contribution to dipolar polarization. Dominant Factor: The presence of poorly dispersed conductive MWCNTs near the percolation threshold qualitatively dominates the dielectric behavior; the massive interfacial polarization generated by the conductive pathways and micro-capacitor effects outweighs the intrinsic dipolar contributions of the polymer matrix and the restricting effects of the crosslink density."
    },
    "analysis_without_hierarchical_structure": {
      "descriptive_text": "The sample consists of an epoxy-amine network formed from Diglycidyl ether of bisphenol F (DGEBF) and Diethyl toluene diamine (DETDA) mixed at a ratio of 168 to 90 weight parts, respectively. Multi-walled carbon nanotubes (MWCNT) were incorporated as a filler at 1.5 wt% following oxidation with H2SO4/HNO3. The preparation involved dissolving the resin and hardener in acetone followed by sonication, after which the oxidized MWCNTs were added and the mixture was sonicated again to ensure dispersion. The solvent was removed via rotary evaporation at 60 °C for 15 minutes, and the mixture was degassed under vacuum at 80 °C for 2 hours. Films of 100 μm thickness were prepared using a film applicator, cured at 120 °C for 2 hours, and subsequently post-cured at 170 °C for 3 hours. The dielectric constant was measured using a Novocontrol broadband dielectric spectrometer at 10 Hz and room temperature.",
      "reasoning_analysis": "Increasing Factors: The incorporation of 1.5 wt% multi-walled carbon nanotubes (MWCNT) into the insulating epoxy matrix is the primary driver for increasing the dielectric constant. The high aspect ratio and conductivity of the MWCNTs facilitate strong interfacial polarization (Maxwell-Wagner-Sillars effect) at the filler-matrix boundary. Furthermore, the oxidation of the MWCNTs introduces polar functional groups on the nanotube surface, enhancing interfacial interactions and dipole contributions. The inherent polarity of the cured epoxy network, containing hydroxyl and amine groups, also contributes to dipole orientation polarization, particularly at the low measurement frequency of 10 Hz which allows sufficient time for charge accumulation and dipole alignment. Decreasing Factors: The rigorous thermal processing history, specifically the curing at 120 °C followed by post-curing at 170 °C, promotes a high degree of crosslinking within the epoxy-amine network. This high crosslink density restricts the segmental mobility of polymer chains, thereby limiting the ability of permanent dipoles within the matrix to orient themselves in the direction of the electric field, which acts to reduce the dielectric constant. Additionally, the complete removal of the acetone solvent via rotary evaporation and vacuum degassing eliminates potential plasticization effects that would otherwise increase free volume and chain mobility. Dominant Factor: While the high crosslink density restricts intrinsic matrix dipole mobility, the presence of the conductive MWCNT filler dominates the dielectric behavior. The massive contrast in conductivity between the carbon nanotubes and the epoxy matrix generates significant interfacial charge accumulation, a mechanism that typically yields a much larger magnitude of permittivity enhancement than the reductions caused by restricted chain mobility in the cured thermoset matrix."
    }
  },
  {
    "doi": "10.1002/app.49778",
    "title": "High dielectric constant epoxy nanocomposites containing ZnO quantum dots decorated carbon nanotube",
    "year": 2021,
    "chemical_composition": {
      "repeat_unit_psmiles": null,
      "monomers": [
        {
          "name": "Diglycidyl ether of bisphenol F",
          "smiles": "C1COC1OCC2=CC=C(C=C2)CC3=CC=C(C=C3)OCC4COC4",
          "ratio_value": 168,
          "ratio_unit": "wt part"
        },
        {
          "name": "Diethyl toluene diamine",
          "smiles": "CCc1cc(C)c(N)c(CC)c1N",
          "ratio_value": 90,
          "ratio_unit": "wt part"
        }
      ],
      "additives": [],
      "is_homopolymer": false
    },
    "processing_history": "DGEBF and DETDA (168:90 wt) mixed in acetone, sonicated. Solvent removed (rotary evap 60C 15min). Degassed (vacuum 80C 2h). Heated 121C 45min. Film applicator (100 um). Cured 120C 2h, Post-cured 170C 3h. Dielectric constant measured by Novocontrol broadband dielectric spectrometer at 1 MHz, Room Temperature.",
    "hierarchical_structure": "Amorphous epoxy network.",
    "properties": {
      "eps": {
        "value": [
          3.84
        ],
        "unit": null
      }
    },
    "analysis_with_hierarchical_structure": {
      "descriptive_text": "The sample consists of an amorphous epoxy network formed by the reaction of Diglycidyl ether of bisphenol F (DGEBF) and Diethyl toluene diamine (DETDA) in a weight ratio of 168:90. The preparation involved mixing the components in acetone followed by sonication, after which the solvent was removed via rotary evaporation at 60 °C for 15 minutes. The mixture was degassed under vacuum at 80 °C for 2 hours, heated to 121 °C for 45 minutes, and cast into a 100 µm film using a film applicator. Final curing was performed at 120 °C for 2 hours, followed by a post-cure at 170 °C for 3 hours. The dielectric constant was subsequently measured using a Novocontrol broadband dielectric spectrometer at 1 MHz and room temperature.",
      "reasoning_analysis": "Increasing Factors: The presence of aromatic rings in both the DGEBF resin and DETDA hardener enhances electronic polarizability, while the curing reaction generates hydroxyl groups alongside existing ether and amine linkages, all of which possess permanent dipole moments that contribute to orientational polarizability. Decreasing Factors: The formation of a highly crosslinked amorphous network restricts segmental chain mobility, thereby limiting the ability of dipoles to align with the applied electric field at 1 MHz. Additionally, the rigorous thermal history, including a 170 °C post-cure, likely maximizes conversion and packing density, reducing free volume and minimizing the contribution of mobile unreacted species or residual solvent. Dominant Factor: The chemical composition, specifically the high density of polar functional groups and aromatic structures, qualitatively dominates the dielectric response by establishing a moderate-to-high baseline permittivity typical of epoxy systems, despite the mobility-limiting effects of the crosslinked network structure."
    },
    "analysis_without_hierarchical_structure": {
      "descriptive_text": "The sample comprises a crosslinked epoxy network synthesized from Diglycidyl ether of bisphenol F and Diethyl toluene diamine mixed in a 168:90 weight ratio. Preparation involved dissolving the components in acetone followed by sonication, after which the solvent was removed via rotary evaporation at 60 °C for 15 minutes. The mixture was degassed under vacuum at 80 °C for 2 hours, heated to 121 °C for 45 minutes, and cast into a 100 μm film using a film applicator. The film was subsequently cured at 120 °C for 2 hours and post-cured at 170 °C for 3 hours to ensure complete network formation. The dielectric constant was characterized using a Novocontrol broadband dielectric spectrometer operating at 1 MHz under room temperature conditions.",
      "reasoning_analysis": "Increasing Factors: The chemical composition features a high density of aromatic rings from both the Diglycidyl ether of bisphenol F and Diethyl toluene diamine, which possess high electronic polarizability, alongside polar ether and amine linkages that contribute to orientational polarization, intrinsically driving the dielectric constant upward. Decreasing Factors: The extensive thermal curing and post-curing schedule creates a densely crosslinked thermoset network that restricts segmental chain mobility, limiting the ability of dipoles to align with the electric field at 1 MHz. Furthermore, the rigorous solvent removal via rotary evaporation and vacuum degassing eliminates residual acetone, which has a significantly higher dielectric constant than the polymer matrix, thereby preventing an artificial elevation of the measured value. Dominant Factor: The intrinsic electronic polarizability derived from the high aromatic content in the monomer backbone qualitatively dominates the final dielectric behavior, as the processing history ensures a pure, fully cured network where the material's inherent polarizability is measured without the confounding influence of residual solvent or incomplete conversion."
    }
  },
  {
    "doi": "10.1002/app.49778",
    "title": "High dielectric constant epoxy nanocomposites containing ZnO quantum dots decorated carbon nanotube",
    "year": 2021,
    "chemical_composition": {
      "repeat_unit_psmiles": null,
      "monomers": [
        {
          "name": "Diglycidyl ether of bisphenol F",
          "smiles": "C1COC1OCC2=CC=C(C=C2)CC3=CC=C(C=C3)OCC4COC4",
          "ratio_value": 168,
          "ratio_unit": "wt part"
        },
        {
          "name": "Diethyl toluene diamine",
          "smiles": "CCc1cc(C)c(N)c(CC)c1N",
          "ratio_value": 90,
          "ratio_unit": "wt part"
        }
      ],
      "additives": [],
      "is_homopolymer": false
    },
    "processing_history": "DGEBF and DETDA (168:90 wt) mixed in acetone, sonicated. Solvent removed (rotary evap 60C 15min). Degassed (vacuum 80C 2h). Heated 121C 45min. Film applicator (100 um). Cured 120C 2h, Post-cured 170C 3h. Dielectric constant measured by Novocontrol broadband dielectric spectrometer at 1 kHz, Room Temperature.",
    "hierarchical_structure": "Amorphous epoxy network.",
    "properties": {
      "eps": {
        "value": [
          4.09
        ],
        "unit": null
      }
    },
    "analysis_with_hierarchical_structure": {
      "descriptive_text": "The sample comprises an amorphous epoxy network synthesized from Diglycidyl ether of bisphenol F (DGEBF) and Diethyl toluene diamine (DETDA) in a weight ratio of 168:90. Preparation involved mixing the components in acetone with sonication, followed by solvent removal via rotary evaporation at 60 °C and degassing under vacuum at 80 °C for 2 hours. The mixture was cast as a 100 μm film, cured at 120 °C for 2 hours, and post-cured at 170 °C for 3 hours, with the dielectric constant subsequently measured using a broadband dielectric spectrometer at 1 kHz and room temperature.",
      "reasoning_analysis": "Increasing Factors: The incorporation of bisphenol F and toluene diamine structures introduces a high density of aromatic rings, which enhances electronic polarizability, while the curing reaction generates secondary hydroxyl groups and amine linkages that contribute strong dipolar moments capable of orienting under the applied field at 1 kHz. Decreasing Factors: The extensive thermal history, particularly the post-cure at 170 °C, drives high conversion and crosslink density, which restricts segmental chain mobility and limits the extent of dipole alignment, thereby reducing the orientational contribution to the dielectric constant. Additionally, the rigorous removal of acetone and degassing steps eliminate residual polar solvent molecules that could otherwise act as plasticizers or high-permittivity impurities. Dominant Factor: The intrinsic chemical polarity derived from the high concentration of hydroxyl and amine dipoles within the aromatic backbone qualitatively dominates the dielectric behavior, establishing a baseline permittivity characteristic of amine-cured epoxies, although the high crosslink density achieved through processing moderates the magnitude by constraining dipole mobility."
    },
    "analysis_without_hierarchical_structure": {
      "descriptive_text": "The sample comprises a crosslinked epoxy network synthesized from Diglycidyl ether of bisphenol F and Diethyl toluene diamine mixed at a weight ratio of 168:90. The precursors were dissolved in acetone and sonicated followed by solvent removal via rotary evaporation at 60 °C for 15 minutes and vacuum degassing at 80 °C for 2 hours. After initial heating at 121 °C for 45 minutes thin films of 100 μm thickness were prepared using a film applicator and subjected to a curing schedule of 120 °C for 2 hours followed by post-curing at 170 °C for 3 hours. The dielectric constant was subsequently measured using a Novocontrol broadband dielectric spectrometer at 1 kHz and room temperature.",
      "reasoning_analysis": "Increasing Factors: The chemical composition includes aromatic rings from both the bisphenol F backbone and the toluene diamine hardener which enhance electronic polarizability. Additionally the curing reaction generates a high density of hydroxyl groups and retains ether and amine linkages introducing strong permanent dipoles that contribute to orientation polarization. The processing history involving vacuum degassing and high temperature post curing minimizes voids and micro defects ensuring dense material packing that maximizes the effective dielectric response per unit volume. Decreasing Factors: The formation of a highly crosslinked thermoset network significantly restricts polymer chain segmental mobility. This rigidity limits the ability of the permanent dipoles to fully orient themselves in response to the applied electric field at 1 kHz thereby suppressing the orientation polarization component relative to a linear or less crosslinked analog. Additionally the complete removal of acetone solvent eliminates any potential plasticizing effect that might have increased free volume and dipole mobility. Dominant Factor: The intrinsic chemical polarity arising from the high concentration of hydroxyl groups and aromatic structures generated during the curing of DGEBF and DETDA qualitatively dominates the dielectric behavior. While the crosslinking restricts mobility the sheer density of polarizable units and the void free density achieved through the rigorous thermal post curing schedule ensure that the material exhibits a dielectric constant governed primarily by its polar chemical architecture rather than mobility limitations."
    }
  },
  {
    "doi": "10.1002/app.24800",
    "title": "Fully Aliphatic Polyimides from Adamantane-Based Diamines for Enhanced Thermal Stability, Solubility, Transparency, and Low Dielectric Constant",
    "year": 2006,
    "chemical_composition": {
      "repeat_unit_psmiles": null,
      "monomers": [
        {
          "name": "Bicyclo[2,2,2]oct-7-ene-2,3,5,6-tetracarboxylic dianhydride",
          "smiles": null,
          "ratio_value": null,
          "ratio_unit": null
        },
        {
          "name": "3,3'-Diamino-1,1'-diadamantane",
          "smiles": null,
          "ratio_value": 1,
          "ratio_unit": "mol"
        },
        {
          "name": "1,2-Diaminopropane",
          "smiles": "CC(N)CN",
          "ratio_value": 1,
          "ratio_unit": "mol"
        }
      ],
      "additives": [],
      "is_homopolymer": false
    },
    "processing_history": "One-step synthesis in m-cresol at 60-200°C under N2. Films spin-coated onto ITO glass, heated 60-250°C. Dielectric constant measured at 1 MHz using impedance-gain phase analyzer (HP4194A).",
    "hierarchical_structure": "Copolyimide with rigid and flexible moieties, reduced crystallinity.",
    "properties": {
      "eps": {
        "value": [
          2.84
        ],
        "unit": null
      }
    },
    "analysis_with_hierarchical_structure": {
      "descriptive_text": "The sample is a copolyimide synthesized via a one-step polymerization in m-cresol at temperatures ranging from 60 to 200°C under a nitrogen atmosphere. The chemical composition incorporates Bicyclo[2,2,2]oct-7-ene-2,3,5,6-tetracarboxylic dianhydride as the dianhydride component, copolymerized with 3,3'-Diamino-1,1'-diadamantane and 1,2-Diaminopropane as diamine monomers. Following synthesis, the material was processed into thin films via spin-coating onto ITO glass substrates and subjected to thermal treatment between 60 and 250°C. The resulting hierarchical structure exhibits a combination of rigid and flexible moieties with reduced crystallinity, and the dielectric constant was characterized at 1 MHz using an impedance-gain phase analyzer.",
      "reasoning_analysis": "Increasing Factors: The inherent polarity of the imide linkages formed during synthesis contributes to electronic and atomic polarizability, establishing a baseline dielectric response. Additionally, the inclusion of the flexible 1,2-Diaminopropane moiety introduces aliphatic character that may enhance segmental mobility relative to fully aromatic systems, potentially facilitating dipolar orientation at the measurement frequency of 1 MHz. Decreasing Factors: The incorporation of bulky, rigid cage structures such as the adamantane group and the bicyclo[2,2,2]octene dianhydride significantly increases the fractional free volume within the polymer matrix, thereby reducing the packing density and the number of polarizable groups per unit volume. Furthermore, the reduced crystallinity and the thermal curing process up to 250°C promote a loose, amorphous packing and ensure the removal of polar m-cresol solvent, both of which act to suppress the dielectric constant. Dominant Factor: While the polar imide backbone and flexible aliphatic segments provide mechanisms for polarization, the steric bulk introduced by the adamantane and bicyclo moieties qualitatively dominates the behavior by maximizing free volume and minimizing packing density, leading to a net qualitative reduction in dielectric constant characteristic of bulky polyimide designs."
    },
    "analysis_without_hierarchical_structure": {
      "descriptive_text": "The sample is a copolyimide synthesized from Bicyclo[2,2,2]oct-7-ene-2,3,5,6-tetracarboxylic dianhydride, 3,3'-Diamino-1,1'-diadamantane, and 1,2-Diaminopropane. The polymer was prepared via a one-step synthesis in m-cresol at temperatures ranging from 60 to 200°C under a nitrogen atmosphere. Thin films were fabricated by spin-coating the solution onto ITO glass substrates, followed by thermal heating between 60 and 250°C to ensure proper film formation and imidization. The dielectric constant was subsequently measured at 1 MHz using an impedance-gain phase analyzer.",
      "reasoning_analysis": "Increasing Factors: The formation of polar imide linkages during the thermal curing process introduces strong dipoles capable of orientation polarization, which inherently drives the dielectric constant upward. Additionally, the inclusion of the flexible 1,2-Diaminopropane segment may facilitate tighter chain packing compared to a fully rigid architecture, reducing free volume and potentially increasing the density of polarizable groups. Decreasing Factors: The incorporation of bulky, rigid cage structures such as the adamantane moiety and the bicyclo[2,2,2]octane framework creates significant steric hindrance that inhibits efficient chain packing. This results in high fractional free volume, which lowers the material density and reduces the number of polarizable units per unit volume, thereby driving the dielectric constant down. Furthermore, these aliphatic cage structures exhibit lower electronic polarizability compared to conventional aromatic systems. Dominant Factor: The volumetric effect induced by the bulky adamantane and bicyclo cage structures qualitatively dominates the dielectric behavior. The substantial increase in fractional free volume and the reduced electronic polarizability of the aliphatic cages typically outweigh the contribution of the polar imide groups, leading to a net reduction in the dielectric constant relative to standard aromatic polyimides."
    }
  },
  {
    "doi": "10.1002/app.49778",
    "title": "High dielectric constant epoxy nanocomposites containing ZnO quantum dots decorated carbon nanotube",
    "year": 2021,
    "chemical_composition": {
      "repeat_unit_psmiles": null,
      "monomers": [
        {
          "name": "Diglycidyl ether of bisphenol F",
          "smiles": "C1COC1OCC2=CC=C(C=C2)CC3=CC=C(C=C3)OCC4COC4",
          "ratio_value": 168,
          "ratio_unit": "wt part"
        },
        {
          "name": "Diethyl toluene diamine",
          "smiles": "CCc1cc(C)c(N)c(CC)c1N",
          "ratio_value": 90,
          "ratio_unit": "wt part"
        }
      ],
      "additives": [
        {
          "name": "Multi-walled carbon nanotube",
          "type": "filler",
          "amount_value": 1.5,
          "amount_unit": "wt%"
        }
      ],
      "is_homopolymer": false
    },
    "processing_history": "MWCNT oxidized (H2SO4/HNO3). DGEBF and DETDA (168:90 wt) mixed in acetone, sonicated. MWCNT added, sonicated. Solvent removed (rotary evap 60C 15min). Degassed (vacuum 80C 2h). Heated 121C 45min. Film applicator (100 um). Cured 120C 2h, Post-cured 170C 3h. Dielectric constant measured by Novocontrol broadband dielectric spectrometer at 1 kHz, Room Temperature.",
    "hierarchical_structure": "MWCNTs poorly dispersed, potential conductive pathways.",
    "properties": {
      "eps": {
        "value": [
          12.42
        ],
        "unit": null
      }
    },
    "analysis_with_hierarchical_structure": {
      "descriptive_text": "The sample comprises a thermosetting epoxy network synthesized from Diglycidyl ether of bisphenol F (DGEBF) and Diethyl toluene diamine (DETDA) at a weight ratio of 168:90, reinforced with 1.5 wt% Multi-walled carbon nanotubes (MWCNTs). The MWCNTs were chemically oxidized using H2SO4/HNO3 prior to being dispersed into the resin and hardener mixture in acetone via sonication. Following solvent removal through rotary evaporation at 60 °C and vacuum degassing at 80 °C, the material was heated to 121 °C, cast into a 100 μm film, and subjected to a curing cycle of 120 °C for 2 hours followed by a post-cure at 170 °C for 3 hours. Structural analysis indicates that the MWCNTs are poorly dispersed within the matrix, forming potential conductive pathways, and the dielectric constant was subsequently characterized using a broadband dielectric spectrometer at 1 kHz and room temperature.",
      "reasoning_analysis": "Increasing Factors: The incorporation of Multi-walled carbon nanotubes introduces highly polarizable conductive fillers into the insulating epoxy matrix, which significantly enhances interfacial polarization (Maxwell-Wagner-Sillars effect) at the measured frequency of 1 kHz. The oxidation treatment of the MWCNTs introduces polar functional groups on the nanotube surface, further increasing dipole polarization contributions. Additionally, the hierarchical structure note indicating poor dispersion suggests the formation of filler agglomerates or local conductive pathways, which can drastically amplify permittivity through micro-capacitor effects even at low loading fractions. The polar ether and amine linkages within the cured epoxy network also contribute intrinsic dipole moments that support higher eps. Decreasing Factors: The rigorous thermal processing history, specifically the post-cure at 170 °C for 3 hours, promotes a high degree of crosslinking density within the epoxy network. This restricted chain mobility limits the ability of polymer dipoles to orient themselves in response to the applied electric field, thereby suppressing the matrix contribution to the eps. Furthermore, the relatively low filler loading of 1.5 wt% would typically result in minimal permittivity enhancement if the fillers were well-dispersed and isolated below the percolation threshold. Dominant Factor: The structural morphology of the filler dominates the dielectric behavior; specifically, the poor dispersion of the conductive MWCNTs creating potential conductive pathways overrides the restricting effects of the crosslinked matrix. This agglomeration facilitates strong interfacial polarization and approaches percolation behavior at low loading, qualitatively driving the eps significantly higher than what would be observed in a neat epoxy or a composite with well-dispersed nanotubes."
    },
    "analysis_without_hierarchical_structure": {
      "descriptive_text": "The sample consists of a thermoset epoxy network formed from Diglycidyl ether of bisphenol F (DGEBF) and Diethyl toluene diamine (DETDA) in a 168:90 weight ratio, reinforced with 1.5 wt% oxidized Multi-walled carbon nanotubes (MWCNT). The preparation involved dissolving the resin and hardener in acetone followed by sonication, after which the oxidized MWCNTs were incorporated via further sonication to ensure dispersion. The solvent was removed via rotary evaporation at 60 °C for 15 minutes, and the mixture was degassed under vacuum at 80 °C for 2 hours. The composite was cast into a 100 μm film, heated at 121 °C for 45 minutes, cured at 120 °C for 2 hours, and finally post-cured at 170 °C for 3 hours. The dielectric constant was subsequently characterized using a Novocontrol broadband dielectric spectrometer at 1 kHz and room temperature.",
      "reasoning_analysis": "Increasing Factors: The inclusion of 1.5 wt% Multi-walled carbon nanotubes acts as a conductive filler within the insulating epoxy matrix, generating significant interfacial polarization (Maxwell-Wagner-Sillars effect) which drastically drives the eps upward. Additionally, the polar ether and hydroxyl groups inherent to the cured DGEBF-DETDA network contribute to dipole polarization, and the oxidation of the nanotubes introduces further surface polarity, both supporting an increase in permittivity. Decreasing Factors: The rigorous thermal processing history, specifically the post-curing at 170 °C for 3 hours, establishes a high crosslink density that restricts the segmental mobility of the polymer chains, thereby limiting dipole orientation and driving the matrix contribution to eps down. Furthermore, the effective removal of the polar acetone solvent via rotary evaporation and vacuum degassing prevents residual solvent plasticization or polarization that would otherwise inflate the value. Dominant Factor: Despite the restriction of chain mobility due to crosslinking, the high aspect ratio and electrical conductivity contrast of the oxidized MWCNTs create extensive interfacial zones that qualitatively dominate the dielectric response, leading to a net increase in eps relative to the neat polymer matrix."
    }
  },
  {
    "doi": "10.1002/app.49778",
    "title": "High dielectric constant epoxy nanocomposites containing ZnO quantum dots decorated carbon nanotube",
    "year": 2021,
    "chemical_composition": {
      "repeat_unit_psmiles": null,
      "monomers": [
        {
          "name": "Diglycidyl ether of bisphenol F",
          "smiles": "C1COC1OCC2=CC=C(C=C2)CC3=CC=C(C=C3)OCC4COC4",
          "ratio_value": 168,
          "ratio_unit": "wt part"
        },
        {
          "name": "Diethyl toluene diamine",
          "smiles": "CCc1cc(C)c(N)c(CC)c1N",
          "ratio_value": 90,
          "ratio_unit": "wt part"
        }
      ],
      "additives": [
        {
          "name": "Multi-walled carbon nanotube",
          "type": "filler",
          "amount_value": 1.5,
          "amount_unit": "wt%"
        }
      ],
      "is_homopolymer": false
    },
    "processing_history": "MWCNT oxidized (H2SO4/HNO3). DGEBF and DETDA (168:90 wt) mixed in acetone, sonicated. MWCNT added, sonicated. Solvent removed (rotary evap 60C 15min). Degassed (vacuum 80C 2h). Heated 121C 45min. Film applicator (100 um). Cured 120C 2h, Post-cured 170C 3h. Dielectric constant measured by Novocontrol broadband dielectric spectrometer at 1 MHz, Room Temperature.",
    "hierarchical_structure": "MWCNTs poorly dispersed, potential conductive pathways.",
    "properties": {
      "eps": {
        "value": [
          6.73
        ],
        "unit": null
      }
    },
    "analysis_with_hierarchical_structure": {
      "descriptive_text": "This composite material comprises a crosslinked epoxy network synthesized from Diglycidyl ether of bisphenol F (DGEBF) and Diethyl toluene diamine (DETDA) at a weight ratio of 168 to 90 parts, respectively. The matrix is reinforced with 1.5 wt% Multi-walled carbon nanotubes (MWCNTs) that were prior oxidized using a sulfuric and nitric acid mixture. Preparation involved mixing the resin and hardener in acetone followed by sonication with the nanotubes, solvent removal via rotary evaporation, and vacuum degassing. The resulting mixture was cast into a 100 μm film, thermally cured at 120 °C for 2 hours, and post-cured at 170 °C for 3 hours. Structural analysis indicates the MWCNTs are poorly dispersed within the matrix, creating potential conductive pathways, and the dielectric properties were characterized using broadband dielectric spectroscopy at 1 MHz and room temperature.",
      "reasoning_analysis": "Increasing Factors: The inclusion of 1.5 wt% Multi-walled carbon nanotubes (MWCNTs) introduces highly conductive fillers with high aspect ratios, which promote significant Maxwell-Wagner-Sillars interfacial polarization at the filler-matrix boundary. The oxidation treatment of the MWCNTs enhances surface polarity, while the reported poor dispersion leads to agglomerates that function as microcapacitors, drastically elevating the effective permittivity. Additionally, the cured epoxy network retains polar functional groups, such as hydroxyls and secondary amines formed during the reaction between DGEBF and DETDA, which contribute to dipole orientation polarization. Decreasing Factors: The rigorous thermal curing and post-curing regimen up to 170 °C generates a high crosslink density within the epoxy matrix, restricting the segmental mobility of polymer chains and limiting the ability of dipoles to orient themselves in the applied electric field. Furthermore, the complete removal of acetone solvent and vacuum degassing minimize the presence of volatile polar contaminants that could otherwise contribute to excess permittivity. Dominant Factor: Despite the restrictive effect of the highly crosslinked network, the presence of conductive MWCNTs with poor dispersion and potential conductive pathways is the dominant factor. The formation of microcapacitive structures and strong interfacial polarization effects near the percolation threshold qualitatively overwhelms the baseline dielectric behavior of the neat epoxy, driving the eps significantly higher than that of the unfilled polymer."
    },
    "analysis_without_hierarchical_structure": {
      "descriptive_text": "The sample comprises a crosslinked epoxy network formed from Diglycidyl ether of bisphenol F and Diethyl toluene diamine at a weight ratio of 168:90, reinforced with 1.5 wt% Multi-walled carbon nanotubes. The nanotubes were oxidized using sulfuric and nitric acid prior to being dispersed into the resin and hardener mixture dissolved in acetone via sonication. Following solvent removal through rotary evaporation at 60°C and vacuum degassing at 80°C, the mixture underwent a preliminary heating step at 121°C before being cast into 100 µm films. The material was subsequently cured at 120°C for 2 hours and post-cured at 170°C for 3 hours, with the dielectric constant finally characterized using a broadband dielectric spectrometer at 1 MHz and room temperature.",
      "reasoning_analysis": "Increasing Factors: The incorporation of 1.5 wt% Multi-walled carbon nanotubes introduces conductive pathways and significant interfacial area within the insulating epoxy matrix, leading to strong Maxwell-Wagner-Sillars interfacial polarization which drastically elevates the dielectric constant. Additionally, the oxidation of the nanotubes introduces polar functional groups on the filler surface, and the epoxy backbone itself contains polar ether and amine linkages, both contributing to enhanced dipolar polarization. Decreasing Factors: The use of an aromatic diamine hardener combined with a high-temperature post-cure at 170°C results in a highly crosslinked network with restricted segmental mobility, which limits the ability of dipoles to align with the external electric field. Furthermore, the rigorous solvent removal process via rotary evaporation and vacuum degassing eliminates residual acetone, preventing any artificial inflation of the dielectric constant from polar solvent molecules. Dominant Factor: The presence of the conductive Multi-walled carbon nanotube filler qualitatively dominates the dielectric behavior; the microcapacitor structure formed between the conductive nanotubes and the insulating matrix generates interfacial polarization effects that are significantly more influential on the magnitude of the dielectric constant than the restrictive effects of the crosslinked network architecture or the removal of residual solvent."
    }
  },
  {
    "doi": "10.1002/app.49778",
    "title": "High dielectric constant epoxy nanocomposites containing ZnO quantum dots decorated carbon nanotube",
    "year": 2021,
    "chemical_composition": {
      "repeat_unit_psmiles": null,
      "monomers": [
        {
          "name": "Diglycidyl ether of bisphenol F",
          "smiles": "C1COC1OCC2=CC=C(C=C2)CC3=CC=C(C=C3)OCC4COC4",
          "ratio_value": 168,
          "ratio_unit": "wt part"
        },
        {
          "name": "Diethyl toluene diamine",
          "smiles": "CCc1cc(C)c(N)c(CC)c1N",
          "ratio_value": 90,
          "ratio_unit": "wt part"
        }
      ],
      "additives": [
        {
          "name": "Multi-walled carbon nanotube",
          "type": "filler",
          "amount_value": 0.2,
          "amount_unit": "wt%"
        },
        {
          "name": "Zinc oxide",
          "type": "filler",
          "amount_value": 0.3,
          "amount_unit": "wt%"
        }
      ],
      "is_homopolymer": false
    },
    "processing_history": "MWCNT oxidized (H2SO4/HNO3). ZnO decorated (Zinc acetate, KOH, MeOH, 60C 2h). DGEBF and DETDA (168:90 wt) mixed in acetone, sonicated. MWCNT-ZnO suspension added, sonicated. Solvent removed (rotary evap 60C 15min). Degassed (vacuum 80C 2h). Heated 121C 45min. Film applicator (100 um). Cured 120C 2h, Post-cured 170C 3h. Dielectric constant measured by Novocontrol broadband dielectric spectrometer at 1 kHz, Room Temperature.",
    "hierarchical_structure": "ZnO QD (5 nm) on MWCNT, well dispersed.",
    "properties": {
      "eps": {
        "value": [
          6.83
        ],
        "unit": null
      }
    },
    "analysis_with_hierarchical_structure": {
      "descriptive_text": "The sample comprises a crosslinked epoxy nanocomposite formed from Diglycidyl ether of bisphenol F (DGEBF) and Diethyl toluene diamine (DETDA) in a 168:90 weight ratio. The matrix is reinforced with a hybrid filler system consisting of 0.2 wt% multi-walled carbon nanotubes (MWCNT) decorated with 0.3 wt% zinc oxide (ZnO) quantum dots approximately 5 nm in size. Processing involved oxidizing the MWCNTs followed by ZnO decoration via a sol-gel method, after which the hybrid fillers were dispersed into the epoxy-amine mixture in acetone using sonication. The solvent was removed via rotary evaporation, and the mixture was degassed under vacuum before being cast into a 100 µm film. The material underwent a thermal curing cycle involving heating at 120 °C for 2 hours followed by post-curing at 170 °C for 3 hours, with dielectric properties characterized at 1 kHz and room temperature. The hierarchical structure features well-dispersed ZnO quantum dots anchored on the MWCNT surface within the epoxy matrix.",
      "reasoning_analysis": "Increasing Factors: The incorporation of multi-walled carbon nanotubes (MWCNT) and zinc oxide (ZnO) introduces phases with significantly higher intrinsic permittivity and conductivity compared to the epoxy matrix. Specifically, the conductive nature of MWCNTs facilitates strong interfacial polarization (Maxwell-Wagner-Sillars effect) at the filler-matrix boundaries, while the ZnO quantum dots further increase the overall polarizability. The hierarchical structure of ZnO QDs decorated on MWCNTs maximizes the interfacial area, creating numerous microcapacitor structures that enhance charge storage capability. Additionally, the polar ether and amine linkages within the cured DGEBF-DETDA network contribute to dipole orientation polarization. Decreasing Factors: The rigorous thermal curing schedule (120 °C cure followed by 170 °C post-cure) promotes a high crosslinking density, which restricts the segmental mobility of polymer chains and limits the ability of dipoles to align with the external electric field. Furthermore, the low total loading of fillers (0.5 wt% combined) limits the volume fraction contribution of the high-permittivity phases. The thorough solvent removal and vacuum degassing steps minimize residual polar solvent (acetone) that could otherwise artificially inflate the dielectric constant. Dominant Factor: Despite the restriction of chain mobility due to crosslinking, the presence of the hybrid MWCNT-ZnO filler system is the dominant factor. The massive contrast in electrical properties between the conductive/semiconductive nanofillers and the insulating epoxy matrix generates substantial interfacial polarization, which qualitatively drives the dielectric constant higher than that of the neat cured epoxy resin, even at these low filler loadings."
    },
    "analysis_without_hierarchical_structure": {
