Repository: hhtrick/HHT-code

# HHT training framework

This directory contains model training, embedding precomputation, inference, article-level baselines and the curated datasets. All commands below assume that the working directory is `train_code/`.

## 3. Datasets and fixed partitions

Each main dataset is a JSON array at `dataset/{property}/{property}.json`. Entries contain source metadata, `chemical_composition`, `processing_history`, `hierarchical_structure`, `properties`, and two generated-analysis objects. Targets are stored as `properties[property]["value"]`; source metadata and target values are not predictive input fields.

| Property | Train | Validation | Test | Total |
|---|---:|---:|---:|---:|

File: train_code/dataset/eps/eps.json (part 19 of 190)
[
      "descriptive_text": "The sample comprises a diglycidyl ether of bisphenol F (DGEBF) epoxy matrix cured with diethyl toluene diamine (DETDA) at a weight ratio of 168:90, reinforced with 0.2 wt% multi-walled carbon nanotubes (MWCNT) and 0.3 wt% zinc oxide (ZnO). The MWCNTs were initially oxidized using sulfuric and nitric acid, followed by decoration with ZnO nanoparticles synthesized from zinc acetate and potassium hydroxide in methanol at 60 °C. The epoxy and hardener were mixed in acetone and sonicated prior to the addition of the MWCNT-ZnO suspension and further sonication. Solvent was removed via rotary evaporation at 60 °C for 15 minutes, and the mixture was degassed under vacuum at 80 °C for 2 hours. The composite was cast into a 100 μm film, heated at 121 °C for 45 minutes, cured at 120 °C for 2 hours, and post-cured at 170 °C for 3 hours, with the dielectric constant subsequently measured at 1 kHz and room temperature.",
      "reasoning_analysis": "Increasing Factors: The incorporation of multi-walled carbon nanotubes and zinc oxide introduces conductive and semiconductive phases with inherently higher permittivity than the epoxy matrix, directly contributing to an increase in the bulk dielectric constant. Furthermore, the oxidation and decoration processing steps enhance the interfacial area between the fillers and the polymer, promoting strong interfacial polarization (Maxwell-Wagner-Sillars effect) which significantly elevates permittivity. The vacuum degassing process also removes air voids, which possess a low dielectric constant, thereby preventing a decrease in the overall material permittivity. Decreasing Factors: The extensive thermal curing schedule, particularly the post-cure at 170 °C, results in a highly crosslinked network structure that restricts the segmental motion of polymer chains and the orientation of polar dipoles within the epoxy matrix, potentially limiting dipolar polarization contributions. Additionally, the relatively low total filler loading of 0.5 wt% may remain below the percolation threshold, preventing the formation of a continuous conductive network that would otherwise cause a massive surge in permittivity. Dominant Factor: The interfacial polarization effects arising from the heterogeneous dispersion of conductive MWCNTs and semiconductive ZnO within the insulating matrix qualitatively dominate the dielectric behavior. Despite the restricted chain mobility from crosslinking, the accumulation of charges at the numerous filler-matrix interfaces typically drives the dielectric constant higher relative to the neat cured epoxy system."
    }
  },
  {
    "doi": "10.1002/app.49778",
    "title": "High dielectric constant epoxy nanocomposites containing ZnO quantum dots decorated carbon nanotube",
    "year": 2021,
    "chemical_composition": {
      "repeat_unit_psmiles": null,
      "monomers": [
        {
          "name": "Diglycidyl ether of bisphenol F",
          "smiles": "C1COC1OCC2=CC=C(C=C2)CC3=CC=C(C=C3)OCC4COC4",
          "ratio_value": 168,
          "ratio_unit": "wt part"
        },
        {
          "name": "Diethyl toluene diamine",
          "smiles": "CCc1cc(C)c(N)c(CC)c1N",
          "ratio_value": 90,
          "ratio_unit": "wt part"
        }
      ],
      "additives": [
        {
          "name": "Multi-walled carbon nanotube",
          "type": "filler",
          "amount_value": 0.2,
          "amount_unit": "wt%"
        },
        {
          "name": "Zinc oxide",
          "type": "filler",
          "amount_value": 0.3,
          "amount_unit": "wt%"
        }
      ],
      "is_homopolymer": false
    },
    "processing_history": "MWCNT oxidized (H2SO4/HNO3). ZnO decorated (Zinc acetate, KOH, MeOH, 60C 2h). DGEBF and DETDA (168:90 wt) mixed in acetone, sonicated. MWCNT-ZnO suspension added, sonicated. Solvent removed (rotary evap 60C 15min). Degassed (vacuum 80C 2h). Heated 121C 45min. Film applicator (100 um). Cured 120C 2h, Post-cured 170C 3h. Dielectric constant measured by Novocontrol broadband dielectric spectrometer at 10 Hz, Room Temperature.",
    "hierarchical_structure": "ZnO QD (5 nm) on MWCNT, well dispersed.",
    "properties": {
      "eps": {
        "value": [
          6.97
        ],
        "unit": null
      }
    },
    "analysis_with_hierarchical_structure": {
      "descriptive_text": "The sample comprises a crosslinked epoxy network synthesized from Diglycidyl ether of bisphenol F (DGEBF) and Diethyl toluene diamine (DETDA) at a weight ratio of 168:90, reinforced with a hybrid nanofiller system of 0.2 wt% oxidized multi-walled carbon nanotubes (MWCNT) and 0.3 wt% zinc oxide (ZnO). Preparation involved dispersing the components in acetone via sonication, followed by solvent removal through rotary evaporation at 60 °C and vacuum degassing at 80 °C. The mixture was cast into a 100 μm film, heated at 121 °C, and subjected to a curing cycle of 120 °C for 2 hours followed by a post-cure at 170 °C for 3 hours. Hierarchical analysis indicates ZnO quantum dots approximately 5 nm in size located on the MWCNT surface with uniform dispersion, and the dielectric constant was characterized using a broadband dielectric spectrometer at 10 Hz and room temperature.",
      "reasoning_analysis": "Increasing Factors: The polar nature of the cured epoxy-amine network, containing hydroxyl and amine groups, facilitates dipole orientation polarization. The incorporation of conductive MWCNTs and high-dielectric ZnO fillers introduces significant interfacial areas that promote Maxwell-Wagner-Sillars (MWS) interfacial polarization, an effect that is substantially amplified at the low measurement frequency of 10 Hz. The hybrid architecture of ZnO quantum dots on MWCNTs further maximizes these interfacial regions within the insulating matrix. Decreasing Factors: The rigorous thermal post-curing at 170 °C ensures a high crosslinking density, which restricts the segmental mobility of the polymer chains and limits the ability of matrix dipoles to align with the electric field. Additionally, the oxidation treatment of the MWCNTs may slightly diminish their intrinsic conductivity compared to pristine nanotubes, and the low total filler loading (0.5 wt%) prevents the formation of a percolating conductive network that would otherwise lead to extreme permittivity values. Dominant Factor: The interfacial polarization generated by the hybrid MWCNT-ZnO nanostructure qualitatively dominates the dielectric response. Despite the restricted chain mobility from crosslinking, the accumulation of charge carriers at the conductive-semiconductive-insulator interfaces at low frequency drives the dielectric constant significantly higher than that of the neat epoxy matrix."
    },
    "analysis_without_hierarchical_structure": {
      "descriptive_text": "The sample comprises a thermosetting epoxy composite formed from Diglycidyl ether of bisphenol F and Diethyl toluene diamine at a weight ratio of 168:90, reinforced with 0.2 wt% Multi-walled carbon nanotubes and 0.3 wt% Zinc oxide. The Multi-walled carbon nanotubes were oxidized using sulfuric and nitric acid, while the Zinc oxide was decorated via a chemical process involving zinc acetate, potassium hydroxide, and methanol at 60 °C. The epoxy components were mixed in acetone and sonicated prior to the addition of the filler suspension, followed by further sonication to ensure homogeneity. Solvent was removed via rotary evaporation at 60 °C, and the mixture was degassed under vacuum at 80 °C for 2 hours. The material was cast into a 100 μm film, heated at 121 °C for 45 minutes, cured at 120 °C for 2 hours, and post-cured at 170 °C for 3 hours, with the dielectric constant subsequently measured using a broadband dielectric spectrometer at 10 Hz and room temperature.",
      "reasoning_analysis": "Increasing Factors: The inclusion of Multi-walled carbon nanotubes and Zinc oxide introduces phases with significantly higher intrinsic permittivity and conductivity compared to the epoxy matrix, promoting strong interfacial polarization (Maxwell-Wagner-Sillars effect) at the filler-matrix boundaries. The acid oxidation of the nanotubes and sonication steps improve dispersion, maximizing the interfacial area available for charge accumulation, while the vacuum degassing process removes air voids which typically possess a low dielectric constant, thereby enhancing the overall effective permittivity of the film. Decreasing Factors: The extensive thermal curing and post-curing schedule creates a highly crosslinked network that restricts the segmental mobility of the polymer chains, limiting the orientational polarization of dipoles within the epoxy resin itself. Additionally, the low weight fractions of the fillers may keep the composite below the percolation threshold, preventing the formation of a continuous conductive network that would otherwise yield extremely high permittivity values near the critical point. Dominant Factor: The interfacial polarization generated by the conductive Multi-walled carbon nanotubes dispersed within the insulating epoxy matrix qualitatively dominates the dielectric behavior, as the microcapacitor structures formed at the nanoscale interface provide a permittivity enhancement mechanism that significantly outweighs the restrictions on dipolar mobility imposed by the crosslinked polymer network."
    }
  },
  {
    "doi": "10.1002/app.24800",
    "title": "Fully Aliphatic Polyimides from Adamantane-Based Diamines for Enhanced Thermal Stability, Solubility, Transparency, and Low Dielectric Constant",
    "year": 2006,
    "chemical_composition": {
      "repeat_unit_psmiles": null,
      "monomers": [
        {
          "name": "Bicyclo[2,2,2]oct-7-ene-2,3,5,6-tetracarboxylic dianhydride",
          "smiles": null,
          "ratio_value": null,
          "ratio_unit": null
        },
        {
          "name": "3,3'-Diamino-1,1'-diadamantane",
          "smiles": null,
          "ratio_value": 1,
          "ratio_unit": "mol"
        },
        {
          "name": "1,4-Diaminobutane",
          "smiles": "NCCCCN",
          "ratio_value": 1,
          "ratio_unit": "mol"
        }
      ],
      "additives": [],
      "is_homopolymer": false
    },
    "processing_history": "One-step synthesis in m-cresol at 60-200°C under N2. Films spin-coated onto ITO glass, heated 60-250°C. Dielectric constant measured at 1 MHz using impedance-gain phase analyzer (HP4194A).",
    "hierarchical_structure": "Copolyimide with rigid and flexible moieties, reduced crystallinity.",
    "properties": {
      "eps": {
        "value": [
          2.79
        ],
        "unit": null
      }
    },
    "analysis_with_hierarchical_structure": {
      "descriptive_text": "The sample is a copolyimide synthesized via a one-step polymerization in m-cresol at temperatures ranging from 60 to 200°C under a nitrogen atmosphere. The chemical composition incorporates Bicyclo[2,2,2]oct-7-ene-2,3,5,6-tetracarboxylic dianhydride as the dianhydride component, copolymerized with equimolar amounts of the rigid 3,3'-Diamino-1,1'-diadamantane and the flexible 1,4-Diaminobutane diamines. Thin films were fabricated by spin-coating the polymer solution onto ITO glass substrates followed by thermal treatment at 60 to 250°C to ensure imidization and solvent removal. The resulting hierarchical structure features a combination of rigid and flexible moieties within the backbone, leading to reduced crystallinity, and the dielectric constant was characterized at 1 MHz using an impedance-gain phase analyzer.",
      "reasoning_analysis": "Increasing Factors: The formation of polar imide rings during the high-temperature thermal curing introduces significant electronic and atomic polarizability due to the carbonyl groups, inherently driving the dielectric constant upward. Additionally, the inclusion of the flexible 1,4-Diaminobutane spacer enhances segmental mobility relative to fully rigid backbones, which may facilitate dipolar orientation contributions at the measurement frequency of 1 MHz. Decreasing Factors: The incorporation of bulky, non-aromatic adamantane and bicyclo[2,2,2]octene moieties significantly increases the fractional free volume due to steric hindrance and inefficient chain packing, which reduces the number of polarizable groups per unit volume. Furthermore, the absence of aromatic conjugation in these alicyclic components lowers the electronic polarizability compared to traditional aromatic polyimides, and the reduced crystallinity indicated in the hierarchical structure further diminishes material density, collectively acting to lower the dielectric constant. Dominant Factor: The strategic integration of bulky alicyclic structures serves as the dominant factor; the substantial increase in free volume and the reduction in electronic polarizability associated with the non-aromatic adamantane and bicyclo units qualitatively outweigh the polar contributions of the imide linkages, resulting in a dielectric constant lower than that of conventional aromatic copolyimides."
    },
    "analysis_without_hierarchical_structure": {
      "descriptive_text": "The sample is a copolymer synthesized via a one-step method in m-cresol at temperatures ranging from 60 to 200°C under a nitrogen atmosphere. The polymer backbone is constructed from Bicyclo[2,2,2]oct-7-ene-2,3,5,6-tetracarboxylic dianhydride reacted with an equimolar mixture of 3,3'-Diamino-1,1'-diadamantane and 1,4-Diaminobutane. Following synthesis, the material was processed into thin films by spin-coating onto ITO glass substrates and subsequently subjected to thermal treatment between 60 and 250°C. The dielectric constant was characterized at 1 MHz using an impedance-gain phase analyzer.",
      "reasoning_analysis": "Increasing Factors: The presence of polar imide linkages formed during the reaction between the dianhydride and diamines introduces strong dipole moments that inherently increase polarizability and dielectric constant. Additionally, the inclusion of the flexible 1,4-Diaminobutane segment may facilitate tighter chain packing compared to fully rigid architectures, potentially increasing the number density of polarizable groups per unit volume. Decreasing Factors: The bulky 3,3'-Diamino-1,1'-diadamantane and Bicyclo[2,2,2]oct-7-ene-2,3,5,6-tetracarboxylic dianhydride units introduce significant free volume due to their rigid cage structures and steric hindrance, which reduces overall density and dielectric constant. Furthermore, the thermal treatment up to 250°C promotes the evaporation of the polar m-cresol solvent and enhances imidization, removing polar residual species that would otherwise elevate the dielectric constant. Dominant Factor: The substantial free volume generated by the bulky, non-polar adamantane and bicyclo aliphatic cage structures qualitatively dominates the dielectric behavior by reducing the density of polarizable units, driving the dielectric constant lower relative to conventional aromatic polyimides despite the presence of polar imide linkages."
    }
  },
  {
    "doi": "10.1002/app.24800",
    "title": "Fully Aliphatic Polyimides from Adamantane-Based Diamines for Enhanced Thermal Stability, Solubility, Transparency, and Low Dielectric Constant",
    "year": 2006,
    "chemical_composition": {
      "repeat_unit_psmiles": null,
      "monomers": [
        {
          "name": "Bicyclo[2,2,2]oct-7-ene-2,3,5,6-tetracarboxylic dianhydride",
          "smiles": null,
          "ratio_value": null,
          "ratio_unit": null
        },
        {
          "name": "3,3'-Diamino-1,1'-diadamantane",
          "smiles": null,
          "ratio_value": 1,
          "ratio_unit": "mol"
        },
        {
          "name": "1,10-Diaminodecane",
          "smiles": "NCCCCCCCCCCN",
          "ratio_value": 1,
          "ratio_unit": "mol"
        }
      ],
      "additives": [],
      "is_homopolymer": false
    },
    "processing_history": "One-step synthesis in m-cresol at 60-200°C under N2. Films spin-coated onto ITO glass, heated 60-250°C. Dielectric constant measured at 1 MHz using impedance-gain phase analyzer (HP4194A).",
    "hierarchical_structure": "Copolyimide with rigid and flexible moieties, reduced crystallinity.",
    "properties": {
      "eps": {
        "value": [
          2.61
        ],
        "unit": null
      }
    },
    "analysis_with_hierarchical_structure": {
      "descriptive_text": "This copolyimide sample was synthesized via a one-step polymerization method in m-cresol at temperatures ranging from 60 to 200°C under a nitrogen atmosphere, utilizing Bicyclo[2,2,2]oct-7-ene-2,3,5,6-tetracarboxylic dianhydride, 3,3'-Diamino-1,1'-diadamantane, and 1,10-Diaminodecane as monomers. The resulting material was processed into thin films by spin-coating onto ITO glass substrates and subjected to thermal treatment between 60 and 250°C to facilitate imidization. The hierarchical structure is characterized by a combination of rigid and flexible moieties with reduced crystallinity, and the dielectric constant was subsequently characterized at 1 MHz using an impedance-gain phase analyzer.",
      "reasoning_analysis": "Increasing Factors: The formation of polar imide linkages during the thermal curing process introduces strong dipolar moments that inherently contribute to higher dielectric polarization. Additionally, the use of m-cresol as a processing solvent presents a risk where residual polar solvent molecules trapped within the film matrix could elevate the eps if not fully removed during the heating cycle. Decreasing Factors: The incorporation of bulky, non-planar alicyclic structures, specifically the adamantane cages and bicyclo[2,2,2]octene units, significantly disrupts chain packing efficiency, leading to increased fractional free volume and reduced material density which lowers the eps. Furthermore, the inclusion of the aliphatic 1,10-Diaminodecane chain reduces the overall electronic polarizability compared to fully aromatic backbones, and the reduced crystallinity indicates a less dense packing arrangement that minimizes the concentration of polarizable groups per unit volume. Dominant Factor: The structural design employing bulky alicyclic moieties to maximize free volume and minimize electronic polarizability is the dominant factor, qualitatively driving the eps lower relative to conventional aromatic polyimides despite the presence of polar imide groups."
    },
    "analysis_without_hierarchical_structure": {
      "descriptive_text": "The polymer sample consists of a copolymer synthesized via a one-step reaction involving bicyclo[2,2,2]oct-7-ene-2,3,5,6-tetracarboxylic dianhydride, 3,3'-diamino-1,1'-diadamantane, and 1,10-diaminodecane in m-cresol solvent at temperatures ranging from 60 to 200°C under a nitrogen atmosphere. The resulting material was processed into thin films by spin-coating onto indium tin oxide glass substrates, followed by thermal treatment at temperatures between 60 and 250°C to ensure curing. The dielectric constant was subsequently characterized at a frequency of 1 MHz using an impedance-gain phase analyzer.",
      "reasoning_analysis": "Increasing Factors: The thermal processing history involving heating up to 250°C facilitates imidization, creating polar imide linkages within the polymer backbone that introduce strong dipole moments and inherently increase electronic and orientational polarization. Additionally, the spin-coating method produces dense films with minimal macroscopic voids, which prevents the dilution of permittivity that air pockets would cause. Decreasing Factors: The chemical composition incorporates bulky, rigid alicyclic structures such as the adamantane and bicyclo[2,2,2]octene groups, which exhibit significantly lower electronic polarizability than conventional aromatic rings and increase the fractional free volume of the matrix. The inclusion of the long aliphatic 1,10-diaminodecane spacer further reduces the concentration of polar groups per unit volume, and the thermal curing ensures the removal of the polar m-cresol solvent, eliminating residual solvent effects that would elevate permittivity. Dominant Factor: Although the polar imide linkages contribute to higher permittivity, the dominant factor is the strategic integration of bulky alicyclic monomers and aliphatic spacers; these structural features drastically reduce overall electronic polarizability and increase free volume, qualitatively driving the dielectric constant lower relative to standard aromatic polyimides."
    }
  },
  {
    "doi": "10.1002/app.24800",
    "title": "Fully Aliphatic Polyimides from Adamantane-Based Diamines for Enhanced Thermal Stability, Solubility, Transparency, and Low Dielectric Constant",
    "year": 2006,
    "chemical_composition": {
      "repeat_unit_psmiles": null,
      "monomers": [
        {
          "name": "Bicyclo[2,2,2]oct-7-ene-2,3,5,6-tetracarboxylic dianhydride",
          "smiles": null,
          "ratio_value": null,
          "ratio_unit": null
        },
        {
          "name": "1,2-Diaminocyclohexane",
          "smiles": "NC1CCCCC1N",
          "ratio_value": null,
          "ratio_unit": null
        }
      ],
      "additives": [],
      "is_homopolymer": true
    },
    "processing_history": "One-step synthesis in m-cresol at 60-200°C under N2. Films spin-coated onto ITO glass, heated 60-250°C. Dielectric constant measured at 1 MHz using impedance-gain phase analyzer (HP4194A).",
    "hierarchical_structure": "Alicyclic, peak at 2θ=16.54° (d-spacing 5.3 Å).",
    "properties": {
      "eps": {
        "value": [
          2.62
        ],
        "unit": null
      }
    },
    "analysis_with_hierarchical_structure": {
      "descriptive_text": "The sample is an alicyclic polyimide synthesized via a one-step polymerization of bicyclo[2,2,2]oct-7-ene-2,3,5,6-tetracarboxylic dianhydride and 1,2-diaminocyclohexane in m-cresol at temperatures ranging from 60 to 200 °C under a nitrogen atmosphere. The resulting polymer solution was spin-coated onto ITO glass substrates and thermally treated between 60 and 250 °C to form films. Structural characterization reveals an alicyclic architecture with a distinct X-ray diffraction peak at 2θ = 16.54°, corresponding to a d-spacing of 5.3 Å. The dielectric constant was subsequently measured at a frequency of 1 MHz using an impedance-gain phase analyzer.",
      "reasoning_analysis": "Increasing Factors: The presence of polar imide linkages containing carbonyl groups introduces dipolar polarization mechanisms that inherently contribute to a higher eps. Additionally, the processing history involves m-cresol, a polar solvent; if residual solvent remains trapped within the film despite the thermal treatment up to 250 °C, it would significantly elevate the eps. The observed XRD peak indicates a degree of structural ordering and packing, which increases the number density of polarizable units per unit volume. Decreasing Factors: The substitution of aromatic rings with alicyclic structures in both the dianhydride and diamine monomers drastically reduces electronic polarizability due to the absence of conjugated pi-electron systems. The bulky, non-planar geometry of the bicyclo[2,2,2]octane moiety likely induces significant free volume within the polymer matrix, which lowers the eps by reducing the overall density of polarizable matter. Dominant Factor: The intrinsic low polarizability of the alicyclic backbone serves as the dominant factor governing the dielectric behavior. While polar imide groups and potential solvent residues act to increase eps, the fundamental chemical substitution of aromatic units with saturated alicyclic rings qualitatively drives the eps lower compared to conventional aromatic polyimides."
    },
    "analysis_without_hierarchical_structure": {
      "descriptive_text": "The polymer sample is a polyimide derived from the condensation of Bicyclo[2,2,2]oct-7-ene-2,3,5,6-tetracarboxylic dianhydride and 1,2-Diaminocyclohexane. It was synthesized via a one-step method in m-cresol at temperatures ranging from 60 to 200°C under a nitrogen atmosphere. The resulting material was processed into thin films by spin-coating onto ITO glass substrates, followed by thermal treatment at 60 to 250°C. The dielectric constant was subsequently characterized at 1 MHz using an impedance-gain phase analyzer.",
      "reasoning_analysis": "Increasing Factors: The formation of polar imide linkages during the one-step synthesis introduces permanent dipoles from carbonyl groups that contribute to orientation polarization, inherently raising the dielectric constant. Additionally, the thermal treatment up to 250°C promotes film densification, reducing free volume and increasing the density of polarizable groups per unit volume. Decreasing Factors: The chemical composition features bulky, alicyclic structures in both the dianhydride bicyclo[2,2,2]octene framework and the cyclohexane diamine ring. These non-aromatic, rigid units exhibit lower electronic polarizability compared to conventional aromatic polyimides and introduce significant fractional free volume due to their steric bulk, which substantially lowers the dielectric constant. Furthermore, the high-temperature thermal treatment aims to volatilize the polar m-cresol solvent, and effective removal of this high-permittivity residue is critical to preventing an artificial increase in eps. Dominant Factor: The incorporation of bulky alicyclic moieties in both monomer units is the dominant factor. While the polar imide groups suggest a higher permittivity, the substantial free volume generated by the cage-like dianhydride and cycloaliphatic diamine, combined with their lower intrinsic polarizability relative to aromatic systems, qualitatively drives the dielectric constant lower than that of standard aromatic polyimides, provided the processing effectively removes the polar solvent residue."
    }
  },
  {
    "doi": "10.1002/app.24800",
    "title": "Fully Aliphatic Polyimides from Adamantane-Based Diamines for Enhanced Thermal Stability, Solubility, Transparency, and Low Dielectric Constant",
    "year": 2006,
    "chemical_composition": {
      "repeat_unit_psmiles": null,
      "monomers": [
        {
          "name": "Bicyclo[2,2,2]oct-7-ene-2,3,5,6-tetracarboxylic dianhydride",
          "smiles": null,
          "ratio_value": null,
          "ratio_unit": null
        },
        {
          "name": "1,4-Diaminocyclohexane",
          "smiles": "NC1CCC(CC1)N",
          "ratio_value": null,
          "ratio_unit": null
        }
      ],
      "additives": [],
      "is_homopolymer": true
    },
    "processing_history": "One-step synthesis in m-cresol at 60-200°C under N2. Films spin-coated onto ITO glass, heated 60-250°C. Dielectric constant measured at 1 MHz using impedance-gain phase analyzer (HP4194A).",
    "hierarchical_structure": "Alicyclic, peak at 2θ=16.54° (d-spacing 5.3 Å).",
    "properties": {
      "eps": {
        "value": [
          2.64
        ],
        "unit": null
      }
    },
    "analysis_with_hierarchical_structure": {
      "descriptive_text": "The sample is a polyimide derived from the polymerization of Bicyclo[2,2,2]oct-7-ene-2,3,5,6-tetracarboxylic dianhydride and 1,4-Diaminocyclohexane. It was prepared via a one-step synthesis in m-cresol at temperatures ranging from 60 to 200°C under a nitrogen atmosphere, followed by spin-coating onto ITO glass substrates and thermal treatment at 60 to 250°C. Structural characterization reveals an alicyclic architecture with a distinct X-ray diffraction peak at 2θ = 16.54°, corresponding to a d-spacing of 5.3 Å, indicating specific chain packing. The dielectric constant was characterized at 1 MHz using an impedance-gain phase analyzer.",
      "reasoning_analysis": "Increasing Factors: The formation of polar imide linkages during the one-step synthesis introduces permanent dipoles that contribute to atomic and orientational polarization, inherently driving the eps upward. Additionally, the structural data showing a distinct diffraction peak suggests a degree of chain ordering and packing density (d-spacing 5.3 Å), which increases the number density of polarizable units per unit volume, potentially elevating the dielectric response. Decreasing Factors: The exclusive use of alicyclic monomers instead of aromatic counterparts significantly reduces electronic polarizability due to the absence of delocalized π-electron systems, strongly driving the eps down. The non-planar geometry of the bicyclic and cyclohexane units likely introduces free volume compared to planar aromatic polyimides, further reducing the eps. Moreover, the high-temperature thermal treatment up to 250°C facilitates the removal of the polar m-cresol solvent and ensures complete imidization, eliminating potential plasticization or residual solvent effects that would otherwise increase the eps. Dominant Factor: The substitution of aromatic moieties with alicyclic structures is the dominant factor governing the dielectric behavior. While the polar imide groups and observed chain packing exert an upward influence, the fundamental reduction in electronic polarizability afforded by the saturated alicyclic rings qualitatively dictates a lower eps relative to conventional aromatic polyimides, making the chemical composition the primary driver for the final eps behavior."
    },
    "analysis_without_hierarchical_structure": {
      "descriptive_text": "The polymer sample is a polyimide synthesized via a one-step polymerization reaction between Bicyclo[2,2,2]oct-7-ene-2,3,5,6-tetracarboxylic dianhydride and 1,4-Diaminocyclohexane in m-cresol solvent under a nitrogen atmosphere at temperatures ranging from 60 to 200°C. The resulting material was processed into thin films by spin-coating onto indium tin oxide (ITO) glass substrates, followed by thermal treatment at temperatures between 60 and 250°C to ensure complete imidization and solvent removal. The dielectric constant was subsequently characterized at a frequency of 1 MHz using an impedance-gain phase analyzer.",
      "reasoning_analysis": "Increasing Factors: The formation of imide linkages during the thermal curing process introduces polar carbonyl groups which possess significant dipole moments, inherently contributing to higher electronic and orientational polarizability. Additionally, the thermal heating history up to 250°C promotes chain packing and densification of the film, which increases the number density of dipoles per unit volume, potentially driving the eps higher. Decreasing Factors: The chemical composition features bulky alicyclic structures, specifically the bicyclo[2,2,2]octane dianhydride and cyclohexane diamine units, which lack the highly polarizable pi-electron systems found in aromatic polyimides, thereby reducing electronic polarizability. Furthermore, the bulky bicyclic groups introduce significant fractional free volume into the polymer matrix, and the rigid backbone restricts segmental motion, both of which suppress orientational polarization and lower the eps. Dominant Factor: The structural modifications introduced by the alicyclic and bulky monomer units qualitatively dominate the dielectric behavior; the reduction in electronic polarizability and the increase in free volume associated with these non-aromatic, bulky groups typically outweigh the intrinsic polarity of the imide linkages, leading to a net decrease in eps relative to conventional aromatic polyimides."
    }
  },
  {
    "doi": "10.1002/app.49778",
    "title": "High dielectric constant epoxy nanocomposites containing ZnO quantum dots decorated carbon nanotube",
    "year": 2021,
    "chemical_composition": {
      "repeat_unit_psmiles": null,
      "monomers": [
        {
          "name": "Diglycidyl ether of bisphenol F",
          "smiles": "C1COC1OCC2=CC=C(C=C2)CC3=CC=C(C=C3)OCC4COC4",
          "ratio_value": 168,
          "ratio_unit": "wt part"
        },
        {
          "name": "Diethyl toluene diamine",
          "smiles": "CCc1cc(C)c(N)c(CC)c1N",
          "ratio_value": 90,
          "ratio_unit": "wt part"
        }
      ],
      "additives": [
        {
          "name": "Multi-walled carbon nanotube",
          "type": "filler",
          "amount_value": 0.2,
          "amount_unit": "wt%"
        },
        {
          "name": "Zinc oxide",
          "type": "filler",
          "amount_value": 0.3,
          "amount_unit": "wt%"
        }
      ],
      "is_homopolymer": false
    },
    "processing_history": "MWCNT oxidized (H2SO4/HNO3). ZnO decorated (Zinc acetate, KOH, MeOH, 60C 2h). DGEBF and DETDA (168:90 wt) mixed in acetone, sonicated. MWCNT-ZnO suspension added, sonicated. Solvent removed (rotary evap 60C 15min). Degassed (vacuum 80C 2h). Heated 121C 45min. Film applicator (100 um). Cured 120C 2h, Post-cured 170C 3h. Dielectric constant measured by Novocontrol broadband dielectric spectrometer at 1 MHz, Room Temperature.",
    "hierarchical_structure": "ZnO QD (5 nm) on MWCNT, well dispersed.",
    "properties": {
      "eps": {
        "value": [
          6.46
        ],
        "unit": null
      }
    },
    "analysis_with_hierarchical_structure": {
      "descriptive_text": "The sample comprises a thermoset epoxy network synthesized from Diglycidyl ether of bisphenol F (DGEBF) and Diethyl toluene diamine (DETDA) at a 168:90 weight ratio, incorporating a hybrid nanofiller system of 0.2 wt% Multi-walled carbon nanotubes (MWCNT) and 0.3 wt% Zinc oxide. The MWCNTs were chemically oxidized and decorated with 5 nm ZnO quantum dots before being dispersed into the resin-acetone mixture via sonication. Following solvent removal by rotary evaporation and vacuum degassing, the composite was cast into a 100 μm film and subjected to a staged thermal cure at 120 °C for 2 hours followed by post-curing at 170 °C for 3 hours. The dielectric constant was characterized using broadband dielectric spectroscopy at 1 MHz and room temperature.",
      "reasoning_analysis": "Increasing Factors: The intrinsic polarity of the epoxy-amine network provides a baseline permittivity, while the oxidized MWCNTs introduce additional polar functional groups that enhance interfacial interactions. The incorporation of conductive MWCNTs and semiconducting ZnO creates heterogeneous interfaces that facilitate strong interfacial polarization (Maxwell-Wagner-Sillars effect), particularly due to the high specific surface area of the ZnO quantum dots decorated on the nanotubes. Decreasing Factors: The extensive thermal curing history, including a high-temperature post-cure, generates a high crosslink density that restricts the rotational mobility of polar dipoles within the polymer matrix, thereby limiting their contribution to the overall permittivity. Additionally, the rigorous solvent removal via rotary evaporation and vacuum degassing minimizes the presence of residual polar solvent molecules that could otherwise artificially inflate the dielectric constant. Dominant Factor: While the crosslinked network restricts dipole motion, the presence of the conductive MWCNTs and high-k ZnO fillers qualitatively dominates the dielectric behavior. The massive interfacial area generated by the well-dispersed hybrid nanostructure induces interfacial polarization mechanisms that typically outweigh the intrinsic dielectric contribution of the epoxy matrix and the restricting effects of crosslinking, leading to a net enhancement in eps relative to the neat resin."
    },
    "analysis_without_hierarchical_structure": {
      "descriptive_text": "The sample comprises a thermoset epoxy composite formed from Diglycidyl ether of bisphenol F and Diethyl toluene diamine mixed in a 168:90 weight ratio, reinforced with 0.2 wt% multi-walled carbon nanotubes and 0.3 wt% zinc oxide. The multi-walled carbon nanotubes were initially oxidized using sulfuric and nitric acid, while the zinc oxide was decorated via a reaction involving zinc acetate, potassium hydroxide, and methanol at 60 °C. The epoxy precursors were dissolved in acetone and sonicated prior to the addition of the filler suspension, followed by further sonication to ensure homogeneity. Solvent removal was achieved through rotary evaporation at 60 °C, after which the mixture was degassed under vacuum at 80 °C for 2 hours. The material was cast into a 100 μm film, subjected to a heating step at 121 °C, cured at 120 °C for 2 hours, and post-cured at 170 °C for 3 hours before the dielectric constant was measured at 1 MHz and room temperature using a broadband dielectric spectrometer.",
      "reasoning_analysis": "Increasing Factors: The incorporation of multi-walled carbon nanotubes introduces conductive pathways and high-aspect-ratio interfaces within the insulating epoxy matrix, fostering significant interfacial polarization (Maxwell-Wagner-Sillars effect) that drastically enhances dielectric permittivity. The addition of zinc oxide, a semiconductor with a higher intrinsic dielectric constant than the epoxy resin, further contributes to the bulk permittivity through additive mixing rules. Additionally, the chemical oxidation of the nanotubes and surface decoration of the zinc oxide likely increase surface polarity and interfacial adhesion, promoting charge accumulation at the filler-matrix boundaries. Decreasing Factors: The extensive thermal curing and post-curing schedule up to 170 °C generates a high crosslinking density within the epoxy network, which restricts the segmental mobility of polymer dipoles and limits their ability to orient under an electric field, thereby suppressing the dipolar contribution to the dielectric constant. Furthermore, the complete removal of the polar acetone solvent eliminates any potential plasticization effects that might have otherwise increased free volume and dipolar mobility. Dominant Factor: Although the highly crosslinked matrix restricts intrinsic polymer dipole orientation, the presence of conductive multi-walled carbon nanotubes and semiconductor zinc oxide particles creates extensive interfacial areas capable of storing charge via interfacial polarization mechanisms. Consequently, the filler-induced interfacial polarization qualitatively dominates the dielectric response, driving the eps higher relative to the neat epoxy system."
    }
  },
  {
    "doi": "10.1002/app.49778",
    "title": "High dielectric constant epoxy nanocomposites containing ZnO quantum dots decorated carbon nanotube",
    "year": 2021,
    "chemical_composition": {
      "repeat_unit_psmiles": null,
      "monomers": [
        {
          "name": "Diglycidyl ether of bisphenol F",
          "smiles": "C1COC1OCC2=CC=C(C=C2)CC3=CC=C(C=C3)OCC4COC4",
          "ratio_value": 168,
          "ratio_unit": "wt part"
        },
        {
          "name": "Diethyl toluene diamine",
          "smiles": "CCc1cc(C)c(N)c(CC)c1N",
          "ratio_value": 90,
          "ratio_unit": "wt part"
        }
      ],
      "additives": [
        {
          "name": "Multi-walled carbon nanotube",
          "type": "filler",
          "amount_value": 0.6,
          "amount_unit": "wt%"
        },
        {
          "name": "Zinc oxide",
          "type": "filler",
          "amount_value": 0.9,
          "amount_unit": "wt%"
        }
      ],
      "is_homopolymer": false
    },
    "processing_history": "MWCNT oxidized (H2SO4/HNO3). ZnO decorated (Zinc acetate, KOH, MeOH, 60C 2h). DGEBF and DETDA (168:90 wt) mixed in acetone, sonicated. MWCNT-ZnO suspension added, sonicated. Solvent removed (rotary evap 60C 15min). Degassed (vacuum 80C 2h). Heated 121C 45min. Film applicator (100 um). Cured 120C 2h, Post-cured 170C 3h. Dielectric constant measured by Novocontrol broadband dielectric spectrometer at 1 kHz, Room Temperature.",
