Repository: hhtrick/HHT-code

# HHT training framework

This directory contains model training, embedding precomputation, inference, article-level baselines and the curated datasets. All commands below assume that the working directory is `train_code/`.

## 3. Datasets and fixed partitions

Each main dataset is a JSON array at `dataset/{property}/{property}.json`. Entries contain source metadata, `chemical_composition`, `processing_history`, `hierarchical_structure`, `properties`, and two generated-analysis objects. Targets are stored as `properties[property]["value"]`; source metadata and target values are not predictive input fields.

| Property | Train | Validation | Test | Total |
|---|---:|---:|---:|---:|

File: train_code/dataset/eps/eps.json (part 20 of 190)
[
    "hierarchical_structure": "ZnO QD (5 nm) on MWCNT, well dispersed.",
    "properties": {
      "eps": {
        "value": [
          30.69
        ],
        "unit": null
      }
    },
    "analysis_with_hierarchical_structure": {
      "descriptive_text": "The sample comprises a crosslinked epoxy network synthesized from Diglycidyl ether of bisphenol F (DGEBF) and Diethyl toluene diamine (DETDA) mixed in a 168:90 weight part ratio. This matrix is reinforced with a hybrid filler system containing 0.6 wt% Multi-walled carbon nanotubes (MWCNT) and 0.9 wt% Zinc oxide, wherein 5 nm ZnO quantum dots are decorated onto oxidized MWCNTs to achieve a well-dispersed hierarchical structure. Processing involved solution mixing in acetone with sonication, followed by solvent removal via rotary evaporation at 60 °C and vacuum degassing at 80 °C. The composite was cast into a 100 μm film, heated at 121 °C for 45 minutes, cured at 120 °C for 2 hours, and post-cured at 170 °C for 3 hours before the dielectric constant was measured at 1 kHz and room temperature using a broadband dielectric spectrometer.",
      "reasoning_analysis": "Increasing Factors: The inclusion of conductive Multi-walled carbon nanotubes and high-permittivity Zinc oxide introduces significant interfacial polarization (Maxwell-Wagner-Sillars effect) due to the contrast in conductivity and permittivity between the fillers and the epoxy matrix. The hierarchical decoration of ZnO quantum dots on the MWCNT surface creates extensive microcapacitor networks that enhance charge accumulation at interfaces, while the polar ether and amine groups in the cured epoxy network contribute additional dipole orientation mechanisms. Decreasing Factors: The total filler loading is relatively low (1.5 wt% combined), likely maintaining the system below the electrical percolation threshold which limits the magnitude of permittivity enhancement compared to near-percolative compositions. Additionally, the rigorous thermal curing and post-curing schedule establishes a high crosslink density, restricting the segmental mobility of the polymer chains and thereby reducing the contribution of matrix dipoles to the overall dielectric constant. Dominant Factor: The extensive interfacial polarization generated by the well-dispersed hybrid MWCNT-ZnO filler network qualitatively dominates the dielectric behavior, driving the permittivity significantly higher than the neat epoxy baseline despite the restrictions imposed by the highly crosslinked matrix structure."
    },
    "analysis_without_hierarchical_structure": {
      "descriptive_text": "The composite material consists of a Diglycidyl ether of bisphenol F (DGEBF) epoxy matrix cured with Diethyl toluene diamine (DETDA) at a weight ratio of 168:90, incorporating 0.6 wt% Multi-walled carbon nanotubes (MWCNT) and 0.9 wt% Zinc oxide (ZnO). Prior to composite fabrication, the MWCNTs were oxidized using a H2SO4/HNO3 mixture, and the ZnO was prepared via decoration using zinc acetate, KOH, and methanol at 60 °C for 2 hours. The epoxy resin and hardener were dissolved in acetone and sonicated before the addition of the MWCNT-ZnO suspension, followed by further sonication to ensure dispersion. The solvent was removed via rotary evaporation at 60 °C for 15 minutes, and the mixture was degassed under vacuum at 80 °C for 2 hours. Films were cast using a film applicator to a thickness of 100 μm, heated at 121 °C for 45 minutes, cured at 120 °C for 2 hours, and post-cured at 170 °C for 3 hours, with the dielectric constant subsequently measured using a Novocontrol broadband dielectric spectrometer at 1 kHz and room temperature.",
      "reasoning_analysis": "Increasing Factors: The incorporation of Multi-walled carbon nanotubes (MWCNT) and Zinc oxide (ZnO) into the epoxy matrix significantly enhances the dielectric constant through multiple mechanisms. The conductive nature of the MWCNTs, even at low loading, induces strong Maxwell-Wagner-Sillars interfacial polarization due to charge accumulation at the filler-matrix interfaces, while the ZnO filler possesses a higher intrinsic dielectric constant than the polymer matrix. Furthermore, the oxidative treatment of the MWCNTs and sonication steps improve filler dispersion, maximizing the interfacial area available for polarization, and the rigorous degassing and solvent removal processes minimize void content, preventing the dilution of permittivity by air. Decreasing Factors: The Diglycidyl ether of bisphenol F (DGEBF) and Diethyl toluene diamine (DETDA) network inherently possesses a relatively low dielectric constant compared to the ceramic and carbonaceous fillers. Additionally, the extensive thermal curing and post-curing regimen up to 170 °C increases the crosslinking density of the epoxy network, which restricts segmental chain mobility and limits dipolar orientation polarization within the matrix phase. Dominant Factor: The hybrid filler effect, particularly the interfacial polarization generated by the well-dispersed conductive MWCNTs within the insulating epoxy matrix, qualitatively dominates the dielectric behavior. While the crosslinked matrix provides structural integrity, the presence of the high-aspect-ratio conductive nanotubes and high-k ZnO particles creates a heterogeneous microstructure where interfacial charge storage mechanisms overwhelmingly drive the effective permittivity higher than that of the neat cured resin."
    }
  },
  {
    "doi": "10.1002/app.24800",
    "title": "Fully Aliphatic Polyimides from Adamantane-Based Diamines for Enhanced Thermal Stability, Solubility, Transparency, and Low Dielectric Constant",
    "year": 2006,
    "chemical_composition": {
      "repeat_unit_psmiles": null,
      "monomers": [
        {
          "name": "Bicyclo[2,2,2]oct-7-ene-2,3,5,6-tetracarboxylic dianhydride",
          "smiles": null,
          "ratio_value": null,
          "ratio_unit": null
        },
        {
          "name": "4,4'-Methylene bis(2-methylcyclohexylamine)",
          "smiles": null,
          "ratio_value": null,
          "ratio_unit": null
        }
      ],
      "additives": [],
      "is_homopolymer": true
    },
    "processing_history": "One-step synthesis in m-cresol at 60-200°C under N2. Films spin-coated onto ITO glass, heated 60-250°C. Dielectric constant measured at 1 MHz using impedance-gain phase analyzer (HP4194A).",
    "hierarchical_structure": "Alicyclic, methyl substitution increases free volume.",
    "properties": {
      "eps": {
        "value": [
          2.57
        ],
        "unit": null
      }
    },
    "analysis_with_hierarchical_structure": {
      "descriptive_text": "The sample comprises a polyimide derived from the reaction of bicyclo[2,2,2]oct-7-ene-2,3,5,6-tetracarboxylic dianhydride and 4,4'-methylene bis(2-methylcyclohexylamine). Synthesized via a one-step method in m-cresol under a nitrogen atmosphere with temperatures ranging from 60 to 200°C, the material was processed into films by spin-coating onto ITO glass substrates followed by thermal treatment up to 250°C. The resulting hierarchical structure is characterized by an alicyclic backbone with methyl substitutions, which are noted to increase the fractional free volume within the polymer matrix, and the dielectric properties were characterized at 1 MHz using an impedance-gain phase analyzer.",
      "reasoning_analysis": "Increasing Factors: The imide linkages within the polymer backbone contain polar carbonyl groups that contribute to dipole orientation polarization, which intrinsically acts to increase the dielectric constant. Additionally, if the thermal curing process up to 250°C did not completely evaporate the m-cresol solvent used during synthesis, residual solvent molecules with higher polarity could remain trapped, further elevating the measured eps. Decreasing Factors: The substitution of conventional aromatic rings with alicyclic structures in both monomer units significantly reduces the electronic polarizability of the material. Furthermore, the methyl groups on the cyclohexyl rings introduce steric hindrance that disrupts efficient chain packing, resulting in the reported increase in fractional free volume; since air voids have a much lower dielectric constant than the polymer, this increased free volume qualitatively drives the eps down. Dominant Factor: The structural modification to alicyclic units and the consequent increase in fractional free volume are the dominant factors. These features typically reduce the overall material density and electronic polarizability more significantly than the polar imide groups increase it, leading to a qualitative reduction in the dielectric constant relative to standard aromatic polyimides."
    },
    "analysis_without_hierarchical_structure": {
      "descriptive_text": "The polymer sample was synthesized via a one-step polymerization reaction involving Bicyclo[2,2,2]oct-7-ene-2,3,5,6-tetracarboxylic dianhydride and 4,4'-Methylene bis(2-methylcyclohexylamine) in m-cresol solvent at temperatures ranging from 60 to 200°C under a nitrogen atmosphere. The resulting material was processed into thin films by spin-coating onto ITO glass substrates, followed by thermal treatment at temperatures between 60 and 250°C to ensure solvent removal and structural curing. The dielectric constant was subsequently characterized at a frequency of 1 MHz using an impedance-gain phase analyzer.",
      "reasoning_analysis": "Increasing Factors: The formation of imide linkages during the high-temperature synthesis introduces polar carbonyl groups into the polymer backbone, which contribute to dipolar polarization and inherently drive the dielectric constant upward. Additionally, the spin-coating process followed by thermal curing promotes dense film packing, minimizing macroscopic voids that would otherwise lower the effective permittivity. Decreasing Factors: The incorporation of cycloaliphatic structures in both the dianhydride and diamine monomers significantly reduces electronic polarizability compared to conventional aromatic systems. Furthermore, the bulky bicyclo[2,2,2]octene framework and methyl substituents on the diamine introduce substantial free volume into the matrix, reducing the number of polarizable units per unit volume, while the thermal treatment up to 250°C likely eliminates residual high-boiling m-cresol solvent that could artificially inflate the dielectric constant. Dominant Factor: The structural design utilizing bulky, cycloaliphatic monomers to maximize free volume and minimize electronic polarizability qualitatively dominates the polarity effects of the imide linkages, leading to a net reduction in the dielectric constant relative to standard aromatic polyimides."
    }
  },
  {
    "doi": "10.1002/app.24800",
    "title": "Fully Aliphatic Polyimides from Adamantane-Based Diamines for Enhanced Thermal Stability, Solubility, Transparency, and Low Dielectric Constant",
    "year": 2006,
    "chemical_composition": {
      "repeat_unit_psmiles": null,
      "monomers": [
        {
          "name": "Bicyclo[2,2,2]oct-7-ene-2,3,5,6-tetracarboxylic dianhydride",
          "smiles": null,
          "ratio_value": null,
          "ratio_unit": null
        },
        {
          "name": "1,3-Diaminoadamantane",
          "smiles": "NC12CC3CC(C1)CC(N)C32",
          "ratio_value": 1,
          "ratio_unit": "mol"
        },
        {
          "name": "1,2-Diaminocyclohexane",
          "smiles": "NC1CCCCC1N",
          "ratio_value": 1,
          "ratio_unit": "mol"
        }
      ],
      "additives": [],
      "is_homopolymer": false
    },
    "processing_history": "One-step synthesis in m-cresol at 60-200°C under N2. Films spin-coated onto ITO glass, heated 60-250°C. Dielectric constant measured at 1 MHz using impedance-gain phase analyzer (HP4194A).",
    "hierarchical_structure": "Lowest dielectric constant, highly rigid and bulky alicyclic moieties, enlarged free volume.",
    "properties": {
      "eps": {
        "value": [
          2.34
        ],
        "unit": null
      }
    },
    "analysis_with_hierarchical_structure": {
      "descriptive_text": "The sample is a copolymer derived from Bicyclo[2,2,2]oct-7-ene-2,3,5,6-tetracarboxylic dianhydride, 1,3-Diaminoadamantane, and 1,2-Diaminocyclohexane, synthesized via a one-step process in m-cresol at 60 to 200°C under a nitrogen atmosphere. Thin films were fabricated by spin-coating the polymer solution onto ITO glass substrates followed by thermal treatment at 60 to 250°C to facilitate film formation and solvent removal. The resulting material features a hierarchical structure characterized by highly rigid and bulky alicyclic moieties that induce enlarged free volume, with dielectric properties evaluated at 1 MHz using an impedance-gain phase analyzer.",
      "reasoning_analysis": "Increasing Factors: The presence of carbonyl groups within the dianhydride-derived linkages introduces permanent dipoles that contribute to atomic and electronic polarizability, inherently driving the dielectric constant higher. Additionally, if the thermal treatment up to 250°C was insufficient to completely evaporate the polar m-cresol solvent used during synthesis, residual solvent molecules could remain trapped in the matrix, further increasing the dielectric constant. Decreasing Factors: The incorporation of bulky 1,3-Diaminoadamantane and bicyclo[2,2,2]octene moieties disrupts efficient chain packing, leading to the observed enlarged free volume which reduces the density of polarizable groups per unit volume. Furthermore, the aliphatic and cycloaliphatic nature of the diamine components exhibits lower electronic polarizability compared to conventional aromatic diamines, and the high-temperature processing aids in removing polar solvent residues. Dominant Factor: The structural modification introducing bulky alicyclic groups to create enlarged free volume qualitatively dominates the dielectric behavior, as the reduction in material density and polarizability associated with these non-aromatic, bulky units outweighs the polarity contributions from the imide linkages, resulting in an overall suppression of the dielectric constant."
    },
    "analysis_without_hierarchical_structure": {
      "descriptive_text": "The sample is a copolyimide synthesized via a one-step polymerization reaction involving bicyclo[2,2,2]oct-7-ene-2,3,5,6-tetracarboxylic dianhydride, 1,3-diaminoadamantane, and 1,2-diaminocyclohexane in m-cresol solvent under a nitrogen atmosphere at temperatures ranging from 60 to 200°C. The resulting polymer solution was processed into thin films by spin-coating onto indium tin oxide (ITO) glass substrates, followed by thermal treatment heating from 60 to 250°C to ensure complete imidization and solvent removal. The dielectric constant was subsequently characterized at a frequency of 1 MHz using an impedance-gain phase analyzer.",
      "reasoning_analysis": "Increasing Factors: The formation of polar imide linkages during the one-step synthesis inherently increases electronic and atomic polarizability, which drives the dielectric constant upward. Additionally, the presence of 1,2-diaminocyclohexane introduces cyclic structures that are less bulky than the adamantane component, potentially allowing for moderately denser chain packing compared to a fully adamantane-based system, which could sustain higher permittivity. Decreasing Factors: The incorporation of bulky, rigid alicyclic monomers, specifically 1,3-diaminoadamantane and the bicyclo[2,2,2]octane-based dianhydride, significantly increases the fractional free volume within the polymer matrix due to inefficient chain packing and steric hindrance. These non-polar hydrocarbon structures reduce the overall polarizability of the material compared to conventional aromatic polyimides, and the thermal treatment up to 250°C facilitates the removal of the polar m-cresol solvent, minimizing residual dipolar contributions. Dominant Factor: The structural modification via the incorporation of bulky adamantane and bicyclic units is the dominant factor. While the imide backbone is polar, the substantial increase in free volume and the non-polar nature of the alicyclic components qualitatively override the intrinsic polarity of the imide groups, leading to a net reduction in the dielectric constant relative to standard aromatic polyimides."
    }
  },
  {
    "doi": "10.1002/app.49778",
    "title": "High dielectric constant epoxy nanocomposites containing ZnO quantum dots decorated carbon nanotube",
    "year": 2021,
    "chemical_composition": {
      "repeat_unit_psmiles": null,
      "monomers": [
        {
          "name": "Diglycidyl ether of bisphenol F",
          "smiles": "C1COC1OCC2=CC=C(C=C2)CC3=CC=C(C=C3)OCC4COC4",
          "ratio_value": 168,
          "ratio_unit": "wt part"
        },
        {
          "name": "Diethyl toluene diamine",
          "smiles": "CCc1cc(C)c(N)c(CC)c1N",
          "ratio_value": 90,
          "ratio_unit": "wt part"
        }
      ],
      "additives": [
        {
          "name": "Multi-walled carbon nanotube",
          "type": "filler",
          "amount_value": 1.2,
          "amount_unit": "wt%"
        },
        {
          "name": "Zinc oxide",
          "type": "filler",
          "amount_value": 1.8,
          "amount_unit": "wt%"
        }
      ],
      "is_homopolymer": false
    },
    "processing_history": "MWCNT oxidized (H2SO4/HNO3). ZnO decorated (Zinc acetate, KOH, MeOH, 60C 2h). DGEBF and DETDA (168:90 wt) mixed in acetone, sonicated. MWCNT-ZnO suspension added, sonicated. Solvent removed (rotary evap 60C 15min). Degassed (vacuum 80C 2h). Heated 121C 45min. Film applicator (100 um). Cured 120C 2h, Post-cured 170C 3h. Dielectric constant measured by Novocontrol broadband dielectric spectrometer at 10 Hz, Room Temperature.",
    "hierarchical_structure": "ZnO QD (5 nm) on MWCNT, partial aggregation.",
    "properties": {
      "eps": {
        "value": [
          35.05
        ],
        "unit": null
      }
    },
    "analysis_with_hierarchical_structure": {
      "descriptive_text": "The sample comprises a crosslinked epoxy network synthesized from Diglycidyl ether of bisphenol F (DGEBF) and Diethyl toluene diamine (DETDA) at a 168:90 weight ratio, reinforced with a hybrid nanofiller system consisting of 1.2 wt% Multi-walled carbon nanotubes (MWCNT) and 1.8 wt% Zinc oxide. The MWCNTs were chemically oxidized and decorated with 5 nm Zinc oxide quantum dots prior to dispersion. Processing involved co-mixing the resin and hardener in acetone with the filler suspension via sonication, followed by solvent removal through rotary evaporation at 60 °C and vacuum degassing at 80 °C. The composite was cast into a 100 μm film, heated at 121 °C, and subjected to a curing cycle of 120 °C for 2 hours followed by post-curing at 170 °C for 3 hours. The resulting hierarchical structure exhibits Zinc oxide quantum dots anchored on the MWCNT surface with evidence of partial aggregation, and the dielectric constant was evaluated using broadband dielectric spectroscopy at 10 Hz and room temperature.",
      "reasoning_analysis": "Increasing Factors: The inclusion of conductive MWCNTs and semiconductive Zinc oxide introduces massive interfacial polarization (Maxwell-Wagner-Sillars effect) due to the contrast in electrical properties between the fillers and the insulating epoxy matrix. The specific hierarchical structure of ZnO quantum dots on MWCNTs creates additional heterojunctions that enhance charge accumulation, while the observed partial aggregation of nanotubes can form micro-capacitor networks that qualitatively amplify the dielectric constant. Furthermore, the polar hydroxyl groups formed during the epoxy-amine reaction contribute to dipolar polarization. Decreasing Factors: The rigorous thermal history, including curing at 120 °C and post-curing at 170 °C, establishes a high crosslinking density that restricts polymer chain segmental mobility, thereby limiting the orientational contribution of matrix dipoles to the overall permittivity. Additionally, the explicit solvent removal and vacuum degassing steps minimize void content and residual polar solvent, preventing artificial increases in permittivity associated with porosity or plasticization. Dominant Factor: The interfacial polarization generated by the hybrid MWCNT-ZnO filler network qualitatively dominates the dielectric behavior. Despite the restrictive crosslinked matrix, the percolation-like effects from the conductive nanotubes and the high permittivity of the Zinc oxide, exacerbated by the partial aggregation structure, drive the dielectric constant significantly higher than that of the neat epoxy resin."
    },
    "analysis_without_hierarchical_structure": {
      "descriptive_text": "The sample comprises a thermoset epoxy network synthesized from Diglycidyl ether of bisphenol F (DGEBF) and Diethyl toluene diamine (DETDA) at a weight ratio of 168:90. This matrix is composite-reinforced with 1.2 wt% oxidized multi-walled carbon nanotubes (MWCNT) decorated with 1.8 wt% zinc oxide (ZnO). Preparation involved dissolving the epoxy components in acetone followed by sonication, after which the functionalized MWCNT-ZnO suspension was incorporated and sonicated to ensure dispersion. The solvent was eliminated via rotary evaporation at 60 °C, and the mixture was degassed under vacuum at 80 °C prior to casting into a 100 μm film. The material was cured at 120 °C for 2 hours and post-cured at 170 °C for 3 hours, with the dielectric constant subsequently characterized using a broadband dielectric spectrometer at 10 Hz and room temperature.",
      "reasoning_analysis": "Increasing Factors: The inclusion of multi-walled carbon nanotubes and zinc oxide introduces phases with significantly higher conductivity and permittivity compared to the insulating epoxy matrix, fostering strong interfacial polarization (Maxwell-Wagner-Sillars effect). The high aspect ratio of the MWCNTs facilitates the formation of microcapacitor structures, while the chemical decoration of ZnO on the nanotubes increases the effective interfacial area for charge accumulation, both of which qualitatively drive the dielectric constant upward. Decreasing Factors: The extensive thermal curing schedule, including a high-temperature post-cure at 170 °C, ensures a high degree of crosslinking within the epoxy network. This rigidifies the polymer chains and restricts the orientation of intrinsic molecular dipoles in response to the electric field, thereby suppressing the matrix contribution to the overall permittivity. Furthermore, the rigorous solvent removal and vacuum degassing steps minimize residual polar acetone, preventing solvent-induced inflation of the dielectric value. Dominant Factor: The hybrid filler network acts as the dominant factor. Despite the dipole-restricting effects of the highly crosslinked matrix, the massive contrast in electrical properties between the conductive/semiconductive fillers and the insulating polymer generates interfacial polarization mechanisms that qualitatively overwhelm the baseline dielectric behavior of the neat epoxy resin."
    }
  },
  {
    "doi": "10.1002/app.49778",
    "title": "High dielectric constant epoxy nanocomposites containing ZnO quantum dots decorated carbon nanotube",
    "year": 2021,
    "chemical_composition": {
      "repeat_unit_psmiles": null,
      "monomers": [
        {
          "name": "Diglycidyl ether of bisphenol F",
          "smiles": "C1COC1OCC2=CC=C(C=C2)CC3=CC=C(C=C3)OCC4COC4",
          "ratio_value": 168,
          "ratio_unit": "wt part"
        },
        {
          "name": "Diethyl toluene diamine",
          "smiles": "CCc1cc(C)c(N)c(CC)c1N",
          "ratio_value": 90,
          "ratio_unit": "wt part"
        }
      ],
      "additives": [
        {
          "name": "Multi-walled carbon nanotube",
          "type": "filler",
          "amount_value": 0.6,
          "amount_unit": "wt%"
        },
        {
          "name": "Zinc oxide",
          "type": "filler",
          "amount_value": 0.9,
          "amount_unit": "wt%"
        }
      ],
      "is_homopolymer": false
    },
    "processing_history": "MWCNT oxidized (H2SO4/HNO3). ZnO decorated (Zinc acetate, KOH, MeOH, 60C 2h). DGEBF and DETDA (168:90 wt) mixed in acetone, sonicated. MWCNT-ZnO suspension added, sonicated. Solvent removed (rotary evap 60C 15min). Degassed (vacuum 80C 2h). Heated 121C 45min. Film applicator (100 um). Cured 120C 2h, Post-cured 170C 3h. Dielectric constant measured by Novocontrol broadband dielectric spectrometer at 10 Hz, Room Temperature.",
    "hierarchical_structure": "ZnO QD (5 nm) on MWCNT, well dispersed.",
    "properties": {
      "eps": {
        "value": [
          31.28
        ],
        "unit": null
      }
    },
    "analysis_with_hierarchical_structure": {
      "descriptive_text": "The material is a nanocomposite film based on a Diglycidyl ether of bisphenol F (DGEBF) and Diethyl toluene diamine (DETDA) epoxy-amine network, formulated with a 168:90 weight part ratio. The matrix incorporates a hybrid filler system consisting of 0.6 wt% Multi-walled carbon nanotubes (MWCNT) and 0.9 wt% Zinc oxide, where 5 nm ZnO quantum dots are decorated onto acid-oxidized MWCNTs. Processing involved solution mixing in acetone with sonication, solvent removal via rotary evaporation, and vacuum degassing, followed by casting into a 100 µm film. The sample underwent a thermal cure at 120°C for 2 hours and a post-cure at 170°C for 3 hours to establish the final crosslinked structure. Dielectric properties were evaluated using broadband dielectric spectroscopy at 10 Hz and room temperature.",
      "reasoning_analysis": "Increasing Factors: The incorporation of Multi-walled carbon nanotubes introduces conductive pathways that, even below the percolation threshold, generate strong Maxwell-Wagner-Sillars interfacial polarization at low frequencies (10 Hz), significantly elevating the dielectric constant. Additionally, Zinc oxide possesses a higher intrinsic dielectric constant than the epoxy matrix, and the decoration of ZnO quantum dots on the MWCNT surface maximizes the interfacial area between components, further enhancing interfacial charge accumulation. The polar ether and amine groups within the DGEBF-DETDA network also contribute to dipolar polarization. Decreasing Factors: The rigorous thermal post-curing at 170°C promotes a high crosslink density, which restricts the segmental mobility of the polymer chains and limits the orientation of polar dipoles in response to the electric field. Furthermore, the relatively low total filler loading (1.5 wt%) ensures the system remains insulating and below the electrical percolation threshold, preventing the divergent permittivity associated with continuous conductive networks. Dominant Factor: The extensive interfacial area created by the well-dispersed ZnO-decorated MWCNT hybrid structure drives strong interfacial polarization effects that qualitatively dominate the dielectric response, leading to a net increase in eps relative to the neat epoxy matrix despite the restrictive effects of the highly crosslinked network."
    },
    "analysis_without_hierarchical_structure": {
      "descriptive_text": "The sample comprises a crosslinked epoxy network synthesized from Diglycidyl ether of bisphenol F (DGEBF) and Diethyl toluene diamine (DETDA) at a weight ratio of 168:90, reinforced with 0.6 wt% Multi-walled carbon nanotubes (MWCNT) and 0.9 wt% Zinc oxide (ZnO). The MWCNTs were initially oxidized using a sulfuric and nitric acid mixture and subsequently decorated with ZnO nanoparticles via a chemical process involving zinc acetate and KOH in methanol at 60 °C. The epoxy resin and hardener were mixed in acetone and sonicated before the addition of the MWCNT-ZnO suspension, followed by further sonication to ensure homogeneity. The solvent was removed via rotary evaporation at 60 °C, and the mixture was degassed under vacuum at 80 °C for 2 hours. The material was cast into a 100 μm film, heated at 121 °C for 45 minutes, cured at 120 °C for 2 hours, and post-cured at 170 °C for 3 hours. The dielectric constant was characterized using a broadband dielectric spectrometer at 10 Hz and room temperature.",
      "reasoning_analysis": "Increasing Factors: The incorporation of Multi-walled carbon nanotubes (MWCNT) and Zinc oxide (ZnO) into the epoxy matrix introduces conductive and semiconductive phases that significantly enhance interfacial polarization. Specifically, the conductive nature of the MWCNTs facilitates charge accumulation at the filler-matrix interfaces (Maxwell-Wagner-Sillars effect), which is particularly pronounced at the low measurement frequency of 10 Hz. The chemical oxidation of the MWCNTs and subsequent sonication improve dispersion, maximizing the interfacial area available for this polarization mechanism. Additionally, ZnO possesses a higher intrinsic dielectric constant than the epoxy resin, contributing additively to the bulk permittivity. Decreasing Factors: The rigorous thermal curing and post-curing schedule (up to 170 °C) promotes a high crosslinking density within the DGEBF-DETDA network. This structural rigidity restricts the segmental motion of polymer chains, thereby limiting the dipolar orientation polarization contribution from the matrix itself. Furthermore, the complete removal of acetone via rotary evaporation and vacuum degassing eliminates potential plasticizing effects from residual solvent that could otherwise increase chain mobility and dielectric response. Dominant Factor: The interfacial polarization generated by the well-dispersed conductive MWCNT network at low frequency qualitatively dominates the dielectric behavior. While the crosslinked matrix restricts intrinsic dipolar mobility, the massive charge accumulation at the numerous conductive filler interfaces drives the dielectric constant significantly higher than that of the neat epoxy system."
    }
  },
  {
    "doi": "10.1002/app.24800",
    "title": "Fully Aliphatic Polyimides from Adamantane-Based Diamines for Enhanced Thermal Stability, Solubility, Transparency, and Low Dielectric Constant",
    "year": 2006,
    "chemical_composition": {
      "repeat_unit_psmiles": null,
      "monomers": [
        {
          "name": "Bicyclo[2,2,2]oct-7-ene-2,3,5,6-tetracarboxylic dianhydride",
          "smiles": null,
          "ratio_value": null,
          "ratio_unit": null
        },
        {
          "name": "4,4'-Methylene bis(cyclohexylamine)",
          "smiles": "NC1CCC(CC1)CC2CCC(CC2)N",
          "ratio_value": null,
          "ratio_unit": null
        }
      ],
      "additives": [],
      "is_homopolymer": true
    },
    "processing_history": "One-step synthesis in m-cresol at 60-200°C under N2. Films spin-coated onto ITO glass, heated 60-250°C. Dielectric constant measured at 1 MHz using impedance-gain phase analyzer (HP4194A).",
    "hierarchical_structure": "Alicyclic, reduced crystallinity compared to linear.",
    "properties": {
      "eps": {
        "value": [
          2.58
        ],
        "unit": null
      }
    },
    "analysis_with_hierarchical_structure": {
      "descriptive_text": "The sample is an alicyclic polyimide synthesized via a one-step polymerization between Bicyclo[2,2,2]oct-7-ene-2,3,5,6-tetracarboxylic dianhydride and 4,4'-Methylene bis(cyclohexylamine) in m-cresol at temperatures ranging from 60 to 200°C under a nitrogen atmosphere. The material was processed into thin films by spin-coating onto ITO glass substrates and subjected to thermal treatment between 60 and 250°C to facilitate imidization. Structural analysis reveals an alicyclic backbone with reduced crystallinity compared to linear analogs, and the dielectric constant was characterized at 1 MHz using an impedance-gain phase analyzer.",
      "reasoning_analysis": "Increasing Factors: The presence of polar carbonyl groups within the imide linkages introduces inherent dipole moments that contribute to atomic and orientational polarization, inherently raising the dielectric constant relative to non-polar hydrocarbon chains. Additionally, the use of m-cresol during synthesis presents a risk where incomplete removal of this polar solvent during thermal treatment could leave residual molecules within the matrix, artificially increasing the measured eps. Decreasing Factors: The substitution of aromatic rings with bulky alicyclic structures in both monomers significantly reduces electronic polarizability due to the absence of conjugated pi-electron systems. Furthermore, the hierarchical structure indicating reduced crystallinity and bulky alicyclic units suggests an increase in fractional free volume; since voids possess a lower dielectric constant than the polymer matrix, this morphological feature effectively lowers the bulk eps. The thermal processing up to 250°C also aids in minimizing eps by ensuring solvent evaporation and complete imidization. Dominant Factor: The dominant factor governing the dielectric behavior is the intrinsic low polarizability of the alicyclic chemical composition. While the imide groups introduce some polarity, the elimination of aromatic conjugation fundamentally suppresses the electronic contribution to the dielectric constant, likely resulting in a significantly lower eps compared to conventional aromatic polyimides, reinforced by the free volume effects from the reduced crystallinity."
    },
    "analysis_without_hierarchical_structure": {
      "descriptive_text": "The polymer sample is a polyimide synthesized via a one-step polymerization reaction between bicyclo[2,2,2]oct-7-ene-2,3,5,6-tetracarboxylic dianhydride and 4,4'-methylene bis(cyclohexylamine) in m-cresol solvent at temperatures ranging from 60 to 200°C under a nitrogen atmosphere. The resulting solution was processed into thin films via spin-coating onto indium tin oxide (ITO) glass substrates, followed by thermal treatment at temperatures between 60 and 250°C to facilitate imidization and solvent removal. The dielectric constant of the cured films was subsequently characterized at a frequency of 1 MHz using an impedance-gain phase analyzer.",
      "reasoning_analysis": "Increasing Factors: The formation of imide linkages during thermal treatment introduces polar carbonyl groups that contribute to dipolar polarization, thereby increasing the dielectric constant. Additionally, the spin-coating process followed by thermal curing promotes dense chain packing and minimizes voids, maintaining a high material density which supports a higher permittivity. Decreasing Factors: The incorporation of cycloaliphatic structures in both the dianhydride and diamine monomers significantly reduces electronic polarizability compared to conventional aromatic polyimides. Furthermore, the bulky bicyclo[2,2,2]octene structure may introduce excess free volume due to steric hindrance, which lowers the density of polarizable units per unit volume. Dominant Factor: The chemical composition, specifically the cycloaliphatic nature of the backbone, is the dominant factor; the reduced electronic polarizability inherent to aliphatic cycles qualitatively lowers the baseline dielectric constant compared to aromatic systems, outweighing the increasing effects of the polar imide groups and processing-induced density."
    }
  },
  {
    "doi": "10.1002/app.49778",
    "title": "High dielectric constant epoxy nanocomposites containing ZnO quantum dots decorated carbon nanotube",
    "year": 2021,
    "chemical_composition": {
      "repeat_unit_psmiles": null,
      "monomers": [
        {
          "name": "Diglycidyl ether of bisphenol F",
          "smiles": "C1COC1OCC2=CC=C(C=C2)CC3=CC=C(C=C3)OCC4COC4",
          "ratio_value": 168,
          "ratio_unit": "wt part"
        },
        {
          "name": "Diethyl toluene diamine",
          "smiles": "CCc1cc(C)c(N)c(CC)c1N",
          "ratio_value": 90,
          "ratio_unit": "wt part"
        }
      ],
      "additives": [
        {
          "name": "Multi-walled carbon nanotube",
          "type": "filler",
          "amount_value": 0.6,
          "amount_unit": "wt%"
        },
        {
          "name": "Zinc oxide",
          "type": "filler",
          "amount_value": 0.9,
          "amount_unit": "wt%"
        }
      ],
      "is_homopolymer": false
    },
    "processing_history": "MWCNT oxidized (H2SO4/HNO3). ZnO decorated (Zinc acetate, KOH, MeOH, 60C 2h). DGEBF and DETDA (168:90 wt) mixed in acetone, sonicated. MWCNT-ZnO suspension added, sonicated. Solvent removed (rotary evap 60C 15min). Degassed (vacuum 80C 2h). Heated 121C 45min. Film applicator (100 um). Cured 120C 2h, Post-cured 170C 3h. Dielectric constant measured by Novocontrol broadband dielectric spectrometer at 1 MHz, Room Temperature.",
    "hierarchical_structure": "ZnO QD (5 nm) on MWCNT, well dispersed.",
    "properties": {
      "eps": {
        "value": [
          27.98
        ],
        "unit": null
      }
    },
    "analysis_with_hierarchical_structure": {
      "descriptive_text": "The sample comprises a crosslinked epoxy network synthesized from Diglycidyl ether of bisphenol F (DGEBF) and Diethyl toluene diamine (DETDA) at a 168:90 weight ratio, incorporated with 0.6 wt% Multi-walled carbon nanotubes (MWCNT) and 0.9 wt% Zinc oxide. The MWCNTs were oxidized via acid treatment and decorated with 5 nm ZnO quantum dots using zinc acetate and potassium hydroxide prior to integration. The epoxy precursors were mixed with the nanofiller suspension in acetone, sonicated, and subjected to solvent removal via rotary evaporation at 60 °C, followed by vacuum degassing at 80 °C. The composite was cast into a 100 µm film and cured at 120 °C for 2 hours with a post-cure at 170 °C for 3 hours, resulting in a hierarchical structure with well-dispersed ZnO quantum dots on the MWCNT surface, where the dielectric constant was measured at 1 MHz and room temperature.",
      "reasoning_analysis": "Increasing Factors: The inclusion of conductive MWCNTs and high-permittivity ZnO fillers within the insulating epoxy matrix generates substantial interfacial polarization due to the accumulation of charges at the heterogeneous interfaces. The specific hierarchical structure of ZnO quantum dots decorated on MWCNTs creates microcapacitor networks that further enhance charge storage capacity, while the acid oxidation of the nanotubes introduces polar functional groups that improve dispersion and maximize the interfacial area available for polarization. Decreasing Factors: The rigorous thermal curing and post-curing schedule produces a highly crosslinked thermoset network, which restricts the segmental mobility of polar functional groups in the DGEBF/DETDA matrix, thereby limiting the dipolar polarization contribution. Additionally, the complete removal of acetone solvent during processing eliminates any plasticizing effect that might otherwise increase chain mobility and dipolar alignment. Dominant Factor: The interfacial polarization arising from the hybrid MWCNT-ZnO nanofiller system qualitatively dominates the dielectric behavior. Despite the restricted matrix mobility imposed by the high crosslink density, the significant contrast in electrical properties between the conductive nanotubes, semiconducting quantum dots, and the insulating polymer matrix drives the permittivity to values significantly higher than that of the neat cured epoxy."
    },
    "analysis_without_hierarchical_structure": {
