Repository: hhtrick/HHT-code

# HHT training framework

This directory contains model training, embedding precomputation, inference, article-level baselines and the curated datasets. All commands below assume that the working directory is `train_code/`.

## 3. Datasets and fixed partitions

Each main dataset is a JSON array at `dataset/{property}/{property}.json`. Entries contain source metadata, `chemical_composition`, `processing_history`, `hierarchical_structure`, `properties`, and two generated-analysis objects. Targets are stored as `properties[property]["value"]`; source metadata and target values are not predictive input fields.

| Property | Train | Validation | Test | Total |
|---|---:|---:|---:|---:|

File: train_code/dataset/eps/eps.json (part 21 of 190)
[
      "descriptive_text": "The sample is a nanocomposite thin film based on a thermosetting epoxy network formed by reacting Diglycidyl ether of bisphenol F with Diethyl toluene diamine at a weight ratio of 168:90. This matrix is reinforced with 0.6 wt% Multi-walled carbon nanotubes and 0.9 wt% Zinc oxide. Prior to incorporation, the nanotubes were oxidized using sulfuric and nitric acid, and the zinc oxide was decorated via a methanol-based solution process. The epoxy precursors were dissolved in acetone and sonicated before blending with the filler suspension, followed by solvent removal via rotary evaporation at 60 °C and vacuum degassing at 80 °C. The resulting mixture was cast into a 100 μm film, cured at 120 °C for 2 hours, and post-cured at 170 °C for 3 hours before dielectric characterization at 1 MHz and room temperature.",
      "reasoning_analysis": "Increasing Factors: The inclusion of Multi-walled carbon nanotubes and Zinc oxide introduces conductive and semiconductive phases into the insulating epoxy matrix, creating heterogeneous interfaces that facilitate strong interfacial polarization (Maxwell-Wagner-Sillars effect). Additionally, the oxidation of the nanotubes introduces polar functional groups, and the inherent polarity of the amine-cured epoxy network contributes to dipole polarization, both of which drive the dielectric constant upward. Decreasing Factors: The rigorous thermal processing history, particularly the post-curing step at 170 °C, induces a high crosslinking density that restricts segmental chain mobility, thereby limiting the orientation of polymer dipoles in the applied electric field. Furthermore, the complete removal of acetone solvent eliminates any plasticization effect that might otherwise increase free volume and dipole mobility. Dominant Factor: While the high crosslinking density restricts intrinsic polymer dipole mobility, the presence of high-aspect-ratio conductive fillers creates extensive interfacial regions within the composite. The charge accumulation at these numerous filler-matrix boundaries generates a substantial interfacial polarization effect that qualitatively dominates the dielectric response, leading to a net enhancement of the dielectric constant relative to the unfilled polymer system."
    }
  },
  {
    "doi": "10.1002/app.24800",
    "title": "Fully Aliphatic Polyimides from Adamantane-Based Diamines for Enhanced Thermal Stability, Solubility, Transparency, and Low Dielectric Constant",
    "year": 2006,
    "chemical_composition": {
      "repeat_unit_psmiles": null,
      "monomers": [
        {
          "name": "Bicyclo[2,2,2]oct-7-ene-2,3,5,6-tetracarboxylic dianhydride",
          "smiles": null,
          "ratio_value": null,
          "ratio_unit": null
        },
        {
          "name": "1,3-Diaminoadamantane",
          "smiles": "NC12CC3CC(C1)CC(N)C32",
          "ratio_value": 1,
          "ratio_unit": "mol"
        },
        {
          "name": "4,4'-Methylene bis(cyclohexylamine)",
          "smiles": "NC1CCC(CC1)CC2CCC(CC2)N",
          "ratio_value": 1,
          "ratio_unit": "mol"
        }
      ],
      "additives": [],
      "is_homopolymer": false
    },
    "processing_history": "One-step synthesis in m-cresol at 60-200°C under N2. Films spin-coated onto ITO glass, heated 60-250°C. Dielectric constant measured at 1 MHz using impedance-gain phase analyzer (HP4194A).",
    "hierarchical_structure": "Copolyimide with adamantyl and alicyclic diamines, low dielectric constant.",
    "properties": {
      "eps": {
        "value": [
          2.49
        ],
        "unit": null
      }
    },
    "analysis_with_hierarchical_structure": {
      "descriptive_text": "The sample is a copolyimide synthesized via a one-step polymerization in m-cresol at temperatures ranging from 60 to 200°C under a nitrogen atmosphere. The chemical composition comprises Bicyclo[2,2,2]oct-7-ene-2,3,5,6-tetracarboxylic dianhydride reacted with equimolar amounts of 1,3-Diaminoadamantane and 4,4'-Methylene bis(cyclohexylamine). Following synthesis, the material was processed into films by spin-coating onto ITO glass substrates and subsequently heated between 60 and 250°C to facilitate imidization. The resulting hierarchical structure is characterized as a copolyimide incorporating bulky adamantyl and alicyclic diamine units, specifically designed for low dielectric constant applications, with electrical properties characterized at 1 MHz using an impedance-gain phase analyzer.",
      "reasoning_analysis": "Increasing Factors: The presence of imide linkages within the polymer backbone introduces polar carbonyl groups, which possess significant dipole moments that contribute to orientational and atomic polarizability, inherently driving the dielectric constant upward. Additionally, if the thermal treatment up to 250°C during film processing was insufficient to completely evaporate the polar m-cresol solvent used during synthesis, residual solvent molecules could remain trapped within the matrix, further increasing the measured permittivity. Decreasing Factors: The incorporation of bulky, non-polar aliphatic structures, specifically the adamantyl group from 1,3-Diaminoadamantane and the bicyclo and cyclohexyl units from the dianhydride and comonomer, significantly increases the fractional free volume of the polymer matrix. This bulky architecture reduces the packing density, thereby decreasing the number of polarizable units per unit volume. Furthermore, these alicyclic and adamantyl groups exhibit lower electronic polarizability compared to conventional aromatic rings, and their rigidity restricts segmental motion, limiting dipole orientation contributions. Dominant Factor: The structural introduction of bulky adamantyl and alicyclic cages serves as the dominant factor, as the substantial increase in fractional free volume and the reduction in electronic polarizability associated with these non-aromatic units qualitatively outweigh the polar contributions of the imide linkages, resulting in a net reduction of the dielectric constant relative to standard aromatic polyimides."
    },
    "analysis_without_hierarchical_structure": {
      "descriptive_text": "The sample is a copolymer synthesized via a one-step reaction involving Bicyclo[2,2,2]oct-7-ene-2,3,5,6-tetracarboxylic dianhydride, 1,3-Diaminoadamantane, and 4,4'-Methylene bis(cyclohexylamine) in m-cresol at temperatures ranging from 60 to 200°C under a nitrogen atmosphere. The resulting material was processed into thin films by spin-coating onto ITO glass substrates, followed by thermal treatment at 60 to 250°C to ensure proper curing. The dielectric constant was subsequently characterized at 1 MHz using an impedance-gain phase analyzer.",
      "reasoning_analysis": "Increasing Factors: The formation of imide linkages during the thermal curing process introduces polar carbonyl groups, which contribute to electronic and orientational polarization, inherently driving the dielectric constant upward. Additionally, the high-temperature processing up to 250°C promotes dense chain packing in the absence of significant free volume modifiers, which could increase the number of dipoles per unit volume. Decreasing Factors: The chemical composition features bulky, aliphatic, and cycloaliphatic structures such as the adamantane and bicyclo[2,2,2]octane frameworks, which possess significantly lower electronic polarizability compared to conventional aromatic systems. Furthermore, the steric bulk of these rigid monomers introduces substantial intrinsic free volume within the polymer matrix, and the rigorous thermal history likely minimizes residual solvent and moisture content, both of which act to lower the dielectric constant. Dominant Factor: The reduction in electronic polarizability and the increase in free volume provided by the bulky aliphatic and cycloaliphatic monomers outweigh the polarization contribution from the imide linkages, establishing a structural baseline that qualitatively favors a lower dielectric constant."
    }
  },
  {
    "doi": "10.1002/app.24800",
    "title": "Fully Aliphatic Polyimides from Adamantane-Based Diamines for Enhanced Thermal Stability, Solubility, Transparency, and Low Dielectric Constant",
    "year": 2006,
    "chemical_composition": {
      "repeat_unit_psmiles": null,
      "monomers": [
        {
          "name": "Bicyclo[2,2,2]oct-7-ene-2,3,5,6-tetracarboxylic dianhydride",
          "smiles": null,
          "ratio_value": null,
          "ratio_unit": null
        },
        {
          "name": "1,3-Diaminoadamantane",
          "smiles": "NC12CC3CC(C1)CC(N)C32",
          "ratio_value": 1,
          "ratio_unit": "mol"
        },
        {
          "name": "1,4-Diaminocyclohexane",
          "smiles": "NC1CCC(CC1)N",
          "ratio_value": 1,
          "ratio_unit": "mol"
        }
      ],
      "additives": [],
      "is_homopolymer": false
    },
    "processing_history": "One-step synthesis in m-cresol at 60-200°C under N2. Films spin-coated onto ITO glass, heated 60-250°C. Dielectric constant measured at 1 MHz using impedance-gain phase analyzer (HP4194A).",
    "hierarchical_structure": "Low dielectric constant, highly rigid and bulky alicyclic moieties, enlarged free volume.",
    "properties": {
      "eps": {
        "value": [
          2.36
        ],
        "unit": null
      }
    },
    "analysis_with_hierarchical_structure": {
      "descriptive_text": "The sample is a copolymer synthesized via a one-step method in m-cresol at temperatures ranging from 60 to 200°C under a nitrogen atmosphere, utilizing Bicyclo[2,2,2]oct-7-ene-2,3,5,6-tetracarboxylic dianhydride, 1,3-Diaminoadamantane, and 1,4-Diaminocyclohexane as monomers. The resulting material was processed into films by spin-coating onto ITO glass substrates followed by thermal treatment between 60 and 250°C. Structural characterization reveals the presence of highly rigid and bulky alicyclic moieties which contribute to an enlarged free volume within the polymer matrix, ultimately yielding a material characterized by a low dielectric constant as measured at 1 MHz using an impedance-gain phase analyzer.",
      "reasoning_analysis": "Increasing Factors: The presence of polar carbonyl groups within the dianhydride-derived imide linkages and amine bonds introduces dipolar polarizability, which inherently tends to increase the dielectric constant (eps). Additionally, the thermal curing process up to 250°C during film preparation promotes solvent removal and chain packing, potentially increasing the material density and thereby raising the eps relative to a less densified state. Decreasing Factors: The incorporation of bulky, non-aromatic alicyclic monomers such as adamantane and bicyclo[2.2.2]octene significantly reduces electronic polarizability compared to conventional aromatic systems. Crucially, the rigid and non-planar geometry of these moieties inhibits efficient chain packing, leading to the observed enlarged free volume; since the air trapped within this free volume has a dielectric constant near unity, this structural feature substantially lowers the overall eps. Dominant Factor: The molecular design prioritizing bulky alicyclic structures and the resulting enlarged free volume qualitatively dominates the dielectric behavior. While polar linkages exist, the reduction in electronic polarizability from avoiding aromatic rings and the significant volume fraction occupied by low-permittivity free space drive the overall eps down, consistent with the hierarchical structure description of a low dielectric constant material."
    },
    "analysis_without_hierarchical_structure": {
      "descriptive_text": "The sample is a copolymer synthesized from bicyclo[2,2,2]oct-7-ene-2,3,5,6-tetracarboxylic dianhydride, 1,3-diaminoadamantane, and 1,4-diaminocyclohexane. The material was prepared via a one-step synthesis in m-cresol at temperatures ranging from 60 to 200°C under a nitrogen atmosphere. Films were fabricated by spin-coating the solution onto indium tin oxide glass substrates followed by thermal heating between 60 and 250°C. The dielectric constant was subsequently measured at 1 MHz using an impedance-gain phase analyzer.",
      "reasoning_analysis": "Increasing Factors: The formation of imide linkages during the thermal treatment introduces polar carbonyl groups with significant dipole moments, which inherently increases electronic and orientational polarizability. Additionally, the use of m-cresol, a polar solvent, during synthesis could contribute to higher permittivity if residual solvent remains trapped within the film matrix. Decreasing Factors: The incorporation of bulky aliphatic cage structures, specifically the adamantane and bicyclo[2,2,2]octane units, introduces substantial free volume due to steric hindrance and inefficient packing, thereby reducing the density of polarizable groups per unit volume. Furthermore, the aliphatic nature of these diamines exhibits lower electronic polarizability compared to aromatic counterparts, and the high-temperature thermal processing facilitates the removal of polar solvent residuals. Dominant Factor: The structural design utilizing bulky aliphatic cage monomers to maximize free volume and minimize electronic polarizability qualitatively dominates the polar contribution of the imide linkages, driving the dielectric constant lower relative to conventional aromatic polyimides."
    }
  },
  {
    "doi": "10.1002/app.49778",
    "title": "High dielectric constant epoxy nanocomposites containing ZnO quantum dots decorated carbon nanotube",
    "year": 2021,
    "chemical_composition": {
      "repeat_unit_psmiles": null,
      "monomers": [
        {
          "name": "Diglycidyl ether of bisphenol F",
          "smiles": "C1COC1OCC2=CC=C(C=C2)CC3=CC=C(C=C3)OCC4COC4",
          "ratio_value": 168,
          "ratio_unit": "wt part"
        },
        {
          "name": "Diethyl toluene diamine",
          "smiles": "CCc1cc(C)c(N)c(CC)c1N",
          "ratio_value": 90,
          "ratio_unit": "wt part"
        }
      ],
      "additives": [
        {
          "name": "Multi-walled carbon nanotube",
          "type": "filler",
          "amount_value": 1.2,
          "amount_unit": "wt%"
        },
        {
          "name": "Zinc oxide",
          "type": "filler",
          "amount_value": 1.8,
          "amount_unit": "wt%"
        }
      ],
      "is_homopolymer": false
    },
    "processing_history": "MWCNT oxidized (H2SO4/HNO3). ZnO decorated (Zinc acetate, KOH, MeOH, 60C 2h). DGEBF and DETDA (168:90 wt) mixed in acetone, sonicated. MWCNT-ZnO suspension added, sonicated. Solvent removed (rotary evap 60C 15min). Degassed (vacuum 80C 2h). Heated 121C 45min. Film applicator (100 um). Cured 120C 2h, Post-cured 170C 3h. Dielectric constant measured by Novocontrol broadband dielectric spectrometer at 1 kHz, Room Temperature.",
    "hierarchical_structure": "ZnO QD (5 nm) on MWCNT, partial aggregation.",
    "properties": {
      "eps": {
        "value": [
          34.5
        ],
        "unit": null
      }
    },
    "analysis_with_hierarchical_structure": {
      "descriptive_text": "The sample consists of a crosslinked epoxy network formed from Diglycidyl ether of bisphenol F (DGEBF) and Diethyl toluene diamine (DETDA) at a weight ratio of 168:90. This matrix is reinforced with a hybrid filler system comprising 1.2 wt% multi-walled carbon nanotubes (MWCNT) and 1.8 wt% zinc oxide (ZnO), where ZnO quantum dots (approximately 5 nm) are decorated onto the oxidized MWCNT surface. The composite was prepared via solvent mixing in acetone with sonication, followed by solvent removal through rotary evaporation and vacuum degassing at 80 °C. The material was cast into a 100 μm film, subjected to a curing cycle at 120 °C for 2 hours, and post-cured at 170 °C for 3 hours to ensure network formation. The dielectric constant was subsequently characterized using broadband dielectric spectroscopy at 1 kHz and room temperature, revealing a hierarchical structure characterized by ZnO quantum dots on MWCNTs with evidence of partial filler aggregation.",
      "reasoning_analysis": "Increasing Factors: The incorporation of conductive multi-walled carbon nanotubes (MWCNT) and semiconducting zinc oxide (ZnO) introduces significant interfacial polarization (Maxwell-Wagner-Sillars effect) at the filler-matrix boundaries, drastically enhancing the dielectric constant. The hybrid structure of ZnO quantum dots decorated on MWCNTs creates extensive internal interfaces that facilitate space charge accumulation. Additionally, the cured epoxy network contains polar hydroxyl and amine groups generated during the crosslinking of DGEBF and DETDA, contributing to dipolar polarization at the measurement frequency of 1 kHz. Decreasing Factors: The rigorous thermal processing, including a post-cure at 170 °C, results in a high crosslinking density that restricts the segmental mobility of the polymer chains, thereby limiting the contribution of dipolar orientation from the matrix itself. Furthermore, the aromatic nature of the bisphenol F backbone is less polar than aliphatic alternatives, providing a lower baseline permittivity for the continuous phase compared to more polar polymer systems. Dominant Factor: The dominant factor influencing the dielectric constant is the interfacial polarization arising from the hybrid MWCNT-ZnO filler network. Despite the restricted mobility of the highly crosslinked epoxy matrix, the massive contrast in conductivity and permittivity between the conductive nanotubes, the ZnO quantum dots, and the insulating polymer matrix creates strong micro-capacitor structures that qualitatively elevate the eps far beyond that of the neat polymer."
    },
    "analysis_without_hierarchical_structure": {
      "descriptive_text": "The sample comprises a thermosetting epoxy network synthesized from Diglycidyl ether of bisphenol F (DGEBF) and Diethyl toluene diamine (DETDA) at a weight ratio of 168:90, reinforced with 1.2 wt% Multi-walled carbon nanotubes (MWCNT) and 1.8 wt% Zinc oxide (ZnO). Prior to compounding, the MWCNTs underwent acid oxidation, and the ZnO was decorated via a chemical synthesis involving zinc acetate and potassium hydroxide. The epoxy precursors were dissolved in acetone and sonicated before introducing the filler suspension, followed by additional sonication to promote dispersion. Solvent was removed via rotary evaporation at 60 °C, and the mixture was degassed under vacuum at 80 °C. The material was heated at 121 °C for 45 minutes before casting into 100 μm films using a film applicator. The films were cured at 120 °C for 2 hours and post-cured at 170 °C for 3 hours, with the dielectric constant subsequently measured at 1 kHz and room temperature using a broadband dielectric spectrometer.",
      "reasoning_analysis": "Increasing Factors: The inclusion of Multi-walled carbon nanotubes and Zinc oxide introduces conductive and semiconductive phases that significantly enhance interfacial polarization (Maxwell-Wagner-Sillars effect) within the epoxy matrix, particularly at the measurement frequency of 1 kHz. The oxidation of the MWCNTs introduces polar functional groups on the filler surface, further increasing dipole density and interfacial charge accumulation, while the sonication processing maximizes the interfacial area between the fillers and the polymer. Decreasing Factors: The extensive thermal curing schedule, including a post-cure at 170 °C, establishes a high crosslinking density within the DGEBF-DETDA network, which restricts the segmental mobility of polymer chains and limits the reorientation of intrinsic matrix dipoles. Additionally, the complete removal of acetone solvent prevents any potential plasticization effects that might otherwise increase free volume and dipolar mobility. Dominant Factor: The interfacial polarization mechanisms arising from the high aspect ratio MWCNTs and the heterophase boundaries with ZnO qualitatively dominate the dielectric response. While the highly crosslinked matrix restricts intrinsic polymer dipole contributions, the charge accumulation at the extensive filler-matrix interfaces inherent to this nanocomposite architecture drives the overall dielectric constant significantly higher than that of the neat resin."
    }
  },
  {
    "doi": "10.1002/app.49778",
    "title": "High dielectric constant epoxy nanocomposites containing ZnO quantum dots decorated carbon nanotube",
    "year": 2021,
    "chemical_composition": {
      "repeat_unit_psmiles": null,
      "monomers": [
        {
          "name": "Diglycidyl ether of bisphenol F",
          "smiles": "C1COC1OCC2=CC=C(C=C2)CC3=CC=C(C=C3)OCC4COC4",
          "ratio_value": 168,
          "ratio_unit": "wt part"
        },
        {
          "name": "Diethyl toluene diamine",
          "smiles": "CCc1cc(C)c(N)c(CC)c1N",
          "ratio_value": 90,
          "ratio_unit": "wt part"
        }
      ],
      "additives": [
        {
          "name": "Multi-walled carbon nanotube",
          "type": "filler",
          "amount_value": 1.2,
          "amount_unit": "wt%"
        },
        {
          "name": "Zinc oxide",
          "type": "filler",
          "amount_value": 1.8,
          "amount_unit": "wt%"
        }
      ],
      "is_homopolymer": false
    },
    "processing_history": "MWCNT oxidized (H2SO4/HNO3). ZnO decorated (Zinc acetate, KOH, MeOH, 60C 2h). DGEBF and DETDA (168:90 wt) mixed in acetone, sonicated. MWCNT-ZnO suspension added, sonicated. Solvent removed (rotary evap 60C 15min). Degassed (vacuum 80C 2h). Heated 121C 45min. Film applicator (100 um). Cured 120C 2h, Post-cured 170C 3h. Dielectric constant measured by Novocontrol broadband dielectric spectrometer at 1 MHz, Room Temperature.",
    "hierarchical_structure": "ZnO QD (5 nm) on MWCNT, partial aggregation.",
    "properties": {
      "eps": {
        "value": [
          30.55
        ],
        "unit": null
      }
    },
    "analysis_with_hierarchical_structure": {
      "descriptive_text": "The sample comprises a crosslinked epoxy network synthesized from Diglycidyl ether of bisphenol F (DGEBF) and Diethyl toluene diamine (DETDA) at a weight ratio of 168:90. This matrix is reinforced with a hybrid filler system consisting of 1.2 wt% Multi-walled carbon nanotubes (MWCNT) and 1.8 wt% Zinc oxide (ZnO), where ZnO quantum dots approximately 5 nm in size are decorated onto the oxidized MWCNT surface. The composite fabrication involved solution mixing in acetone with sonication, followed by solvent removal via rotary evaporation and vacuum degassing at 80 °C. The material was cast into a 100 μm film and subjected to a thermal curing cycle of 120 °C for 2 hours and post-curing at 170 °C for 3 hours. The hierarchical structure is characterized by ZnO-decorated nanotubes exhibiting partial aggregation, and the dielectric constant was measured using broadband dielectric spectroscopy at 1 MHz and room temperature.",
      "reasoning_analysis": "Increasing Factors: The incorporation of high-dielectric Zinc oxide and conductive Multi-walled carbon nanotubes introduces significant interfacial areas within the insulating epoxy matrix, promoting strong Maxwell-Wagner-Sillars interfacial polarization which drives the eps higher. Additionally, the partial aggregation of the MWCNTs may facilitate the formation of micro-capacitor networks or local conductive pathways, further enhancing polarization effects. The decoration of ZnO quantum dots on the MWCNT surface increases the specific surface area and heterogeneity, contributing to additional interfacial charge accumulation. Decreasing Factors: The extensive thermal curing and post-curing history creates a densely crosslinked network that restricts the segmental mobility of polar groups within the epoxy matrix, thereby limiting dipolar orientation contributions to the eps. Furthermore, the rigorous solvent removal and vacuum degassing steps eliminate residual polar solvent molecules that could otherwise act as plasticizers or high-permittivity inclusions. Dominant Factor: The massive interfacial polarization generated by the hybrid conductive and semiconductive filler network qualitatively dominates the dielectric behavior, outweighing the restrictive effects of the crosslinked matrix and leading to a net enhancement of the eps relative to the neat epoxy."
    },
    "analysis_without_hierarchical_structure": {
      "descriptive_text": "The sample comprises a crosslinked epoxy network synthesized from Diglycidyl ether of bisphenol F (DGEBF) and Diethyl toluene diamine (DETDA) at a weight ratio of 168:90, reinforced with a hybrid filler system of 1.2 wt% Multi-walled carbon nanotubes (MWCNT) and 1.8 wt% Zinc oxide (ZnO). The MWCNTs were oxidized using sulfuric and nitric acid prior to decoration with ZnO via a zinc acetate and potassium hydroxide reaction in methanol at 60 °C. The epoxy precursors were dissolved in acetone and sonicated before incorporating the MWCNT-ZnO suspension, followed by additional sonication to promote dispersion. Solvent was removed via rotary evaporation at 60 °C, and the mixture was degassed under vacuum at 80 °C for 2 hours. The composite was cast into a 100 μm film, heated at 121 °C for 45 minutes, cured at 120 °C for 2 hours, and post-cured at 170 °C for 3 hours, with the dielectric constant subsequently measured at 1 MHz and room temperature.",
      "reasoning_analysis": "Increasing Factors: The inclusion of Multi-walled carbon nanotubes (MWCNT) and Zinc oxide (ZnO) introduces conductive and semiconductive phases within the insulating epoxy matrix, creating significant heterogeneity that drives Maxwell-Wagner-Sillars (MWS) interfacial polarization. This accumulation of charge carriers at the filler-matrix interfaces substantially enhances the dielectric constant. Additionally, the acid oxidation of the MWCNTs introduces polar functional groups to the filler surface, increasing the dipole density and strengthening interfacial interactions, which further contributes to higher permittivity. Decreasing Factors: The rigorous thermal processing history, specifically the curing at 120 °C and post-curing at 170 °C, promotes a high degree of crosslinking density within the DGEBF-DETDA network. This restricted network architecture limits the segmental mobility of polymer chains and reduces the ability of intrinsic dipoles to orient under an electric field, thereby suppressing the dielectric constant relative to a less cured or linear system. Furthermore, the effective removal of polar acetone solvent via rotary evaporation and vacuum degassing eliminates potential plasticization effects that would otherwise artificially inflate the permittivity. Dominant Factor: The presence of the conductive MWCNTs and semiconductive ZnO fillers qualitatively dominates the dielectric behavior. The strong interfacial polarization effects generated by the high contrast in conductivity between the hybrid fillers and the epoxy matrix overwhelm the dipolar restrictions imposed by the crosslinked network, resulting in a net enhancement of the eps compared to the neat polymer system."
    }
  },
  {
    "doi": "10.1002/app.24800",
    "title": "Fully Aliphatic Polyimides from Adamantane-Based Diamines for Enhanced Thermal Stability, Solubility, Transparency, and Low Dielectric Constant",
    "year": 2006,
    "chemical_composition": {
      "repeat_unit_psmiles": null,
      "monomers": [
        {
          "name": "Bicyclo[2,2,2]oct-7-ene-2,3,5,6-tetracarboxylic dianhydride",
          "smiles": null,
          "ratio_value": null,
          "ratio_unit": null
        },
        {
          "name": "1,3-Diaminoadamantane",
          "smiles": "NC12CC3CC(C1)CC(N)C32",
          "ratio_value": 1,
          "ratio_unit": "mol"
        },
        {
          "name": "4,4'-Methylene bis(2-methylcyclohexylamine)",
          "smiles": null,
          "ratio_value": 1,
          "ratio_unit": "mol"
        }
      ],
      "additives": [],
      "is_homopolymer": false
    },
    "processing_history": "One-step synthesis in m-cresol at 60-200°C under N2. Films spin-coated onto ITO glass, heated 60-250°C. Dielectric constant measured at 1 MHz using impedance-gain phase analyzer (HP4194A).",
    "hierarchical_structure": "Copolyimide with adamantyl and alicyclic diamines, low dielectric constant.",
    "properties": {
      "eps": {
        "value": [
          2.44
        ],
        "unit": null
      }
    },
    "analysis_with_hierarchical_structure": {
      "descriptive_text": "The sample is a copolyimide synthesized via a one-step polymerization method using Bicyclo[2,2,2]oct-7-ene-2,3,5,6-tetracarboxylic dianhydride as the dianhydride component and an equimolar mixture of 1,3-Diaminoadamantane and 4,4'-Methylene bis(2-methylcyclohexylamine) as the diamine components. The polymer was dissolved in m-cresol and reacted at temperatures ranging from 60 to 200°C under a nitrogen atmosphere. Thin films were fabricated by spin-coating the solution onto ITO glass substrates, followed by thermal treatment at 60 to 250°C to ensure imidization and solvent removal. The dielectric constant of the resulting films was characterized at 1 MHz using an impedance-gain phase analyzer.",
      "reasoning_analysis": "Increasing Factors: The presence of polar imide rings containing carbonyl groups contributes to electronic and atomic polarizability, inherently raising the dielectric constant. Additionally, the thermal curing process up to 250°C ensures complete imidization, maximizing the density of these polar functional groups within the backbone compared to incomplete conversion. Decreasing Factors: The incorporation of bulky adamantyl groups from 1,3-Diaminoadamantane and alicyclic structures from both the dianhydride and the second diamine significantly increases the fractional free volume due to steric hindrance and inefficient chain packing. These aliphatic and alicyclic structures also exhibit lower electronic polarizability compared to conventional aromatic counterparts, reducing the material's overall response to the electric field. Furthermore, the copolymer architecture disrupts structural regularity, preventing dense packing that would otherwise increase the dielectric constant. Dominant Factor: The structural modification involving bulky, low-polarizability adamantyl and alicyclic groups dominates the dielectric behavior. While the imide linkage is polar, the substantial increase in free volume and the replacement of highly polarizable aromatic rings with alicyclic or adamantyl cages qualitatively drive the dielectric constant down, aligning with the design goal of low-k polyimide materials."
    },
    "analysis_without_hierarchical_structure": {
      "descriptive_text": "The sample is a copolymer synthesized via a one-step procedure in m-cresol at temperatures ranging from 60 to 200°C under a nitrogen atmosphere. The polymer backbone is constructed from Bicyclo[2,2,2]oct-7-ene-2,3,5,6-tetracarboxylic dianhydride reacted with equimolar amounts of 1,3-Diaminoadamantane and 4,4'-Methylene bis(2-methylcyclohexylamine). Following synthesis, the material was processed into thin films by spin-coating onto ITO glass substrates and subsequently subjected to thermal treatment between 60 and 250°C. The dielectric constant was characterized at a frequency of 1 MHz using an impedance-gain phase analyzer.",
      "reasoning_analysis": "Increasing Factors: The formation of polar imide linkages during the thermal curing process introduces strong dipoles within the backbone, which contributes to atomic and orientational polarizability, inherently driving the dielectric constant upward. Additionally, the use of m-cresol as a processing solvent presents a risk where residual polar solvent molecules trapped within the film matrix could elevate the permittivity if not fully volatilized during the heating cycle. Decreasing Factors: The incorporation of bulky, rigid monomers such as 1,3-Diaminoadamantane and the bicyclic dianhydride introduces significant steric hindrance that disrupts efficient chain packing. This structural architecture increases the fractional free volume within the polymer matrix, which reduces the density of polarizable groups per unit volume. Furthermore, the alicyclic nature of the diamines reduces overall electronic polarizability compared to fully aromatic systems, and the rigid backbone restricts dipole orientation at the measurement frequency of 1 MHz. Dominant Factor: The structural modification aimed at increasing free volume through the inclusion of bulky adamantane and bicyclic cages is the dominant factor. While polar imide groups inherently raise permittivity, the substantial increase in fractional free volume generated by these rigid, non-planar monomers qualitatively drives the dielectric constant lower, which is a common design principle for materials intended for reduced permittivity."
    }
  },
  {
    "doi": null,
    "title": "Constructing the core–shell structured island domain in polymer blends to achieve high dielectric constant and low loss",
    "year": 2019,
    "chemical_composition": {
      "repeat_unit_psmiles": null,
      "monomers": [
        {
          "name": "poly(ethylene-co-vinyl acetate)",
          "smiles": null,
          "ratio_value": 50,
          "ratio_unit": "wt%"
        },
        {
          "name": "thermoplastic urethane",
          "smiles": null,
          "ratio_value": 50,
          "ratio_unit": "wt%"
        }
      ],
      "additives": [],
      "is_homopolymer": false
    },
    "processing_history": "EVA and TPU melt blended at 160 °C, 80 rpm, 6 min. Hot-pressed at 160 °C, 5 MPa, 10 min. Dielectric constant measured by broadband dielectric/impedance spectrometer at 100 Hz, room temperature.",
    "hierarchical_structure": "Co-continuous morphology.",
    "properties": {
      "eps": {
        "value": [
          5.61
        ],
        "unit": null
      }
    },
    "analysis_with_hierarchical_structure": {
      "descriptive_text": "The investigated material is a binary blend composed of equal weight fractions (50 wt%) of poly(ethylene-co-vinyl acetate) (EVA) and thermoplastic urethane (TPU). Processing involved melt blending at 160 °C and 80 rpm for 6 minutes, followed by hot-pressing at 160 °C under 5 MPa for 10 minutes, resulting in a specimen exhibiting a co-continuous morphology. Dielectric properties were evaluated via broadband dielectric/impedance spectroscopy at 100 Hz under ambient conditions.",
      "reasoning_analysis": "Increasing Factors: The presence of polar functional groups, specifically the acetate moieties in EVA and the urethane linkages in TPU, enables significant dipolar orientation polarization. Furthermore, the co-continuous morphology generates a vast interfacial area between the phases; at the low measurement frequency of 100 Hz, this facilitates strong Maxwell-Wagner-Sillars interfacial polarization, substantially elevating the permittivity. Decreasing Factors: The ethylene backbone segments in EVA and the aliphatic chains within the TPU soft segments are non-polar, providing a lower baseline polarizability compared to fully polar polymers. Additionally, physical crosslinking within the TPU hard domains or crystallinity in the EVA phase may restrict segmental mobility, thereby limiting the magnitude of orientational polarization. Dominant Factor: The co-continuous morphology combined with the low-frequency measurement condition is the dominant factor; the Maxwell-Wagner-Sillars effect arising from charge accumulation at the extensive phase boundaries typically supersedes the intrinsic dipolar contributions of the individual components, leading to a permittivity value higher than predicted by a simple linear rule of mixtures."
    },
    "analysis_without_hierarchical_structure": {
      "descriptive_text": "The sample comprises a binary blend consisting of 50 wt% poly(ethylene-co-vinyl acetate) and 50 wt% thermoplastic urethane. The materials were processed via melt blending at 160 °C with a rotor speed of 80 rpm for 6 minutes, followed by hot-pressing at 160 °C under 5 MPa pressure for 10 minutes to form the final specimen. The dielectric constant was subsequently characterized using a broadband dielectric/impedance spectrometer operating at 100 Hz under room temperature conditions.",
      "reasoning_analysis": "Increasing Factors: The incorporation of thermoplastic urethane introduces highly polar urethane linkages capable of strong dipole orientation, while the vinyl acetate groups in the EVA component contribute additional polar carbonyl moments, both intrinsically raising the dielectric constant. The melt blending processing history likely creates a phase-separated morphology, inducing interfacial polarization effects that significantly amplify the permittivity at the low measurement frequency of 100 Hz. Decreasing Factors: The ethylene backbone segments in the EVA component are non-polar, effectively diluting the concentration of polar groups relative to a fully polar polymer system. Additionally, if the hot-pressing cooling rate was rapid, residual free volume or micro-voids could lower the effective dipole density per unit volume. Dominant Factor: The high intrinsic polarity of the urethane linkages combined with the interfacial polarization resulting from the blend morphology qualitatively dominates the dielectric behavior, driving the eps significantly higher than non-polar polyolefin baselines despite the presence of non-polar ethylene segments."
    }
  },
  {
    "doi": "10.1002/app.24800",
    "title": "Fully Aliphatic Polyimides from Adamantane-Based Diamines for Enhanced Thermal Stability, Solubility, Transparency, and Low Dielectric Constant",
    "year": 2006,
    "chemical_composition": {
      "repeat_unit_psmiles": null,
      "monomers": [
        {
          "name": "Bicyclo[2,2,2]oct-7-ene-2,3,5,6-tetracarboxylic dianhydride",
          "smiles": null,
          "ratio_value": null,
          "ratio_unit": null
        },
        {
          "name": "3,3'-Diamino-1,1'-diadamantane",
          "smiles": null,
          "ratio_value": 1,
          "ratio_unit": "mol"
        },
        {
          "name": "1,2-Diaminocyclohexane",
          "smiles": "NC1CCCCC1N",
          "ratio_value": 1,
          "ratio_unit": "mol"
        }
      ],
      "additives": [],
      "is_homopolymer": false
    },
    "processing_history": "One-step synthesis in m-cresol at 60-200°C under N2. Films spin-coated onto ITO glass, heated 60-250°C. Dielectric constant measured at 1 MHz using impedance-gain phase analyzer (HP4194A).",
    "hierarchical_structure": "Copolyimide with diadamantyl and alicyclic diamines.",
    "properties": {
      "eps": {
        "value": [
          2.55
        ],
        "unit": null
      }
    },
    "analysis_with_hierarchical_structure": {
      "descriptive_text": "The sample is a copolyimide synthesized via a one-step procedure in m-cresol at temperatures ranging from 60 to 200°C under a nitrogen atmosphere. The chemical composition comprises Bicyclo[2,2,2]oct-7-ene-2,3,5,6-tetracarboxylic dianhydride reacted with equimolar amounts of 3,3'-Diamino-1,1'-diadamantane and 1,2-Diaminocyclohexane. Following synthesis, the material was processed into films by spin-coating onto ITO glass substrates and subsequently heated between 60 and 250°C to ensure complete imidization. The resulting hierarchical structure is characterized as a copolyimide incorporating both diadamantyl and alicyclic diamine moieties, with dielectric properties evaluated at 1 MHz using an impedance-gain phase analyzer.",
