Repository: hhtrick/HHT-code

# HHT training framework

This directory contains model training, embedding precomputation, inference, article-level baselines and the curated datasets. All commands below assume that the working directory is `train_code/`.

## 3. Datasets and fixed partitions

Each main dataset is a JSON array at `dataset/{property}/{property}.json`. Entries contain source metadata, `chemical_composition`, `processing_history`, `hierarchical_structure`, `properties`, and two generated-analysis objects. Targets are stored as `properties[property]["value"]`; source metadata and target values are not predictive input fields.

| Property | Train | Validation | Test | Total |
|---|---:|---:|---:|---:|

File: train_code/dataset/eps/eps.json (part 22 of 190)
[
      "reasoning_analysis": "Increasing Factors: The formation of polar imide linkages during the thermal treatment introduces dipolar contributions that inherently drive the eps upward. Additionally, the processing history involving heating up to 250°C promotes solvent removal and film densification, which reduces the void fraction and can lead to an increase in eps compared to a more porous morphology. Decreasing Factors: The incorporation of bulky 3,3'-Diamino-1,1'-diadamantane and Bicyclo[2,2,2]oct-7-ene-2,3,5,6-tetracarboxylic dianhydride units introduces significant free volume due to steric hindrance and inefficient chain packing, which inherently lowers the eps. Furthermore, the substitution of traditional aromatic rings with alicyclic structures like 1,2-Diaminocyclohexane and adamantane derivatives reduces electronic polarizability, contributing to a decrease in eps. Dominant Factor: The strategic incorporation of bulky, non-aromatic cyclic moieties to maximize free volume and minimize electronic polarizability is the dominant factor, typically resulting in a qualitative reduction in eps relative to conventional aromatic polyimides despite the presence of polar imide linkages."
    },
    "analysis_without_hierarchical_structure": {
      "descriptive_text": "The sample comprises a copolymer synthesized via a one-step polymerization reaction involving bicyclo[2,2,2]oct-7-ene-2,3,5,6-tetracarboxylic dianhydride, 3,3'-diamino-1,1'-diadamantane, and 1,2-diaminocyclohexane. The synthesis was conducted in m-cresol solvent at temperatures ranging from 60 to 200°C under a nitrogen atmosphere. Following synthesis, the material was processed into thin films via spin-coating onto indium tin oxide glass substrates and subjected to thermal heating between 60 and 250°C. The dielectric constant was subsequently characterized at a frequency of 1 MHz using an impedance-gain phase analyzer.",
      "reasoning_analysis": "Increasing Factors: The formation of polar imide linkages during the reaction between the dianhydride and diamine monomers introduces permanent dipoles that contribute to orientational polarization, inherently raising the dielectric constant. Additionally, the spin-coating process onto ITO glass ensures a dense film morphology which maximizes the number density of polarizable units per unit volume. Decreasing Factors: The incorporation of bulky, rigid cage-like structures such as the adamantane and bicyclo[2,2,2]octene moieties significantly inhibits efficient chain packing, resulting in increased fractional free volume which reduces the overall material density and dielectric constant. Furthermore, the aliphatic character of the adamantane and cyclohexane diamines lowers electronic polarizability compared to aromatic counterparts, and the thermal heating up to 250°C facilitates the removal of the polar m-cresol solvent, eliminating potential plasticization effects that would otherwise elevate permittivity. Dominant Factor: The introduction of substantial free volume via the bulky adamantane and bicyclo cage structures is the dominant factor. While the imide linkages are polar, the specific design of these monomers is typically intended to disrupt packing density, qualitatively driving the dielectric constant lower than that of standard aromatic polyimides despite the presence of polar functional groups."
    }
  },
  {
    "doi": "10.1002/app.24800",
    "title": "Fully Aliphatic Polyimides from Adamantane-Based Diamines for Enhanced Thermal Stability, Solubility, Transparency, and Low Dielectric Constant",
    "year": 2006,
    "chemical_composition": {
      "repeat_unit_psmiles": null,
      "monomers": [
        {
          "name": "Bicyclo[2,2,2]oct-7-ene-2,3,5,6-tetracarboxylic dianhydride",
          "smiles": null,
          "ratio_value": null,
          "ratio_unit": null
        },
        {
          "name": "3,3'-Diamino-1,1'-diadamantane",
          "smiles": null,
          "ratio_value": 1,
          "ratio_unit": "mol"
        },
        {
          "name": "1,4-Diaminocyclohexane",
          "smiles": "NC1CCC(CC1)N",
          "ratio_value": 1,
          "ratio_unit": "mol"
        }
      ],
      "additives": [],
      "is_homopolymer": false
    },
    "processing_history": "One-step synthesis in m-cresol at 60-200°C under N2. Films spin-coated onto ITO glass, heated 60-250°C. Dielectric constant measured at 1 MHz using impedance-gain phase analyzer (HP4194A).",
    "hierarchical_structure": "Copolyimide with diadamantyl and alicyclic diamines.",
    "properties": {
      "eps": {
        "value": [
          2.56
        ],
        "unit": null
      }
    },
    "analysis_with_hierarchical_structure": {
      "descriptive_text": "The sample is a copolyimide synthesized via a one-step polymerization method utilizing Bicyclo[2,2,2]oct-7-ene-2,3,5,6-tetracarboxylic dianhydride as the dianhydride component and an equimolar combination of 3,3'-Diamino-1,1'-diadamantane and 1,4-Diaminocyclohexane as the diamine comonomers. Synthesis was performed in m-cresol at temperatures between 60 and 200°C under a nitrogen atmosphere, followed by film fabrication via spin-coating onto ITO glass substrates and thermal curing at 60 to 250°C. The resulting hierarchical structure consists of a copolyimide backbone incorporating both diadamantyl and alicyclic diamine moieties, with the dielectric constant characterized at 1 MHz using an impedance-gain phase analyzer.",
      "reasoning_analysis": "Increasing Factors: The presence of imide linkages within the polymer backbone introduces strong dipole moments due to the carbonyl groups, which inherently increases electronic and atomic polarizability, driving the dielectric constant upward. Additionally, the thermal curing process at up to 250°C promotes imidization and solvent removal, potentially increasing film density and reducing free volume compared to the precursor state, which can further elevate the dielectric constant. Decreasing Factors: The incorporation of bulky 3,3'-Diamino-1,1'-diadamantane and Bicyclo[2,2,2]oct-7-ene units creates significant steric hindrance that inhibits efficient chain packing, thereby increasing the fractional free volume which lowers the dielectric constant. Furthermore, the substitution of traditional aromatic rings with alicyclic and adamantane structures reduces the overall electronic polarizability of the backbone, as aliphatic cyclic systems are less polarizable than aromatic pi-systems. The measurement frequency of 1 MHz also limits the contribution of slower orientational polarization mechanisms. Dominant Factor: While the polar imide groups provide a baseline for dielectric response, the dominant factor influencing the final eps is the strategic incorporation of bulky, low-polarizability alicyclic and adamantane structures. These structural features maximize fractional free volume and minimize electronic polarizability, qualitatively driving the dielectric constant lower relative to conventional aromatic polyimides, despite the inherent polarity of the imide rings."
    },
    "analysis_without_hierarchical_structure": {
      "descriptive_text": "The sample is a copolymer synthesized via a one-step procedure using Bicyclo[2,2,2]oct-7-ene-2,3,5,6-tetracarboxylic dianhydride, 3,3'-Diamino-1,1'-diadamantane, and 1,4-Diaminocyclohexane as monomeric precursors. The synthesis was conducted in m-cresol at temperatures ranging from 60 to 200°C under a nitrogen atmosphere. Following synthesis, the material was processed into films via spin-coating onto ITO glass substrates and subjected to thermal heating between 60 and 250°C. The dielectric constant was subsequently characterized at 1 MHz using an impedance-gain phase analyzer.",
      "reasoning_analysis": "Increasing Factors: The formation of imide linkages during the thermal curing process introduces polar carbonyl groups into the polymer backbone, which contribute to dipolar polarization and inherently increase the dielectric constant. Additionally, if the thermal treatment up to 250°C was insufficient to completely remove the polar m-cresol solvent used during synthesis, residual solvent molecules could remain trapped in the film, further elevating the permittivity. Decreasing Factors: The incorporation of bulky, rigid cycloaliphatic and adamantane structures from the dianhydride and diamine monomers significantly increases the fractional free volume within the polymer matrix, thereby reducing the density of polarizable groups per unit volume. Furthermore, the aliphatic nature of these bulky moieties possesses lower electronic polarizability compared to conventional aromatic rings, which intrinsically lowers the dielectric constant. Dominant Factor: The structural modification utilizing bulky, non-aromatic rigid groups is the dominant factor governing the dielectric behavior. These groups effectively disrupt chain packing and minimize electronic polarizability to a greater extent than the dipolar contribution of the imide linkages increases it, qualitatively driving the dielectric constant lower relative to standard aromatic polyimides."
    }
  },
  {
    "doi": "10.1002/app.24800",
    "title": "Fully Aliphatic Polyimides from Adamantane-Based Diamines for Enhanced Thermal Stability, Solubility, Transparency, and Low Dielectric Constant",
    "year": 2006,
    "chemical_composition": {
      "repeat_unit_psmiles": null,
      "monomers": [
        {
          "name": "Bicyclo[2,2,2]oct-7-ene-2,3,5,6-tetracarboxylic dianhydride",
          "smiles": null,
          "ratio_value": null,
          "ratio_unit": null
        },
        {
          "name": "3,3'-Diamino-1,1'-diadamantane",
          "smiles": null,
          "ratio_value": 1,
          "ratio_unit": "mol"
        },
        {
          "name": "4,4'-Methylene bis(cyclohexylamine)",
          "smiles": "NC1CCC(CC1)CC2CCC(CC2)N",
          "ratio_value": 1,
          "ratio_unit": "mol"
        }
      ],
      "additives": [],
      "is_homopolymer": false
    },
    "processing_history": "One-step synthesis in m-cresol at 60-200°C under N2. Films spin-coated onto ITO glass, heated 60-250°C. Dielectric constant measured at 1 MHz using impedance-gain phase analyzer (HP4194A).",
    "hierarchical_structure": "Copolyimide with diadamantyl and alicyclic diamines.",
    "properties": {
      "eps": {
        "value": [
          2.5
        ],
        "unit": null
      }
    },
    "analysis_with_hierarchical_structure": {
      "descriptive_text": "The sample is a copolyimide synthesized via a one-step polymerization method utilizing bicyclo[2,2,2]oct-7-ene-2,3,5,6-tetracarboxylic dianhydride as the dianhydride component alongside 3,3'-diamino-1,1'-diadamantane and 4,4'-methylene bis(cyclohexylamine) as comonomeric diamines. Prepared in m-cresol under a nitrogen atmosphere with reaction temperatures ranging from 60 to 200°C, the material was processed into films by spin-coating onto ITO glass substrates followed by thermal treatment between 60 and 250°C to facilitate imidization. The resulting hierarchical structure consists of a copolyimide network featuring diadamantyl and alicyclic diamine moieties, with dielectric properties subsequently characterized at 1 MHz using an impedance-gain phase analyzer.",
      "reasoning_analysis": "Increasing Factors: The presence of polar carbonyl groups within the imide rings contributes to dipolar polarization, which intrinsically elevates the dielectric constant. Additionally, the use of m-cresol as a solvent during the one-step synthesis poses a risk of residual solvent retention within the film matrix if the thermal treatment up to 250°C was insufficient to fully volatilize the high-boiling solvent, which would introduce additional dipolar losses and increase eps. Decreasing Factors: The incorporation of bulky, non-polar 3,3'-diamino-1,1'-diadamantane and 4,4'-methylene bis(cyclohexylamine) units significantly reduces the electronic polarizability compared to conventional aromatic diamines. These rigid, alicyclic, and adamantyl structures disrupt efficient chain packing, thereby increasing the fractional free volume within the copolyimide matrix, which qualitatively lowers the dielectric constant by reducing the number of polarizable units per unit volume. Dominant Factor: The structural modification involving the substitution of aromatic rings with bulky, low-polarizability adamantyl and alicyclic cages is the dominant factor. This molecular design strategy fundamentally reduces the overall polarizability and increases free volume, qualitatively driving the eps lower than that of standard aromatic polyimides, outweighing the contributions from the polar imide linkages."
    },
    "analysis_without_hierarchical_structure": {
      "descriptive_text": "The sample is a copolymer synthesized via a one-step procedure involving Bicyclo[2,2,2]oct-7-ene-2,3,5,6-tetracarboxylic dianhydride, 3,3'-Diamino-1,1'-diadamantane, and 4,4'-Methylene bis(cyclohexylamine) in m-cresol solvent at temperatures ranging from 60 to 200°C under a nitrogen atmosphere. The resulting material was processed into thin films by spin-coating onto ITO glass substrates, followed by thermal heating between 60 and 250°C to ensure proper film formation and solvent removal. The dielectric constant (eps) was subsequently characterized at a frequency of 1 MHz using an impedance-gain phase analyzer.",
      "reasoning_analysis": "Increasing Factors: The formation of polar imide or amide linkages during the polymerization of the dianhydride and diamines introduces significant dipole moments that contribute to orientational polarizability, inherently driving the eps higher. Additionally, the use of m-cresol, a polar solvent, presents a risk where incomplete removal during the thermal heating process could leave residual solvent molecules that increase the overall polarity and free volume interaction, further elevating the eps. Decreasing Factors: The incorporation of bulky alicyclic structures, specifically the adamantane and bicyclo[2.2.2]octane moieties, significantly increases the fractional free volume within the polymer matrix and disrupts efficient chain packing, which reduces the density of polarizable groups per unit volume. Furthermore, alicyclic rings possess lower electronic polarizability compared to conventional aromatic rings, directly reducing the electronic contribution to the eps. Dominant Factor: The structural modification using bulky alicyclic moieties to increase free volume and reduce electronic polarizability is the dominant factor, typically driving the eps lower relative to conventional aromatic polyimides despite the presence of polar linkage groups."
    }
  },
  {
    "doi": "10.1002/app.24800",
    "title": "Fully Aliphatic Polyimides from Adamantane-Based Diamines for Enhanced Thermal Stability, Solubility, Transparency, and Low Dielectric Constant",
    "year": 2006,
    "chemical_composition": {
      "repeat_unit_psmiles": null,
      "monomers": [
        {
          "name": "Bicyclo[2,2,2]oct-7-ene-2,3,5,6-tetracarboxylic dianhydride",
          "smiles": null,
          "ratio_value": null,
          "ratio_unit": null
        },
        {
          "name": "3,3'-Diamino-1,1'-diadamantane",
          "smiles": null,
          "ratio_value": 1,
          "ratio_unit": "mol"
        },
        {
          "name": "4,4'-Methylene bis(2-methylcyclohexylamine)",
          "smiles": null,
          "ratio_value": 1,
          "ratio_unit": "mol"
        }
      ],
      "additives": [],
      "is_homopolymer": false
    },
    "processing_history": "One-step synthesis in m-cresol at 60-200°C under N2. Films spin-coated onto ITO glass, heated 60-250°C. Dielectric constant measured at 1 MHz using impedance-gain phase analyzer (HP4194A).",
    "hierarchical_structure": "Copolyimide with diadamantyl and alicyclic diamines.",
    "properties": {
      "eps": {
        "value": [
          2.48
        ],
        "unit": null
      }
    },
    "analysis_with_hierarchical_structure": {
      "descriptive_text": "The sample is a copolyimide synthesized via a one-step polymerization method utilizing bicyclo[2,2,2]oct-7-ene-2,3,5,6-tetracarboxylic dianhydride as the dianhydride component and an equimolar mixture of 3,3'-diamino-1,1'-diadamantane and 4,4'-methylene bis(2-methylcyclohexylamine) as the diamine components. The synthesis was conducted in m-cresol solvent at temperatures ranging from 60 to 200°C under a nitrogen atmosphere, after which films were fabricated by spin-coating onto ITO glass substrates and thermally treated at 60 to 250°C. The hierarchical structure is defined as a copolyimide incorporating both diadamantyl and alicyclic diamine moieties, with the dielectric constant subsequently characterized at 1 MHz using an impedance-gain phase analyzer.",
      "reasoning_analysis": "Increasing Factors: The presence of polar carbonyl groups within the imide rings inherently contributes to dipolar polarization, which tends to increase the eps. Additionally, the use of m-cresol as a synthesis solvent introduces a risk that residual polar solvent molecules remaining after thermal treatment could enhance overall polarizability and drive the eps up. Decreasing Factors: The incorporation of bulky 3,3'-diamino-1,1'-diadamantane and bicyclic dianhydride units introduces significant steric hindrance, which inhibits efficient chain packing and increases fractional free volume, thereby reducing the material density and lowering the eps. Furthermore, the substitution of traditional aromatic rings with alicyclic and adamantyl structures reduces electronic polarizability due to the absence of conjugated pi-systems. The thermal curing process up to 250°C also aids in removing volatile components and completing imidization, minimizing residual dipoles. Dominant Factor: The structural modification using bulky adamantane and alicyclic moieties to maximize free volume and minimize electronic polarizability qualitatively dominates the dielectric behavior, driving the eps lower compared to conventional aromatic polyimides despite the inherent polarity of the imide linkage."
    },
    "analysis_without_hierarchical_structure": {
      "descriptive_text": "The sample is a copolymer synthesized via a one-step procedure in m-cresol at temperatures ranging from 60 to 200°C under a nitrogen atmosphere. The polymer backbone is constructed from bicyclo[2,2,2]oct-7-ene-2,3,5,6-tetracarboxylic dianhydride combined with 3,3'-diamino-1,1'-diadamantane and 4,4'-methylene bis(2-methylcyclohexylamine). Following synthesis, the material was processed into thin films via spin-coating onto ITO glass substrates and subjected to thermal treatment between 60 and 250°C. The dielectric constant was subsequently characterized at 1 MHz using an impedance-gain phase analyzer.",
      "reasoning_analysis": "Increasing Factors: The presence of polar carbonyl groups within the imide rings formed from the dianhydride contributes to dipolar polarization, inherently driving the dielectric constant higher. Additionally, if the thermal curing process up to 250°C was insufficient to fully volatilize the m-cresol solvent, residual polar solvent molecules trapped within the film matrix would significantly increase the dielectric constant. Decreasing Factors: The incorporation of bulky, rigid aliphatic and cycloaliphatic structures, specifically the adamantane and bicyclo[2,2,2]octane moieties, introduces significant intrinsic free volume into the polymer matrix, which lowers the overall dielectric constant by reducing the density of polarizable groups per unit volume. Furthermore, the aliphatic nature of the diamine components reduces electronic polarizability compared to traditional aromatic polyimides, and the thermal treatment aids in removing polar solvent residues. Dominant Factor: The structural modification involving bulky, non-polar aliphatic and cycloaliphatic units is the dominant factor. While the imide linkages provide inherent polarity, the substantial free volume generated by the adamantane and bicyclic cages qualitatively overrides the polarizability density, driving the dielectric constant lower than that of conventional aromatic analogs, provided the thermal processing effectively removes the polar solvent."
    }
  },
  {
    "doi": null,
    "title": "Constructing the core–shell structured island domain in polymer blends to achieve high dielectric constant and low loss",
    "year": 2019,
    "chemical_composition": {
      "repeat_unit_psmiles": null,
      "monomers": [
        {
          "name": "poly(ethylene-co-vinyl acetate)",
          "smiles": null,
          "ratio_value": 50,
          "ratio_unit": "wt%"
        },
        {
          "name": "thermoplastic urethane",
          "smiles": null,
          "ratio_value": 50,
          "ratio_unit": "wt%"
        }
      ],
      "additives": [
        {
          "name": "Multiwalled carbon nanotubes",
          "type": "filler",
          "amount_value": 2,
          "amount_unit": "wt%"
        }
      ],
      "is_homopolymer": false
    },
    "processing_history": "Masterbatch method. EVA/CNT masterbatch melt blended at 100 °C, 80 rpm, 6 min. Final melt blending at 160 °C, 80 rpm, 6 min. Hot-pressed at 160 °C, 5 MPa, 10 min. Dielectric constant measured by broadband dielectric/impedance spectrometer at 100 Hz, room temperature.",
    "hierarchical_structure": "Co-continuous morphology. CNTs distributed in TPU phase.",
    "properties": {
      "eps": {
        "value": [
          259.35
        ],
        "unit": null
      }
    },
    "analysis_with_hierarchical_structure": {
      "descriptive_text": "The sample comprises a binary blend of poly(ethylene-co-vinyl acetate) and thermoplastic urethane in a 50/50 weight ratio, incorporated with 2 wt% multiwalled carbon nanotubes. Fabricated via a masterbatch method, the material underwent sequential melt blending at 100 °C and 160 °C followed by hot-pressing at 160 °C under 5 MPa. Structural analysis indicates a co-continuous morphology with the carbon nanotubes selectively distributed within the thermoplastic urethane phase, and the dielectric constant was characterized using a broadband dielectric/impedance spectrometer at 100 Hz and room temperature.",
      "reasoning_analysis": "Increasing Factors: The presence of thermoplastic urethane introduces polar urethane linkages that enhance dipolar polarization relative to the less polar poly(ethylene-co-vinyl acetate). More critically, the addition of multiwalled carbon nanotubes acts as a conductive filler, and their selective distribution within the TPU phase of the co-continuous morphology generates substantial Maxwell-Wagner-Sillars interfacial polarization at the boundaries between the conductive TPU-CNT domains and the insulating EVA matrix. Decreasing Factors: The 50 wt% content of poly(ethylene-co-vinyl acetate) dilutes the overall polar component density compared to a neat thermoplastic urethane system, potentially limiting the intrinsic dipolar contribution. Furthermore, the melt blending processing history involves high shear and temperature which could potentially reduce the aspect ratio of the nanotubes or cause agglomeration, thereby reducing the efficiency of the conductive network formation required for maximal dielectric enhancement. Dominant Factor: The selective localization of conductive multiwalled carbon nanotubes within the co-continuous morphology is the dominant factor. The resulting microcapacitor structure creates extensive interfacial charge accumulation that qualitatively outweighs the dilution effect of the EVA phase and the intrinsic dipolar polarization of the polymer chains, driving the eps significantly upward."
    },
    "analysis_without_hierarchical_structure": {
      "descriptive_text": "The sample consists of a binary blend comprising 50 wt% poly(ethylene-co-vinyl acetate) and 50 wt% thermoplastic urethane, reinforced with 2 wt% multiwalled carbon nanotubes as a conductive filler. Preparation utilized a masterbatch method where an EVA/CNT masterbatch was initially melt blended at 100 °C and 80 rpm for 6 minutes, followed by final melt blending with the thermoplastic urethane at 160 °C under identical shear conditions. The composite was subsequently hot-pressed at 160 °C under 5 MPa for 10 minutes to form the final specimen. The dielectric constant was characterized using a broadband dielectric/impedance spectrometer at 100 Hz and room temperature.",
      "reasoning_analysis": "Increasing Factors: The presence of polar functional groups within the vinyl acetate segments of the EVA and the urethane linkages in the TPU matrix introduces dipole polarization mechanisms that inherently elevate the dielectric constant relative to non-polar polyolefins. Furthermore, the incorporation of 2 wt% multiwalled carbon nanotubes creates extensive polymer-filler interfaces, leading to significant Maxwell-Wagner-Sillars interfacial polarization, while the hot-pressing processing step minimizes void content, thereby increasing the effective material density and permittivity. Decreasing Factors: The ethylene backbone segments within the EVA copolymer are non-polar and contribute less to overall polarization compared to the functionalized components, potentially diluting the dielectric response. Additionally, crystalline regions within both the polyethylene segments and the hard segments of the TPU restrict segmental mobility and dipole orientation, which can limit the magnitude of the dielectric constant. Dominant Factor: The introduction of multiwalled carbon nanotubes is the dominant factor influencing the dielectric constant; the high aspect ratio and conductivity of the nanotubes generate strong interfacial polarization effects and microcapacitor structures within the insulating polymer matrix, which qualitatively outweigh the intrinsic dipole contributions of the polymer blend components."
    }
  },
  {
    "doi": null,
    "title": "Constructing the core–shell structured island domain in polymer blends to achieve high dielectric constant and low loss",
    "year": 2019,
    "chemical_composition": {
      "repeat_unit_psmiles": null,
      "monomers": [
        {
          "name": "poly(ethylene-co-vinyl acetate)",
          "smiles": null,
          "ratio_value": 80,
          "ratio_unit": "wt%"
        },
        {
          "name": "thermoplastic urethane",
          "smiles": null,
          "ratio_value": 20,
          "ratio_unit": "wt%"
        }
      ],
      "additives": [
        {
          "name": "Multiwalled carbon nanotubes",
          "type": "filler",
          "amount_value": 2,
          "amount_unit": "wt%"
        }
      ],
      "is_homopolymer": false
    },
    "processing_history": "Masterbatch method. EVA/CNT masterbatch melt blended at 100 °C, 80 rpm, 6 min. Final melt blending at 160 °C, 80 rpm, 6 min. Hot-pressed at 160 °C, 5 MPa, 10 min. Dielectric constant measured by broadband dielectric/impedance spectrometer at 100 Hz, room temperature.",
    "hierarchical_structure": "Sea-island morphology. CNTs distributed in TPU phase.",
    "properties": {
      "eps": {
        "value": [
          90.32
        ],
        "unit": null
      }
    },
    "analysis_with_hierarchical_structure": {
      "descriptive_text": "The sample consists of a binary blend comprising 80 wt% poly(ethylene-co-vinyl acetate) (EVA) and 20 wt% thermoplastic urethane (TPU), reinforced with 2 wt% multiwalled carbon nanotubes (MWCNTs). Processing was conducted via a masterbatch method where an EVA/CNT masterbatch was initially melt blended at 100 °C, followed by final melt blending with TPU at 160 °C, and subsequently hot-pressed at 160 °C under 5 MPa. The resulting material exhibits a sea-island morphology with the conductive MWCNT fillers selectively distributed within the TPU phase. The dielectric constant was characterized using a broadband dielectric/impedance spectrometer at 100 Hz and room temperature.",
      "reasoning_analysis": "Increasing Factors: The incorporation of conductive multiwalled carbon nanotubes introduces high aspect ratio conductive pathways that significantly enhance interfacial polarization (Maxwell-Wagner-Sillars effect), particularly at the low measurement frequency of 100 Hz. The selective localization of CNTs within the TPU phase, which constitutes the minor component (20 wt%), effectively increases the local filler concentration within those domains, promoting the formation of microcapacitor structures that drastically elevate the dielectric constant. Additionally, the polar urethane linkages in the TPU phase contribute a higher intrinsic dipole polarization compared to the predominantly non-polar EVA matrix. Decreasing Factors: The high proportion of the EVA matrix (80 wt%), which generally exhibits a lower dielectric constant due to its lower polarity, acts to dilute the overall polarization response of the composite. Furthermore, if the sea-island morphology results in isolated TPU domains without sufficient inter-domain tunneling or connectivity, the formation of a global percolating network may be inhibited, limiting the maximum achievable permittivity compared to a fully co-continuous structure. Dominant Factor: The selective distribution of conductive nanotubes within the polar minor phase is the dominant factor governing the dielectric behavior. This structural arrangement maximizes the density of internal interfaces between conductive fillers and insulating polymer regions, leading to strong interfacial polarization that qualitatively outweighs the diluting effect of the EVA matrix, resulting in a significantly enhanced eps relative to the neat polymers."
    },
    "analysis_without_hierarchical_structure": {
      "descriptive_text": "The sample consists of a polymer blend composite comprising 80 wt% poly(ethylene-co-vinyl acetate) and 20 wt% thermoplastic urethane, reinforced with 2 wt% Multiwalled carbon nanotubes as a conductive filler. The material was fabricated using a masterbatch method, initially melt blending the EVA and carbon nanotubes at 100 °C and 80 rpm for 6 minutes, followed by a final melt blending stage with the thermoplastic urethane at 160 °C and 80 rpm for 6 minutes. The resulting composite was consolidated via hot-pressing at 160 °C under 5 MPa for 10 minutes, and the dielectric constant was subsequently characterized using a broadband dielectric/impedance spectrometer at 100 Hz and room temperature.",
      "reasoning_analysis": "Increasing Factors: The presence of polar vinyl acetate groups within the EVA matrix and polar urethane linkages in the thermoplastic urethane phase introduces dipolar polarization mechanisms that inherently raise the dielectric constant relative to non-polar polyolefins. Furthermore, the incorporation of 2 wt% Multiwalled carbon nanotubes creates conductive-insulating interfaces within the blend, generating substantial Maxwell-Wagner-Sillars interfacial polarization, which is particularly pronounced at the low measurement frequency of 100 Hz. The melt blending and hot-pressing history likely ensure sufficient contact between phases to activate these interfacial effects. Decreasing Factors: The substantial ethylene content in the EVA component provides a non-polar hydrocarbon backbone that dilutes the overall polarity of the system, acting to lower the dielectric constant compared to a fully polar matrix. Additionally, if the shear forces during melt blending resulted in nanotube agglomeration rather than uniform dispersion, the effective interfacial area available for polarization could be reduced compared to a perfectly exfoliated state. Dominant Factor: The inclusion of conductive Multiwalled carbon nanotubes is the dominant factor influencing the dielectric constant. Despite the diluting effect of the polyethylene segments, the high conductivity contrast between the nanotubes and the polymer matrix drives strong interfacial charge accumulation that qualitatively overwhelms the contributions from molecular dipolar polarization, leading to a significantly enhanced dielectric constant relative to the neat polymer blend."
    }
  },
  {
    "doi": null,
    "title": "Constructing the core–shell structured island domain in polymer blends to achieve high dielectric constant and low loss",
    "year": 2019,
    "chemical_composition": {
      "repeat_unit_psmiles": null,
      "monomers": [
        {
          "name": "poly(ethylene-co-vinyl acetate)",
          "smiles": null,
          "ratio_value": 50,
          "ratio_unit": "wt%"
        },
        {
          "name": "thermoplastic urethane",
          "smiles": null,
          "ratio_value": 50,
          "ratio_unit": "wt%"
        }
      ],
      "additives": [
        {
          "name": "Barium Titanate",
          "type": "filler",
          "amount_value": 20,
          "amount_unit": "wt%"
        }
      ],
      "is_homopolymer": false
    },
    "processing_history": "Masterbatch method. TPU/BT masterbatch prepared by solution mixing in DMF, ultrasonic 2 h, dried 80 °C. Final melt blending at 160 °C, 80 rpm, 6 min. Hot-pressed at 160 °C, 5 MPa, 10 min. Dielectric constant measured by broadband dielectric/impedance spectrometer at 100 Hz, room temperature.",
    "hierarchical_structure": "Co-continuous morphology. BT nanoparticles distributed in TPU domain.",
    "properties": {
      "eps": {
        "value": [
          5.61
        ],
        "unit": null
      }
    },
    "analysis_with_hierarchical_structure": {
      "descriptive_text": "The sample comprises a binary polymer blend consisting of 50 wt% poly(ethylene-co-vinyl acetate) and 50 wt% thermoplastic urethane, incorporated with 20 wt% Barium Titanate filler. Preparation utilized a masterbatch method where the thermoplastic urethane and Barium Titanate were solution-mixed in DMF with 2 hours of ultrasonic treatment followed by drying at 80 °C, after which the mixture underwent melt blending at 160 °C and 80 rpm for 6 minutes. The final composite was hot-pressed at 160 °C under 5 MPa for 10 minutes, resulting in a co-continuous morphology where the Barium Titanate nanoparticles are selectively distributed within the thermoplastic urethane domain. Dielectric characterization was performed using a broadband dielectric/impedance spectrometer at 100 Hz and room temperature.",
      "reasoning_analysis": "Increasing Factors: The inclusion of 20 wt% Barium Titanate, a ceramic material with an intrinsically high dielectric constant, serves as the primary driver for enhancing the composite permittivity. Additionally, the thermoplastic urethane phase contains polar urethane linkages, and the poly(ethylene-co-vinyl acetate) contains polar acetate groups, both of which contribute to orientational polarization under an electric field. The ultrasonic treatment during masterbatch preparation likely improves filler dispersion, minimizing agglomeration-induced voids that would otherwise lower the effective permittivity. Decreasing Factors: The polyethylene backbone within the poly(ethylene-co-vinyl acetate) component is non-polar and possesses a low dielectric constant, acting as a diluent that reduces the overall polarization density of the matrix. Furthermore, the selective distribution of Barium Titanate nanoparticles exclusively within the thermoplastic urethane domain, rather than throughout the entire co-continuous structure, limits the formation of a percolated high-k network, thereby constraining the maximum achievable permittivity. Interfacial defects introduced during melt blending or hot-pressing could also introduce micro-voids with low permittivity. Dominant Factor: The intrinsic high permittivity of the Barium Titanate filler qualitatively dominates the dielectric response, significantly elevating the eps relative to the neat polymer blend; however, the selective localization of the filler within only one phase of the co-continuous morphology modulates this enhancement, preventing the composite from reaching the theoretical upper bound expected from a uniformly percolated filler network."
    },
    "analysis_without_hierarchical_structure": {
      "descriptive_text": "The sample consists of a composite material comprising a binary polymer blend of 50 wt% poly(ethylene-co-vinyl acetate) and 50 wt% thermoplastic urethane, reinforced with 20 wt% Barium Titanate filler. The composite was fabricated using a masterbatch method where the thermoplastic urethane and Barium Titanate were initially solution-mixed in DMF with ultrasonic treatment for 2 hours and dried at 80 °C. This masterbatch was subsequently subjected to final melt blending at 160 °C and 80 rpm for 6 minutes, followed by hot-pressing at 160 °C under 5 MPa for 10 minutes to form the final specimen, with dielectric properties characterized at 100 Hz and room temperature.",
      "reasoning_analysis": "Increasing Factors: The incorporation of 20 wt% Barium Titanate, a ceramic material with an intrinsically high dielectric constant, serves as the primary driver for enhancing permittivity through effective medium effects. Additionally, the thermoplastic urethane component introduces polar urethane linkages capable of dipole orientation polarization, and the heterogeneous nature of the blend and composite creates extensive interfacial areas that promote Maxwell-Wagner-Sillars interfacial polarization, particularly significant at the measurement frequency of 100 Hz. The ultrasonic treatment during masterbatch preparation likely improved filler dispersion, maximizing the effective surface area for polarization. Decreasing Factors: The poly(ethylene-co-vinyl acetate) component generally exhibits lower permittivity compared to the ceramic filler and highly polar polyurethanes, thereby diluting the overall dielectric response of the matrix. Furthermore, any micro-voids entrapped during the melt blending or hot-pressing stages, or incomplete removal of the DMF solvent despite drying, could introduce regions of low permittivity or disrupt the continuity of the polarizable phases. Dominant Factor: The presence of the high-k Barium Titanate filler qualitatively dominates the dielectric behavior. While the polymer blend matrix and interfacial effects contribute to the baseline permittivity, the intrinsic high permittivity of the ceramic phase at 20 wt% loading overwhelmingly dictates the magnitude of the composite's eps relative to a neat polymer system."
    }
  },
  {
    "doi": null,
    "title": "Constructing the core–shell structured island domain in polymer blends to achieve high dielectric constant and low loss",
    "year": 2019,
    "chemical_composition": {
      "repeat_unit_psmiles": null,
      "monomers": [
        {
          "name": "poly(ethylene-co-vinyl acetate)",
          "smiles": null,
          "ratio_value": 80,
          "ratio_unit": "wt%"
        },
        {
          "name": "thermoplastic urethane",
          "smiles": null,
          "ratio_value": 20,
          "ratio_unit": "wt%"
        }
      ],
      "additives": [
        {
          "name": "Multiwalled carbon nanotubes",
          "type": "filler",
          "amount_value": 2,
          "amount_unit": "wt%"
        },
        {
          "name": "Barium Titanate",
          "type": "filler",
          "amount_value": 20,
          "amount_unit": "wt%"
        }
      ],
      "is_homopolymer": false
    },
