Repository: hhtrick/HHT-code

# HHT training framework

This directory contains model training, embedding precomputation, inference, article-level baselines and the curated datasets. All commands below assume that the working directory is `train_code/`.

## 3. Datasets and fixed partitions

Each main dataset is a JSON array at `dataset/{property}/{property}.json`. Entries contain source metadata, `chemical_composition`, `processing_history`, `hierarchical_structure`, `properties`, and two generated-analysis objects. Targets are stored as `properties[property]["value"]`; source metadata and target values are not predictive input fields.

| Property | Train | Validation | Test | Total |
|---|---:|---:|---:|---:|

File: train_code/dataset/eps/eps.json (part 23 of 190)
[
    "processing_history": "Masterbatch method. EVA/CNT masterbatch melt blended at 100 °C, 80 rpm, 6 min. TPU/BT masterbatch prepared by solution mixing in DMF, ultrasonic 2 h, dried 80 °C. Final melt blending at 160 °C, 80 rpm, 6 min. Hot-pressed at 160 °C, 5 MPa, 10 min. Dielectric constant measured by broadband dielectric/impedance spectrometer at 100 Hz, room temperature.",
    "hierarchical_structure": "Sea-island morphology. Core-shell structured island domain (CNT core in TPU, BT shell at interface).",
    "properties": {
      "eps": {
        "value": [
          248.37
        ],
        "unit": null
      }
    },
    "analysis_with_hierarchical_structure": {
      "descriptive_text": "The sample comprises a blend matrix of poly(ethylene-co-vinyl acetate) and thermoplastic urethane at an 80:20 weight ratio, incorporated with 2 wt% multiwalled carbon nanotubes and 20 wt% barium titanate fillers. Processing involved a masterbatch method where the EVA/carbon nanotube component was melt blended at 100 °C and the thermoplastic urethane/barium titanate component was prepared via solution mixing in DMF with ultrasonic treatment, followed by final melt blending at 160 °C and hot-pressing at 5 MPa. The resulting material exhibits a sea-island morphology featuring core-shell structured island domains where carbon nanotubes form the core within the thermoplastic urethane phase and barium titanate forms a shell at the interface, with dielectric properties characterized at 100 Hz and room temperature.",
      "reasoning_analysis": "Increasing Factors: The addition of 20 wt% barium titanate, a ceramic material with a high intrinsic dielectric constant, significantly elevates the composite permittivity based on effective medium theory. Furthermore, the 2 wt% multiwalled carbon nanotubes act as conductive inclusions that induce strong Maxwell-Wagner-Sillars interfacial polarization at the boundaries between the conductive cores and the insulating matrix. The polar nature of the thermoplastic urethane phase contributes additional dipolar relaxation compared to the less polar EVA, and the engineered core-shell morphology maximizes the interfacial area available for charge accumulation. Decreasing Factors: The continuous matrix consists primarily of poly(ethylene-co-vinyl acetate) at 80 wt%, which has a relatively low baseline permittivity that dilutes the overall dielectric response of the composite. Additionally, the structural configuration where barium titanate forms a shell around the carbon nanotube cores may electrically isolate the conductive fillers, preventing the formation of a percolated conductive network that would otherwise lead to an exponentially higher apparent permittivity near the percolation threshold. Dominant Factor: The synergistic combination of the high-loading high-k ceramic filler and the microcapacitor-like architecture created by the conductive carbon nanotube cores encapsulated within insulating shells qualitatively dominates the dielectric behavior. This hierarchical structure generates substantial interfacial polarization that overwhelmingly outweighs the low permittivity contribution of the majority EVA matrix, resulting in a net enhancement of the dielectric constant."
    },
    "analysis_without_hierarchical_structure": {
      "descriptive_text": "The sample comprises a polymer blend matrix consisting of 80 wt% poly(ethylene-co-vinyl acetate) and 20 wt% thermoplastic urethane, incorporated with a hybrid filler system of 2 wt% multiwalled carbon nanotubes and 20 wt% barium titanate. Fabrication utilized a masterbatch approach where the EVA and carbon nanotubes were melt blended at 100 °C, while the TPU and barium titanate were dispersed via solution mixing in DMF with ultrasonic treatment followed by drying. The respective masterbatches were subsequently combined through final melt blending at 160 °C and hot-pressed at 5 MPa, with the dielectric constant characterized using a broadband dielectric spectrometer at 100 Hz and room temperature.",
      "reasoning_analysis": "Increasing Factors: The inclusion of 20 wt% barium titanate, a ceramic material with an intrinsically high dielectric constant, significantly elevates the overall eps of the composite. Additionally, the 2 wt% multiwalled carbon nanotubes act as conductive fillers that, at low frequency (100 Hz), induce strong interfacial polarization (Maxwell-Wagner-Sillars effect) at the filler-matrix interfaces, further driving the eps upward. The polar urethane linkages in TPU and acetate groups in EVA also contribute dipolar polarization. Decreasing Factors: The continuous phase is predominantly poly(ethylene-co-vinyl acetate) (80 wt%), which possesses a lower intrinsic dielectric constant compared to the ceramic and conductive fillers, thereby diluting the overall permittivity response. Furthermore, any potential agglomeration of nanotubes during the melt blending stage or microvoids remaining after hot-pressing could reduce the effective interfacial area or density, slightly limiting the maximum achievable eps. Dominant Factor: The high loading fraction of the high-k barium titanate filler combined with the interfacial polarization effects from the conductive nanotube network at low frequency qualitatively dominates the dielectric behavior, overwhelming the lower permittivity contribution of the polymer matrix."
    }
  },
  {
    "doi": "10.1016/j.ceramint.2022.01.114",
    "title": "Enhanced dielectric constant and breakdown strength in dielectric composites using TiO2@HfO2 nanowires with gradient dielectric constant",
    "year": 2022,
    "chemical_composition": {
      "repeat_unit_psmiles": "[*]CC(F)(F)[*]",
      "monomers": [
        {
          "name": "Vinylidene fluoride",
          "smiles": "C=C(F)F",
          "ratio_value": null,
          "ratio_unit": null
        }
      ],
      "additives": [
        {
          "name": "TiO2 nanowires",
          "type": "filler",
          "amount_value": 2.5,
          "amount_unit": "wt%"
        }
      ],
      "is_homopolymer": true
    },
    "processing_history": "TiO2 nanowires synthesized via hydrothermal method (200 °C, 24 h), calcined at 650 °C. Dispersed in 10 wt% PVDF/DMF solution by ultrasonication and stirring for 10 h. Solution cast on glass substrate. Dried at 60 °C for 24 h. Gold electrodes sputtered. Dielectric constant measured by Agilent 4294A LCR meter at 1 kHz.",
    "hierarchical_structure": "Anatase TiO2 nanowires, ~100 nm diameter, one-dimensional nanostructures dispersed in PVDF matrix.",
    "properties": {
      "eps": {
        "value": [
          8.52
        ],
        "unit": null
      }
    },
    "analysis_with_hierarchical_structure": {
      "descriptive_text": "The sample comprises a poly(vinylidene fluoride) (PVDF) homopolymer matrix composite containing 2.5 wt% titanium dioxide (TiO2) nanowires. The anatase TiO2 nanowires, featuring one-dimensional nanostructures with approximately 100 nm diameters, were synthesized via a hydrothermal method at 200 °C for 24 hours and calcined at 650 °C prior to dispersion. These fillers were incorporated into a 10 wt% PVDF solution in dimethylformamide (DMF) using ultrasonication and stirring for 10 hours, followed by solution casting onto a glass substrate and drying at 60 °C for 24 hours. Gold electrodes were sputtered onto the resulting film, and the dielectric constant was characterized using an Agilent 4294A LCR meter at 1 kHz.",
      "reasoning_analysis": "Increasing Factors: The incorporation of anatase TiO2 nanowires, which possess a significantly higher intrinsic dielectric constant than the PVDF matrix, acts as a primary driver for enhancing the composite permittivity. The one-dimensional nanostructure of the fillers increases the specific surface area, promoting strong interfacial polarization (Maxwell-Wagner-Sillars effect) at the 1 kHz measurement frequency, while the strong dipole moments of the C-F bonds in the PVDF backbone contribute to the baseline polarizability. Decreasing Factors: The relatively low filler loading of 2.5 wt% remains well below the percolation threshold, limiting the magnitude of the dielectric enhancement compared to higher loading fractions. Additionally, the solution casting process followed by drying at 60 °C typically favors the formation of the non-polar alpha-crystalline phase of PVDF rather than the highly polar beta-phase, which restricts the maximum achievable dipole alignment within the polymer matrix. Dominant Factor: The high permittivity of the anatase TiO2 nanowires combined with the enhanced interfacial polarization arising from their high aspect ratio morphology qualitatively dominates the dielectric response, resulting in a net increase in eps relative to neat PVDF, despite the limitations imposed by the low filler concentration and likely alpha-phase matrix crystallinity."
    },
    "analysis_without_hierarchical_structure": {
      "descriptive_text": "The sample comprises a poly(vinylidene fluoride) homopolymer matrix composite containing 2.5 wt% titanium dioxide nanowires. The TiO2 nanowires were synthesized via a hydrothermal method at 200 °C for 24 hours and subsequently calcined at 650 °C. These fillers were dispersed into a 10 wt% PVDF solution in dimethylformamide using ultrasonication and stirring for 10 hours. The composite solution was cast onto a glass substrate and dried at 60 °C for 24 hours. Gold electrodes were sputtered onto the film, and the dielectric constant was measured using an Agilent 4294A LCR meter at 1 kHz.",
      "reasoning_analysis": "Increasing Factors: The poly(vinylidene fluoride) matrix possesses strong permanent dipoles due to the electronegative fluorine atoms, providing a high baseline permittivity compared to non-polar polymers. The incorporation of TiO2 nanowires, which exhibit a significantly higher intrinsic dielectric constant than the polymer, directly increases the composite permittivity according to effective medium theories. Furthermore, the high aspect ratio of the nanowires maximizes the interfacial area between the filler and matrix, enhancing Maxwell-Wagner-Sillars interfacial polarization, particularly at the low measurement frequency of 1 kHz. The use of DMF as a solvent during processing also promotes the formation of the polar beta-phase crystalline structure in PVDF, which has a higher dipole moment than the alpha-phase. Decreasing Factors: The low filler loading of 2.5 wt% means the bulk volume is still dominated by the lower-permittivity polymer matrix, limiting the magnitude of enhancement compared to higher loading composites. Additionally, the processing history does not include an electrical poling step, leaving the dipoles within the crystalline phases randomly oriented rather than aligned, which restricts the maximum orientational polarization contribution. Dominant Factor: The introduction of the high-dielectric TiO2 nanowires and the resulting interfacial polarization effects qualitatively dominate the dielectric behavior, as the contrast in permittivity between the ceramic filler and the polymer matrix creates significant charge accumulation at interfaces that drives the eps higher than the neat polymer baseline."
    }
  },
  {
    "doi": "10.1016/j.ceramint.2022.01.114",
    "title": "Enhanced dielectric constant and breakdown strength in dielectric composites using TiO2@HfO2 nanowires with gradient dielectric constant",
    "year": 2022,
    "chemical_composition": {
      "repeat_unit_psmiles": "[*]CC(F)(F)[*]",
      "monomers": [
        {
          "name": "Vinylidene fluoride",
          "smiles": "C=C(F)F",
          "ratio_value": null,
          "ratio_unit": null
        }
      ],
      "additives": [
        {
          "name": "TiO2 nanowires",
          "type": "filler",
          "amount_value": 2.5,
          "amount_unit": "wt%"
        }
      ],
      "is_homopolymer": true
    },
    "processing_history": "TiO2 nanowires synthesized via hydrothermal method (200 °C, 24 h), calcined at 650 °C. Dispersed in 10 wt% PVDF/DMF solution by ultrasonication and stirring for 10 h. Solution cast on glass substrate. Dried at 60 °C for 24 h. Gold electrodes sputtered. Dielectric constant measured by Agilent 4294A LCR meter at 10 MHz.",
    "hierarchical_structure": "Anatase TiO2 nanowires, ~100 nm diameter, one-dimensional nanostructures dispersed in PVDF matrix.",
    "properties": {
      "eps": {
        "value": [
          5.57
        ],
        "unit": null
      }
    },
    "analysis_with_hierarchical_structure": {
      "descriptive_text": "The sample comprises a polyvinylidene fluoride (PVDF) homopolymer matrix composite incorporating 2.5 wt% anatase TiO2 nanowires as a filler. The TiO2 nanowires feature a one-dimensional morphology with approximately 100 nm diameter and were synthesized via a hydrothermal method at 200 °C for 24 hours followed by calcination at 650 °C. These nanostructures were dispersed into a 10 wt% PVDF solution in dimethylformamide (DMF) through ultrasonication and stirring for 10 hours, subsequently solution-cast onto a glass substrate, and dried at 60 °C for 24 hours to form the composite film. Gold electrodes were sputtered onto the surface, and the dielectric constant was characterized using an Agilent 4294A LCR meter at a frequency of 10 MHz.",
      "reasoning_analysis": "Increasing Factors: The incorporation of anatase TiO2 nanowires, which possess a significantly higher intrinsic dielectric constant than the PVDF matrix, directly elevates the composite permittivity according to effective medium theories. The one-dimensional morphology of the nanowires maximizes the interfacial area between the filler and the polymer, enhancing Maxwell-Wagner-Sillars interfacial polarization. Additionally, the use of DMF as a solvent during solution casting often promotes the formation of the electroactive beta-phase in PVDF, which exhibits a higher net dipole moment compared to the alpha-phase, further contributing to increased permittivity. Decreasing Factors: The measurement frequency of 10 MHz is relatively high, which may restrict the ability of polymer dipoles and interfacial charges to fully orient with the alternating electric field, thereby reducing the observed dielectric constant compared to low-frequency measurements. Furthermore, the low filler loading of 2.5 wt% limits the volumetric contribution of the high-k phase and prevents the formation of conductive pathways that could otherwise drastically increase permittivity near the percolation threshold. Dominant Factor: The presence of the high-dielectric-constant TiO2 nanowires and the resulting interfacial polarization effects dominate the dielectric behavior, qualitatively driving the eps higher than that of neat PVDF, despite the limiting effects of high-frequency measurement and low filler concentration."
    },
    "analysis_without_hierarchical_structure": {
      "descriptive_text": "The sample comprises a poly(vinylidene fluoride) (PVDF) homopolymer matrix reinforced with 2.5 wt% titanium dioxide (TiO2) nanowires. The TiO2 nanowires were synthesized via a hydrothermal method at 200 °C for 24 hours and subsequently calcined at 650 °C. These fillers were dispersed into a 10 wt% PVDF solution in dimethylformamide (DMF) using ultrasonication and stirring for 10 hours. The composite solution was cast onto a glass substrate and dried at 60 °C for 24 hours. Gold electrodes were sputtered onto the film, and the dielectric constant was measured using an Agilent 4294A LCR meter at 10 MHz.",
      "reasoning_analysis": "Increasing Factors: The incorporation of TiO2 nanowires, which possess a significantly higher intrinsic dielectric constant than the polymer matrix, acts as a primary driver for increasing the composite eps. Additionally, the high aspect ratio of the nanowires enhances interfacial polarization (Maxwell-Wagner-Sillars effect) at the polymer-filler boundary, while the polar C-F bonds in the PVDF backbone contribute to orientational polarization. The presence of nanowires may also nucleate the electroactive beta-phase of PVDF during solution casting, further boosting dipole alignment. Decreasing Factors: The solution casting and drying process at 60 °C may introduce micro-voids or residual solvent pockets within the film, which lower the effective density and dielectric response. Furthermore, the relatively low filler loading of 2.5 wt% limits the formation of conductive pathways or percolation networks that would otherwise drastically elevate eps, and potential agglomeration of nanowires could reduce the effective interfacial area available for polarization. Dominant Factor: The intrinsic high permittivity of the ceramic TiO2 nanowires combined with the enhanced interfacial polarization area provided by their nanowire morphology within the polar PVDF matrix qualitatively dominates the dielectric behavior, leading to a net enhancement of the composite eps relative to the neat polymer."
    }
  },
  {
    "doi": "10.1016/j.ceramint.2022.01.114",
    "title": "Enhanced dielectric constant and breakdown strength in dielectric composites using TiO2@HfO2 nanowires with gradient dielectric constant",
    "year": 2022,
    "chemical_composition": {
      "repeat_unit_psmiles": "[*]CC(F)(F)[*]",
      "monomers": [
        {
          "name": "Vinylidene fluoride",
          "smiles": "C=C(F)F",
          "ratio_value": null,
          "ratio_unit": null
        }
      ],
      "additives": [
        {
          "name": "TiO2 nanowires",
          "type": "filler",
          "amount_value": 10,
          "amount_unit": "wt%"
        }
      ],
      "is_homopolymer": true
    },
    "processing_history": "TiO2 nanowires synthesized via hydrothermal method (200 °C, 24 h), calcined at 650 °C. Dispersed in 10 wt% PVDF/DMF solution by ultrasonication and stirring for 10 h. Solution cast on glass substrate. Dried at 60 °C for 24 h. Gold electrodes sputtered. Dielectric constant measured by Agilent 4294A LCR meter at 1 kHz.",
    "hierarchical_structure": "Anatase TiO2 nanowires, ~100 nm diameter, one-dimensional nanostructures dispersed in PVDF matrix.",
    "properties": {
      "eps": {
        "value": [
          10.4
        ],
        "unit": null
      }
    },
    "analysis_with_hierarchical_structure": {
      "descriptive_text": "The sample consists of a polyvinylidene fluoride (PVDF) homopolymer matrix composite reinforced with 10 wt% anatase TiO2 nanowires possessing a one-dimensional nanostructure with approximately 100 nm diameter. The TiO2 nanowires were initially synthesized via a hydrothermal method at 200 °C for 24 hours followed by calcination at 650 °C, then dispersed within a 10 wt% PVDF/DMF solution through ultrasonication and stirring for 10 hours. The composite film was fabricated via solution casting on a glass substrate and dried at 60 °C for 24 hours, followed by the sputtering of gold electrodes for dielectric characterization using an Agilent 4294A LCR meter at 1 kHz.",
      "reasoning_analysis": "Increasing Factors: The incorporation of anatase TiO2 nanowires, which possess a significantly higher intrinsic dielectric constant than the polymer matrix, acts as the primary driver for increasing the composite eps. The one-dimensional nanostructure of the fillers maximizes the interfacial area between the ceramic and the PVDF, enhancing Maxwell-Wagner-Sillars interfacial polarization. Additionally, the polar C-F bonds in the PVDF backbone contribute to dipolar polarization, and the ultrasonication processing promotes uniform dispersion, minimizing voids that would otherwise lower permittivity. Decreasing Factors: The PVDF matrix itself has a moderate dielectric constant relative to the ceramic filler, effectively diluting the high permittivity of the TiO2 at this 10 wt% loading. Furthermore, the solution casting and drying process at 60 °C may introduce micro-voids or residual solvent pockets that disrupt the electric field continuity, potentially reducing the effective eps. If the processing conditions favored the formation of the non-polar alpha-crystalline phase of PVDF over the polar beta-phase, the matrix contribution to polarization would be limited. Dominant Factor: The high intrinsic permittivity of the anatase TiO2 nanowires combined with the enhanced interfacial polarization effects arising from their one-dimensional morphology qualitatively dominates the dielectric behavior, leading to a net increase in eps compared to the neat polymer matrix."
    },
    "analysis_without_hierarchical_structure": {
      "descriptive_text": "The sample comprises a poly(vinylidene fluoride) homopolymer matrix incorporated with 10 wt% TiO2 nanowires. The nanowires were synthesized via a hydrothermal method at 200 °C for 24 hours and calcined at 650 °C prior to dispersion. They were dispersed in a 10 wt% PVDF solution in dimethylformamide using ultrasonication and stirring for 10 hours, followed by solution casting on a glass substrate and drying at 60 °C for 24 hours. Gold electrodes were sputtered onto the film, and the dielectric constant was characterized using an Agilent 4294A LCR meter at 1 kHz.",
      "reasoning_analysis": "Increasing Factors: The incorporation of TiO2 nanowires, which possess a significantly higher intrinsic dielectric constant than the PVDF matrix, directly elevates the composite permittivity according to effective medium theories. Additionally, the high aspect ratio of the nanowires enhances interfacial polarization at the measurement frequency of 1 kHz, while the use of DMF solvent during casting often promotes the formation of the electroactive beta-phase in PVDF, which exhibits a higher dipole moment than the alpha-phase. Decreasing Factors: The solution casting and drying process at 60 °C may introduce micro-voids or porosity within the film, as air has a dielectric constant near unity, which would dilute the effective permittivity. Furthermore, potential agglomeration of the nanowires could reduce the effective polymer-filler interfacial area, limiting the contribution of interfacial polarization. Dominant Factor: The high intrinsic permittivity of the TiO2 filler combined with the enhanced interfacial polarization effects derived from the nanowire morphology and the likely stabilization of the polar beta-phase by the DMF processing qualitatively dominates over the potential reduction caused by minor porosity, leading to a net increase in the dielectric constant relative to the neat polymer."
    }
  },
  {
    "doi": "10.1016/j.ceramint.2022.01.114",
    "title": "Enhanced dielectric constant and breakdown strength in dielectric composites using TiO2@HfO2 nanowires with gradient dielectric constant",
    "year": 2022,
    "chemical_composition": {
      "repeat_unit_psmiles": "[*]CC(F)(F)[*]",
      "monomers": [
        {
          "name": "Vinylidene fluoride",
          "smiles": "C=C(F)F",
          "ratio_value": null,
          "ratio_unit": null
        }
      ],
      "additives": [
        {
          "name": "TiO2@HfO2 nanowires",
          "type": "filler",
          "amount_value": 2.5,
          "amount_unit": "wt%"
        }
      ],
      "is_homopolymer": true
    },
    "processing_history": "TiO2@HfO2 nanowires synthesized by coating TiO2 nanowires with HfO2 precursor sol, dried at 70 °C, calcined at 700 °C. Dispersed in 10 wt% PVDF/DMF solution by ultrasonication and stirring for 10 h. Solution cast on glass substrate. Dried at 60 °C for 24 h. Gold electrodes sputtered. Dielectric constant measured by Agilent 4294A LCR meter at 1 kHz.",
    "hierarchical_structure": "Core-shell TiO2@HfO2 nanowires, orthogonal HfO2 phase, rough surface, dispersed in PVDF matrix.",
    "properties": {
      "eps": {
        "value": [
          9.56
        ],
        "unit": null
      }
    },
    "analysis_with_hierarchical_structure": {
      "descriptive_text": "The sample comprises a polyvinylidene fluoride (PVDF) homopolymer matrix incorporated with 2.5 wt% core-shell TiO2@HfO2 nanowires. The nanofillers were synthesized via a sol-gel coating of TiO2 nanowires with an HfO2 precursor, followed by drying at 70 °C and calcination at 700 °C to form an orthogonal HfO2 phase with a rough surface. These nanowires were dispersed into a 10 wt% PVDF solution in dimethylformamide using ultrasonication and stirring for 10 hours, then solution-cast onto a glass substrate and dried at 60 °C for 24 hours. Gold electrodes were sputtered onto the resulting film, and the dielectric constant was characterized using an Agilent 4294A LCR meter at a frequency of 1 kHz.",
      "reasoning_analysis": "Increasing Factors: The incorporation of TiO2@HfO2 nanowires introduces materials with intrinsically high dielectric constants compared to the PVDF matrix, directly contributing to a higher composite permittivity. Additionally, the core-shell structure and rough surface of the nanowires significantly increase the interfacial area between the filler and the polymer, enhancing Maxwell-Wagner-Sillars interfacial polarization, which is particularly effective at the measurement frequency of 1 kHz. The presence of the nanowires may also act as nucleating agents promoting the formation of polar crystalline phases within the PVDF matrix. Decreasing Factors: The relatively low filler loading of 2.5 wt% limits the volumetric contribution of the high-k ceramic phase, preventing percolation effects that might otherwise drastically boost permittivity. Furthermore, the solution casting process followed by drying at 60 °C may result in a matrix dominated by the non-polar alpha-phase of PVDF rather than the highly polar beta-phase, limiting the intrinsic polymer contribution. Potential micro-voids formed during solvent evaporation could also introduce air pockets with low permittivity, reducing the effective dielectric constant. Dominant Factor: The high intrinsic permittivity of the TiO2@HfO2 core-shell nanowires combined with the significant interfacial polarization generated at the rough filler-matrix interface qualitatively dominates the dielectric behavior, driving the eps higher than that of neat PVDF, despite the limitations imposed by low filler loading and the potential presence of non-polar polymer crystalline phases."
    },
    "analysis_without_hierarchical_structure": {
      "descriptive_text": "The sample consists of a polyvinylidene fluoride (PVDF) homopolymer matrix composite reinforced with 2.5 wt% TiO2@HfO2 nanowires. The nanowire fillers were initially synthesized by coating TiO2 nanowires with an HfO2 precursor sol, followed by drying at 70 °C and calcination at 700 °C. These fillers were subsequently dispersed into a 10 wt% PVDF solution in dimethylformamide (DMF) via ultrasonication and stirring for 10 hours. The resulting mixture was solution cast onto a glass substrate and dried at 60 °C for 24 hours to form the film, after which gold electrodes were sputtered onto the surface for dielectric constant measurement using an Agilent 4294A LCR meter at 1 kHz.",
      "reasoning_analysis": "Increasing Factors: The intrinsic dipole moment of the C-F bonds in the PVDF backbone provides a baseline dielectric response, while the incorporation of TiO2@HfO2 nanowires significantly contributes to increasing the dielectric constant due to the substantially higher intrinsic permittivity of both titanium dioxide and hafnium dioxide compared to the polymer matrix. Additionally, the ultrasonication processing promotes uniform dispersion, enhancing the interfacial area and facilitating Maxwell-Wagner-Sillars interfacial polarization. Decreasing Factors: The relatively low filler loading of 2.5 wt% limits the volumetric contribution of the high-k ceramic phase compared to higher loading composites. Furthermore, the mild drying temperature of 60 °C may favor the formation of non-polar alpha-phase crystallites over the highly polar beta-phase in the PVDF matrix, potentially restricting the maximum orientational polarization of the polymer chains. Dominant Factor: The presence of the high-k ceramic nanowires acts as the dominant factor, as the substantial permittivity contrast between the ceramic fillers and the PVDF matrix qualitatively drives the composite dielectric constant higher than that of the neat polymer through effective medium contributions and interfacial effects, outweighing the limitations imposed by low loading or matrix crystallinity."
    }
  },
  {
    "doi": "10.1016/j.ceramint.2022.01.114",
    "title": "Enhanced dielectric constant and breakdown strength in dielectric composites using TiO2@HfO2 nanowires with gradient dielectric constant",
    "year": 2022,
    "chemical_composition": {
      "repeat_unit_psmiles": "[*]CC(F)(F)[*]",
      "monomers": [
        {
          "name": "Vinylidene fluoride",
          "smiles": "C=C(F)F",
          "ratio_value": null,
          "ratio_unit": null
        }
      ],
      "additives": [
        {
          "name": "TiO2 nanowires",
          "type": "filler",
          "amount_value": 10,
          "amount_unit": "wt%"
        }
      ],
      "is_homopolymer": true
    },
    "processing_history": "TiO2 nanowires synthesized via hydrothermal method (200 °C, 24 h), calcined at 650 °C. Dispersed in 10 wt% PVDF/DMF solution by ultrasonication and stirring for 10 h. Solution cast on glass substrate. Dried at 60 °C for 24 h. Gold electrodes sputtered. Dielectric constant measured by Agilent 4294A LCR meter at 10 MHz.",
    "hierarchical_structure": "Anatase TiO2 nanowires, ~100 nm diameter, one-dimensional nanostructures dispersed in PVDF matrix.",
    "properties": {
      "eps": {
        "value": [
          6.24
        ],
        "unit": null
      }
    },
    "analysis_with_hierarchical_structure": {
      "descriptive_text": "The sample comprises a polyvinylidene fluoride (PVDF) homopolymer matrix composite filled with 10 wt% anatase TiO2 nanowires. The TiO2 nanowires, exhibiting a one-dimensional morphology with approximately 100 nm diameter, were synthesized via a hydrothermal method at 200 °C for 24 hours and subsequently calcined at 650 °C. These nanostructures were dispersed into a 10 wt% PVDF solution in dimethylformamide (DMF) through ultrasonication and stirring for 10 hours, followed by solution casting onto a glass substrate and drying at 60 °C for 24 hours. Gold electrodes were sputtered onto the resulting film, and the dielectric constant was characterized using an Agilent 4294A LCR meter at a frequency of 10 MHz.",
      "reasoning_analysis": "Increasing Factors: The incorporation of anatase TiO2 nanowires introduces a ceramic phase with a significantly higher intrinsic dielectric constant compared to the PVDF matrix, directly enhancing the composite permittivity according to effective medium theories. The one-dimensional geometry of the nanowires provides a high aspect ratio, which maximizes the interfacial area between the filler and the polymer, thereby promoting interfacial polarization (Maxwell-Wagner-Sillars effect) that contributes to a higher dielectric response. Additionally, the strong dipole moments inherent to the C-F bonds in the vinylidene fluoride repeat units provide a polarizable baseline for the matrix itself. Decreasing Factors: The processing history involves drying the DMF-based solution at 60 °C, which is substantially below the boiling point of DMF, potentially leading to residual solvent entrapment or the formation of micro-voids within the film that lower the effective dielectric constant due to the low permittivity of air. Furthermore, if the PVDF crystallizes primarily in the non-polar alpha phase during the solvent casting and drying process rather than the polar beta phase, the matrix contribution to the overall permittivity would be reduced. Agglomeration of the nanowires despite ultrasonication could also decrease the effective interfacial surface area, limiting the polarization enhancement. Dominant Factor: The high intrinsic permittivity of the anatase TiO2 filler combined with the geometric advantage of the one-dimensional nanowire structure qualitatively dominates the dielectric behavior. While processing-induced porosity or crystalline phase variations may mitigate the magnitude of the increase, the presence of 10 wt% high-k ceramic nanostructures typically drives the composite eps significantly higher than that of the neat PVDF homopolymer."
    },
    "analysis_without_hierarchical_structure": {
      "descriptive_text": "The sample consists of a poly(vinylidene fluoride) (PVDF) homopolymer matrix composite filled with 10 wt% titanium dioxide (TiO2) nanowires. The TiO2 nanowires were initially synthesized via a hydrothermal method at 200 °C for 24 hours followed by calcination at 650 °C. These nanowires were subsequently dispersed into a 10 wt% PVDF solution in dimethylformamide (DMF) using ultrasonication and stirring for 10 hours. The resulting mixture was solution-cast onto a glass substrate and dried at 60 °C for 24 hours to form the film. Gold electrodes were sputtered onto the sample, and the dielectric constant was characterized using an Agilent 4294A LCR meter at a frequency of 10 MHz.",
      "reasoning_analysis": "Increasing Factors: The incorporation of TiO2 nanowires, which possess a significantly higher intrinsic dielectric constant than the polymer matrix, acts as the primary driver for enhancing permittivity through effective medium contributions. Additionally, the polar nature of the PVDF backbone containing electronegative fluorine atoms provides inherent dipole orientation polarization, while the high aspect ratio of the nanowires and the extensive polymer-filler interface generated during ultrasonication can promote interfacial Maxwell-Wagner-Sillars polarization. The use of DMF solvent during processing may also favor the formation of the electroactive beta-phase in PVDF, which exhibits a higher dipole moment than the alpha-phase. Decreasing Factors: The solution casting and drying process at 60 °C may introduce micro-voids or porosity within the film, where air pockets possess a negligible dielectric constant that dilutes the overall composite permittivity. Furthermore, potential agglomeration of the nanowires despite ultrasonication could reduce the effective interfacial area, and if the drying conditions favor the non-polar alpha-crystalline phase over the polar beta-phase, the matrix contribution would be lower than its theoretical maximum. Dominant Factor: The high intrinsic permittivity of the ceramic TiO2 nanowire filler qualitatively dominates the dielectric response; the large contrast between the high-k filler and the lower-k polymer matrix ensures that the composite exhibits a significantly elevated dielectric constant compared to neat PVDF, overriding the diminishing effects of potential porosity or phase impurities."
    }
  },
  {
    "doi": "10.1016/j.ceramint.2022.01.114",
    "title": "Enhanced dielectric constant and breakdown strength in dielectric composites using TiO2@HfO2 nanowires with gradient dielectric constant",
    "year": 2022,
    "chemical_composition": {
      "repeat_unit_psmiles": "[*]CC(F)(F)[*]",
      "monomers": [
        {
          "name": "Vinylidene fluoride",
          "smiles": "C=C(F)F",
          "ratio_value": null,
          "ratio_unit": null
        }
      ],
      "additives": [
        {
          "name": "TiO2@HfO2 nanowires",
          "type": "filler",
          "amount_value": 10,
          "amount_unit": "wt%"
        }
      ],
      "is_homopolymer": true
    },
    "processing_history": "TiO2@HfO2 nanowires synthesized by coating TiO2 nanowires with HfO2 precursor sol, dried at 70 °C, calcined at 700 °C. Dispersed in 10 wt% PVDF/DMF solution by ultrasonication and stirring for 10 h. Solution cast on glass substrate. Dried at 60 °C for 24 h. Gold electrodes sputtered. Dielectric constant measured by Agilent 4294A LCR meter at 1 kHz.",
    "hierarchical_structure": "Core-shell TiO2@HfO2 nanowires, orthogonal HfO2 phase, rough surface, dispersed in PVDF matrix.",
    "properties": {
      "eps": {
        "value": [
          12.56
        ],
        "unit": null
      }
    },
    "analysis_with_hierarchical_structure": {
      "descriptive_text": "The sample comprises a polyvinylidene fluoride (PVDF) homopolymer matrix incorporated with 10 wt% core-shell TiO2@HfO2 nanowires. The nanowires were synthesized via coating TiO2 with HfO2 precursor sol, followed by drying at 70 °C and calcination at 700 °C to establish an orthogonal HfO2 phase. These fillers were dispersed in a 10 wt% PVDF/DMF solution using ultrasonication and stirring for 10 hours, then solution-cast onto a glass substrate and dried at 60 °C for 24 hours. Gold electrodes were sputtered onto the film, and the dielectric constant was characterized using an Agilent 4294A LCR meter at 1 kHz, resulting in a composite structure where rough-surfaced core-shell nanowires are distributed within the polymer matrix.",
      "reasoning_analysis": "Increasing Factors: The incorporation of TiO2 and HfO2 ceramics, which possess intrinsically high dielectric constants compared to the polymer matrix, directly contributes to a higher composite permittivity. Additionally, the core-shell architecture and rough surface of the nanowires significantly increase the interfacial area between the filler and the PVDF matrix, enhancing Maxwell-Wagner-Sillars interfacial polarization. The polar nature of the C-F bonds in the PVDF backbone also supports dipole orientation under an electric field. Decreasing Factors: The continuous polymer phase acts as a low-permittivity diluent, which can limit the effective permittivity if the ceramic fillers do not form a percolating network. Furthermore, the solution casting process at 60 °C may result in residual solvent voids or suboptimal crystallinity, such as the formation of the non-polar alpha-phase instead of the polar beta-phase, potentially reducing the overall dielectric response. Dominant Factor: The high intrinsic permittivity of the ceramic nanowires combined with the enhanced interfacial polarization arising from the core-shell morphology qualitatively dominates the dielectric behavior, leading to a net increase in eps relative to neat PVDF."
    },
    "analysis_without_hierarchical_structure": {
      "descriptive_text": "The sample comprises a poly(vinylidene fluoride) (PVDF) homopolymer matrix composite incorporating 10 wt% TiO2@HfO2 core-shell nanowires. The nanowire fillers were synthesized by coating TiO2 nanowires with an HfO2 precursor sol, followed by drying at 70 °C and calcination at 700 °C. These fillers were dispersed into a PVDF/DMF solution via ultrasonication and stirring for 10 hours, then solution-cast onto a glass substrate and dried at 60 °C for 24 hours. Gold electrodes were sputtered onto the film, and the dielectric constant was measured using an Agilent 4294A LCR meter at 1 kHz.",
