Repository: hhtrick/HHT-code

# HHT training framework

This directory contains model training, embedding precomputation, inference, article-level baselines and the curated datasets. All commands below assume that the working directory is `train_code/`.

## 3. Datasets and fixed partitions

Each main dataset is a JSON array at `dataset/{property}/{property}.json`. Entries contain source metadata, `chemical_composition`, `processing_history`, `hierarchical_structure`, `properties`, and two generated-analysis objects. Targets are stored as `properties[property]["value"]`; source metadata and target values are not predictive input fields.

| Property | Train | Validation | Test | Total |
|---|---:|---:|---:|---:|

File: train_code/dataset/eps/eps.json (part 24 of 190)
[
      "reasoning_analysis": "Increasing Factors: The intrinsic high dielectric constant of the TiO2 and HfO2 ceramic nanowires significantly exceeds that of the PVDF matrix, directly contributing to a higher composite permittivity. Additionally, the heterogeneous interface between the semiconductor TiO2 core and the insulating polymer matrix promotes Maxwell-Wagner-Sillars interfacial polarization, which enhances the apparent dielectric constant at the measurement frequency of 1 kHz. The strong dipole moment associated with the fluorine atoms in the PVDF backbone also provides a favorable baseline polarizability. Decreasing Factors: The solution casting and drying process at 60 °C may introduce micro-voids or porosity within the film, and since air has a very low dielectric constant, this would reduce the effective permittivity. Furthermore, while the HfO2 shell improves insulation, its dielectric constant is lower than that of the TiO2 core, potentially dampening the maximum possible permittivity contribution from the filler compared to uncoated TiO2. Dominant Factor: The inclusion of 10 wt% high-k ceramic nanowires serves as the dominant factor, as the substantial permittivity contrast between the ceramic fillers and the polymer matrix qualitatively drives the overall eps upward, outweighing the dilution effects of the polymer and potential minor porosity introduced during processing."
    }
  },
  {
    "doi": "10.1016/j.polymer.2022.125184",
    "title": "Investigation of the structure–dielectric relationship of polyimides with ultralow dielectric constant and dissipation factors using density functional theory",
    "year": 2022,
    "chemical_composition": {
      "repeat_unit_psmiles": null,
      "monomers": [
        {
          "name": "4,4′-(Hexafluoroisopropylidene)diphthalic anhydride",
          "smiles": null,
          "ratio_value": null,
          "ratio_unit": null
        },
        {
          "name": "hydroquinone bis(4-aminobenzoate)",
          "smiles": null,
          "ratio_value": null,
          "ratio_unit": null
        }
      ],
      "additives": [],
      "is_homopolymer": false
    },
    "processing_history": "Synthesized via polyaddition in DMAc followed by thermal imidization. Dielectric constant measured by R&S ZNB20 vector network analyzer at 10 GHz, 60% RH.",
    "hierarchical_structure": "Polyimide films. Film density 1.4–1.5 g/cm3.",
    "properties": {
      "eps": {
        "value": [
          2.84
        ],
        "unit": null
      }
    },
    "analysis_with_hierarchical_structure": {
      "descriptive_text": "The sample comprises polyimide films synthesized via the polyaddition of 4,4′-(Hexafluoroisopropylidene)diphthalic anhydride and hydroquinone bis(4-aminobenzoate) in DMAc, followed by thermal imidization. The resulting films exhibit a density ranging from 1.4 to 1.5 g/cm3. Dielectric characterization was conducted using a vector network analyzer at 10 GHz under 60% relative humidity conditions.",
      "reasoning_analysis": "Increasing Factors: The presence of polar imide rings and ester linkages within the polymer backbone contributes to electronic and orientational polarization, inherently raising the dielectric constant. Additionally, the measurement condition of 60% relative humidity introduces the potential for moisture absorption, where water molecules with high dipole moments would significantly increase the observed permittivity. The film density of 1.4–1.5 g/cm3 indicates a relatively compact structure, maximizing the number of polarizable units per unit volume. Decreasing Factors: The incorporation of the hexafluoroisopropylidene group from the 4,4′-(Hexafluoroisopropylidene)diphthalic anhydride monomer introduces fluorine atoms, which possess low electronic polarizability and strong C-F bonds, thereby reducing the dielectric constant. The bulky nature of this group disrupts chain packing, increasing free volume and lowering the density of polarizable groups. Furthermore, the thermal imidization process ensures the removal of polar polyamic acid precursors and solvent residues, minimizing extrinsic contributions to permittivity. Dominant Factor: The intrinsic low polarizability of the fluorine atoms and the increased free volume generated by the bulky hexafluoroisopropylidene group qualitatively dominate the material's design, driving the dielectric constant lower relative to non-fluorinated polyimides; however, the high humidity testing condition represents a significant competing environmental factor that may mitigate this reduction."
    },
    "analysis_without_hierarchical_structure": {
      "descriptive_text": "The polymer sample consists of a copolymer derived from 4,4′-(Hexafluoroisopropylidene)diphthalic anhydride and hydroquinone bis(4-aminobenzoate) monomers. It was synthesized via polyaddition in DMAc solvent followed by thermal imidization to complete the ring closure. The dielectric constant was characterized using a R&S ZNB20 vector network analyzer operating at 10 GHz under 60% relative humidity conditions.",
      "reasoning_analysis": "Increasing Factors: The formation of polar imide rings during thermal imidization and the presence of ester linkages within the diamine monomer introduce permanent dipoles that enhance orientational polarization. Additionally, the measurement condition of 60% RH facilitates moisture absorption, and since water possesses a high dielectric constant, any absorbed water molecules within the polymer matrix will significantly increase the overall eps. Decreasing Factors: The 4,4′-(Hexafluoroisopropylidene)diphthalic anhydride monomer introduces fluorine atoms, which have low electronic polarizability, thereby reducing the electronic contribution to the dielectric constant. Furthermore, the bulky hexafluoroisopropylidene groups increase the fractional free volume of the polymer matrix, reducing the density of polarizable units per unit volume. The high measurement frequency of 10 GHz also limits the contribution of slower dipolar relaxations to the total permittivity. Dominant Factor: While the polar backbone and environmental humidity act to increase eps, the incorporation of the fluorinated dianhydride is the dominant structural factor; the low polarizability of the carbon-fluorine bonds and the hydrophobic nature of the trifluoromethyl groups qualitatively suppress the eps more significantly than the polar groups elevate it, establishing a baseline behavior driven by the fluorinated architecture."
    }
  },
  {
    "doi": "10.1016/j.polymer.2022.125184",
    "title": "Investigation of the structure–dielectric relationship of polyimides with ultralow dielectric constant and dissipation factors using density functional theory",
    "year": 2022,
    "chemical_composition": {
      "repeat_unit_psmiles": null,
      "monomers": [
        {
          "name": "4,4'-(Perfluoropropane-2,2-diyl)bis (4,1-phenylene) bis(1,3-dioxo-1,3-dihydroisobenzofuran-5-carboxylate)",
          "smiles": null,
          "ratio_value": null,
          "ratio_unit": null
        },
        {
          "name": "hydroquinone bis(4-aminobenzoate)",
          "smiles": null,
          "ratio_value": null,
          "ratio_unit": null
        }
      ],
      "additives": [],
      "is_homopolymer": false
    },
    "processing_history": "Synthesized via polyaddition in DMAc followed by thermal imidization. Dielectric constant measured by R&S ZNB20 vector network analyzer at 10 GHz, 60% RH.",
    "hierarchical_structure": "Polyimide films. Film density 1.4–1.5 g/cm3.",
    "properties": {
      "eps": {
        "value": [
          2.77
        ],
        "unit": null
      }
    },
    "analysis_with_hierarchical_structure": {
      "descriptive_text": "The sample comprises polyimide films synthesized via polyaddition in dimethylacetamide followed by thermal imidization, utilizing 4,4'-(perfluoropropane-2,2-diyl)bis(4,1-phenylene) bis(1,3-dioxo-1,3-dihydroisobenzofuran-5-carboxylate) and hydroquinone bis(4-aminobenzoate) as the constituent monomers. The material exhibits a film density ranging from 1.4 to 1.5 g/cm³. Dielectric constant characterization was conducted using an R&S ZNB20 vector network analyzer at a frequency of 10 GHz under 60% relative humidity conditions.",
      "reasoning_analysis": "Increasing Factors: The presence of polar imide rings and ester linkages within the diamine backbone contributes to higher electronic and orientational polarizability, driving the dielectric constant up. Additionally, the measurement environment of 60% relative humidity promotes moisture absorption, and since water has a high dielectric constant, this significantly increases the observed eps. The relatively high film density (1.4–1.5 g/cm³) indicates tight chain packing, which increases the number of polarizable units per unit volume. Decreasing Factors: The incorporation of perfluoropropane moieties introduces fluorine atoms, which possess low electronic polarizability, and bulky trifluoromethyl groups that increase fractional free volume, thereby reducing the overall dielectric constant. Furthermore, the thermal imidization process ensures the removal of the polar solvent DMAc, preventing solvent-induced elevation of the dielectric constant. Dominant Factor: The structural incorporation of fluorine is the dominant factor qualitatively defining the dielectric behavior; while moisture and polar groups drive eps upward, the low polarizability of fluorine and the increased free volume from the perfluoropropane groups are specifically designed to suppress the dielectric constant, often outweighing the polar contributions of the backbone even under humid measurement conditions."
    },
    "analysis_without_hierarchical_structure": {
      "descriptive_text": "The sample comprises a copolymer derived from 4,4'-(Perfluoropropane-2,2-diyl)bis (4,1-phenylene) bis(1,3-dioxo-1,3-dihydroisobenzofuran-5-carboxylate) and hydroquinone bis(4-aminobenzoate). The material was prepared via polyaddition in DMAc followed by thermal imidization to form the final polymer structure. The dielectric constant was subsequently characterized using a R&S ZNB20 vector network analyzer operating at 10 GHz under 60% relative humidity conditions.",
      "reasoning_analysis": "Increasing Factors: The presence of polar ester linkages within the hydroquinone bis(4-aminobenzoate) diamine component and the polar imide rings formed during thermal imidization contribute to higher dipole orientation polarization. Additionally, the measurement condition of 60% relative humidity introduces the potential for moisture absorption, where absorbed water molecules significantly increase the eps due to water's high polarity. Decreasing Factors: The incorporation of fluorine atoms in the 4,4'-(Perfluoropropane-2,2-diyl)bis (4,1-phenylene) bis(1,3-dioxo-1,3-dihydroisobenzofuran-5-carboxylate) dianhydride reduces electronic polarizability due to the high electronegativity of fluorine. Furthermore, the bulky perfluoropropane groups increase the fractional free volume of the polymer matrix, reducing the density of polarizable groups per unit volume. Dominant Factor: The intrinsic low polarizability of the carbon-fluorine bonds and the increased free volume generated by the bulky fluorinated groups qualitatively dominate the structural contribution to the eps, driving it lower relative to non-fluorinated analogs, although the high humidity environment serves as a significant external factor that may partially offset this reduction through moisture uptake."
    }
  },
  {
    "doi": "10.1016/j.polymer.2022.125184",
    "title": "Investigation of the structure–dielectric relationship of polyimides with ultralow dielectric constant and dissipation factors using density functional theory",
    "year": 2022,
    "chemical_composition": {
      "repeat_unit_psmiles": null,
      "monomers": [
        {
          "name": "1,4-phenylene bis(1,3-dioxo-1,3-dihydroisobenzofuran-5-carboxylate)",
          "smiles": null,
          "ratio_value": null,
          "ratio_unit": null
        },
        {
          "name": "4,4'-(perfluoropropane-2,2-diyl)bis (4,1-phenylene) bis(4-aminobenzoate)",
          "smiles": null,
          "ratio_value": null,
          "ratio_unit": null
        }
      ],
      "additives": [],
      "is_homopolymer": false
    },
    "processing_history": "Synthesized via polyaddition in DMAc followed by thermal imidization. Dielectric constant measured by R&S ZNB20 vector network analyzer at 10 GHz, 60% RH.",
    "hierarchical_structure": "Polyimide films. Film density 1.3–1.5 g/cm3.",
    "properties": {
      "eps": {
        "value": [
          2.67
        ],
        "unit": null
      }
    },
    "analysis_with_hierarchical_structure": {
      "descriptive_text": "The sample consists of polyimide films synthesized via polyaddition in dimethylacetamide (DMAc) followed by thermal imidization. The chemical composition is derived from the reaction of 1,4-phenylene bis(1,3-dioxo-1,3-dihydroisobenzofuran-5-carboxylate) and the fluorinated diamine 4,4'-(perfluoropropane-2,2-diyl)bis (4,1-phenylene) bis(4-aminobenzoate). The resulting material exhibits a film density ranging from 1.3 to 1.5 g/cm³. Dielectric characterization was performed using an R&S ZNB20 vector network analyzer at a frequency of 10 GHz under 60% relative humidity conditions.",
      "reasoning_analysis": "Increasing Factors: The formation of the imide ring during thermal imidization introduces highly polar carbonyl groups, which increases electronic and atomic polarizability. Additionally, the measurement condition of 60% relative humidity suggests potential moisture absorption; since water has a very high dielectric constant, even minor uptake within the polyimide matrix will significantly elevate the observed eps. The film density of 1.3–1.5 g/cm³ indicates a relatively packed structure, maximizing the number of polarizable units per unit volume. Decreasing Factors: The incorporation of the perfluoropropane group in the diamine monomer introduces fluorine atoms, which possess low electronic polarizability and often increase free volume due to their steric bulk, thereby reducing the overall dielectric constant. The rigid aromatic backbone structures in both monomers restrict segmental motion, limiting orientational polarization contributions at the measurement frequency of 10 GHz. Dominant Factor: Although the fluorinated diamine introduces low-polarizability C-F bonds intended to reduce the dielectric constant, the intrinsic high polarity of the imide linkages formed during processing, coupled with the significant influence of moisture absorption at 60% relative humidity, qualitatively dominates the final behavior. These polar contributions typically outweigh the dielectric-lowering effect of the fluorine substituents in unencapsulated polyimide films measured under ambient humidity, resulting in a net driving force toward higher eps values relative to dry fluoropolymers."
    },
    "analysis_without_hierarchical_structure": {
      "descriptive_text": "The polymer sample is a copolymer synthesized from 1,4-phenylene bis(1,3-dioxo-1,3-dihydroisobenzofuran-5-carboxylate) and 4,4'-(perfluoropropane-2,2-diyl)bis (4,1-phenylene) bis(4-aminobenzoate). The material was prepared via polyaddition in dimethylacetamide (DMAc) followed by thermal imidization to form the final structure. The dielectric constant was subsequently characterized using an R&S ZNB20 vector network analyzer operating at 10 GHz under 60% relative humidity conditions.",
      "reasoning_analysis": "Increasing Factors: The presence of polar imide rings and ester linkages within the polymer backbone introduces significant dipole moments that enhance orientation polarization, thereby increasing the dielectric constant. Additionally, the processing history specifies measurement at 60% relative humidity, where absorbed water molecules, possessing a high intrinsic dielectric constant, can significantly elevate the effective permittivity of the film. Residual DMAc solvent from the polyaddition step, if not fully removed during thermal imidization, would also act as a polar impurity driving the value higher. Decreasing Factors: The incorporation of the fluorinated diamine monomer introduces carbon-fluorine bonds which exhibit low electronic polarizability and increased free volume due to the bulky perfluoropropane groups, intrinsically lowering the dielectric constant. Furthermore, the thermal imidization process converts polar polyamic acid precursors into less polar imide structures and volatilizes residual solvent, contributing to a reduction in permittivity. Dominant Factor: While the fluorinated composition is designed to minimize polarizability, the specific measurement condition of 60% relative humidity combined with the hydrophilic character of the imide linkages represents the dominant factor; the absorption of moisture likely overrides the low-k benefits of the fluorine content, resulting in a qualitatively higher dielectric constant compared to measurements performed under dry conditions."
    }
  },
  {
    "doi": null,
    "title": "Novel low-dielectric-constant fluorinefunctionalized polysulfone with outstanding comprehensive properties",
    "year": 2020,
    "chemical_composition": {
      "repeat_unit_psmiles": null,
      "monomers": [
        {
          "name": "4,4'-dichlorodiphenyl sulfone",
          "smiles": "Clc1ccc(S(=O)(=O)c2ccc(Cl)cc2)cc1",
          "ratio_value": null,
          "ratio_unit": null
        },
        {
          "name": "Bisphenol A",
          "smiles": "CC(C)(c1ccc(O)cc1)c2ccc(O)cc2",
          "ratio_value": 100,
          "ratio_unit": "mol%"
        }
      ],
      "additives": [],
      "is_homopolymer": false
    },
    "processing_history": "Synthesized by polycondensation of 4,4'-dichlorodiphenyl sulfone and Bisphenol A with NaOH in DMSO/toluene at 120-150 °C. Dried under vacuum at 100 °C for 24 h. Films fabricated by spin casting. Dielectric constant measured by TH2828A LCR meter at 100 Hz-1 MHz, 25 °C, 1.0 V cm-1.",
    "hierarchical_structure": "Amorphous, smooth and compact surface.",
    "properties": {
      "eps": {
        "value": [
          3.0
        ],
        "unit": null
      }
    },
    "analysis_with_hierarchical_structure": {
      "descriptive_text": "The sample comprises an amorphous poly(arylene ether sulfone) synthesized via the polycondensation of 4,4'-dichlorodiphenyl sulfone and Bisphenol A. Polymerization was performed in a DMSO/toluene solvent system with NaOH at 120-150 °C, followed by vacuum drying at 100 °C for 24 hours and film fabrication via spin casting. The resulting material exhibits a smooth and compact surface morphology, and the dielectric constant was characterized using a TH2828A LCR meter at 100 Hz-1 MHz, 25 °C, and 1.0 V cm-1.",
      "reasoning_analysis": "Increasing Factors: The presence of highly polar sulfone (-SO2-) groups in the polymer backbone introduces strong permanent dipoles that enhance orientation polarization, driving the eps upward. Additionally, the amorphous hierarchical structure allows for greater segmental mobility compared to crystalline regions, facilitating dipole alignment under the applied electric field, while the compact surface morphology suggests high density which maximizes dipole concentration per unit volume. Decreasing Factors: The bulky isopropylidene groups from Bisphenol A are non-polar and increase free volume, diluting the concentration of polar groups and restricting cooperative chain motions necessary for polarization. Furthermore, the vacuum drying process removes residual polar solvents like DMSO and moisture that would otherwise artificially inflate the eps, and the measurement frequency up to 1 MHz may induce dipole relaxation lag, reducing the observed permittivity. Dominant Factor: The intrinsic dipole moment of the sulfone linkage qualitatively establishes a higher eps baseline relative to non-polar polymers; however, the structural free volume introduced by the Bisphenol A units and the rigorous removal of polar processing residuals are the dominant factors that modulate this intrinsic polarity, preventing excessive permittivity values."
    },
    "analysis_without_hierarchical_structure": {
      "descriptive_text": "The sample comprises a poly(aryl ether sulfone) copolymer synthesized via nucleophilic polycondensation of 4,4'-dichlorodiphenyl sulfone and Bisphenol A using sodium hydroxide in a DMSO/toluene solvent system at temperatures ranging from 120 to 150 °C. Following synthesis, the polymer was dried under vacuum at 100 °C for 24 hours to remove residual volatiles and fabricated into thin films via spin casting. The dielectric constant was characterized using a TH2828A LCR meter across a frequency range of 100 Hz to 1 MHz at 25 °C under an electric field strength of 1.0 V cm-1.",
      "reasoning_analysis": "Increasing Factors: The chemical composition features a polymer backbone containing highly polar sulfone (-SO2-) groups and ether linkages, which possess large permanent dipole moments that significantly enhance atomic and orientational polarization under an applied electric field. The rigid aromatic structure ensures a high density of these polarizable units within the material volume, intrinsically driving the dielectric constant higher compared to non-polar hydrocarbon polymers. Decreasing Factors: The incorporation of Bisphenol A introduces non-polar isopropylidene linkages that increase fractional free volume and reduce the overall packing density of polar groups relative to fully aromatic analogues. Additionally, the processing history specifies vacuum drying at 100 °C, which effectively removes residual polar solvents like DMSO and moisture that would otherwise artificially inflate the measured dielectric constant. Dominant Factor: The intrinsic high dipole moment of the sulfone groups within the rigid polymer backbone qualitatively dominates the dielectric behavior, establishing a baseline permittivity significantly higher than non-polar materials; however, the effectiveness of the vacuum drying processing step is the critical variable determining whether the measured eps reflects the intrinsic polymer properties or is influenced by residual polar species."
    }
  },
  {
    "doi": "10.1016/j.polymer.2022.125184",
    "title": "Investigation of the structure–dielectric relationship of polyimides with ultralow dielectric constant and dissipation factors using density functional theory",
    "year": 2022,
    "chemical_composition": {
      "repeat_unit_psmiles": null,
      "monomers": [
        {
          "name": "4,4'-(Perfluoropropane-2,2-diyl)bis (4,1-phenylene) bis(1,3-dioxo-1,3-dihydroisobenzofuran-5-carboxylate)",
          "smiles": null,
          "ratio_value": null,
          "ratio_unit": null
        },
        {
          "name": "4-aminophenyl-4′-aminobenzoate",
          "smiles": null,
          "ratio_value": null,
          "ratio_unit": null
        }
      ],
      "additives": [],
      "is_homopolymer": false
    },
    "processing_history": "Synthesized via polyaddition in DMAc followed by thermal imidization. Dielectric constant measured by R&S ZNB20 vector network analyzer at 10 GHz, 60% RH.",
    "hierarchical_structure": "Polyimide films. Film density >1.5 g/cm3.",
    "properties": {
      "eps": {
        "value": [
          2.48
        ],
        "unit": null
      }
    },
    "analysis_with_hierarchical_structure": {
      "descriptive_text": "The sample consists of polyimide films synthesized via polyaddition in dimethylacetamide (DMAc) followed by thermal imidization, utilizing 4,4'-(Perfluoropropane-2,2-diyl)bis (4,1-phenylene) bis(1,3-dioxo-1,3-dihydroisobenzofuran-5-carboxylate) and 4-aminophenyl-4′-aminobenzoate as the constituent monomers. The resulting material exhibits a film density exceeding 1.5 g/cm³, and its dielectric properties were characterized using a vector network analyzer at 10 GHz under 60% relative humidity conditions.",
      "reasoning_analysis": "Increasing Factors: The presence of polar imide rings and ester linkages within the diamine component facilitates dipole polarization, while the high film density (>1.5 g/cm³) indicates tight chain packing that increases the concentration of polarizable matter per unit volume. Additionally, characterization at 60% relative humidity introduces moisture absorption, which significantly elevates the dielectric constant due to the high permittivity of water. Decreasing Factors: The incorporation of the perfluoropropane group introduces fluorine atoms, which possess low electronic polarizability and typically reduce the dielectric constant. Furthermore, the rigid aromatic backbone of the polyimide restricts the orientational polarization of dipoles. Dominant Factor: While the fluorinated moiety is designed to lower intrinsic polarizability, the high film density combined with moisture absorption at 60% relative humidity likely dominates the final eps behavior, potentially offsetting the dielectric lowering effect of the fluorine content and residual solvent from the DMAc processing."
    },
    "analysis_without_hierarchical_structure": {
      "descriptive_text": "The sample is a copolymer synthesized from 4,4'-(Perfluoropropane-2,2-diyl)bis (4,1-phenylene) bis(1,3-dioxo-1,3-dihydroisobenzofuran-5-carboxylate) and 4-aminophenyl-4′-aminobenzoate monomers. The material was prepared via polyaddition in dimethylacetamide (DMAc) followed by thermal imidization to form the final polymer structure. The eps was characterized using a R&S ZNB20 vector network analyzer operating at 10 GHz under 60% relative humidity conditions.",
      "reasoning_analysis": "Increasing Factors: The polymer backbone contains polar imide rings and ester linkages from the diamine monomer, which possess permanent dipole moments that contribute to orientational polarization, thereby increasing the eps. Additionally, the processing history specifies measurement at 60% relative humidity; polyimides are known to absorb moisture, and the high dielectric constant of absorbed water molecules significantly elevates the overall eps. Residual DMAc solvent from the polyaddition step could also act as a polar impurity if not fully removed during thermal imidization. Decreasing Factors: The dianhydride monomer incorporates perfluoropropane groups, introducing fluorine atoms into the backbone. The low electronic polarizability of the C-F bond and the increased free volume resulting from the bulky trifluoromethyl groups reduce the material density and dipole density per unit volume, intrinsically driving the eps lower. Furthermore, the thermal imidization process converts the highly polar poly(amic acid) precursor into the less polar imide structure, reducing the overall polarization capability. Dominant Factor: The incorporation of the fluorinated moiety is the dominant structural factor governing the material's intrinsic behavior; although the polar functional groups and high humidity environment act to increase the eps, the low polarizability of the C-F bonds and the associated free volume expansion qualitatively override these contributions to drive the eps down relative to non-fluorinated analogs, despite the elevation caused by the moisture content during measurement."
    }
  },
  {
    "doi": "10.1002/app.52176",
    "title": "Low-dielectric constant and viscosity tetrafunctional bio-based epoxy resin containing cyclic siloxane blocks",
    "year": 2022,
    "chemical_composition": {
      "repeat_unit_psmiles": null,
      "monomers": [
        {
          "name": "Bisphenol A diglycidyl ether",
          "smiles": "CC(C)(c1ccc(OCC2CO2)cc1)c3ccc(OCC4CO4)cc3",
          "ratio_value": null,
          "ratio_unit": null
        }
      ],
      "additives": [
        {
          "name": "Methyl hexahydrophthalic anhydride",
          "type": "crosslinker",
          "amount_value": null,
          "amount_unit": "1:1 molar ratio with epoxy"
        },
        {
          "name": "N,N-dimethylbenzylamine",
          "type": "accelerator",
          "amount_value": 1.0,
          "amount_unit": "wt% of epoxy"
        }
      ],
      "is_homopolymer": false
    },
    "processing_history": "Commercial DGEBA mixed with MHHPA (1:1 epoxy/anhydride) and BDMA (1.0 wt%). Cured in copper mold: 105 °C for 5 h, 160 °C for 4 h, 200 °C for 1 h. Dielectric constant measured by impedance analyzer (Agilent 4294A) at 25 °C, frequency range 10^4-10^7 Hz.",
    "hierarchical_structure": "Crosslinked network with rigid bisphenol-A structure.",
    "properties": {
      "eps": {
        "value": [
          3.4
        ],
        "unit": null
      }
    },
    "analysis_with_hierarchical_structure": {
      "descriptive_text": "The sample comprises a Bisphenol A diglycidyl ether (DGEBA) epoxy resin system crosslinked with Methyl hexahydrophthalic anhydride (MHHPA) at a 1:1 molar ratio relative to the epoxy groups, utilizing N,N-dimethylbenzylamine (BDMA) as a 1.0 wt% accelerator. The mixture was cured in a copper mold following a multi-step thermal protocol involving heating at 105 °C for 5 hours, 160 °C for 4 hours, and finally 200 °C for 1 hour to ensure complete network formation. The resulting material forms a crosslinked network characterized by rigid bisphenol-A structural motifs. The dielectric constant was subsequently measured using an impedance analyzer at 25 °C across a frequency range of 10^4 to 10^7 Hz.",
      "reasoning_analysis": "Increasing Factors: The presence of aromatic rings within the Bisphenol A backbone provides high electronic polarizability, inherently driving the dielectric constant upward. Additionally, the curing reaction between the epoxy and anhydride generates polar ester linkages and hydroxyl groups, while the ether linkages in the DGEBA precursor remain, all of which contribute significant dipolar polarization. The high-temperature cure cycle likely maximizes the crosslinking density and material density, increasing the number of polarizable units per unit volume. Decreasing Factors: The formation of a rigid, highly crosslinked network restricts the segmental motion of polymer chains, which limits the ability of larger dipoles to orient themselves with the applied electric field, thereby reducing the orientational contribution to the dielectric constant. The rigid bisphenol-A structure further limits chain mobility compared to flexible aliphatic epoxies. Furthermore, the thorough thermal cure minimizes free volume and removes residual volatiles or moisture that could otherwise artificially inflate the dielectric constant. Dominant Factor: The intrinsic chemical polarity arising from the dense concentration of aromatic rings and cured functional groups qualitatively dominates the dielectric behavior, establishing a significant baseline permittivity, while the restricted mobility imposed by the crosslinked network primarily limits the frequency dependence rather than suppressing the absolute magnitude of the dielectric constant at the measured frequencies."
    },
    "analysis_without_hierarchical_structure": {
      "descriptive_text": "The sample comprises a thermosetting epoxy network synthesized from Bisphenol A diglycidyl ether (DGEBA) as the base resin. This system was crosslinked using Methyl hexahydrophthalic anhydride (MHHPA) at a 1:1 molar ratio relative to the epoxy functionality, with N,N-dimethylbenzylamine (BDMA) incorporated as a curing accelerator at 1.0 wt% of the epoxy. The mixture was cast into a copper mold and subjected to a multi-step thermal curing profile consisting of 105 °C for 5 hours, 160 °C for 4 hours, and 200 °C for 1 hour to ensure complete network formation. The dielectric constant was subsequently characterized using an impedance analyzer at 25 °C over a frequency range of 10^4 to 10^7 Hz.",
      "reasoning_analysis": "Increasing Factors: The chemical composition introduces significant polarity through the ether linkages in the DGEBA backbone and, crucially, the generation of secondary hydroxyl groups and ester linkages during the epoxy-anhydride curing reaction. These polar functional groups enhance orientational and atomic polarizability, thereby driving the dielectric constant upward. Additionally, the use of a copper mold ensures efficient heat transfer during curing, promoting a uniform network density that maintains consistent polarizability throughout the bulk material. Decreasing Factors: The formation of a densely crosslinked thermoset network restricts the segmental mobility of polymer chains, limiting the ability of dipoles to align with the external electric field, which tends to reduce the dielectric constant compared to linear analogs. Furthermore, the high-temperature final cure step at 200 °C likely minimizes free volume and removes any residual volatile species or moisture, both of which would otherwise contribute to higher permittivity values. Dominant Factor: The intrinsic chemical polarity arising from the high density of hydroxyl and ester groups formed during the crosslinking reaction qualitatively dominates the dielectric behavior. While the crosslinking density restricts dipole mobility, the sheer concentration of polar moieties introduced by the DGEBA and MHHPA chemistry establishes a higher baseline dielectric constant compared to non-polar polymer systems, making the chemical composition the primary driver of the final eps magnitude."
    }
  },
  {
    "doi": "10.1016/j.polymer.2022.125184",
    "title": "Investigation of the structure–dielectric relationship of polyimides with ultralow dielectric constant and dissipation factors using density functional theory",
    "year": 2022,
    "chemical_composition": {
      "repeat_unit_psmiles": null,
      "monomers": [
        {
          "name": "1,4-phenylene bis(1,3-dioxo-1,3-dihydroisobenzofuran-5-carboxylate)",
          "smiles": null,
          "ratio_value": null,
          "ratio_unit": null
        },
        {
          "name": "2,2-bis [4-(4-aminophenoxy)phenyl]hexafluoropropane",
          "smiles": null,
          "ratio_value": null,
          "ratio_unit": null
        }
      ],
      "additives": [],
      "is_homopolymer": false
    },
    "processing_history": "Synthesized via polyaddition in DMAc followed by thermal imidization. Dielectric constant measured by R&S ZNB20 vector network analyzer at 10 GHz, 60% RH.",
    "hierarchical_structure": "Polyimide films. Film density 1.3–1.4 g/cm3.",
    "properties": {
      "eps": {
        "value": [
          2.44
        ],
        "unit": null
      }
    },
    "analysis_with_hierarchical_structure": {
      "descriptive_text": "The sample consists of copolymer polyimide films synthesized via polyaddition between 1,4-phenylene bis(1,3-dioxo-1,3-dihydroisobenzofuran-5-carboxylate) and 2,2-bis [4-(4-aminophenoxy)phenyl]hexafluoropropane in dimethylacetamide, followed by thermal imidization. The resulting films exhibit a density ranging from 1.3 to 1.4 g/cm³. The dielectric constant was characterized using a vector network analyzer at a frequency of 10 GHz under 60% relative humidity conditions.",
      "reasoning_analysis": "Increasing Factors: The presence of polar carbonyl groups within the imide rings and ether linkages in the diamine backbone introduces strong dipolar polarization, which intrinsically elevates the dielectric constant. Additionally, the measurement condition of 60% relative humidity allows for moisture absorption within the film free volume; since water possesses a significantly high permittivity, this environmental factor drives the observed eps upward. Decreasing Factors: The incorporation of hexafluoropropane moieties introduces carbon-fluorine bonds, which exhibit low electronic polarizability due to the high electronegativity of fluorine, thereby reducing the dielectric constant. The bulky trifluoromethyl groups also increase the fractional free volume of the polymer matrix, further lowering polarization density. Furthermore, the thermal imidization processing step removes the polar dimethylacetamide solvent and converts polyamic acid precursors into imides, eliminating highly polar residual species that would otherwise increase eps. Dominant Factor: The intrinsic low polarizability and increased free volume provided by the fluorinated diamine structure qualitatively dominate the material design, driving the eps lower relative to non-fluorinated polyimides; however, the high humidity measurement condition acts as a significant competing factor that may partially offset these reductions in the final observed value."
    },
    "analysis_without_hierarchical_structure": {
      "descriptive_text": "The polymer sample is a copolyimide synthesized from 1,4-phenylene bis(1,3-dioxo-1,3-dihydroisobenzofuran-5-carboxylate) and 2,2-bis [4-(4-aminophenoxy)phenyl]hexafluoropropane. The material was prepared via polyaddition in dimethylacetamide followed by thermal imidization. The dielectric constant was measured using a R&S ZNB20 vector network analyzer at 10 GHz under 60% relative humidity.",
      "reasoning_analysis": "Increasing Factors: The presence of polar imide rings containing carbonyl dipoles and ether linkages in the diamine backbone enhances electronic and dipolar polarizability, driving the eps upward. Additionally, the processing history specifies measurement at 60% relative humidity, and since polyimides are hygroscopic, the absorption of water molecules with high permittivity significantly increases the bulk dielectric constant. Decreasing Factors: The incorporation of hexafluoropropane groups introduces carbon-fluorine bonds with low electronic polarizability and bulky trifluoromethyl groups that increase fractional free volume, reducing the density of polarizable matter. Furthermore, thermal imidization removes highly polar precursor groups, and the 10 GHz measurement frequency limits slower dipolar relaxation contributions. Dominant Factor: Although the fluorinated architecture is designed to lower intrinsic polarizability, the environmental condition of 60% relative humidity likely dominates the final eps behavior because the high permittivity of absorbed water within the polymer free volume qualitatively outweighs the low-k benefits of the fluorine content under these specific measurement conditions."
    }
  },
  {
    "doi": null,
    "title": "Synthesis of Fluorinated Hollow MoS Nanospheres for Low Dielectric Constant PEEK Composites With Enhanced Thermal Stability",
    "year": 2025,
    "chemical_composition": {
      "repeat_unit_psmiles": null,
      "monomers": [],
      "additives": [
        {
          "name": "Fluorinated hollow MoS2 nanospheres",
          "type": "filler",
          "amount_value": 0.2,
          "amount_unit": "wt%"
        }
      ],
      "is_homopolymer": false
    },
    "processing_history": "F-hMoS2 blended with PEEK powder, homogenized using high-speed mixer, cold-pressed at 20 MPa for 1 h, then hot-pressed at 380°C under 5 MPa for 1 h, cooled naturally to room temperature. Dielectric constant measured by impedance spectroscopy (Tonghui TH2839) at 1 MHz, room temperature.",
    "hierarchical_structure": "F-hMoS2 uniformly dispersed within PEEK, relatively flat fracture surfaces.",
    "properties": {
      "eps": {
        "value": [
          2.98
        ],
        "unit": null
      }
    },
    "analysis_with_hierarchical_structure": {
