Repository: hhtrick/HHT-code

# HHT training framework

This directory contains model training, embedding precomputation, inference, article-level baselines and the curated datasets. All commands below assume that the working directory is `train_code/`.

## 3. Datasets and fixed partitions

Each main dataset is a JSON array at `dataset/{property}/{property}.json`. Entries contain source metadata, `chemical_composition`, `processing_history`, `hierarchical_structure`, `properties`, and two generated-analysis objects. Targets are stored as `properties[property]["value"]`; source metadata and target values are not predictive input fields.

| Property | Train | Validation | Test | Total |
|---|---:|---:|---:|---:|

File: train_code/dataset/eps/eps.json (part 25 of 190)
[
      "descriptive_text": "The composite sample comprises a poly(ether ether ketone) (PEEK) matrix incorporated with 0.2 wt% fluorinated hollow MoS2 nanospheres as a functional filler. Fabrication involved blending the filler with PEEK powder and homogenizing via a high-speed mixer, followed by cold-pressing at 20 MPa for 1 hour and hot-pressing at 380°C under 5 MPa for 1 hour, before natural cooling to room temperature. Structural analysis confirms the fluorinated hollow MoS2 nanospheres are uniformly dispersed within the PEEK matrix, exhibiting relatively flat fracture surfaces, and the dielectric constant was characterized using impedance spectroscopy at 1 MHz under room temperature conditions.",
      "reasoning_analysis": "Increasing Factors: The inclusion of MoS2, which exhibits semiconducting characteristics, introduces heterogeneity within the insulating PEEK matrix, potentially enhancing interfacial polarization (Maxwell-Wagner-Sillars effect) and driving the eps upward. Additionally, the thermal processing history involving hot-pressing at 380°C induces melting and subsequent recrystallization upon natural cooling, creating crystalline-amorphous interfaces that may contribute to additional dipolar orientation polarization increasing the eps. Decreasing Factors: The fluorination of the MoS2 nanospheres introduces C-F bonds with low electronic polarizability, inherently reducing the permittivity of the filler surface and lowering the eps. Furthermore, the hollow morphology of the nanospheres encapsulates air voids with a permittivity near unity, effectively lowering the effective permittivity of the filler phase. The extremely low filler loading of 0.2 wt% ensures the composite remains far below the percolation threshold, preventing conductive network formation, while the uniform dispersion minimizes agglomeration-induced local field concentrations that would otherwise elevate the eps. Dominant Factor: The dominant factor governing the eps is the synergistic effect of the low filler loading and the specific structural modification of the filler through fluorination and hollow morphology. These features qualitatively suppress the potential dielectric enhancement expected from the semiconducting MoS2 core, ensuring the final eps remains low and dominated by the intrinsic properties of the PEEK matrix rather than filler-induced polarization."
    },
    "analysis_without_hierarchical_structure": {
      "descriptive_text": "The sample comprises a polyetheretherketone (PEEK) matrix composite incorporating 0.2 wt% fluorinated hollow MoS2 nanospheres as a functional filler. Preparation involved blending the nanospheres with PEEK powder and homogenizing the mixture via high-speed mixing, followed by cold-pressing at 20 MPa for 1 hour. The preform was subsequently hot-pressed at 380°C under 5 MPa for 1 hour and cooled naturally to room temperature to solidify the structure. Dielectric characterization was performed using impedance spectroscopy at 1 MHz under ambient conditions.",
      "reasoning_analysis": "Increasing Factors: The presence of inorganic MoS2 nanospheres introduces interfaces with the organic PEEK matrix, facilitating Maxwell-Wagner-Sillars interfacial polarization which can accumulate space charges and elevate the dielectric constant. Additionally, the intrinsic dielectric permittivity of molybdenum disulfide is generally higher than that of the polymer matrix, which would typically drive the eps upward. Decreasing Factors: The hollow morphology of the nanospheres encapsulates air voids with a dielectric constant near unity, significantly reducing the effective permittivity of the filler phase. Furthermore, the fluorination of the filler surface lowers electronic polarizability, and the natural cooling process following hot-pressing promotes crystallization within the PEEK matrix, where the ordered crystalline regions exhibit lower dipole mobility and permittivity compared to amorphous regions. Dominant Factor: The extremely low filler loading of 0.2 wt% ensures that the bulk dielectric response is primarily governed by the semi-crystalline PEEK matrix. Consequently, the permittivity-lowering effects derived from the hollow filler architecture, surface fluorination, and matrix crystallinity qualitatively dominate over the interfacial polarization effects, resulting in an eps that is suppressed relative to composites containing solid, non-fluorinated inorganic fillers."
    }
  },
  {
    "doi": null,
    "title": "Synthesis of Fluorinated Hollow MoS Nanospheres for Low Dielectric Constant PEEK Composites With Enhanced Thermal Stability",
    "year": 2025,
    "chemical_composition": {
      "repeat_unit_psmiles": null,
      "monomers": [],
      "additives": [
        {
          "name": "Fluorinated hollow MoS2 nanospheres",
          "type": "filler",
          "amount_value": 0.4,
          "amount_unit": "wt%"
        }
      ],
      "is_homopolymer": false
    },
    "processing_history": "F-hMoS2 blended with PEEK powder, homogenized using high-speed mixer, cold-pressed at 20 MPa for 1 h, then hot-pressed at 380°C under 5 MPa for 1 h, cooled naturally to room temperature. Dielectric constant measured by impedance spectroscopy (Tonghui TH2839) at 1 MHz, room temperature.",
    "hierarchical_structure": "Better state of filler dispersion, filler firmly embedded inside PEEK.",
    "properties": {
      "eps": {
        "value": [
          2.9
        ],
        "unit": null
      }
    },
    "analysis_with_hierarchical_structure": {
      "descriptive_text": "The sample comprises a polyether ether ketone (PEEK) matrix composite containing 0.4 wt% fluorinated hollow MoS2 nanospheres as filler. Fabrication involved blending the components with a high-speed mixer, followed by cold-pressing at 20 MPa for 1 hour and hot-pressing at 380°C under 5 MPa for 1 hour, with subsequent natural cooling to room temperature. Structural analysis confirms a superior state of filler dispersion with the nanospheres firmly embedded within the polymer matrix. The dielectric constant was characterized using impedance spectroscopy at 1 MHz under ambient conditions.",
      "reasoning_analysis": "Increasing Factors: The semiconducting nature of the MoS2 core within the nanospheres creates a conductivity mismatch with the insulating PEEK matrix, which can induce interfacial polarization (Maxwell-Wagner-Sillars effect) and drive the eps higher. Additionally, the hot-pressing process ensures high density and consolidation, removing macro-voids that would otherwise lower the permittivity. Decreasing Factors: The fluorination of the nanospheres introduces C-F bonds with low electronic polarizability, while the hollow structure incorporates air voids (permittivity ~1) within the filler phase, both significantly reducing the effective permittivity of the dispersed phase. The low filler loading (0.4 wt%) ensures the bulk properties remain governed by the PEEK matrix, which has an intrinsically low dielectric constant. Furthermore, natural cooling from above the melting point may induce crystallinity in the PEEK, restricting dipole orientation and lowering eps. Dominant Factor: The dominant factor is the combination of the low filler loading and the engineered hollow/fluorinated structure of the additive. While the MoS2 core possesses semiconductive properties, the specific morphological and chemical modifications of the filler, coupled with the overwhelming volume fraction of the low-permittivity PEEK matrix, qualitatively constrain the eps to remain low, preventing the significant enhancement often seen with solid conductive fillers."
    },
    "analysis_without_hierarchical_structure": {
      "descriptive_text": "The composite sample consists of a poly(ether ether ketone) (PEEK) matrix reinforced with 0.4 wt% Fluorinated hollow MoS2 nanospheres as a filler. Preparation involved blending the functionalized nanospheres with PEEK powder and homogenizing the mixture using a high-speed mixer, followed by cold-pressing at 20 MPa for 1 hour. The consolidated material was then hot-pressed at 380°C under 5 MPa for 1 hour and cooled naturally to room temperature, with the dielectric constant subsequently characterized via impedance spectroscopy at 1 MHz under ambient conditions.",
      "reasoning_analysis": "Increasing Factors: The inclusion of inorganic MoS2 nanospheres introduces regions of higher electronic polarizability compared to the organic PEEK matrix, which intrinsically tends to elevate the dielectric constant. Additionally, the interface between the filler and the matrix can induce Maxwell-Wagner-Sillars interfacial polarization, contributing to permittivity enhancement, although this effect is frequency-dependent. Decreasing Factors: The hollow morphology of the nanospheres introduces air voids within the filler phase, and since air has a dielectric constant near unity, this significantly reduces the effective permittivity of the filler compared to solid MoS2. Furthermore, the fluorination of the nanospheres lowers surface energy and polarizability, while the low loading fraction ensures the bulk properties remain matrix-dominated. The thermal history involving natural cooling promotes crystallinity in the PEEK matrix, which restricts dipole mobility and lowers permittivity, and the measurement frequency of 1 MHz suppresses slower interfacial polarization mechanisms. Dominant Factor: The hollow architecture of the filler combined with the extremely low loading fraction qualitatively dominates the dielectric behavior; the air voids within the nanospheres effectively mitigate the high permittivity typically associated with inorganic MoS2, ensuring that the composite's dielectric response is primarily governed by the low-permittivity matrix and the void-containing filler architecture rather than the high polarizability of the inorganic core."
    }
  },
  {
    "doi": null,
    "title": "Novel low-dielectric-constant fluorinefunctionalized polysulfone with outstanding comprehensive properties",
    "year": 2020,
    "chemical_composition": {
      "repeat_unit_psmiles": null,
      "monomers": [
        {
          "name": "4,4'-dichlorodiphenyl sulfone",
          "smiles": "Clc1ccc(S(=O)(=O)c2ccc(Cl)cc2)cc1",
          "ratio_value": null,
          "ratio_unit": null
        },
        {
          "name": "Bisphenol F (BPF)",
          "smiles": "OC1=CC=C(C=C1)C(C(F)(F)F)(C2=CC=C(O)C=C2)C(F)(F)F",
          "ratio_value": 100,
          "ratio_unit": "mol%"
        }
      ],
      "additives": [],
      "is_homopolymer": false
    },
    "processing_history": "Synthesized by polycondensation of 4,4'-dichlorodiphenyl sulfone and Bisphenol F (BPF) with NaOH in DMSO/toluene at 120-150 °C. Dried under vacuum at 100 °C for 24 h. Films fabricated by spin casting. Dielectric constant measured by TH2828A LCR meter at 1 kHz, 25 °C, 1.0 V cm-1.",
    "hierarchical_structure": "Amorphous, smooth and compact surface.",
    "properties": {
      "eps": {
        "value": [
          2.2
        ],
        "unit": null
      }
    },
    "analysis_with_hierarchical_structure": {
      "descriptive_text": "The sample is an amorphous copolymer synthesized via polycondensation of 4,4'-dichlorodiphenyl sulfone and Bisphenol F (BPF) using NaOH in a DMSO/toluene solvent system at 120-150 °C. Following synthesis, the material was dried under vacuum at 100 °C for 24 hours and fabricated into films via spin casting, resulting in a smooth and compact surface morphology. The dielectric constant was characterized using a TH2828A LCR meter at 1 kHz and 25 °C under an electric field of 1.0 V cm-1.",
      "reasoning_analysis": "Increasing Factors: The presence of highly polar sulfone (-SO2-) linkages within the polymer backbone introduces strong dipole moments that significantly enhance orientational polarization, driving the dielectric constant upward. Additionally, the aromatic rings in both monomer units contribute to electronic polarizability, further supporting a higher permittivity baseline. Decreasing Factors: The rigid aromatic backbone restricts segmental chain mobility, which limits the ability of dipoles to orient fully under the applied electric field at the measurement frequency. The processing history includes vacuum drying at 100 °C, which removes residual polar solvents like DMSO that would otherwise artificially inflate the dielectric constant. Furthermore, the structural data for the bisphenol monomer indicates the presence of electronegative fluorine substituents, which typically reduce polarizability and free volume, thereby lowering the dielectric constant. Dominant Factor: The intrinsic high polarity of the sulfone groups in the polymer backbone is the dominant factor establishing the baseline dielectric behavior, as the strong dipole moment of the sulfone linkage generally outweighs the reducing effects of chain rigidity and fluorinated substituents in this class of poly(aryl ether sulfone)s."
    },
    "analysis_without_hierarchical_structure": {
      "descriptive_text": "The polymer sample is a copolymer synthesized via polycondensation of 4,4'-dichlorodiphenyl sulfone and Bisphenol F (BPF) using NaOH as a base in a DMSO/toluene solvent system at temperatures ranging from 120 to 150 °C. Following synthesis, the material was dried under vacuum at 100 °C for 24 hours and fabricated into films via spin casting. The dielectric constant was subsequently characterized using a TH2828A LCR meter at a frequency of 1 kHz and 25 °C under an electric field of 1.0 V cm-1.",
      "reasoning_analysis": "Increasing Factors: The presence of highly polar sulfone (-SO2-) and ether (-O-) linkages within the polymer backbone generates strong dipole moments that align with the applied electric field, inherently increasing the dielectric constant. Additionally, the use of DMSO, a highly polar solvent, during synthesis poses a risk where residual solvent molecules could remain trapped within the matrix, further elevating the dielectric constant through interfacial polarization. Decreasing Factors: The structural data indicates the presence of fluorine atoms within the bisphenol component, which possess low electronic polarizability and increase fractional free volume, thereby reducing the dielectric constant. Furthermore, the rigorous vacuum drying at 100 °C for 24 hours aims to remove polar volatile species like water and residual solvent, minimizing extrinsic contributions to permittivity. Dominant Factor: The intrinsic dipole density provided by the sulfone groups in the poly(arylene ether sulfone) backbone serves as the dominant factor establishing the baseline dielectric constant, as the strong orientational polarization of these groups typically outweighs the depressant effects of fluorination and processing-induced densification in this class of high-performance polymers."
    }
  },
  {
    "doi": null,
    "title": "Synthesis of Fluorinated Hollow MoS Nanospheres for Low Dielectric Constant PEEK Composites With Enhanced Thermal Stability",
    "year": 2025,
    "chemical_composition": {
      "repeat_unit_psmiles": null,
      "monomers": [],
      "additives": [],
      "is_homopolymer": true
    },
    "processing_history": "PEEK powder cold-pressed at 20 MPa for 1 h, then hot-pressed at 380°C under 5 MPa for 1 h, cooled naturally to room temperature. Dielectric constant measured by impedance spectroscopy (Tonghui TH2839) at 1 MHz, room temperature.",
    "hierarchical_structure": "Smooth and flat fracture surface.",
    "properties": {
      "eps": {
        "value": [
          3.08
        ],
        "unit": null
      }
    },
    "analysis_with_hierarchical_structure": {
      "descriptive_text": "The sample comprises a poly(ether ether ketone) (PEEK) homopolymer derived from powder feedstock. The material underwent a consolidation process involving cold-pressing at 20 MPa for 1 hour, followed by hot-pressing at 380°C under 5 MPa for 1 hour, and was subsequently cooled naturally to room temperature. Microstructural analysis indicates a smooth and flat fracture surface, suggesting effective densification. The dielectric constant was evaluated via impedance spectroscopy at 1 MHz and room temperature.",
      "reasoning_analysis": "Increasing Factors: The presence of polar carbonyl and ether functional groups within the PEEK backbone provides permanent dipoles that contribute to orientation polarization, inherently elevating the dielectric constant. Additionally, the hot-pressing processing history consolidates the initial powder into a dense bulk material, eliminating inter-particle voids which would otherwise lower the effective permittivity due to the low dielectric constant of air. Decreasing Factors: The natural cooling protocol from above the melting temperature likely promotes semi-crystalline morphology, as suggested by the smooth fracture surface indicative of brittle crystalline failure. Crystalline regions restrict segmental motion and dipole orientation more severely than amorphous regions, thereby reducing the dielectric response. Furthermore, the measurement frequency of 1 MHz may exceed the relaxation frequency of certain dipolar modes, limiting their contribution to the total permittivity. Dominant Factor: While the elimination of voids during hot-pressing ensures the material achieves its bulk density potential, the intrinsic polarity of the repeat unit establishes the fundamental baseline for the dielectric constant; however, the processing-induced crystallinity from natural cooling is the dominant modulating factor that qualitatively restricts the dielectric constant relative to a fully amorphous, quenched counterpart."
    },
    "analysis_without_hierarchical_structure": {
      "descriptive_text": "The sample comprises a polyether ether ketone (PEEK) homopolymer free of additives, prepared by cold-pressing the powder at 20 MPa for 1 hour followed by hot-pressing at 380°C under 5 MPa for 1 hour and natural cooling to room temperature. Dielectric characterization was performed via impedance spectroscopy at 1 MHz and room temperature.",
      "reasoning_analysis": "Increasing Factors: The chemical backbone contains polar carbonyl and ether linkages that enable dipole orientation polarization under an electric field, intrinsically elevating the dielectric constant. Furthermore, the high-pressure hot-pressing history consolidates the powder, minimizing air voids which possess low permittivity, thereby maximizing the bulk effective dielectric constant. Decreasing Factors: The natural cooling protocol from the melt promotes crystallization, creating ordered regions that restrict segmental mobility and dipole orientation compared to amorphous domains, which tends to lower the dielectric constant. Additionally, the absence of high-permittivity ceramic or metallic fillers limits the composite permittivity to the intrinsic range of the polymer matrix. Dominant Factor: While the densification process ensures a void-free bulk measurement, the intrinsic polarity of the PEEK backbone establishes the fundamental baseline for permittivity; however, the crystallinity induced by the natural cooling history is the dominant microstructural factor that qualitatively limits the dielectric constant to values lower than those of a fully amorphous, quenched counterpart."
    }
  },
  {
    "doi": null,
    "title": "Synthesis of Fluorinated Hollow MoS Nanospheres for Low Dielectric Constant PEEK Composites With Enhanced Thermal Stability",
    "year": 2025,
    "chemical_composition": {
      "repeat_unit_psmiles": null,
      "monomers": [],
      "additives": [
        {
          "name": "Fluorinated hollow MoS2 nanospheres",
          "type": "filler",
          "amount_value": 0.6,
          "amount_unit": "wt%"
        }
      ],
      "is_homopolymer": false
    },
    "processing_history": "F-hMoS2 blended with PEEK powder, homogenized using high-speed mixer, cold-pressed at 20 MPa for 1 h, then hot-pressed at 380°C under 5 MPa for 1 h, cooled naturally to room temperature. Dielectric constant measured by impedance spectroscopy (Tonghui TH2839) at 1 MHz, room temperature.",
    "hierarchical_structure": "Filler firmly embedded inside PEEK, uniform dispersion, hollow spherical structure of filler.",
    "properties": {
      "eps": {
        "value": [
          2.75
        ],
        "unit": null
      }
    },
    "analysis_with_hierarchical_structure": {
      "descriptive_text": "The sample comprises a polyether ether ketone (PEEK) matrix composite containing 0.6 wt% fluorinated hollow MoS2 nanospheres. Fabrication involved blending the filler with PEEK powder via high-speed mixing, followed by cold-pressing at 20 MPa and hot-pressing at 380°C under 5 MPa for 1 hour, then naturally cooling to room temperature. Hierarchical analysis confirms the hollow spherical fillers are firmly embedded with uniform dispersion within the matrix. The dielectric constant was characterized using impedance spectroscopy at 1 MHz and room temperature.",
      "reasoning_analysis": "Increasing Factors: The presence of MoS2 introduces metal-sulfur bonds with higher electronic polarizability than the organic PEEK matrix, which intrinsically drives the dielectric constant higher. Additionally, the interfaces between the filler and the matrix can induce Maxwell-Wagner-Sillars interfacial polarization, contributing to increased permittivity through charge accumulation. Decreasing Factors: The hollow spherical structure of the nanospheres incorporates air voids with a dielectric constant near unity, significantly reducing the effective permittivity of the filler phase. The fluorination of the filler surface lowers polarizability due to the strong C-F bonds and suppresses interfacial polarization. Furthermore, the extremely low loading of 0.6 wt% ensures the bulk properties remain dominated by the low-permittivity PEEK matrix. The processing history involving hot-pressing above the melting point followed by natural cooling promotes matrix crystallinity, which restricts dipole mobility and further lowers the dielectric constant. Dominant Factor: The hollow morphology of the filler combined with the minimal loading fraction and the crystallinity induced by the thermal processing history qualitatively dominates the behavior; the reduction in effective filler permittivity due to internal air voids and the suppression of interfacial polarization outweigh the intrinsic polarizability of the MoS2 shell, likely resulting in a dielectric constant comparable to or lower than the neat polymer matrix."
    },
    "analysis_without_hierarchical_structure": {
      "descriptive_text": "The sample consists of a polyether ether ketone (PEEK) matrix composite reinforced with 0.6 wt% fluorinated hollow MoS2 nanospheres. The material was prepared by blending the filler with PEEK powder and homogenizing using a high-speed mixer, followed by cold-pressing at 20 MPa for 1 hour. Subsequently, the mixture was hot-pressed at 380°C under 5 MPa for 1 hour and naturally cooled to room temperature. The dielectric constant was characterized using impedance spectroscopy at 1 MHz under ambient conditions.",
      "reasoning_analysis": "Increasing Factors: The inclusion of MoS2 nanospheres introduces regions of higher electronic polarizability compared to the organic matrix, and the heterogeneous interface between the filler and the PEEK matrix can induce Maxwell-Wagner-Sillars interfacial polarization, both of which tend to increase the eps. Decreasing Factors: The fluorination of the nanospheres reduces surface energy and dipole polarizability, while the hollow internal structure introduces air voids with a permittivity near unity, significantly lowering the effective permittivity of the filler phase. Furthermore, the natural cooling following hot-pressing promotes crystallinity in the PEEK matrix, which typically reduces eps compared to the amorphous phase, and the very low filler loading limits the volume fraction of the higher-permittivity component. Dominant Factor: The extremely low filler loading of 0.6 wt% ensures that the bulk dielectric behavior is dominated by the continuous PEEK matrix, while the specific hollow and fluorinated architecture of the filler qualitatively mitigates the typical permittivity increase associated with transition metal dichalcogenide additives, resulting in a final eps behavior that is primarily governed by the matrix properties with minimal filler-induced elevation."
    }
  },
  {
    "doi": "10.1002/app.52176",
    "title": "Low-dielectric constant and viscosity tetrafunctional bio-based epoxy resin containing cyclic siloxane blocks",
    "year": 2022,
    "chemical_composition": {
      "repeat_unit_psmiles": null,
      "monomers": [
        {
          "name": "DEP",
          "smiles": null,
          "ratio_value": null,
          "ratio_unit": null
        }
      ],
      "additives": [
        {
          "name": "Methyl hexahydrophthalic anhydride",
          "type": "crosslinker",
          "amount_value": null,
          "amount_unit": "1:1 molar ratio with epoxy"
        },
        {
          "name": "N,N-dimethylbenzylamine",
          "type": "accelerator",
          "amount_value": 1.0,
          "amount_unit": "wt% of epoxy"
        }
      ],
      "is_homopolymer": false
    },
    "processing_history": "DEP resin synthesized by hydrosilylation of EUEP and D4H (1:1 double bond/SiH) at 110 °C for 3 h in toluene with Karstedt's catalyst. DEP mixed with MHHPA (1:1 epoxy/anhydride) and BDMA (1.0 wt%). Cured: 105 °C for 5 h, 160 °C for 4 h, 200 °C for 1 h. Dielectric constant measured by impedance analyzer (Agilent 4294A) at 25 °C, frequency range 10^4-10^7 Hz.",
    "hierarchical_structure": "Crosslinked network containing cyclosiloxane blocks and rigid benzene rings, large free volume.",
    "properties": {
      "eps": {
        "value": [
          2.8
        ],
        "unit": null
      }
    },
    "analysis_with_hierarchical_structure": {
      "descriptive_text": "The sample comprises a crosslinked network derived from a DEP resin synthesized via hydrosilylation of EUEP and D4H at 110 °C for 3 hours in toluene with Karstedt's catalyst. This resin was compounded with methyl hexahydrophthalic anhydride crosslinker at a 1:1 molar ratio with the epoxy and N,N-dimethylbenzylamine accelerator at 1.0 wt%, followed by a multi-stage thermal cure at 105 °C, 160 °C, and 200 °C. The resulting hierarchical structure features cyclosiloxane blocks and rigid benzene rings within a crosslinked matrix characterized by large free volume, with dielectric properties evaluated by impedance analysis at 25 °C across a frequency range of 10^4 to 10^7 Hz.",
      "reasoning_analysis": "Increasing Factors: The inclusion of rigid benzene rings within the polymer backbone increases electronic polarizability, which tends to elevate the dielectric constant. Additionally, the curing reaction between the epoxy and anhydride forms polar ester linkages, and the residual N,N-dimethylbenzylamine accelerator introduces additional polar species that contribute to dipolar polarization. Decreasing Factors: The presence of cyclosiloxane blocks introduces Si-O-Si linkages that possess lower intrinsic polarizability compared to purely carbonaceous backbones. The explicitly noted large free volume reduces the number density of polarizable groups per unit volume, and the high-temperature curing schedule promotes a high crosslinking density that restricts segmental mobility, thereby limiting orientational polarization. Dominant Factor: The combination of low-polarity cyclosiloxane blocks and the significant free volume content qualitatively dominates the dielectric behavior, driving the dielectric constant lower relative to conventional aromatic epoxy networks despite the presence of polarizable benzene rings."
    },
    "analysis_without_hierarchical_structure": {
      "descriptive_text": "The sample comprises a crosslinked network based on a DEP resin, which was initially synthesized via the hydrosilylation of EUEP and D4H at a 1:1 double bond to SiH ratio in toluene using Karstedt's catalyst at 110 °C for 3 hours. This resin was subsequently mixed with methyl hexahydrophthalic anhydride as a crosslinker at a 1:1 epoxy to anhydride molar ratio and N,N-dimethylbenzylamine as an accelerator at 1.0 wt%, followed by a multi-step thermal curing process involving heating at 105 °C for 5 hours, 160 °C for 4 hours, and finally 200 °C for 1 hour. The dielectric constant was characterized using an impedance analyzer at 25 °C across a frequency range of 10^4 to 10^7 Hz.",
      "reasoning_analysis": "Increasing Factors: The curing reaction between the epoxy functionalities and methyl hexahydrophthalic anhydride generates a high density of polar ester linkages, which significantly enhances dipole polarization. Additionally, the presence of the tertiary amine accelerator introduces nitrogen-based dipoles, and the high-temperature curing schedule promotes high conversion and network densification, increasing the number of polarizable groups per unit volume. Decreasing Factors: The incorporation of the siloxane backbone derived from D4H during the DEP resin synthesis introduces Si-O-Si linkages which typically exhibit lower electronic polarizability compared to carbon-based backbones and increase free volume due to larger bond angles, potentially lowering the dielectric constant. Furthermore, the high crosslink density restricts segmental motion, which could limit dipole orientation contributions at higher frequencies. Dominant Factor: The high density of polar ester and ether functionalities generated during the anhydride curing process qualitatively dominates the dielectric behavior, driving the permittivity higher than what would be expected from the siloxane backbone alone, as the contribution from the abundant polar groups formed during the multi-step thermal cure outweighs the free volume effects introduced by the siloxane segments."
    }
  },
  {
    "doi": "10.1002/app.52176",
    "title": "Low-dielectric constant and viscosity tetrafunctional bio-based epoxy resin containing cyclic siloxane blocks",
    "year": 2022,
    "chemical_composition": {
      "repeat_unit_psmiles": null,
      "monomers": [
        {
          "name": "AGDEP",
          "smiles": null,
          "ratio_value": null,
          "ratio_unit": null
        }
      ],
      "additives": [
        {
          "name": "Methyl hexahydrophthalic anhydride",
          "type": "crosslinker",
          "amount_value": null,
          "amount_unit": "1:1 molar ratio with epoxy"
        },
        {
          "name": "N,N-dimethylbenzylamine",
          "type": "accelerator",
          "amount_value": 1.0,
          "amount_unit": "wt% of epoxy"
        }
      ],
      "is_homopolymer": false
    },
    "processing_history": "AGDEP resin synthesized by hydrosilylation of AGE and D4H at 90 °C for 3 h in toluene with Karstedt's catalyst. AGDEP mixed with MHHPA (1:1 epoxy/anhydride) and BDMA (1.0 wt%). Cured: 105 °C for 5 h, 160 °C for 4 h, 200 °C for 1 h. Dielectric constant measured by impedance analyzer (Agilent 4294A) at 25 °C, frequency range 10^4-10^7 Hz.",
    "hierarchical_structure": "Crosslinked network containing cyclosiloxane blocks, absence of benzene rings.",
    "properties": {
      "eps": {
        "value": [
          3.0
        ],
        "unit": null
      }
    },
    "analysis_with_hierarchical_structure": {
      "descriptive_text": "The sample comprises an AGDEP resin synthesized via the hydrosilylation of allyl glycidyl ether (AGE) and D4H at 90 °C in toluene using Karstedt's catalyst. This resin was formulated with methyl hexahydrophthalic anhydride (MHHPA) acting as a crosslinker at a 1:1 epoxy-to-anhydride molar ratio and N,N-dimethylbenzylamine (BDMA) as an accelerator at 1.0 wt%. The mixture underwent a multi-step thermal curing process involving holds at 105 °C for 5 hours, 160 °C for 4 hours, and 200 °C for 1 hour to establish a crosslinked network. The resulting hierarchical structure features cyclosiloxane blocks within the network and is characterized by an absence of benzene rings in the primary matrix. The dielectric constant was subsequently measured using an impedance analyzer at 25 °C over a frequency range of 10^4 to 10^7 Hz.",
      "reasoning_analysis": "Increasing Factors: The curing reaction between the epoxy groups and anhydride crosslinker generates polar ester linkages and hydroxyl groups, which increase orientational polarization and drive the dielectric constant higher. Additionally, the inherent dipole moment of the siloxane (Si-O) bonds within the cyclosiloxane blocks contributes to atomic polarizability. Decreasing Factors: The hierarchical structure specifies an absence of benzene rings, removing the high electronic polarizability associated with aromatic pi-systems typically found in conventional epoxy resins. Furthermore, the incorporation of cyclosiloxane blocks generally reduces material density and overall polarizability compared to purely carbon-based backbones. The extensive high-temperature curing schedule likely minimizes residual polar solvents or unreacted monomers, preventing artificial elevation of the dielectric constant. Dominant Factor: The structural integration of cyclosiloxane blocks and the lack of aromatic rings qualitatively dominate the dielectric behavior. These compositional features inherently lower the electronic and atomic polarizability relative to standard aromatic epoxy networks, suggesting a reduction in the dielectric constant despite the presence of polar functional groups formed during crosslinking."
    },
    "analysis_without_hierarchical_structure": {
      "descriptive_text": "The polymer sample comprises an AGDEP resin synthesized via the hydrosilylation of AGE and D4H at 90 °C for 3 hours in toluene utilizing Karstedt's catalyst. This precursor was compounded with methyl hexahydrophthalic anhydride acting as a crosslinker at a 1:1 molar ratio with the epoxy functionality, alongside N,N-dimethylbenzylamine as an accelerator at 1.0 wt%. The formulation underwent a sequential thermal curing regimen consisting of 105 °C for 5 hours, 160 °C for 4 hours, and 200 °C for 1 hour, followed by dielectric constant characterization using an impedance analyzer at 25 °C over a frequency range of 10^4 to 10^7 Hz.",
      "reasoning_analysis": "Increasing Factors: The formation of polar ester linkages during the anhydride-epoxy curing reaction introduces significant dipole moments that enhance electronic and orientational polarizability, thereby driving the dielectric constant upward. Additionally, the presence of the tertiary amine accelerator introduces further polar nitrogen-containing groups that contribute to increased dipolar polarization within the network. Decreasing Factors: The incorporation of the siloxane backbone derived from D4H typically reduces overall polarizability compared to purely carbon-based epoxy networks due to the shielding effect of methyl groups on the silicon atoms and lower electronic polarizability. Furthermore, the high crosslinking density achieved through the 1:1 molar ratio curing and the high-temperature post-cure up to 200 °C restricts segmental chain mobility, limiting the ability of dipoles to orient with the electric field, while also ensuring the removal of volatile solvents that could otherwise increase permittivity. Dominant Factor: The structural integration of the siloxane backbone qualitatively dominates the dielectric behavior by establishing a lower baseline polarizability relative to standard epoxy systems; however, the highly crosslinked network structure restricts dipole relaxation, ensuring that the final dielectric constant is governed primarily by the electronic polarizability of the hybrid organic-inorganic backbone rather than interfacial or orientational polarization mechanisms."
    }
  },
  {
    "doi": "10.1002/app.51972",
    "title": "Synthesis and characterization of high fluorine-containing polyimides with low-dielectric constant",
    "year": 2022,
    "chemical_composition": {
      "repeat_unit_psmiles": null,
      "monomers": [
        {
          "name": "4,4'-(3,3'-bis[trifluoromethyl]biphenyl-4,4'-diyl)bis(oxy)bis(3-[trifluoromethyl]aniline)",
          "smiles": null,
          "ratio_value": null,
          "ratio_unit": null
        },
        {
          "name": "Pyromellitic dianhydride",
          "smiles": "O=C1OC(=O)c2cc(cc(c12)C3=O)OC3=O",
          "ratio_value": null,
          "ratio_unit": null
        }
      ],
      "additives": [],
      "is_homopolymer": false
    },
    "processing_history": "Synthesized by two-step polymerization of 12FDA with PMDA in NMP at ambient temperature to form PAA, followed by chemical imidization. Films cast from 10 wt% DMAc solution, dried 2 h, cured at 150°C/1h, 250°C/1h, 310°C/1h. Dielectric constant measured by Keysight E4980A LCR meter at 25°C, 1 MHz, parallel-plate capacitor method.",
    "hierarchical_structure": "Amorphous structure implied by transparency; trifluoromethyl groups disrupt chain packing, prevent crystallization, and increase free volume.",
    "properties": {
      "eps": {
        "value": [
          2.68
        ],
        "unit": null
      }
    },
    "analysis_with_hierarchical_structure": {
      "descriptive_text": "The sample is a fluorinated polyimide copolymer synthesized from 4,4'-(3,3'-bis[trifluoromethyl]biphenyl-4,4'-diyl)bis(oxy)bis(3-[trifluoromethyl]aniline) and pyromellitic dianhydride (PMDA). It was prepared via a two-step polymerization in NMP to form a poly(amic acid) precursor, followed by chemical imidization and film casting from a 10 wt% DMAc solution. The films underwent a stepped thermal curing process at 150°C, 250°C, and 310°C to ensure complete imidization. The resulting material exhibits an amorphous structure where trifluoromethyl groups disrupt chain packing and increase free volume, with dielectric properties characterized at 25°C and 1 MHz using a parallel-plate capacitor method.",
      "reasoning_analysis": "Increasing Factors: The presence of polar carbonyl groups within the pyromellitic imide rings contributes to electronic and atomic polarizability, which inherently drives the eps upward. Additionally, any incomplete removal of the high-boiling point solvents (NMP or DMAc) during processing or moisture absorption due to environmental exposure could introduce high-permittivity species within the matrix, further increasing the measured eps. Decreasing Factors: The incorporation of multiple trifluoromethyl groups significantly reduces the dielectric constant due to the low electronic polarizability of fluorine atoms and the low dipole moment of C-F bonds compared to C-H bonds. Furthermore, the bulky nature of these substituents disrupts efficient chain packing, as noted in the hierarchical structure, leading to increased fractional free volume which reduces the density of polarizable units per unit volume according to the Clausius-Mossotti relation. The rigorous thermal curing history up to 310°C also promotes complete imidization and solvent removal, minimizing polar impurities. Dominant Factor: The strategic incorporation of fluorine and the resulting increase in free volume qualitatively dominate the dielectric behavior. While the imide backbone possesses intrinsic polarity, the low polarizability of the fluorinated side groups and the reduced material density caused by steric hindrance are the primary drivers designed to suppress the eps relative to non-fluorinated polyimides."
    },
    "analysis_without_hierarchical_structure": {
