Repository: hhtrick/HHT-code

# HHT training framework

This directory contains model training, embedding precomputation, inference, article-level baselines and the curated datasets. All commands below assume that the working directory is `train_code/`.

## 3. Datasets and fixed partitions

Each main dataset is a JSON array at `dataset/{property}/{property}.json`. Entries contain source metadata, `chemical_composition`, `processing_history`, `hierarchical_structure`, `properties`, and two generated-analysis objects. Targets are stored as `properties[property]["value"]`; source metadata and target values are not predictive input fields.

| Property | Train | Validation | Test | Total |
|---|---:|---:|---:|---:|

File: train_code/dataset/eps/eps.json (part 26 of 190)
[
      "descriptive_text": "The sample is a fluorinated polyimide copolymer synthesized via a two-step polymerization between 4,4'-(3,3'-bis[trifluoromethyl]biphenyl-4,4'-diyl)bis(oxy)bis(3-[trifluoromethyl]aniline) and pyromellitic dianhydride in N-methyl-2-pyrrolidone at ambient temperature to form a polyamic acid, followed by chemical imidization. Films were cast from a 10 wt% solution in dimethylacetamide and subjected to a sequential thermal curing process at 150°C, 250°C, and 310°C for one hour each to ensure complete imidization and solvent removal. The dielectric constant was subsequently characterized using a Keysight E4980A LCR meter at 25°C and 1 MHz via the parallel-plate capacitor method.",
      "reasoning_analysis": "Increasing Factors: The aromatic structures derived from pyromellitic dianhydride and the biphenyl diamine facilitate electronic polarization, while the polar carbonyl groups within the imide rings introduce dipole moments that can contribute to orientation polarization, inherently establishing a baseline dielectric response. Decreasing Factors: The incorporation of multiple trifluoromethyl groups significantly lowers the dielectric constant due to the low polarizability of fluorine atoms and the bulky nature of these substituents, which increases fractional free volume and reduces the density of polarizable units. Additionally, the high-temperature thermal curing history up to 310°C ensures the removal of residual polar solvents and moisture, preventing extrinsic elevation of the dielectric constant. Dominant Factor: The chemical modification via fluorination serves as the dominant factor; the low polarizability of the C-F bonds and the increased free volume induced by the bulky trifluoromethyl groups qualitatively override the polarizing effects of the aromatic imide backbone, driving the dielectric constant lower relative to non-fluorinated analogs."
    }
  },
  {
    "doi": null,
    "title": "Synthesis of Fluorinated Hollow MoS Nanospheres for Low Dielectric Constant PEEK Composites With Enhanced Thermal Stability",
    "year": 2025,
    "chemical_composition": {
      "repeat_unit_psmiles": null,
      "monomers": [],
      "additives": [
        {
          "name": "Fluorinated hollow MoS2 nanospheres",
          "type": "filler",
          "amount_value": 0.8,
          "amount_unit": "wt%"
        }
      ],
      "is_homopolymer": false
    },
    "processing_history": "F-hMoS2 blended with PEEK powder, homogenized using high-speed mixer, cold-pressed at 20 MPa for 1 h, then hot-pressed at 380°C under 5 MPa for 1 h, cooled naturally to room temperature. Dielectric constant measured by impedance spectroscopy (Tonghui TH2839) at 1 MHz, room temperature.",
    "hierarchical_structure": "Filler agglomerates become more discernible, heightened surface roughness.",
    "properties": {
      "eps": {
        "value": [
          3.02
        ],
        "unit": null
      }
    },
    "analysis_with_hierarchical_structure": {
      "descriptive_text": "The sample comprises a polyether ether ketone (PEEK) matrix composite incorporating 0.8 wt% fluorinated hollow MoS2 nanospheres as filler. Fabrication involved homogenizing the filler with PEEK powder via high-speed mixing, followed by cold-pressing at 20 MPa for 1 hour and hot-pressing at 380°C under 5 MPa for 1 hour, concluding with natural cooling to room temperature. Hierarchical analysis indicates the presence of discernible filler agglomerates and heightened surface roughness. Dielectric characterization was performed using impedance spectroscopy at 1 MHz under ambient conditions.",
      "reasoning_analysis": "Increasing Factors: The intrinsic electronic polarizability of the molybdenum disulfide core is typically higher than that of the organic PEEK matrix, which provides a driving force for elevated permittivity. Additionally, the observed filler agglomerates create heterogeneous interfaces that may enhance interfacial polarization (Maxwell-Wagner-Sillars effect), potentially contributing to a higher dielectric constant. Decreasing Factors: The fluorination of the nanospheres introduces low-polarizability C-F bonds, while the hollow architecture introduces air voids with near-unity permittivity, both significantly mitigating the filler's dielectric contribution. The low loading level (0.8 wt%) ensures the bulk properties remain dominated by the PEEK matrix. Furthermore, the natural cooling from the melt promotes crystallization in the PEEK matrix, restricting segmental dipole mobility and lowering permittivity, while surface roughness and agglomeration may introduce additional micro-voids. Dominant Factor: The dominant factor is the combination of the low filler loading and the specific architectural design of the filler (hollow and fluorinated), which suppresses the intrinsic high permittivity of the MoS2. Consequently, the dielectric behavior is primarily governed by the semi-crystalline PEEK matrix and the void content introduced by the processing and filler morphology, qualitatively limiting any significant increase in permittivity."
    },
    "analysis_without_hierarchical_structure": {
      "descriptive_text": "The sample comprises a polyetheretherketone (PEEK) matrix composite containing 0.8 wt% fluorinated hollow MoS2 nanospheres. Preparation involved blending the filler with PEEK powder via high-speed mixing, followed by cold-pressing at 20 MPa for 1 hour and hot-pressing at 380°C under 5 MPa for 1 hour, with natural cooling to room temperature. The dielectric constant was subsequently measured using impedance spectroscopy at 1 MHz and room temperature.",
      "reasoning_analysis": "Increasing Factors: The incorporation of inorganic MoS2 nanospheres introduces interfaces that can facilitate Maxwell-Wagner-Sillars interfacial polarization, potentially driving the dielectric constant higher. Additionally, the hot-pressing processing history at 380°C ensures thorough melting and consolidation of the PEEK matrix, reducing macro-voids and increasing material density, which generally contributes to a higher permittivity compared to a porous structure. Decreasing Factors: The fluorination of the MoS2 nanospheres introduces C-F bonds with low electronic polarizability, inherently lowering the permittivity of the filler phase. Furthermore, the hollow architecture of the nanospheres encapsulates air or vacuum, which has a significantly lower dielectric constant than the solid material, thereby reducing the effective permittivity of the additive. The low filler loading of 0.8 wt% also ensures the bulk properties remain heavily influenced by the relatively low-permittivity PEEK matrix. Dominant Factor: While the inorganic nature of the filler and consolidation processing suggest a potential increase, the extremely low filler loading ensures the PEEK matrix properties dictate the baseline permittivity; however, regarding the additive influence, the hollow architecture and fluorination dominate over the inherent polarizability of the MoS2 core, effectively mitigating the typical rise in dielectric constant expected from inorganic filler incorporation."
    }
  },
  {
    "doi": "10.1016/j.polymer.2011.01.050",
    "title": "Materials with tunable low-k dielectric constant derived from functionalized octahedral silsesquioxanes and spherosilicates",
    "year": 2011,
    "chemical_composition": {
      "repeat_unit_psmiles": null,
      "monomers": [
        {
          "name": "Octahydridosilsesquioxane",
          "smiles": "O1[SiH]2O[SiH]3O[SiH]4O[SiH]1O[SiH]2O[SiH]3O[SiH]4",
          "ratio_value": 1,
          "ratio_unit": "molar equiv"
        },
        {
          "name": "Vinyldimethylethoxysilane",
          "smiles": "C=C[Si](C)(C)OCC",
          "ratio_value": 8,
          "ratio_unit": "molar equiv"
        }
      ],
      "additives": [],
      "is_homopolymer": false
    },
    "processing_history": "Hydrosilylation of HSQ with vinyldimethylethoxysilane (120 °C, Pt/C), followed by hydrolytic condensation (TFA, H2O, EtOH/Toluene). Spin-coated at 1000 rpm for 30 s. Dried at 120 °C for 2 h, cured at 250 °C for 4 h under vacuum. Dielectric constant measured by capacitance measurement using a HP6284A precision LCR-meter.",
    "hierarchical_structure": "Si8O12 cubes connected with an outer shell of a loose siloxane network. Interior pores of ∼0.3 nm diameter.",
    "properties": {
      "eps": {
        "value": [
          2.4
        ],
        "unit": null
      }
    },
    "analysis_with_hierarchical_structure": {
      "descriptive_text": "The sample comprises a hybrid organosilicon system synthesized through the hydrosilylation of Octahydridosilsesquioxane with Vinyldimethylethoxysilane in a 1:8 molar ratio using a Pt/C catalyst at 120 °C. Subsequent hydrolytic condensation was performed using trifluoroacetic acid, water, and an ethanol/toluene mixture, after which the material was spin-coated at 1000 rpm for 30 s. The film underwent drying at 120 °C for 2 h and curing at 250 °C for 4 h under vacuum, resulting in a structure of Si8O12 cubes connected by a loose siloxane network with interior pores of approximately 0.3 nm diameter, where the dielectric constant was measured via capacitance using a precision LCR-meter.",
      "reasoning_analysis": "Increasing Factors: The siloxane backbone contains polar Si-O bonds that contribute to electronic and atomic polarization, inherently raising the eps compared to non-polar hydrocarbon chains. Additionally, incomplete condensation during the hydrolytic processing could leave residual silanol groups, introducing strong permanent dipoles that would increase the eps. Decreasing Factors: The hierarchical structure features interior pores of ~0.3 nm diameter, introducing nanoscale voids that lower the effective density and polarizability of the material, significantly reducing the eps. The incorporation of non-polar methyl groups from the vinyldimethylethoxysilane precursor reduces overall polarizability, and the high-temperature vacuum curing removes polar solvent residues and moisture, minimizing extrinsic dipolar contributions. Dominant Factor: The presence of intrinsic nanoporosity within the rigid silsesquioxane framework qualitatively dominates the dielectric behavior, driving the eps to lower values typical of porous low-k materials despite the polarity of the siloxane bonds."
    },
    "analysis_without_hierarchical_structure": {
      "descriptive_text": "The polymer sample is a hybrid organosilsesquioxane material synthesized through the hydrosilylation of Octahydridosilsesquioxane with Vinyldimethylethoxysilane using a Pt/C catalyst at 120 °C, followed by hydrolytic condensation mediated by trifluoroacetic acid, water, and an ethanol/toluene solvent system. The resulting precursor was fabricated into thin films via spin-coating at 1000 rpm for 30 seconds, subsequently dried at 120 °C for 2 hours, and thermally cured at 250 °C for 4 hours under vacuum to finalize the network structure. The dielectric constant was subsequently characterized using capacitance measurements with a precision LCR-meter.",
      "reasoning_analysis": "Increasing Factors: The formation of a condensed inorganic-organic hybrid network involving siloxane (Si-O-Si) linkages introduces higher electronic polarizability compared to purely aliphatic hydrocarbon systems, which inherently elevates the eps. Furthermore, the spin-coating process typically yields dense films, and without the addition of explicit porogens, the reduced free volume relative to highly porous aerogels contributes to a higher dielectric constant. Decreasing Factors: The chemical composition includes Vinyldimethylethoxysilane, which introduces non-polar methyl groups that possess low electronic polarizability, thereby reducing the eps. The processing history involves a rigorous thermal cure at 250 °C under vacuum, which is critical for evaporating residual polar solvents and converting highly polar silanol (Si-OH) groups into less polar siloxane bonds, significantly diminishing orientational polarization. Additionally, the bulky cage structure of the Octahydridosilsesquioxane monomer introduces intrinsic nanoscale free volume, which lowers the material density and further depresses the eps. Dominant Factor: The dominant influence on the eps arises from the synergy between the intrinsic free volume provided by the rigid HSQ cage architecture and the high-temperature vacuum curing process. While the siloxane backbone contributes some polarizability, the elimination of highly polar silanol intermediates and solvents combined with the low-polarizability methyl functionalization and cage-induced free volume qualitatively drives the dielectric constant to lower values compared to dense silica or uncured hybrid precursors."
    }
  },
  {
    "doi": "10.1002/app.51972",
    "title": "Synthesis and characterization of high fluorine-containing polyimides with low-dielectric constant",
    "year": 2022,
    "chemical_composition": {
      "repeat_unit_psmiles": null,
      "monomers": [
        {
          "name": "4,4'-(3,3'-bis[trifluoromethyl]biphenyl-4,4'-diyl)bis(oxy)bis(3-[trifluoromethyl]aniline)",
          "smiles": null,
          "ratio_value": null,
          "ratio_unit": null
        },
        {
          "name": "3,3',4,4'-Biphenyltetracarboxylic dianhydride",
          "smiles": "O=C1OC(=O)c2cc(ccc2C1=O)c3ccc4C(=O)OC(=O)c4c3",
          "ratio_value": null,
          "ratio_unit": null
        }
      ],
      "additives": [],
      "is_homopolymer": false
    },
    "processing_history": "Synthesized by two-step polymerization of 12FDA with BPDA in NMP at ambient temperature to form PAA, followed by chemical imidization. Films cast from 10 wt% DMAc solution, dried 2 h, cured at 150°C/1h, 250°C/1h, 310°C/1h. Dielectric constant measured by Keysight E4980A LCR meter at 25°C, 1 MHz, parallel-plate capacitor method.",
    "hierarchical_structure": "Amorphous structure implied by transparency; trifluoromethyl groups disrupt chain packing, prevent crystallization, and increase free volume.",
    "properties": {
      "eps": {
        "value": [
          2.65
        ],
        "unit": null
      }
    },
    "analysis_with_hierarchical_structure": {
      "descriptive_text": "The sample is a fluorinated polyimide film synthesized via the two-step polymerization of 4,4'-(3,3'-bis[trifluoromethyl]biphenyl-4,4'-diyl)bis(oxy)bis(3-[trifluoromethyl]aniline) and 3,3',4,4'-biphenyltetracarboxylic dianhydride (BPDA) in N-methyl-2-pyrrolidone (NMP) to form a polyamic acid precursor, followed by chemical imidization. The resulting polymer was cast from a 10 wt% dimethylacetamide (DMAc) solution and subjected to a sequential thermal curing schedule at 150°C, 250°C, and 310°C to ensure complete imidization and solvent removal. The resulting films exhibit an amorphous structure, attributed to the presence of bulky trifluoromethyl groups which disrupt chain packing and prevent crystallization, and the dielectric constant was characterized using a parallel-plate capacitor method with an LCR meter at 25°C and 1 MHz.",
      "reasoning_analysis": "Increasing Factors: The presence of polar imide linkages containing carbonyl groups introduces dipolar polarization mechanisms that inherently contribute to a higher dielectric constant. Additionally, the conjugated biphenyl structure from the BPDA monomer increases electronic polarizability compared to aliphatic counterparts. If the thermal curing history did not completely eliminate residual high-boiling solvents like DMAc or NMP, or absorbed moisture, these highly polar species would significantly elevate the dielectric constant. Decreasing Factors: The incorporation of multiple trifluoromethyl (-CF3) groups is the primary driver for reducing the dielectric constant, as fluorine possesses low molar refraction and high electronegativity, minimizing electronic polarizability. Furthermore, the hierarchical structure indicates that these bulky side groups disrupt chain packing and increase free volume; according to the Clausius-Mossotti equation, this reduced material density directly lowers the dielectric constant. The rigid backbone also restricts segmental motion, limiting dipolar orientation polarization at the measurement frequency of 1 MHz. Dominant Factor: The synergistic effect of fluorination and increased free volume qualitatively dominates the dielectric behavior. While the imide groups introduce polarity, the low polarizability of the C-F bonds and the significant reduction in density caused by the disrupted packing of the trifluoromethyl groups are designed to outweigh the intrinsic polarity of the polymer backbone, resulting in a net reduction of the dielectric constant relative to non-fluorinated polyimides."
    },
    "analysis_without_hierarchical_structure": {
      "descriptive_text": "The sample is a fluorinated polyimide copolymer synthesized from 4,4'-(3,3'-bis[trifluoromethyl]biphenyl-4,4'-diyl)bis(oxy)bis(3-[trifluoromethyl]aniline) and 3,3',4,4'-Biphenyltetracarboxylic dianhydride. It was prepared via a two-step polymerization in NMP at ambient temperature to form a polyamic acid precursor, followed by chemical imidization. Films were cast from a 10 wt% DMAc solution, dried for 2 hours, and subjected to a stepped thermal curing process at 150°C, 250°C, and 310°C for one hour each. The dielectric constant was subsequently measured using a Keysight E4980A LCR meter at 25°C and 1 MHz employing the parallel-plate capacitor method.",
      "reasoning_analysis": "Increasing Factors: The presence of the 3,3',4,4'-Biphenyltetracarboxylic dianhydride (BPDA) moiety introduces a rigid, planar structure that can promote efficient chain packing and density, potentially increasing the number of polarizable imide groups per unit volume. Additionally, the intrinsic polarity of the imide rings formed during chemical imidization contributes to orientational polarizability, which inherently drives the eps upward. Decreasing Factors: The diamine monomer incorporates multiple trifluoromethyl (-CF3) groups, which possess low electronic polarizability and act as bulky side groups that increase fractional free volume by disrupting chain stacking, significantly driving the eps down. Furthermore, the processing history involves a rigorous stepped thermal curing up to 310°C, which ensures complete imidization and eliminates residual polar solvents like NMP and DMAc that would otherwise elevate the dielectric constant. Dominant Factor: The structural modification via fluorination is the dominant factor; the low polarizability of the C-F bonds and the increased free volume induced by the bulky -CF3 groups qualitatively outweigh the polar contributions of the imide backbone, while the high-temperature curing secures this low dielectric behavior by removing extrinsic polar contaminants."
    }
  },
  {
    "doi": "10.1016/j.polymer.2011.01.050",
    "title": "Materials with tunable low-k dielectric constant derived from functionalized octahedral silsesquioxanes and spherosilicates",
    "year": 2011,
    "chemical_composition": {
      "repeat_unit_psmiles": null,
      "monomers": [
        {
          "name": "Octahydridosilsesquioxane",
          "smiles": "O1[SiH]2O[SiH]3O[SiH]4O[SiH]1O[SiH]2O[SiH]3O[SiH]4",
          "ratio_value": 1,
          "ratio_unit": "molar equiv"
        },
        {
          "name": "Vinylmethyldiethoxysilane",
          "smiles": "C=C[Si](C)(OCC)OCC",
          "ratio_value": 8,
          "ratio_unit": "molar equiv"
        }
      ],
      "additives": [],
      "is_homopolymer": false
    },
    "processing_history": "Hydrosilylation of HSQ with vinylmethyldiethoxysilane (120 °C, Pt/C), followed by hydrolytic condensation (TFA, H2O, EtOH/Toluene). Spin-coated at 1000 rpm for 30 s. Dried at 120 °C for 2 h, cured at 250 °C for 4 h under vacuum. Dielectric constant measured by capacitance measurement using a HP6284A precision LCR-meter.",
    "hierarchical_structure": "Si8O12 cubes connected with an outer shell of a loose siloxane network. Interior pores of ∼0.3 nm diameter.",
    "properties": {
      "eps": {
        "value": [
          2.6
        ],
        "unit": null
      }
    },
    "analysis_with_hierarchical_structure": {
      "descriptive_text": "The sample comprises a hybrid organic-inorganic network synthesized via the hydrosilylation of Octahydridosilsesquioxane (HSQ) with Vinylmethyldiethoxysilane in a 1:8 molar equivalent ratio using a Pt/C catalyst at 120 °C. Following hydrolytic condensation mediated by trifluoroacetic acid, water, and an ethanol/toluene solvent system, the material was spin-coated at 1000 rpm, dried at 120 °C, and cured at 250 °C for 4 hours under vacuum. The resulting hierarchical structure features Si8O12 cubes interconnected by a loose siloxane network shell with interior pores of approximately 0.3 nm diameter, and the dielectric constant was characterized via capacitance measurement using a precision LCR-meter.",
      "reasoning_analysis": "Increasing Factors: The siloxane backbone (Si-O-Si) exhibits inherent atomic polarizability, and the organic methyl and vinyl substituents contribute electronic polarizability, establishing a baseline dielectric response higher than that of vacuum. Additionally, the thermal curing at 250 °C promotes network condensation and densification, which increases the number density of polarizable units per unit volume, potentially driving the eps upward relative to a less cured state. Decreasing Factors: The hierarchical structure incorporates interior pores of ~0.3 nm diameter within the Si8O12 cubes, and since air or vacuum within these voids has a dielectric constant near unity, this free volume significantly lowers the effective eps according to effective medium theories. Furthermore, the inclusion of hydrophobic methyl groups reduces overall network polarity compared to hydroxyl-terminated silicates, and the vacuum curing process minimizes the absorption of high-dielectric moisture or retention of polar residual solvents. Dominant Factor: The intrinsic nanoporosity associated with the Si8O12 cage structure and the loose siloxane network is the dominant factor governing the dielectric behavior. While the chemical composition provides a finite polarizability, the introduction of substantial free volume through the 0.3 nm pores qualitatively overrides the density effects of the solid matrix, driving the overall eps significantly lower than that of non-porous organosilicate materials."
    },
    "analysis_without_hierarchical_structure": {
      "descriptive_text": "The sample is a hybrid silsesquioxane-based network synthesized from Octahydridosilsesquioxane and Vinylmethyldiethoxysilane precursors in a 1:8 molar equivalent ratio. The material preparation involved hydrosilylation at 120 °C using a Pt/C catalyst, followed by hydrolytic condensation mediated by trifluoroacetic acid and water in an ethanol/toluene solvent system. Thin films were fabricated via spin-coating at 1000 rpm for 30 seconds, subsequently dried at 120 °C for 2 hours, and finally cured at 250 °C for 4 hours under vacuum to ensure complete crosslinking and solvent removal. The dielectric constant was characterized using capacitance measurements with a precision LCR-meter.",
      "reasoning_analysis": "Increasing Factors: The high-temperature curing process promotes extensive crosslinking and network densification, which increases the number of polarizable bonds per unit volume, potentially driving the eps higher. Additionally, any incomplete condensation reactions leaving residual polar ethoxy groups or hydroxyl termini would introduce dipolar polarization mechanisms that increase the dielectric constant. Decreasing Factors: The intrinsic chemical structure relies on silicon-oxygen and silicon-carbon bonds, which possess low electronic polarizability compared to traditional inorganic oxides, inherently limiting the eps. The rigorous thermal treatment at 250 °C under vacuum is critical for eliminating high-permittivity volatiles such as water and residual organic solvents, significantly reducing orientational polarization. Furthermore, the incorporation of organic vinyl groups and the spin-coating process may introduce nanoscale free volume or porosity, effectively lowering the overall dielectric constant. Dominant Factor: The intrinsically low polarizability of the silsesquioxane framework combined with the aggressive vacuum curing protocol serves as the dominant factor. This processing history ensures the removal of high-dielectric impurities and stabilizes the low-k structure, qualitatively driving the eps towards lower values characteristic of advanced interlayer dielectrics."
    }
  },
  {
    "doi": null,
    "title": "Synthesis of Fluorinated Hollow MoS Nanospheres for Low Dielectric Constant PEEK Composites With Enhanced Thermal Stability",
    "year": 2025,
    "chemical_composition": {
      "repeat_unit_psmiles": null,
      "monomers": [],
      "additives": [
        {
          "name": "Fluorinated hollow MoS2 nanospheres",
          "type": "filler",
          "amount_value": 1.0,
          "amount_unit": "wt%"
        }
      ],
      "is_homopolymer": false
    },
    "processing_history": "F-hMoS2 blended with PEEK powder, homogenized using high-speed mixer, cold-pressed at 20 MPa for 1 h, then hot-pressed at 380°C under 5 MPa for 1 h, cooled naturally to room temperature. Dielectric constant measured by impedance spectroscopy (Tonghui TH2839) at 1 MHz, room temperature.",
    "hierarchical_structure": "Significant agglomeration and particles of F-hMoS2 observed, uneven fracture surfaces and microcracks.",
    "properties": {
      "eps": {
        "value": [
          3.15
        ],
        "unit": null
      }
    },
    "analysis_with_hierarchical_structure": {
      "descriptive_text": "The sample comprises a polyether ether ketone (PEEK) matrix composite incorporated with 1.0 wt% fluorinated hollow MoS2 nanospheres. Fabrication involved blending the filler with PEEK powder via high-speed mixing, followed by cold-pressing at 20 MPa for 1 hour and hot-pressing at 380°C under 5 MPa for 1 hour, with subsequent natural cooling to room temperature. Hierarchical analysis indicates significant agglomeration of the F-hMoS2 particles, accompanied by uneven fracture surfaces and microcracks. The dielectric constant was characterized using impedance spectroscopy at 1 MHz under ambient conditions.",
      "reasoning_analysis": "Increasing Factors: The incorporation of MoS2, an inorganic transition metal dichalcogenide, introduces regions of higher electronic polarizability compared to the organic PEEK matrix. Additionally, the observed significant agglomeration of filler particles creates large heterogeneous interfaces that can enhance interfacial (Maxwell-Wagner-Sillars) polarization, potentially driving the dielectric constant upward. Decreasing Factors: The hollow architecture of the nanospheres encapsulates air voids within the filler phase, which possess a significantly lower permittivity than solid material. Furthermore, the fluorination of the filler surface reduces polarizability due to the strong electronegativity of fluorine. Critically, the processing history notes the presence of microcracks and uneven fracture surfaces, indicating macroscopic voids that lower the effective bulk permittivity, while the low filler loading of 1.0 wt% limits the volumetric contribution of the higher-permittivity phase. Dominant Factor: While the inorganic core offers higher intrinsic polarizability, the dominant influence arises from the low filler loading combined with the substantial volume fraction of low-permittivity air introduced by both the hollow sphere architecture and the processing-induced microcracks. These void-rich features qualitatively suppress the dielectric constant, preventing significant enhancement relative to the pristine polymer matrix."
    },
    "analysis_without_hierarchical_structure": {
      "descriptive_text": "The sample comprises a poly(ether ether ketone) (PEEK) matrix composite incorporated with 1.0 wt% fluorinated hollow MoS2 nanospheres. Preparation involved blending the filler with PEEK powder using a high-speed mixer, followed by cold-pressing at 20 MPa for 1 h and hot-pressing at 380°C under 5 MPa for 1 h, with natural cooling to room temperature. Dielectric characterization was performed via impedance spectroscopy at 1 MHz under ambient conditions.",
      "reasoning_analysis": "Increasing Factors: The incorporation of inorganic MoS2 nanospheres introduces regions of higher electronic polarizability compared to the organic PEEK matrix, intrinsically driving the dielectric constant upward. Additionally, the heterogeneous interface between the filler and the matrix facilitates Maxwell-Wagner-Sillars interfacial polarization, which contributes to an increase in permittivity, particularly at lower frequencies but still relevant at 1 MHz. Decreasing Factors: The hollow structure of the nanospheres introduces air voids (ε ≈ 1) within the filler phase, effectively lowering the average permittivity of the dispersed phase compared to solid MoS2. Furthermore, the fluorination of the filler surface reduces surface polarity and dipole interactions, while the natural cooling processing history promotes crystallinity in the PEEK matrix, restricting segmental mobility and reducing dipole orientation capability. Dominant Factor: While the hollow architecture and matrix crystallinity act to suppress the dielectric constant, the introduction of the inorganic filler phase inherently establishes new interfacial regions with higher polarizability than the bulk polymer; therefore, the interfacial polarization and intrinsic filler permittivity qualitatively dominate the behavior, typically resulting in a net increase in eps relative to the neat PEEK matrix despite the low-k modifications."
    }
  },
  {
    "doi": null,
    "title": "Breath figure-derived porous fluorinecontaining poly(ether sulfone) membranes with low dielectric constant",
    "year": 2021,
    "chemical_composition": {
      "repeat_unit_psmiles": null,
      "monomers": [
        {
          "name": "4,4'-difluorodiphenyl sulfone",
          "smiles": "Fc1ccc(S(=O)(=O)c2ccc(F)cc2)cc1",
          "ratio_value": null,
          "ratio_unit": null
        },
        {
          "name": "4,4'-dihydroxydiphenyl sulfone",
          "smiles": "Oc1ccc(S(=O)(=O)c2ccc(O)cc2)cc1",
          "ratio_value": null,
          "ratio_unit": null
        },
        {
          "name": "3-methoxyphenylhydroquinone",
          "smiles": "COc1cccc(c1)c2ccc(O)cc2O",
          "ratio_value": null,
          "ratio_unit": null
        },
        {
          "name": "Perfluorononene",
          "smiles": "FC(F)=C(F)C(F)(F)C(F)(F)C(F)(F)C(F)(F)C(F)(F)C(F)(F)F",
          "ratio_value": null,
          "ratio_unit": null
        }
      ],
      "additives": [],
      "is_homopolymer": false
    },
    "processing_history": "Sample 4/8-FPES. Solution casting from DMF, dried at 60, 80, 100, 160 °C successively for 12 h. Membrane coated with silver through vacuum evaporation method. Dielectric constant measured by Hewlett-Packard 4285A at 10 kHz, room temperature.",
    "hierarchical_structure": "Dense membrane.",
    "properties": {
      "eps": {
        "value": [
          2.6
        ],
        "unit": null
      }
    },
    "analysis_with_hierarchical_structure": {
      "descriptive_text": "The sample, designated as 4/8-FPES, is a copolymer synthesized from 4,4'-difluorodiphenyl sulfone, 4,4'-dihydroxydiphenyl sulfone, 3-methoxyphenylhydroquinone, and perfluorononene monomers. It was processed into a dense membrane via solution casting from dimethylformamide, followed by a successive stepwise drying protocol at 60, 80, 100, and 160 °C for 12 hours at each temperature to ensure solvent removal. For electrical characterization, the membrane surfaces were coated with silver electrodes using a vacuum evaporation method, and the dielectric constant was subsequently measured at 10 kHz and room temperature using a Hewlett-Packard 4285A impedance analyzer.",
      "reasoning_analysis": "Increasing Factors: The presence of highly polar sulfone linkages within the polymer backbone, along with hydroxyl and methoxy functional groups from the dihydroxydiphenyl sulfone and methoxyphenylhydroquinone monomers, introduces significant dipole moments that enhance orientational polarization, thereby driving the dielectric constant upward. Additionally, the formation of a dense membrane structure minimizes air voids, ensuring the measured value reflects the bulk material polarization rather than a reduced effective medium. Decreasing Factors: The incorporation of fluorine atoms via 4,4'-difluorodiphenyl sulfone and perfluorononene introduces C-F bonds characterized by low electronic polarizability, typically resulting in a lower dielectric constant compared to hydrocarbon analogues. The bulky perfluorinated chains may also increase fractional free volume, reducing the density of polarizable units per unit volume. Furthermore, the rigorous stepwise thermal drying up to 160 °C effectively removes residual dimethylformamide, a highly polar solvent, preventing solvent-induced plasticization or parasitic polarization that would artificially inflate the dielectric constant. Dominant Factor: While the polar sulfone and hydroxyl groups inherently promote a higher dielectric response, the strategic incorporation of fluorinated monomers and perfluoroalkyl chains is specifically designed to reduce polarizability and increase free volume. Consequently, the fluorination effect combined with the complete removal of polar residual solvent during the high-temperature processing history likely dominates, resulting in a dielectric constant that is suppressed relative to non-fluorinated poly(ether sulfone) standards, stabilized by the dense membrane morphology."
    },
    "analysis_without_hierarchical_structure": {
      "descriptive_text": "The sample, designated as 4/8-FPES, is a copolymer derived from 4,4'-difluorodiphenyl sulfone, 4,4'-dihydroxydiphenyl sulfone, 3-methoxyphenylhydroquinone, and perfluorononene monomers. The material was fabricated via solution casting from dimethylformamide, followed by a sequential drying process at 60, 80, 100, and 160 °C for 12 hours at each stage. For electrical characterization, the resulting membrane was coated with silver electrodes using a vacuum evaporation method, and the dielectric constant was measured at 10 kHz and room temperature using a Hewlett-Packard 4285A analyzer.",
      "reasoning_analysis": "Increasing Factors: The presence of highly polar sulfone linkages within the polymer backbone and the methoxy substituents on the hydroquinone unit introduce significant dipole moments that enhance orientational polarization, thereby driving the dielectric constant upward. Additionally, the use of dimethylformamide, a highly polar solvent, poses a risk where any residual solvent molecules trapped within the matrix could act as high-permittivity impurities, further increasing the measured value. Decreasing Factors: The incorporation of fluorine atoms via 4,4'-difluorodiphenyl sulfone and perfluorononene monomers is a critical factor driving the dielectric constant down, as fluorine exhibits low electronic polarizability and increases free volume within the polymer matrix. Furthermore, the rigorous stepwise thermal drying protocol up to 160 °C is designed to minimize residual polar solvent content, mitigating the polarization effects that would otherwise increase permittivity. Dominant Factor: The dominant factor is the chemical modification via fluorination. While the sulfone groups inherently possess high polarity, the specific inclusion of perfluorononene and fluorinated sulfone monomers is typically engineered to disrupt chain packing and reduce electronic polarizability, qualitatively dominating the dielectric response to achieve a lower permittivity compared to non-fluorinated poly(ether sulfone) analogs, provided the drying process effectively eliminates high-permittivity solvent residues."
    }
  },
  {
    "doi": "10.1016/j.polymer.2011.01.050",
    "title": "Materials with tunable low-k dielectric constant derived from functionalized octahedral silsesquioxanes and spherosilicates",
    "year": 2011,
    "chemical_composition": {
      "repeat_unit_psmiles": null,
      "monomers": [
        {
          "name": "Octahydridosilsesquioxane",
          "smiles": "O1[SiH]2O[SiH]3O[SiH]4O[SiH]1O[SiH]2O[SiH]3O[SiH]4",
          "ratio_value": 1,
          "ratio_unit": "molar equiv"
        },
        {
          "name": "Vinyltriethoxysilane",
          "smiles": "C=C[Si](OCC)(OCC)OCC",
          "ratio_value": 8,
          "ratio_unit": "molar equiv"
        }
      ],
      "additives": [],
      "is_homopolymer": false
    },
    "processing_history": "Hydrosilylation of HSQ with vinyltriethoxysilane (120 °C, Pt/C), followed by hydrolytic condensation (TFA, H2O, EtOH/Toluene). Spin-coated at 1000 rpm for 30 s. Dried at 120 °C for 2 h, cured at 250 °C for 4 h under vacuum. Dielectric constant measured by capacitance measurement using a HP6284A precision LCR-meter.",
    "hierarchical_structure": "Si8O12 cubes connected with an outer shell of a loose siloxane network. Interior pores of ∼0.3 nm diameter.",
    "properties": {
      "eps": {
        "value": [
          3.0
        ],
        "unit": null
      }
    },
    "analysis_with_hierarchical_structure": {
      "descriptive_text": "The sample comprises a hybrid organosilicon material synthesized through the hydrosilylation of Octahydridosilsesquioxane with Vinyltriethoxysilane in a 1:8 molar equivalent ratio utilizing a Pt/C catalyst. Following the initial reaction, the precursor underwent hydrolytic condensation in the presence of trifluoroacetic acid, water, and an EtOH/Toluene solvent system, was spin-coated at 1000 rpm for 30 seconds, and subjected to a thermal profile involving drying at 120 °C and curing at 250 °C for 4 hours under vacuum. The resulting hierarchical architecture features Si8O12 cubic cages interconnected by an outer shell of a loose siloxane network containing interior pores with a diameter of approximately 0.3 nm, with the dielectric constant characterized via capacitance measurement using a precision LCR-meter.",
