Repository: hhtrick/HHT-code

# HHT training framework

This directory contains model training, embedding precomputation, inference, article-level baselines and the curated datasets. All commands below assume that the working directory is `train_code/`.

## 3. Datasets and fixed partitions

Each main dataset is a JSON array at `dataset/{property}/{property}.json`. Entries contain source metadata, `chemical_composition`, `processing_history`, `hierarchical_structure`, `properties`, and two generated-analysis objects. Targets are stored as `properties[property]["value"]`; source metadata and target values are not predictive input fields.

| Property | Train | Validation | Test | Total |
|---|---:|---:|---:|---:|

File: train_code/dataset/eps/eps.json (part 27 of 190)
[
      "reasoning_analysis": "Increasing Factors: The formation of a continuous siloxane network connecting the cubic cages creates a dense inorganic-organic backbone with a baseline permittivity inherently higher than that of vacuum or air. Additionally, any incomplete hydrolytic condensation during processing could leave residual hydroxyl or ethoxy groups, which introduce polar dipoles capable of orienting in an electric field, thereby increasing the eps. Decreasing Factors: The explicit presence of interior pores with a diameter of approximately 0.3 nm within the Si8O12 cages introduces nanoscale voids with a dielectric constant near unity, which significantly reduces the effective medium permittivity according to effective medium theory. Furthermore, the rigorous thermal curing at 250 °C under vacuum facilitates the removal of residual solvents and moisture, eliminating extrinsic polar contributions, while the low electronic polarizability of the Si-O and Si-C bonds in the hybrid framework inherently limits dipolar relaxation. Dominant Factor: The intrinsic nanoporosity embedded within the rigid Si8O12 cage structure qualitatively dominates the dielectric behavior. While the siloxane network provides structural connectivity, the volume fraction of air-filled voids within the cages and the free volume associated with the bulky cage geometry override the polarizability of the backbone, driving the overall eps toward lower values characteristic of porous low-k dielectric systems."
    },
    "analysis_without_hierarchical_structure": {
      "descriptive_text": "The polymer sample is a hybrid silsesquioxane-based network synthesized from Octahydridosilsesquioxane and Vinyltriethoxysilane with a molar equivalence ratio of 1 to 8. The synthesis involved hydrosilylation catalyzed by Pt/C at 120 °C, followed by hydrolytic condensation in a trifluoroacetic acid, water, and ethanol/toluene mixture. Films were fabricated via spin-coating at 1000 rpm for 30 seconds, subsequently dried at 120 °C for 2 hours, and finally cured at 250 °C for 4 hours under vacuum. The dielectric constant was determined through capacitance measurements utilizing a precision LCR-meter.",
      "reasoning_analysis": "Increasing Factors: The hydrolytic condensation process forms a dense siloxane network, and the high-temperature curing promotes further crosslinking which increases the material density and electronic polarizability per unit volume. Additionally, any residual polar functional groups, such as uncondensed silanols or trifluoroacetate species from the catalytic process, would contribute to orientational polarization, driving the dielectric constant upward. Decreasing Factors: The inherent chemical structure based on hydridosilsesquioxane cages exhibits low electronic polarizability compared to conventional organic polymers. Crucially, the processing history involves extensive thermal treatment under vacuum at 250 °C, which facilitates the removal of polar solvents, water, and volatile reaction byproducts, thereby minimizing dipolar contributions. Furthermore, the rigid cage architecture may introduce nanoscale free volume during spin-coating and curing, effectively lowering the overall permittivity. Dominant Factor: The dominant influence arises from the combination of the low-polarizability inorganic-organic hybrid backbone and the aggressive vacuum curing protocol. While crosslinking increases density, the elimination of highly polar volatile species and the intrinsic nature of the silsesquioxane framework qualitatively drive the dielectric constant towards lower values relative to polar organic dielectrics."
    }
  },
  {
    "doi": "10.1016/j.polymer.2011.01.050",
    "title": "Materials with tunable low-k dielectric constant derived from functionalized octahedral silsesquioxanes and spherosilicates",
    "year": 2011,
    "chemical_composition": {
      "repeat_unit_psmiles": null,
      "monomers": [
        {
          "name": "Octahydridosilsesquioxane",
          "smiles": "O1[SiH]2O[SiH]3O[SiH]4O[SiH]1O[SiH]2O[SiH]3O[SiH]4",
          "ratio_value": 1,
          "ratio_unit": "molar equiv"
        },
        {
          "name": "Vinyltriethoxysilane",
          "smiles": "C=C[Si](OCC)(OCC)OCC",
          "ratio_value": 8,
          "ratio_unit": "molar equiv"
        }
      ],
      "additives": [
        {
          "name": "Tetradecane",
          "type": "porogen",
          "amount_value": 10,
          "amount_unit": "wt%"
        }
      ],
      "is_homopolymer": false
    },
    "processing_history": "Hydrosilylation of HSQ with vinyltriethoxysilane (120 °C, Pt/C), followed by hydrolytic condensation (TFA, H2O, EtOH/Toluene). 10 wt% Tetradecane added prior to spin-coating. Spin-coated at 1000 rpm for 30 s. Dried at 120 °C for 2 h, cured at 250 °C for 4 h under vacuum. Dielectric constant measured by capacitance measurement using a HP6284A precision LCR-meter.",
    "hierarchical_structure": "Si8O12 cubes connected with an outer shell of a loose siloxane network. Interior pores of ∼0.3 nm diameter. Subtractive porosity generated by porogen removal.",
    "properties": {
      "eps": {
        "value": [
          1.9
        ],
        "unit": null
      }
    },
    "analysis_with_hierarchical_structure": {
      "descriptive_text": "The material consists of a hybrid organic-inorganic network derived from the hydrosilylation of Octahydridosilsesquioxane (HSQ) with Vinyltriethoxysilane (VTES) in a 1:8 molar equivalent ratio, incorporating 10 wt% Tetradecane as a sacrificial porogen. Synthesis involved Pt/C catalysis at 120 °C followed by hydrolytic condensation in an EtOH/Toluene mixture with trifluoroacetic acid and water, after which the solution was spin-coated at 1000 rpm for 30 s. The resulting films were dried at 120 °C for 2 h and subsequently cured at 250 °C for 4 h under vacuum to induce subtractive porosity via porogen removal. Hierarchical characterization reveals Si8O12 cubes interconnected by a loose siloxane network containing interior pores of approximately 0.3 nm diameter, with the dielectric constant determined by capacitance measurement using a precision LCR-meter.",
      "reasoning_analysis": "Increasing Factors: The siloxane backbone formed during hydrolytic condensation possesses inherent dipolar characteristics due to the electronegativity difference between silicon and oxygen, establishing a baseline permittivity higher than non-polar hydrocarbons. Additionally, incomplete condensation during the acidic hydrolytic step could leave residual silanol (Si-OH) groups, which are highly polar and would contribute to increased permittivity if not fully consumed during curing. Decreasing Factors: The primary mechanism for reducing permittivity in this system is the introduction of porosity; the 10 wt% Tetradecane porogen is removed during the 250 °C vacuum cure, creating voids with a dielectric constant near unity that lower the effective medium permittivity. Furthermore, the bulky Si8O12 cage structures intrinsically inhibit dense chain packing, generating interior pores of ~0.3 nm and increasing free volume, which reduces the number of polarizable units per unit volume. The high-temperature curing process also drives off volatile polar solvents and completes the condensation reaction, minimizing the concentration of high-dipole moment species within the final network. Dominant Factor: The architectural design focusing on porosity generation qualitatively dominates the dielectric behavior. While the siloxane network provides structural integrity, the combination of intrinsic nanoporosity from the HSQ cages and the extrinsic subtractive porosity from the tetradecane porogen drastically reduces the material density and overall polarizability, leading to a significantly lowered dielectric constant compared to non-porous silicate glasses or dense organic polymers."
    },
    "analysis_without_hierarchical_structure": {
      "descriptive_text": "This hybrid organic-inorganic dielectric material was synthesized through the hydrosilylation of Octahydridosilsesquioxane with Vinyltriethoxysilane using a Pt/C catalyst at 120 °C, followed by hydrolytic condensation mediated by trifluoroacetic acid, water, and an ethanol/toluene solvent system. Prior to film deposition, 10 wt% Tetradecane was incorporated as a porogen, and the mixture was spin-coated at 1000 rpm for 30 seconds. The resulting films underwent a thermal treatment sequence comprising drying at 120 °C for 2 hours and curing at 250 °C for 4 hours under vacuum to facilitate porogen removal and network densification, with the final dielectric constant characterized via capacitance measurement using a precision LCR-meter.",
      "reasoning_analysis": "Increasing Factors: The inorganic silsesquioxane cage structure and the resulting Si-O-Si network formed via hydrolytic condensation possess inherent electronic and atomic polarizability higher than that of vacuum, establishing a baseline permittivity. Additionally, any residual polar silanol groups remaining from the hydrolytic condensation step involving TFA and water could contribute to orientational polarization, potentially increasing the dielectric constant if not fully condensed during curing. Decreasing Factors: The incorporation of 10 wt% Tetradecane as a porogen is a critical factor designed to decrease the dielectric constant; upon thermal curing at 250 °C under vacuum, the decomposition or evaporation of this organic phase creates nanoscale voids filled with air or vacuum, which have a significantly lower permittivity than the solid matrix. Furthermore, the vacuum curing process aids in the removal of residual solvent and moisture, minimizing dipolar contributions from polar contaminants. Dominant Factor: The dominant factor influencing the final dielectric constant is the porosity generated by the thermal removal of the Tetradecane porogen. While the chemical composition of the HSQ-VTES network sets the intrinsic permittivity of the solid skeleton, the volume fraction of low-permittivity voids introduced through the specific processing history of porogen addition and high-temperature vacuum curing qualitatively dictates a reduction in the effective dielectric constant relative to a dense, non-porous film."
    }
  },
  {
    "doi": "10.1016/j.polymer.2011.01.050",
    "title": "Materials with tunable low-k dielectric constant derived from functionalized octahedral silsesquioxanes and spherosilicates",
    "year": 2011,
    "chemical_composition": {
      "repeat_unit_psmiles": null,
      "monomers": [
        {
          "name": "Octahydridosilsesquioxane",
          "smiles": "O1[SiH]2O[SiH]3O[SiH]4O[SiH]1O[SiH]2O[SiH]3O[SiH]4",
          "ratio_value": 1,
          "ratio_unit": "molar equiv"
        },
        {
          "name": "Vinyltriethoxysilane",
          "smiles": "C=C[Si](OCC)(OCC)OCC",
          "ratio_value": 8,
          "ratio_unit": "molar equiv"
        }
      ],
      "additives": [
        {
          "name": "Tetradecane",
          "type": "porogen",
          "amount_value": 5,
          "amount_unit": "wt%"
        }
      ],
      "is_homopolymer": false
    },
    "processing_history": "Hydrosilylation of HSQ with vinyltriethoxysilane (120 °C, Pt/C), followed by hydrolytic condensation (TFA, H2O, EtOH/Toluene). 5 wt% Tetradecane added prior to spin-coating. Spin-coated at 1000 rpm for 30 s. Dried at 120 °C for 2 h, cured at 250 °C for 4 h under vacuum. Dielectric constant measured by capacitance measurement using a HP6284A precision LCR-meter.",
    "hierarchical_structure": "Si8O12 cubes connected with an outer shell of a loose siloxane network. Interior pores of ∼0.3 nm diameter. Subtractive porosity generated by porogen removal.",
    "properties": {
      "eps": {
        "value": [
          2.8
        ],
        "unit": null
      }
    },
    "analysis_with_hierarchical_structure": {
      "descriptive_text": "The sample comprises a hybrid organosilicon material synthesized from Octahydridosilsesquioxane (HSQ) and Vinyltriethoxysilane in a 1:8 molar equivalent ratio, incorporating 5 wt% Tetradecane as a porogen. The synthesis involved hydrosilylation catalyzed by Pt/C at 120 °C, followed by hydrolytic condensation using trifluoroacetic acid, water, and an ethanol/toluene solvent system. Prior to film formation, the porogen was added, and the mixture was spin-coated at 1000 rpm for 30 seconds, then dried at 120 °C for 2 hours and cured at 250 °C for 4 hours under vacuum to ensure porogen removal. The resulting hierarchical structure features Si8O12 cubes connected by a loose siloxane network with interior pores approximately 0.3 nm in diameter, alongside subtractive porosity generated by the thermal removal of the Tetradecane. Dielectric properties were characterized via capacitance measurement using a precision LCR-meter.",
      "reasoning_analysis": "Increasing Factors: The siloxane network matrix possesses inherent electronic and atomic polarizability higher than vacuum, establishing a baseline permittivity. Additionally, any incomplete hydrolysis of the ethoxy groups from the Vinyltriethoxysilane precursor could leave residual polar functionalities that contribute to orientational polarization, thereby increasing eps. The high-temperature curing at 250 °C promotes network densification between pore structures, which may locally increase material density and polarizability. Decreasing Factors: The most significant factor lowering eps is the hierarchical porosity, including the intrinsic ~0.3 nm interior pores of the Si8O12 cubes and the subtractive porosity generated by the thermal removal of the 5 wt% Tetradecane porogen. Air-filled voids have a dielectric constant near unity, drastically reducing the effective permittivity of the composite film. Furthermore, the vacuum curing step minimizes the presence of absorbed moisture or residual high-k solvents, preventing dielectric enhancement from polar contaminants. Dominant Factor: The introduction of void volume through both intrinsic cage architecture and subtractive porogen removal qualitatively dominates the dielectric behavior. While the siloxane matrix provides mechanical integrity and baseline polarizability, the effective medium theory dictates that the low-permittivity air phases within the hierarchical structure will suppress the overall eps significantly below that of a dense silica or organosilicate film."
    },
    "analysis_without_hierarchical_structure": {
      "descriptive_text": "The sample comprises a hybrid organic-inorganic network derived from the reaction of Octahydridosilsesquioxane and Vinyltriethoxysilane in a 1:8 molar equivalent ratio. Synthesis involved hydrosilylation catalyzed by Pt/C at 120 °C, followed by hydrolytic condensation using trifluoroacetic acid, water, and an ethanol/toluene solvent system. To engineer porosity, 5 wt% Tetradecane was added to the precursor solution prior to spin-coating at 1000 rpm for 30 seconds. The resulting film underwent thermal treatment consisting of drying at 120 °C for 2 hours and curing under vacuum at 250 °C for 4 hours, with the final dielectric constant characterized via capacitance measurement using a precision LCR-meter.",
      "reasoning_analysis": "Increasing Factors: The chemical composition features a silsesquioxane-based inorganic backbone with Si-O-Si linkages, which possess higher electronic polarizability than purely organic hydrocarbon chains, inherently establishing a higher baseline eps. Additionally, the thermal curing at 250 °C promotes dense crosslinking and network condensation, reducing intrinsic free volume within the solid matrix and potentially increasing the material density, which correlates with higher permittivity. Decreasing Factors: The addition of 5 wt% Tetradecane as a porogen is designed to generate nanoscale voids during the high-temperature vacuum cure; since these pores contain air or vacuum with an eps near unity, they effectively lower the composite dielectric constant. Furthermore, the modification with Vinyltriethoxysilane introduces non-polar vinyl and ethyl groups, reducing the overall dipole density compared to unmodified silica, and the vacuum drying process removes polar solvent residues and moisture that would otherwise contribute to orientational polarization. Dominant Factor: The porosity induced by the thermal removal of the Tetradecane porogen is the dominant factor influencing the final eps. While the inorganic network dictates the mechanical stability and intrinsic polarizability, the volume fraction of low-permittivity voids created during processing qualitatively overrides the dense backbone contribution, driving the effective eps lower than that of an equivalent non-porous silsesquioxane network."
    }
  },
  {
    "doi": null,
    "title": "Breath figure-derived porous fluorinecontaining poly(ether sulfone) membranes with low dielectric constant",
    "year": 2021,
    "chemical_composition": {
      "repeat_unit_psmiles": null,
      "monomers": [
        {
          "name": "4,4'-difluorodiphenyl sulfone",
          "smiles": "Fc1ccc(S(=O)(=O)c2ccc(F)cc2)cc1",
          "ratio_value": null,
          "ratio_unit": null
        },
        {
          "name": "4,4'-dihydroxydiphenyl sulfone",
          "smiles": "Oc1ccc(S(=O)(=O)c2ccc(O)cc2)cc1",
          "ratio_value": null,
          "ratio_unit": null
        },
        {
          "name": "3-methoxyphenylhydroquinone",
          "smiles": "COc1cccc(c1)c2ccc(O)cc2O",
          "ratio_value": null,
          "ratio_unit": null
        },
        {
          "name": "Perfluorononene",
          "smiles": "FC(F)=C(F)C(F)(F)C(F)(F)C(F)(F)C(F)(F)C(F)(F)C(F)(F)F",
          "ratio_value": null,
          "ratio_unit": null
        }
      ],
      "additives": [],
      "is_homopolymer": false
    },
    "processing_history": "Sample 8/16-FPES. Solution casting from DMF, dried at 60, 80, 100, 160 °C successively for 12 h. Membrane coated with silver through vacuum evaporation method. Dielectric constant measured by Hewlett-Packard 4285A at 10 kHz, room temperature.",
    "hierarchical_structure": "Dense membrane.",
    "properties": {
      "eps": {
        "value": [
          2.64
        ],
        "unit": null
      }
    },
    "analysis_with_hierarchical_structure": {
      "descriptive_text": "The sample, designated 8/16-FPES, is a copolymer membrane synthesized from 4,4'-difluorodiphenyl sulfone, 4,4'-dihydroxydiphenyl sulfone, 3-methoxyphenylhydroquinone, and perfluorononene monomers. It was fabricated via solution casting from dimethylformamide (DMF), followed by a rigorous stepwise thermal drying protocol at 60, 80, 100, and 160 °C for 12 hours each to ensure solvent removal and membrane densification. The resulting dense membrane was coated with silver electrodes using a vacuum evaporation method, and its dielectric properties were characterized at 10 kHz and room temperature using a Hewlett-Packard 4285A impedance analyzer.",
      "reasoning_analysis": "Increasing Factors: The incorporation of highly polar sulfone groups (-SO2-) within the polymer backbone and the methoxy substituents on the phenyl rings introduce strong permanent dipoles that enhance orientational polarization under an electric field. Additionally, the formation of a dense membrane structure reduces free volume, potentially increasing the number density of these polar groups per unit volume, which contributes to a higher dielectric constant. Decreasing Factors: The presence of fluorine atoms originating from the 4,4'-difluorodiphenyl sulfone and perfluorononene monomers reduces electronic polarizability due to the tight binding of electrons in C-F bonds, inherently lowering the dielectric constant. Furthermore, the rigid aromatic backbone restricts segmental mobility, limiting the ability of dipoles to align with the field, and the rigorous stepwise thermal drying up to 160 °C ensures the removal of the highly polar DMF solvent, preventing artificial inflation of the dielectric constant. Dominant Factor: The intrinsic high dipole moment of the sulfone linkages serves as the primary source of polarization, qualitatively driving the dielectric constant higher than non-polar systems; however, the extensive fluorination and rigid chain architecture significantly mitigate this effect, acting as the dominant factors that suppress the permittivity relative to non-fluorinated poly(ether sulfone) counterparts."
    },
    "analysis_without_hierarchical_structure": {
      "descriptive_text": "The sample, designated as 8/16-FPES, is a copolymer derived from 4,4'-difluorodiphenyl sulfone, 4,4'-dihydroxydiphenyl sulfone, 3-methoxyphenylhydroquinone, and perfluorononene monomers. The material was fabricated via solution casting from dimethylformamide (DMF), subjected to a successive thermal drying protocol at 60, 80, 100, and 160 °C for 12 hours at each stage to ensure solvent removal. For electrical characterization, the resulting membrane was coated with silver electrodes using a vacuum evaporation method, and the dielectric constant was measured using a Hewlett-Packard 4285A impedance analyzer at 10 kHz and room temperature.",
      "reasoning_analysis": "Increasing Factors: The polymer backbone contains highly polar sulfone linkages (-SO2-) along with hydroxyl and methoxy functional groups, which possess strong permanent dipole moments that enhance orientational polarization under an electric field, intrinsically driving the dielectric constant upward. Additionally, if any residual dimethylformamide (DMF) remained despite drying, its high polarity would significantly increase the measured permittivity. Decreasing Factors: The incorporation of fluorine atoms through 4,4'-difluorodiphenyl sulfone and perfluorononene introduces C-F bonds characterized by low electronic polarizability and high electronegativity, which typically suppresses the dielectric constant. The bulky perfluorinated segments likely increase the fractional free volume of the matrix, reducing the density of polarizable units per unit volume. Furthermore, the rigorous stepwise thermal drying up to 160 °C minimizes the presence of polar solvent residues, preventing artificial inflation of the dielectric constant. Dominant Factor: While the sulfone groups provide a high baseline polarity, the strategic incorporation of perfluorinated monomers and the extensive thermal treatment suggest that the low polarizability of the fluorine content and the maximization of free volume qualitatively dominate the final behavior, acting to mitigate the inherent high permittivity of the poly(arylene ether sulfone) backbone."
    }
  },
  {
    "doi": "10.1016/j.polymer.2011.01.050",
    "title": "Materials with tunable low-k dielectric constant derived from functionalized octahedral silsesquioxanes and spherosilicates",
    "year": 2011,
    "chemical_composition": {
      "repeat_unit_psmiles": null,
      "monomers": [
        {
          "name": "Octahydridosilsesquioxane",
          "smiles": "O1[SiH]2O[SiH]3O[SiH]4O[SiH]1O[SiH]2O[SiH]3O[SiH]4",
          "ratio_value": 1,
          "ratio_unit": "molar equiv"
        },
        {
          "name": "Vinylmethyldiethoxysilane",
          "smiles": "C=C[Si](C)(OCC)OCC",
          "ratio_value": 8,
          "ratio_unit": "molar equiv"
        }
      ],
      "additives": [
        {
          "name": "Tetradecane",
          "type": "porogen",
          "amount_value": 8,
          "amount_unit": "wt%"
        }
      ],
      "is_homopolymer": false
    },
    "processing_history": "Hydrosilylation of HSQ with vinylmethyldiethoxysilane (120 °C, Pt/C), followed by hydrolytic condensation (TFA, H2O, EtOH/Toluene). 8 wt% Tetradecane added prior to spin-coating. Spin-coated at 1000 rpm for 30 s. Dried at 120 °C for 2 h, cured at 250 °C for 4 h under vacuum. Dielectric constant measured by capacitance measurement using a HP6284A precision LCR-meter.",
    "hierarchical_structure": "Si8O12 cubes connected with an outer shell of a loose siloxane network. Interior pores of ∼0.3 nm diameter. Subtractive porosity generated by porogen removal.",
    "properties": {
      "eps": {
        "value": [
          2.2
        ],
        "unit": null
      }
    },
    "analysis_with_hierarchical_structure": {
      "descriptive_text": "The sample is a hybrid organosilicate material synthesized via the hydrosilylation of Octahydridosilsesquioxane (HSQ) with Vinylmethyldiethoxysilane in a 1:8 molar equivalent ratio, followed by hydrolytic condensation in an EtOH/Toluene solvent system catalyzed by trifluoroacetic acid. The formulation incorporates 8 wt% Tetradecane as a porogen prior to spin-coating at 1000 rpm for 30 seconds. Subsequent thermal treatment involves drying at 120 °C for 2 hours and curing at 250 °C for 4 hours under vacuum to facilitate porogen removal and network formation. The resulting hierarchical structure consists of Si8O12 cubes connected by a loose siloxane network, featuring intrinsic interior pores of approximately 0.3 nm diameter alongside subtractive porosity generated by the removal of the tetradecane template, with dielectric properties characterized via capacitance measurement.",
      "reasoning_analysis": "Increasing Factors: The solid framework composed of Si8O12 cubes and siloxane linkages possesses inherent electronic and ionic polarizability associated with Si-O and Si-C bonds, which establishes a baseline dielectric constant higher than that of vacuum. Additionally, the thermal curing at 250 °C promotes condensation reactions that densify the siloxane network between the cages, potentially increasing the material density and polarizability per unit volume relative to a less cured state. Decreasing Factors: The most significant reduction arises from the hierarchical porosity, including both the intrinsic 0.3 nm interior pores of the HSQ cages and the subtractive porosity generated by the removal of the 8 wt% Tetradecane porogen during vacuum curing. These voids, filled with air or vacuum, have a dielectric constant near unity, which drastically lowers the effective permittivity of the composite film according to effective medium approximations. Furthermore, the incorporation of organic methyl groups via the Vinylmethyldiethoxysilane monomer reduces the overall polarizability of the network compared to a purely inorganic silica matrix. Dominant Factor: The engineered porosity is the dominant factor governing the dielectric behavior. While the chemical composition of the siloxane network sets the upper limit of the permittivity, the introduction of nanoscale voids through both the cage structure and porogen removal qualitatively dominates the final dielectric constant by reducing the volumetric fraction of the polarizable solid matrix."
    },
    "analysis_without_hierarchical_structure": {
      "descriptive_text": "This hybrid organic-inorganic dielectric material was synthesized via the hydrosilylation of 1 molar equivalent of Octahydridosilsesquioxane with 8 molar equivalents of Vinylmethyldiethoxysilane using a Pt/C catalyst at 120 °C, followed by hydrolytic condensation in a trifluoroacetic acid, water, and ethanol/toluene system. To engineer porosity, 8 wt% Tetradecane was incorporated as a porogen prior to film deposition by spin-coating at 1000 rpm for 30 seconds. The resulting films underwent a thermal treatment sequence involving drying at 120 °C for 2 hours and curing at 250 °C for 4 hours under vacuum to facilitate porogen removal and network densification, with the final dielectric properties characterized using a precision LCR-meter via capacitance measurement.",
      "reasoning_analysis": "Increasing Factors: The presence of polar siloxane (Si-O-Si) bonds and organic methyl/vinyl substituents within the hybrid network contributes to electronic and atomic polarizability, establishing a baseline dielectric constant higher than that of vacuum. Additionally, the crosslinking density achieved through hydrolytic condensation reduces free volume relative to a linear polymer, which can increase the material density and consequently elevate the dielectric constant if porosity is not fully realized. Decreasing Factors: The incorporation of 8 wt% Tetradecane as a sacrificial porogen is the primary mechanism for dielectric constant reduction; upon curing at 250 °C under vacuum, the porogen decomposes to create nanoscale air voids which possess a dielectric constant near unity, significantly lowering the effective permittivity of the composite film. Furthermore, the cage-like architecture of the Octahydridosilsesquioxane monomer inherently lowers packing density compared to linear siloxanes, further reducing polarizability per unit volume. Dominant Factor: The generation of nanoscale porosity via the thermal decomposition of the Tetradecane porogen qualitatively dominates the dielectric behavior. While the chemical composition sets the intrinsic polarizability of the matrix walls, the volume fraction of air voids introduced by the processing history dictates the macroscopic dielectric constant, driving it significantly lower than that of a non-porous hybrid silsesquioxane film."
    }
  },
  {
    "doi": null,
    "title": "Breath figure-derived porous fluorinecontaining poly(ether sulfone) membranes with low dielectric constant",
    "year": 2021,
    "chemical_composition": {
      "repeat_unit_psmiles": null,
      "monomers": [
        {
          "name": "4,4'-difluorodiphenyl sulfone",
          "smiles": "Fc1ccc(S(=O)(=O)c2ccc(F)cc2)cc1",
          "ratio_value": null,
          "ratio_unit": null
        },
        {
          "name": "4,4'-dihydroxydiphenyl sulfone",
          "smiles": "Oc1ccc(S(=O)(=O)c2ccc(O)cc2)cc1",
          "ratio_value": null,
          "ratio_unit": null
        },
        {
          "name": "3-methoxyphenylhydroquinone",
          "smiles": "COc1cccc(c1)c2ccc(O)cc2O",
          "ratio_value": null,
          "ratio_unit": null
        },
        {
          "name": "Perfluorononene",
          "smiles": "FC(F)=C(F)C(F)(F)C(F)(F)C(F)(F)C(F)(F)C(F)(F)C(F)(F)F",
          "ratio_value": null,
          "ratio_unit": null
        }
      ],
      "additives": [],
      "is_homopolymer": false
    },
    "processing_history": "Sample 12/24-FPES. Solution casting from DMF, dried at 60, 80, 100, 160 °C successively for 12 h. Membrane coated with silver through vacuum evaporation method. Dielectric constant measured by Hewlett-Packard 4285A at 10 kHz, room temperature.",
    "hierarchical_structure": "Dense membrane.",
    "properties": {
      "eps": {
        "value": [
          2.68
        ],
        "unit": null
      }
    },
    "analysis_with_hierarchical_structure": {
      "descriptive_text": "The sample consists of a dense membrane formed from a copolymer derived from 4,4'-difluorodiphenyl sulfone, 4,4'-dihydroxydiphenyl sulfone, 3-methoxyphenylhydroquinone, and Perfluorononene. It was prepared via solution casting from dimethylformamide (DMF) followed by a stepwise thermal drying protocol at 60, 80, 100, and 160 °C for 12 hours each to ensure solvent removal. Silver electrodes were applied via vacuum evaporation, and the dielectric constant was characterized using a Hewlett-Packard 4285A impedance analyzer at 10 kHz and room temperature.",
      "reasoning_analysis": "Increasing Factors: The presence of highly polar sulfone (-SO2-) groups within the polymer backbone creates strong dipole moments that enhance orientational polarization, thereby increasing the dielectric constant. Additionally, the hydroxyl (-OH) and methoxy (-OCH3) groups from the hydroquinone monomer contribute further polarity, while the dense membrane structure minimizes air voids, maximizing the effective permittivity of the material. Decreasing Factors: The incorporation of fluorine atoms via 4,4'-difluorodiphenyl sulfone and Perfluorononene introduces C-F bonds which have low polarizability and often increase free volume, acting to lower the dielectric constant. Furthermore, the rigorous stepwise drying process up to 160 °C likely eliminates residual DMF solvent, preventing the artificial inflation of the dielectric constant that would occur with trapped polar solvent molecules. Dominant Factor: While the fluorinated components and thorough processing work to suppress permittivity, the strong intrinsic dipole moments associated with the sulfone and hydroxyl functionalities in the copolymer backbone qualitatively dominate the dielectric response, establishing a baseline polarization capability that defines the material's eps behavior."
    },
    "analysis_without_hierarchical_structure": {
      "descriptive_text": "The sample, designated 12/24-FPES, is a copolymer synthesized from 4,4'-difluorodiphenyl sulfone, 4,4'-dihydroxydiphenyl sulfone, 3-methoxyphenylhydroquinone, and perfluorononene monomers. The material was prepared via solution casting from dimethylformamide (DMF), followed by a rigorous stepwise thermal drying protocol at 60, 80, 100, and 160 °C for 12 hours at each temperature to ensure solvent removal. To facilitate electrical characterization, the resulting membrane was coated with silver electrodes using a vacuum evaporation method, and the dielectric constant was subsequently measured at 10 kHz and room temperature using a Hewlett-Packard 4285A impedance analyzer.",
      "reasoning_analysis": "Increasing Factors: The presence of highly polar sulfone (-SO2-) linkages within the polymer backbone, along with hydroxyl (-OH) and methoxy (-OCH3) substituents from the monomers, introduces significant dipole moments that enhance orientational polarization, thereby driving the dielectric constant upward. Additionally, the use of silver electrodes via vacuum evaporation ensures good interfacial contact, minimizing interfacial air gaps that could otherwise lower the apparent capacitance, thus allowing the intrinsic material permittivity to be accurately registered. Decreasing Factors: The incorporation of fluorine atoms via 4,4'-difluorodiphenyl sulfone and perfluorononene introduces low polarizability bonds and likely increases free volume, which typically reduces the dielectric constant compared to non-fluorinated analogs. Furthermore, the rigid aromatic backbone restricts segmental chain mobility, limiting the ability of dipoles to orient under the applied field, and the rigorous stepwise drying process removes residual polar DMF solvent that would otherwise artificially inflate the dielectric constant. Dominant Factor: The intrinsic dipole density provided by the sulfone and hydroxyl/methoxy groups qualitatively dominates the dielectric behavior by establishing the primary mechanism for polarization; however, the fluorination and rigorous drying serve as critical modulating factors that suppress the value relative to non-fluorinated poly(arylene ether sulfones) and ensure the measured permittivity reflects the intrinsic polymer properties rather than solvent artifacts."
    }
  },
  {
    "doi": null,
    "title": "Breath figure-derived porous fluorinecontaining poly(ether sulfone) membranes with low dielectric constant",
    "year": 2021,
    "chemical_composition": {
      "repeat_unit_psmiles": null,
      "monomers": [
        {
          "name": "4,4'-difluorodiphenyl sulfone",
          "smiles": "Fc1ccc(S(=O)(=O)c2ccc(F)cc2)cc1",
          "ratio_value": null,
          "ratio_unit": null
        },
        {
          "name": "4,4'-dihydroxydiphenyl sulfone",
          "smiles": "Oc1ccc(S(=O)(=O)c2ccc(O)cc2)cc1",
          "ratio_value": null,
          "ratio_unit": null
        },
        {
          "name": "3-methoxyphenylhydroquinone",
          "smiles": "COc1cccc(c1)c2ccc(O)cc2O",
          "ratio_value": null,
          "ratio_unit": null
        },
        {
          "name": "Perfluorononene",
          "smiles": "FC(F)=C(F)C(F)(F)C(F)(F)C(F)(F)C(F)(F)C(F)(F)C(F)(F)F",
          "ratio_value": null,
          "ratio_unit": null
        }
      ],
      "additives": [],
      "is_homopolymer": false
    },
    "processing_history": "Sample 8/16-FPES15. Breath figure method, dissolved in dichloromethane at 15 mg/mL, cast in humidistat with nitrogen protection, dried at 60 °C vacuum for 24 h. Membrane coated with silver through vacuum evaporation method. Dielectric constant measured by Hewlett-Packard 4285A at 10 kHz, room temperature.",
    "hierarchical_structure": "Honeycomb ordered porous membrane, pore size 2.8-4 μm.",
    "properties": {
      "eps": {
        "value": [
          1.57
        ],
        "unit": null
      }
    },
    "analysis_with_hierarchical_structure": {
      "descriptive_text": "The sample comprises a fluorinated copolymer system derived from 4,4'-difluorodiphenyl sulfone, 4,4'-dihydroxydiphenyl sulfone, 3-methoxyphenylhydroquinone, and perfluorononene. Processed via the breath figure method, the material was dissolved in dichloromethane at 15 mg/mL, cast in a humidistat under nitrogen protection, and vacuum dried at 60 °C for 24 hours to yield a honeycomb ordered porous membrane with pore sizes between 2.8 and 4 μm. Following fabrication, the membrane was coated with silver through vacuum evaporation to facilitate dielectric constant measurement at 10 kHz and room temperature using a Hewlett-Packard 4285A impedance analyzer.",
      "reasoning_analysis": "Increasing Factors: The polymer backbone contains polar sulfone groups originating from the diphenyl sulfone monomers, which possess strong dipole moments that enhance orientational polarization and intrinsically increase the dielectric constant. The methoxy group on the hydroquinone derivative further contributes to the polarity of the polymer matrix. Decreasing Factors: The presence of fluorine atoms from both 4,4'-difluorodiphenyl sulfone and perfluorononene lowers the electronic polarizability due to the high electronegativity of fluorine, reducing the intrinsic permittivity of the polymer chains. Crucially, the breath figure processing history creates a porous hierarchical structure where air voids (permittivity ~1) replace polymer material, significantly lowering the effective dielectric constant of the composite membrane. Dominant Factor: Although the polar sulfone linkages drive the intrinsic polymer permittivity upward, the macroscopic porosity engineered through the breath figure method is the dominant factor. The large volume fraction of low-permittivity air within the 2.8–4 μm pores qualitatively dictates the final effective dielectric behavior, leading to a substantial reduction in eps relative to a dense film of the same chemical composition."
    },
    "analysis_without_hierarchical_structure": {
      "descriptive_text": "The sample, designated 8/16-FPES15, is a copolymer synthesized from 4,4'-difluorodiphenyl sulfone, 4,4'-dihydroxydiphenyl sulfone, 3-methoxyphenylhydroquinone, and perfluorononene monomers. The material was processed using the breath figure method, wherein the polymer was dissolved in dichloromethane at a concentration of 15 mg/mL and cast within a humidistat under nitrogen protection. Following casting, the membrane was dried under vacuum at 60 °C for 24 hours and subsequently coated with silver via vacuum evaporation to facilitate electrode formation. The dielectric constant was ultimately characterized using a Hewlett-Packard 4285A instrument at 10 kHz and room temperature.",
