Repository: hhtrick/HHT-code

# HHT training framework

This directory contains model training, embedding precomputation, inference, article-level baselines and the curated datasets. All commands below assume that the working directory is `train_code/`.

## 3. Datasets and fixed partitions

Each main dataset is a JSON array at `dataset/{property}/{property}.json`. Entries contain source metadata, `chemical_composition`, `processing_history`, `hierarchical_structure`, `properties`, and two generated-analysis objects. Targets are stored as `properties[property]["value"]`; source metadata and target values are not predictive input fields.

| Property | Train | Validation | Test | Total |
|---|---:|---:|---:|---:|

File: train_code/dataset/eps/eps.json (part 28 of 190)
[
      "reasoning_analysis": "Increasing Factors: The chemical composition features a backbone rich in sulfone linkages derived from the diphenyl sulfone monomers, alongside pendant methoxy groups from the hydroquinone derivative. These functional groups possess strong permanent dipole moments that facilitate orientational polarization under an applied electric field, intrinsically acting to increase the dielectric constant. Decreasing Factors: The inclusion of perfluorononene and fluorinated sulfone monomers introduces carbon-fluorine bonds, which are characterized by low electronic polarizability and tight electron binding, thereby suppressing the dielectric response. Additionally, the breath figure processing method typically induces a porous microstructure containing air voids; since air has a significantly lower dielectric constant than the polymer matrix, this morphological feature effectively reduces the bulk permittivity. The vacuum drying process further minimizes residual solvent or moisture that could otherwise elevate the dielectric constant. Dominant Factor: Although the polar sulfone and methoxy groups inherently promote a higher dielectric constant, the morphological impact of the breath figure method combined with the fluorinated segments qualitatively dominates the final behavior. The introduction of air voids creates an effective medium effect that significantly depresses the overall permittivity, overriding the increasing influence of the polar backbone functionalities."
    }
  },
  {
    "doi": null,
    "title": "Breath figure-derived porous fluorinecontaining poly(ether sulfone) membranes with low dielectric constant",
    "year": 2021,
    "chemical_composition": {
      "repeat_unit_psmiles": null,
      "monomers": [
        {
          "name": "4,4'-difluorodiphenyl sulfone",
          "smiles": "Fc1ccc(S(=O)(=O)c2ccc(F)cc2)cc1",
          "ratio_value": null,
          "ratio_unit": null
        },
        {
          "name": "4,4'-dihydroxydiphenyl sulfone",
          "smiles": "Oc1ccc(S(=O)(=O)c2ccc(O)cc2)cc1",
          "ratio_value": null,
          "ratio_unit": null
        },
        {
          "name": "3-methoxyphenylhydroquinone",
          "smiles": "COc1cccc(c1)c2ccc(O)cc2O",
          "ratio_value": null,
          "ratio_unit": null
        },
        {
          "name": "Perfluorononene",
          "smiles": "FC(F)=C(F)C(F)(F)C(F)(F)C(F)(F)C(F)(F)C(F)(F)C(F)(F)F",
          "ratio_value": null,
          "ratio_unit": null
        }
      ],
      "additives": [],
      "is_homopolymer": false
    },
    "processing_history": "Sample 8/16-FPES20. Breath figure method, dissolved in dichloromethane at 20 mg/mL, cast in humidistat with nitrogen protection, dried at 60 °C vacuum for 24 h. Membrane coated with silver through vacuum evaporation method. Dielectric constant measured by Hewlett-Packard 4285A at 10 kHz, room temperature.",
    "hierarchical_structure": "Honeycomb ordered porous membrane, pore size 2.8-4 μm.",
    "properties": {
      "eps": {
        "value": [
          1.48
        ],
        "unit": null
      }
    },
    "analysis_with_hierarchical_structure": {
      "descriptive_text": "The sample, designated 8/16-FPES20, comprises a fluorinated poly(ether sulfone) system synthesized from 4,4'-difluorodiphenyl sulfone, 4,4'-dihydroxydiphenyl sulfone, 3-methoxyphenylhydroquinone, and perfluorononene. Processing was conducted via the breath figure method, involving dissolution in dichloromethane at 20 mg/mL and casting within a humidistat under nitrogen protection to induce phase separation. The resulting film was subjected to vacuum drying at 60 °C for 24 hours and subsequently coated with silver electrodes through vacuum evaporation. Hierarchical characterization reveals a honeycomb ordered porous membrane morphology with pore sizes between 2.8 and 4 μm, with dielectric properties evaluated at 10 kHz and room temperature using a Hewlett-Packard 4285A analyzer.",
      "reasoning_analysis": "Increasing Factors: The presence of polar functional groups within the polymer backbone, specifically the sulfone linkages, hydroxy groups, and methoxy substituents, introduces significant dipole moments that facilitate orientational polarization under an electric field, inherently driving the dielectric constant upward. Additionally, any residual moisture absorbed by the hydrophilic hydroxy groups during the humidistat processing, if not fully removed, would contribute to a higher measured permittivity due to water's high dielectric constant. Decreasing Factors: The incorporation of fluorine atoms via 4,4'-difluorodiphenyl sulfone and perfluorononene reduces the electronic polarizability of the polymer matrix due to the low polarizability of carbon-fluorine bonds, intrinsically lowering the baseline dielectric constant. Furthermore, the breath figure processing creates a honeycomb ordered porous structure containing air voids; since air has a dielectric constant near unity, this porosity significantly reduces the effective permittivity of the composite membrane according to effective medium theories. The extended vacuum drying also mitigates the presence of residual dichloromethane, preventing solvent-induced elevation of the dielectric constant. Dominant Factor: While the chemical composition balances polar and fluorinated segments, the hierarchical porous structure is the dominant factor governing the final dielectric behavior. The substantial volume fraction of air voids within the honeycomb morphology qualitatively overrides the intrinsic permittivity of the solid polymer matrix, resulting in a net reduction of the effective dielectric constant compared to a non-porous film of identical chemical composition."
    },
    "analysis_without_hierarchical_structure": {
      "descriptive_text": "The sample, designated 8/16-FPES20, comprises a copolymer system synthesized from 4,4'-difluorodiphenyl sulfone, 4,4'-dihydroxydiphenyl sulfone, 3-methoxyphenylhydroquinone, and perfluorononene. Fabrication was achieved via the breath figure method, wherein the polymer was dissolved in dichloromethane at 20 mg/mL and cast within a humidistat under nitrogen protection to facilitate phase separation. The resulting membrane underwent vacuum drying at 60 °C for 24 hours to eliminate residual solvent, followed by the deposition of silver electrodes through vacuum evaporation. Dielectric characterization was performed using a Hewlett-Packard 4285A impedance analyzer at 10 kHz and room temperature.",
      "reasoning_analysis": "Increasing Factors: The chemical composition features highly polar sulfone linkages and methoxy substituents within the aromatic backbone, which possess significant dipole moments that enhance orientation polarization under an applied electric field, inherently driving the dielectric constant upward. Additionally, any potential moisture absorption associated with hydrophilic segments could further contribute to interfacial polarization. Decreasing Factors: The incorporation of fluorine atoms via 4,4'-difluorodiphenyl sulfone and perfluorononene introduces bonds with low electronic polarizability, which suppresses the dielectric response. Crucially, the processing history employs the breath figure method, which generates a porous morphology; since air voids possess a dielectric constant near unity, this structural feature significantly reduces the effective permittivity of the film. Furthermore, the rigorous vacuum drying process minimizes residual dichloromethane, preventing solvent-induced elevation of the dielectric value. Dominant Factor: While the polar sulfone backbone establishes a baseline tendency for higher permittivity, the synergistic effect of the low-polarizability fluorine content and, most significantly, the introduction of air voids through the breath figure processing qualitatively dominates the final behavior, resulting in a suppressed dielectric constant relative to a dense, non-fluorinated analog."
    }
  },
  {
    "doi": null,
    "title": "Breath figure-derived porous fluorinecontaining poly(ether sulfone) membranes with low dielectric constant",
    "year": 2021,
    "chemical_composition": {
      "repeat_unit_psmiles": null,
      "monomers": [
        {
          "name": "4,4'-difluorodiphenyl sulfone",
          "smiles": "Fc1ccc(S(=O)(=O)c2ccc(F)cc2)cc1",
          "ratio_value": null,
          "ratio_unit": null
        },
        {
          "name": "4,4'-dihydroxydiphenyl sulfone",
          "smiles": "Oc1ccc(S(=O)(=O)c2ccc(O)cc2)cc1",
          "ratio_value": null,
          "ratio_unit": null
        },
        {
          "name": "3-methoxyphenylhydroquinone",
          "smiles": "COc1cccc(c1)c2ccc(O)cc2O",
          "ratio_value": null,
          "ratio_unit": null
        },
        {
          "name": "Perfluorononene",
          "smiles": "FC(F)=C(F)C(F)(F)C(F)(F)C(F)(F)C(F)(F)C(F)(F)C(F)(F)F",
          "ratio_value": null,
          "ratio_unit": null
        }
      ],
      "additives": [],
      "is_homopolymer": false
    },
    "processing_history": "Sample 16/16-FPES. Solution casting from DMF, dried at 60, 80, 100, 160 °C successively for 12 h. Membrane coated with silver through vacuum evaporation method. Dielectric constant measured by Hewlett-Packard 4285A at 10 kHz, room temperature.",
    "hierarchical_structure": "Dense membrane.",
    "properties": {
      "eps": {
        "value": [
          2.43
        ],
        "unit": null
      }
    },
    "analysis_with_hierarchical_structure": {
      "descriptive_text": "The sample, designated 16/16-FPES, is a copolymer derived from 4,4'-difluorodiphenyl sulfone, 4,4'-dihydroxydiphenyl sulfone, 3-methoxyphenylhydroquinone, and perfluorononene monomers. It was processed into a dense membrane via solution casting from dimethylformamide, followed by a sequential thermal drying protocol at 60, 80, 100, and 160 °C for 12 hours at each stage to ensure solvent removal. For electrical characterization, silver electrodes were deposited on the membrane surface using vacuum evaporation, and the dielectric constant was measured at 10 kHz and room temperature using a Hewlett-Packard 4285A impedance analyzer.",
      "reasoning_analysis": "Increasing Factors: The polymer backbone contains highly polar sulfone (-SO2-) groups, along with hydroxyl (-OH) and methoxy (-OCH3) substituents from the dihydroxydiphenyl sulfone and methoxyphenylhydroquinone monomers. These functional groups possess significant permanent dipole moments that contribute to orientational polarization under an electric field, intrinsically driving the dielectric constant upward. Decreasing Factors: The incorporation of 4,4'-difluorodiphenyl sulfone and perfluorononene introduces carbon-fluorine bonds, which exhibit low electronic polarizability and often increase free volume due to the steric bulk of fluorine atoms, thereby reducing the density of polarizable units per volume. Additionally, the rigorous stepwise thermal drying process up to 160 °C minimizes the retention of the highly polar casting solvent (DMF), preventing solvent-induced elevation of the dielectric constant. Dominant Factor: While the polar sulfone and hydroxyl groups establish a baseline capacity for dipolar polarization, the strategic inclusion of fluorinated moieties and the increased free volume associated with the perfluorinated segments qualitatively dominate the final behavior by suppressing the dielectric constant relative to non-fluorinated poly(arylene ether sulfone) analogs, resulting in a material optimized for reduced permittivity."
    },
    "analysis_without_hierarchical_structure": {
      "descriptive_text": "The sample is a copolymer synthesized from 4,4'-difluorodiphenyl sulfone, 4,4'-dihydroxydiphenyl sulfone, 3-methoxyphenylhydroquinone, and perfluorononene. The material was prepared via solution casting from dimethylformamide, followed by a successive thermal drying protocol at 60, 80, 100, and 160 °C for 12 hours each to ensure solvent removal. To facilitate electrical characterization, the resulting membrane was coated with silver electrodes using a vacuum evaporation method, and the dielectric constant was subsequently measured using a Hewlett-Packard 4285A impedance analyzer at 10 kHz and room temperature.",
      "reasoning_analysis": "Increasing Factors: The presence of highly polar sulfone linkages within the polymer backbone contributes significant orientational polarizability, intrinsically driving the dielectric constant upward. Additionally, the methoxy groups from the 3-methoxyphenylhydroquinone monomer introduce further dipolar moments, and the aromatic rings provide substantial electronic polarizability, both of which support a higher permittivity. Decreasing Factors: The incorporation of fluorine atoms via 4,4'-difluorodiphenyl sulfone and perfluorononene introduces C-F bonds with low electronic polarizability and often increases free volume, which qualitatively acts to lower the dielectric constant. Furthermore, the rigorous stepwise drying history up to 160 °C is designed to remove residual dimethylformamide, a highly polar solvent that would otherwise artificially inflate the measured permittivity. Dominant Factor: The intrinsic polarity of the sulfone backbone establishes the baseline permittivity behavior; however, the incorporation of fluorine combined with the rigorous drying protocol qualitatively dominates the final outcome by actively suppressing the dielectric constant relative to non-fluorinated analogs and preventing solvent-induced inflation."
    }
  },
  {
    "doi": "10.1002/app.33716",
    "title": "Methyl Silsesquioxane/Cyanate Ester Resin Organic– Inorganic Hybrids with Low Dielectric Constant",
    "year": 2011,
    "chemical_composition": {
      "repeat_unit_psmiles": null,
      "monomers": [
        {
          "name": "Bisphenol A dicyanate",
          "smiles": "CC(C)(c1ccc(OC#N)cc1)c2ccc(OC#N)cc2",
          "ratio_value": 95,
          "ratio_unit": "wt%"
        }
      ],
      "additives": [
        {
          "name": "Methyl silsesquioxane",
          "type": "filler",
          "amount_value": 5,
          "amount_unit": "wt%"
        }
      ],
      "is_homopolymer": true
    },
    "processing_history": "BADCy melted at 100°C, Me-SSQ added under mechanical stirring. Transferred to stainless steel mold preheated to 120°C. Degassed at 90-100°C for 20 min. Cured: 120°C for 1 h, 150°C for 1 h, 180°C for 2 h, 200°C for 4 h. Dielectric constant measured by S914 dielectric loss instrument with QBG-3B high-frequency apparatus at 1 MHz, 298 K.",
    "hierarchical_structure": "Uniformly dispersed Me-SSQ nanoparticles, tough whirls observed on fracture surface.",
    "properties": {
      "eps": {
        "value": [
          2.93
        ],
        "unit": null
      }
    },
    "analysis_with_hierarchical_structure": {
      "descriptive_text": "The sample comprises a Bisphenol A dicyanate matrix (95 wt%) composite reinforced with 5 wt% Methyl silsesquioxane filler. Preparation involved melting the cyanate ester at 100°C, incorporating the filler under mechanical stirring, and transferring the mixture to a stainless steel mold preheated to 120°C. Following degassing at 90-100°C for 20 minutes, the composite underwent a multi-step curing cycle ranging from 120°C to 200°C over 8 hours. Structural characterization reveals uniformly dispersed Methyl silsesquioxane nanoparticles within the matrix, with fracture surface analysis indicating the presence of tough whirls. The dielectric constant was measured using a S914 dielectric loss instrument coupled with a QBG-3B high-frequency apparatus at 1 MHz and 298 K.",
      "reasoning_analysis": "Increasing Factors: The ether linkages within the Bisphenol A backbone introduce dipole moments capable of orientation polarization, which inherently contributes to a higher dielectric constant. Additionally, the introduction of the Methyl silsesquioxane filler creates polymer-filler interfaces where Maxwell-Wagner-Sillars interfacial polarization may occur, potentially elevating the eps if there is a mismatch in conductivity or permittivity between the phases. Decreasing Factors: The cyclotrimerization of cyanate esters forms a highly symmetric triazine network known for intrinsically low polarizability, which strongly suppresses the dielectric constant. The methyl functionalization on the silsesquioxane filler reduces surface polarity compared to pure silica, mitigating dielectric increase from the filler phase. Furthermore, the rigorous multi-step curing schedule up to 200°C maximizes crosslinking density, restricting chain segment mobility and dipole relaxation, while the uniform dispersion of nanoparticles prevents agglomeration-induced local field enhancements. Dominant Factor: The intrinsic low polarizability of the cured cyanate ester triazine network qualitatively dominates the dielectric behavior. Despite the presence of interfaces and polar ether linkages, the high crosslinking density achieved through the thermal curing history and the low-polarity nature of both the matrix and the methylated filler ensure that the factors driving the eps down outweigh those driving it up."
    },
    "analysis_without_hierarchical_structure": {
      "descriptive_text": "The sample consists of a cyanate ester resin matrix derived primarily from Bisphenol A dicyanate (95 wt%), incorporated with 5 wt% Methyl silsesquioxane as a filler additive. Preparation involved melting the dicyanate precursor at 100°C followed by the addition of the silsesquioxane under mechanical stirring. The mixture was transferred to a stainless steel mold preheated to 120°C and degassed at 90-100°C for 20 minutes. Subsequently, the material underwent a multi-step thermal curing cycle involving holds at 120°C for 1 hour, 150°C for 1 hour, 180°C for 2 hours, and 200°C for 4 hours. The dielectric constant was characterized using a S914 dielectric loss instrument coupled with a QBG-3B high-frequency apparatus at 1 MHz and 298 K.",
      "reasoning_analysis": "Increasing Factors: The high aromatic content within the Bisphenol A dicyanate monomer contributes substantial electronic polarizability due to delocalized pi-electrons, inherently elevating the dielectric constant (eps). Additionally, the rigorous multi-step thermal curing schedule ensures high crosslinking density and conversion, which reduces free volume and increases material density, typically correlating with a higher permittivity relative to a less cured state. Decreasing Factors: The incorporation of 5 wt% Methyl silsesquioxane introduces siloxane backbones and non-polar methyl groups, which possess lower atomic polarizability and dipole moments relative to the aromatic cyanurate network, thereby acting to reduce the overall dielectric constant. Furthermore, the inherent chemistry of the cured cyanate ester lacks highly polar hydroxyl groups found in alternative thermosets, maintaining a lower baseline polarizability. Dominant Factor: Despite the modifying effect of the silsesquioxane filler, the Bisphenol A dicyanate matrix constitutes 95 wt% of the composite; therefore, the intrinsic polarizability and crosslinked network structure of the polycyanurate matrix qualitatively dominate the final dielectric constant behavior."
    }
  },
  {
    "doi": "10.1002/app.33716",
    "title": "Methyl Silsesquioxane/Cyanate Ester Resin Organic– Inorganic Hybrids with Low Dielectric Constant",
    "year": 2011,
    "chemical_composition": {
      "repeat_unit_psmiles": null,
      "monomers": [
        {
          "name": "Bisphenol A dicyanate",
          "smiles": "CC(C)(c1ccc(OC#N)cc1)c2ccc(OC#N)cc2",
          "ratio_value": 100,
          "ratio_unit": "wt%"
        }
      ],
      "additives": [],
      "is_homopolymer": true
    },
    "processing_history": "BADCy melted at 100°C, transferred to stainless steel mold preheated to 120°C. Degassed at 90-100°C for 20 min. Cured: 120°C for 1 h, 150°C for 1 h, 180°C for 2 h, 200°C for 4 h. Dielectric constant measured by S914 dielectric loss instrument with QBG-3B high-frequency apparatus at 1 MHz, 298 K.",
    "hierarchical_structure": "Smooth fracture surface, typical brittle break.",
    "properties": {
      "eps": {
        "value": [
          3.05
        ],
        "unit": null
      }
    },
    "analysis_with_hierarchical_structure": {
      "descriptive_text": "This sample comprises a Bisphenol A dicyanate homopolymer. The material was prepared by melting the monomer at 100°C and transferring it to a stainless steel mold preheated to 120°C, followed by degassing at 90-100°C for 20 minutes to remove volatiles. A multi-step thermal curing regimen was applied, consisting of holds at 120°C for 1 hour, 150°C for 1 hour, 180°C for 2 hours, and finally 200°C for 4 hours to facilitate network formation. The resulting hierarchical structure displays a smooth fracture surface with a typical brittle break, indicative of a highly crosslinked thermoset network. Dielectric characterization was performed using an S914 dielectric loss instrument with a QBG-3B high-frequency apparatus at 1 MHz and 298 K.",
      "reasoning_analysis": "Increasing Factors: The aromatic bisphenol A backbone introduces significant electronic polarizability due to the delocalized pi-electron systems within the phenyl rings, which inherently elevates the dielectric constant compared to purely aliphatic polymers. Additionally, any residual unreacted cyanate functional groups remaining after processing possess strong permanent dipole moments that would contribute to orientational polarization, thereby increasing eps. Decreasing Factors: The primary decreasing factor is the cyclotrimerization reaction during the extensive thermal curing history, which converts polar cyanate groups into highly symmetric, non-polar triazine rings, drastically reducing the net dipole density of the network. The high crosslinking density achieved through the stepwise cure up to 200°C restricts segmental chain mobility and free volume, limiting the ability of dipoles to align with the applied 1 MHz electric field. Furthermore, the absence of hygroscopic additives or plasticizers eliminates extrinsic sources of high permittivity. Dominant Factor: The chemical conversion to the symmetric triazine network is the dominant factor. While the aromatic backbone provides a baseline polarizability, the specific chemistry of cyanate ester curing is designed to minimize dipole moments. The rigorous thermal processing ensures high conversion, making the low-polarity triazine structure the defining characteristic that dictates a comparatively low dielectric constant for this material system."
    },
    "analysis_without_hierarchical_structure": {
      "descriptive_text": "The sample comprises a polymer network synthesized from 100 wt% Bisphenol A dicyanate monomers. Preparation involved melting the monomer at 100°C and transferring it into a stainless steel mold preheated to 120°C, followed by degassing at 90-100°C for 20 minutes. The material underwent a multi-step thermal curing cycle consisting of 120°C for 1 hour, 150°C for 1 hour, 180°C for 2 hours, and 200°C for 4 hours. The dielectric constant was subsequently measured using a S914 dielectric loss instrument with a QBG-3B high-frequency apparatus at 1 MHz and 298 K.",
      "reasoning_analysis": "Increasing Factors: The degassing step and compression within the stainless steel mold reduce the volume fraction of air voids; since air has a lower permittivity than the polymer matrix, this densification effect qualitatively drives the effective dielectric constant upward. Additionally, the high electron density of the aromatic rings in the Bisphenol A backbone contributes to electronic polarizability, further supporting an increase in permittivity. Decreasing Factors: The stepwise curing cycle facilitates the cyclotrimerization of cyanate groups into symmetric triazine rings, which possess a lower net dipole moment than the precursor cyanate groups, thereby reducing orientational polarization. Furthermore, the high crosslinking density achieved at 200°C restricts segmental chain mobility, limiting dipole alignment under the 1 MHz electric field, and the rigorous thermal history minimizes residual moisture content that would otherwise elevate permittivity. Dominant Factor: The chemical conversion of polar cyanate functionalities into the symmetric polycyanurate network during the high-temperature curing process qualitatively dominates the final dielectric behavior, as the intrinsic reduction in molecular dipole moment outweighs the densification effects induced by the processing history."
    }
  },
  {
    "doi": null,
    "title": "Breath figure-derived porous fluorinecontaining poly(ether sulfone) membranes with low dielectric constant",
    "year": 2021,
    "chemical_composition": {
      "repeat_unit_psmiles": null,
      "monomers": [
        {
          "name": "4,4'-difluorodiphenyl sulfone",
          "smiles": "Fc1ccc(S(=O)(=O)c2ccc(F)cc2)cc1",
          "ratio_value": null,
          "ratio_unit": null
        },
        {
          "name": "4,4'-dihydroxydiphenyl sulfone",
          "smiles": "Oc1ccc(S(=O)(=O)c2ccc(O)cc2)cc1",
          "ratio_value": null,
          "ratio_unit": null
        },
        {
          "name": "3-methoxyphenylhydroquinone",
          "smiles": "COc1cccc(c1)c2ccc(O)cc2O",
          "ratio_value": null,
          "ratio_unit": null
        },
        {
          "name": "Perfluorononene",
          "smiles": "FC(F)=C(F)C(F)(F)C(F)(F)C(F)(F)C(F)(F)C(F)(F)C(F)(F)F",
          "ratio_value": null,
          "ratio_unit": null
        }
      ],
      "additives": [],
      "is_homopolymer": false
    },
    "processing_history": "Sample 8/16-FPES-C (random copolymer). Solution casting from DMF, dried at 60, 80, 100, 160 °C successively for 12 h. Membrane coated with silver through vacuum evaporation method. Dielectric constant measured by Hewlett-Packard 4285A at 10 kHz, room temperature.",
    "hierarchical_structure": "Dense membrane, random copolymer.",
    "properties": {
      "eps": {
        "value": [
          2.69
        ],
        "unit": null
      }
    },
    "analysis_with_hierarchical_structure": {
      "descriptive_text": "The sample, designated as 8/16-FPES-C, is a random copolymer synthesized from 4,4'-difluorodiphenyl sulfone, 4,4'-dihydroxydiphenyl sulfone, 3-methoxyphenylhydroquinone, and perfluorononene monomers. It was processed into a dense membrane via solution casting from dimethylformamide (DMF), followed by a successive thermal drying protocol at 60, 80, 100, and 160 °C for 12 hours each to ensure solvent removal. For electrical characterization, the membrane surfaces were coated with silver electrodes using a vacuum evaporation method, and the dielectric constant was subsequently measured at 10 kHz and room temperature using a Hewlett-Packard 4285A impedance analyzer.",
      "reasoning_analysis": "Increasing Factors: The presence of highly polar sulfone linkages (-SO2-) within the polymer backbone, along with hydroxyl and methoxy substituents from the dihydroxydiphenyl sulfone and methoxyphenylhydroquinone monomers, introduces strong permanent dipoles that enhance orientational polarization. Additionally, the dense membrane structure minimizes void volume, ensuring the measured permittivity reflects the bulk polymer material rather than air pockets which would lower the effective dielectric constant. Decreasing Factors: The incorporation of 4,4'-difluorodiphenyl sulfone and perfluorononene introduces carbon-fluorine bonds, which exhibit low electronic polarizability and often increase free volume due to the steric bulk of fluorine atoms, thereby reducing the dielectric constant. Furthermore, the rigorous stepwise drying process up to 160 °C is critical for removing residual DMF, a highly polar solvent that would otherwise act as a plasticizer and significantly inflate the dielectric constant if retained. Dominant Factor: While the fluorinated segments and thorough drying serve to mitigate the dielectric response, the strong dipolar moments associated with the sulfone backbone and hydroxyl groups fundamentally establish the baseline magnitude of the dielectric constant. Consequently, the intrinsic polarity of these functional groups remains the dominant factor governing the dielectric behavior, with fluorination and processing acting primarily as modulating influences to reduce the value relative to non-fluorinated poly(arylene ether sulfone) analogues."
    },
    "analysis_without_hierarchical_structure": {
      "descriptive_text": "The sample, identified as 8/16-FPES-C, is a random copolymer synthesized from 4,4'-difluorodiphenyl sulfone, 4,4'-dihydroxydiphenyl sulfone, 3-methoxyphenylhydroquinone, and perfluorononene monomers. It was prepared via solution casting from dimethylformamide (DMF), followed by a successive thermal drying protocol at 60, 80, 100, and 160 °C for 12 hours to ensure solvent removal. To facilitate electrical characterization, the resulting membrane was coated with silver electrodes using a vacuum evaporation method, and the dielectric constant was subsequently measured at 10 kHz and room temperature using a Hewlett-Packard 4285A impedance analyzer.",
      "reasoning_analysis": "Increasing Factors: The polymer backbone incorporates highly polar sulfone linkages (-SO2-) derived from the diphenyl sulfone monomers, along with polar hydroxyl and methoxy substituents from the dihydroxydiphenyl sulfone and 3-methoxyphenylhydroquinone. These functional groups possess strong permanent dipole moments that contribute to orientational polarization under an electric field, inherently driving the eps upward. Additionally, the use of dimethylformamide (DMF) during solution casting presents a risk; if any residual polar solvent molecules remain trapped within the matrix despite drying, they would act as high-permittivity impurities further increasing the measured eps. Decreasing Factors: The incorporation of fluorine atoms via 4,4'-difluorodiphenyl sulfone and perfluorononene introduces C-F bonds which exhibit low electronic polarizability and often increase free volume while reducing overall material density, typically serving to lower the eps. Furthermore, the rigorous processing history involving successive thermal drying up to 160 °C is designed to eliminate residual high-permittivity DMF solvent, thereby preventing solvent-induced elevation of the dielectric constant. Dominant Factor: The final dielectric behavior is governed by the competition between the high polarity of the sulfone and hydroxyl backbone and the low polarizability of the fluorinated segments. While the polar groups establish a baseline capable of high dielectric response, the specific inclusion of perfluorononene and fluorinated monomers suggests a design intent to suppress this value; however, the effectiveness of the thermal drying in removing the highly polar DMF solvent is the critical processing variable that determines whether the measured eps reflects the intrinsic low-k potential of the fluorinated architecture or is inflated by residual solvent polarization."
    }
  },
  {
    "doi": null,
    "title": "Breath figure-derived porous fluorinecontaining poly(ether sulfone) membranes with low dielectric constant",
    "year": 2021,
    "chemical_composition": {
      "repeat_unit_psmiles": null,
      "monomers": [
        {
          "name": "4,4'-difluorodiphenyl sulfone",
          "smiles": "Fc1ccc(S(=O)(=O)c2ccc(F)cc2)cc1",
          "ratio_value": null,
          "ratio_unit": null
        },
        {
          "name": "4,4'-dihydroxydiphenyl sulfone",
          "smiles": "Oc1ccc(S(=O)(=O)c2ccc(O)cc2)cc1",
          "ratio_value": null,
          "ratio_unit": null
        },
        {
          "name": "3-methoxyphenylhydroquinone",
          "smiles": "COc1cccc(c1)c2ccc(O)cc2O",
          "ratio_value": null,
          "ratio_unit": null
        },
        {
          "name": "Perfluorononene",
          "smiles": "FC(F)=C(F)C(F)(F)C(F)(F)C(F)(F)C(F)(F)C(F)(F)C(F)(F)F",
          "ratio_value": null,
          "ratio_unit": null
        }
      ],
      "additives": [],
      "is_homopolymer": false
    },
    "processing_history": "Sample 8/16-FPES25. Breath figure method, dissolved in dichloromethane at 25 mg/mL, cast in humidistat with nitrogen protection, dried at 60 °C vacuum for 24 h. Membrane coated with silver through vacuum evaporation method. Dielectric constant measured by Hewlett-Packard 4285A at 10 kHz, room temperature.",
    "hierarchical_structure": "Honeycomb ordered porous membrane, pore size 2.8-4 μm.",
    "properties": {
      "eps": {
        "value": [
          1.85
        ],
        "unit": null
      }
    },
    "analysis_with_hierarchical_structure": {
      "descriptive_text": "The sample, designated 8/16-FPES25, is a fluorinated copolymer derived from 4,4'-difluorodiphenyl sulfone, 4,4'-dihydroxydiphenyl sulfone, 3-methoxyphenylhydroquinone, and perfluorononene. It was fabricated into a honeycomb ordered porous membrane using the breath figure method, where the polymer was dissolved in dichloromethane at 25 mg/mL and cast in a humidistat under nitrogen protection. Following casting, the film was dried under vacuum at 60 °C for 24 hours and coated with silver electrodes via vacuum evaporation to facilitate dielectric constant measurement at 10 kHz and room temperature. The resulting hierarchical structure features a porous morphology with pore sizes ranging from 2.8 to 4 μm.",
      "reasoning_analysis": "Increasing Factors: The polymer backbone incorporates highly polar sulfone linkages and hydroxyl or methoxy functional groups originating from monomers such as 4,4'-dihydroxydiphenyl sulfone and 3-methoxyphenylhydroquinone. These polar moieties possess permanent dipole moments that contribute to orientational polarization under an electric field, inherently driving the dielectric constant higher. Decreasing Factors: The chemical composition includes fluorinated components like 4,4'-difluorodiphenyl sulfone and perfluorononene, where the low polarizability of carbon-fluorine bonds reduces electronic polarization. More significantly, the processing history via the breath figure method generates a honeycomb ordered porous structure; since air has a dielectric constant near unity, the presence of 2.8-4 μm voids drastically reduces the effective permittivity of the composite membrane. Dominant Factor: While the intrinsic polarity of the sulfone and hydroxyl groups promotes a higher dielectric constant, the combination of fluorine substitution and the high void fraction introduced by the porous hierarchical structure is the dominant factor. The inclusion of air pockets qualitatively outweighs the contribution of the polar backbone groups, leading to a net reduction in the effective dielectric constant relative to a dense, non-porous analog of the same chemical composition."
    },
    "analysis_without_hierarchical_structure": {
      "descriptive_text": "The sample, designated 8/16-FPES25, is a copolymer synthesized from 4,4'-difluorodiphenyl sulfone, 4,4'-dihydroxydiphenyl sulfone, 3-methoxyphenylhydroquinone, and perfluorononene. The material was processed using the breath figure method, wherein the polymer was dissolved in dichloromethane at a concentration of 25 mg/mL and cast within a humidistat under nitrogen protection. Following casting, the film was dried under vacuum at 60 °C for 24 hours to remove residual solvent. For electrical characterization, the resulting membrane was coated with silver electrodes via vacuum evaporation, and the dielectric constant was subsequently measured using a Hewlett-Packard 4285A impedance analyzer at 10 kHz and room temperature.",
      "reasoning_analysis": "Increasing Factors: The presence of highly polar functional groups within the polymer backbone, specifically the sulfone (-SO2-) linkages, hydroxyl (-OH) groups, and methoxy (-OCH3) substituents, enhances orientational polarization under an applied electric field, which intrinsically drives the dielectric constant higher. Decreasing Factors: The incorporation of fluorine atoms through 4,4'-difluorodiphenyl sulfone and perfluorononene monomers reduces electronic polarizability due to the low polarizability of C-F bonds. Additionally, the breath figure processing method inherently creates a porous morphology containing air voids; since air has a dielectric constant near unity, this structural porosity significantly lowers the effective volumetric permittivity. The vacuum drying step further prevents residual high-permittivity solvent from elevating the value. Dominant Factor: While the polar sulfone groups provide a high baseline permittivity, the structural porosity introduced by the breath figure method combined with the low polarizability of the fluorinated segments qualitatively dominates the final behavior, resulting in an effective dielectric constant lower than that of a dense, non-fluorinated poly(ether sulfone) analog."
    }
  },
  {
    "doi": "10.1002/app.33716",
    "title": "Methyl Silsesquioxane/Cyanate Ester Resin Organic– Inorganic Hybrids with Low Dielectric Constant",
    "year": 2011,
    "chemical_composition": {
      "repeat_unit_psmiles": null,
      "monomers": [
        {
          "name": "Bisphenol A dicyanate",
          "smiles": "CC(C)(c1ccc(OC#N)cc1)c2ccc(OC#N)cc2",
          "ratio_value": 80,
          "ratio_unit": "wt%"
        }
      ],
      "additives": [
        {
          "name": "Methyl silsesquioxane",
          "type": "filler",
          "amount_value": 20,
          "amount_unit": "wt%"
        }
      ],
      "is_homopolymer": true
    },
    "processing_history": "BADCy melted at 100°C, Me-SSQ added under mechanical stirring. Transferred to stainless steel mold preheated to 120°C. Degassed at 90-100°C for 20 min. Cured: 120°C for 1 h, 150°C for 1 h, 180°C for 2 h, 200°C for 4 h. Dielectric constant measured by S914 dielectric loss instrument with QBG-3B high-frequency apparatus at 1 MHz, 298 K.",
    "hierarchical_structure": "Serious agglomeration of Me-SSQ nanoparticles observed.",
    "properties": {
      "eps": {
        "value": [
          2.78
        ],
        "unit": null
      }
    },
    "analysis_with_hierarchical_structure": {
      "descriptive_text": "The sample comprises a cyanate ester resin matrix derived from Bisphenol A dicyanate (80 wt%) composite with 20 wt% Methyl silsesquioxane (Me-SSQ) filler. Preparation involved melting the Bisphenol A dicyanate at 100°C, followed by the addition of Me-SSQ under mechanical stirring and transfer to a preheated stainless steel mold. The mixture was degassed at 90-100°C for 20 minutes and subjected to a multi-step curing regimen comprising 120°C for 1 hour, 150°C for 1 hour, 180°C for 2 hours, and 200°C for 4 hours. Structural characterization revealed serious agglomeration of the Me-SSQ nanoparticles within the cured network, and the dielectric constant was subsequently measured at 1 MHz and 298 K using a high-frequency apparatus.",
