Repository: hhtrick/HHT-code

# HHT training framework

This directory contains model training, embedding precomputation, inference, article-level baselines and the curated datasets. All commands below assume that the working directory is `train_code/`.

## 3. Datasets and fixed partitions

Each main dataset is a JSON array at `dataset/{property}/{property}.json`. Entries contain source metadata, `chemical_composition`, `processing_history`, `hierarchical_structure`, `properties`, and two generated-analysis objects. Targets are stored as `properties[property]["value"]`; source metadata and target values are not predictive input fields.

| Property | Train | Validation | Test | Total |
|---|---:|---:|---:|---:|

File: train_code/dataset/eps/eps.json (part 29 of 190)
[
      "reasoning_analysis": "Increasing Factors: The serious agglomeration of Me-SSQ nanoparticles creates significant heterogeneity and extensive interfacial areas within the matrix, which can facilitate interfacial polarization, thereby potentially increasing the dielectric constant. Additionally, the inorganic character of the silsesquioxane filler generally possesses a higher polarizability compared to the organic polymer matrix, which could contribute to a higher overall permittivity. Decreasing Factors: The chemical composition is primarily driven by Bisphenol A dicyanate, which upon high-temperature curing forms a highly aromatic polycyanurate network with low dipole moments, intrinsically lowering the dielectric constant. The inclusion of Methyl silsesquioxane introduces non-polar methyl groups and potentially increases free volume, both of which reduce polarizability. Furthermore, the rigorous stepwise curing history up to 200°C ensures high conversion of polar cyanate groups into non-polar triazine rings, significantly minimizing dipolar contributions. Dominant Factor: The intrinsic low polarity of the fully cured cyanate ester network combined with the methyl-functionalized filler qualitatively dominates the dielectric behavior, driving the eps down, although the structural agglomeration introduces competing interfacial effects that may mitigate the extent of this reduction."
    },
    "analysis_without_hierarchical_structure": {
      "descriptive_text": "The sample comprises a cyanate ester resin matrix synthesized from Bisphenol A dicyanate monomers constituting 80 wt% of the formulation, compounded with 20 wt% Methyl silsesquioxane serving as a filler. Preparation commenced by melting the Bisphenol A dicyanate at 100°C, followed by the incorporation of Methyl silsesquioxane under mechanical stirring. The mixture was cast into a stainless steel mold preheated to 120°C and degassed at 90-100°C for 20 minutes to remove volatiles. Subsequently, the material underwent a staged thermal curing process involving holds at 120°C for 1 hour, 150°C for 1 hour, 180°C for 2 hours, and 200°C for 4 hours to ensure complete crosslinking. The dielectric constant was characterized using a S914 dielectric loss instrument integrated with a QBG-3B high-frequency apparatus operating at 1 MHz and 298 K.",
      "reasoning_analysis": "Increasing Factors: The formation of the polycyanurate network during the thermal curing cycle introduces polar triazine rings into the backbone, which contribute to electronic and atomic polarizability, inherently supporting a finite dielectric constant. Additionally, the extended high-temperature curing profile promotes high crosslink density and efficient chain packing, which reduces free volume and increases the number density of polarizable units per unit volume. Decreasing Factors: The incorporation of 20 wt% Methyl silsesquioxane acts as a significant reducing agent for the dielectric constant, as the methyl-terminated silsesquioxane cages possess lower intrinsic polarizability than the resin matrix and introduce nanoscale free volume. Furthermore, the comprehensive thermal curing schedule ensures the conversion of highly polar cyanate functional groups into the less polar triazine structure, minimizing dipolar orientation contributions at the measurement frequency of 1 MHz. Dominant Factor: The inclusion of the Methyl silsesquioxane filler is the dominant factor governing the dielectric behavior; while the cured resin matrix provides structural integrity and inherent polarizability, the low-k nature of the silsesquioxane phase and its ability to disrupt the polarity density of the continuous phase qualitatively drives the overall eps lower compared to a neat Bisphenol A dicyanate system."
    }
  },
  {
    "doi": "10.1002/app.33716",
    "title": "Methyl Silsesquioxane/Cyanate Ester Resin Organic– Inorganic Hybrids with Low Dielectric Constant",
    "year": 2011,
    "chemical_composition": {
      "repeat_unit_psmiles": null,
      "monomers": [
        {
          "name": "Bisphenol A dicyanate",
          "smiles": "CC(C)(c1ccc(OC#N)cc1)c2ccc(OC#N)cc2",
          "ratio_value": 90,
          "ratio_unit": "wt%"
        }
      ],
      "additives": [
        {
          "name": "Methyl silsesquioxane",
          "type": "filler",
          "amount_value": 10,
          "amount_unit": "wt%"
        }
      ],
      "is_homopolymer": true
    },
    "processing_history": "BADCy melted at 100°C, Me-SSQ added under mechanical stirring. Transferred to stainless steel mold preheated to 120°C. Degassed at 90-100°C for 20 min. Cured: 120°C for 1 h, 150°C for 1 h, 180°C for 2 h, 200°C for 4 h. Dielectric constant measured by S914 dielectric loss instrument with QBG-3B high-frequency apparatus at 1 MHz, 298 K.",
    "hierarchical_structure": "Fracture surface shows fiber pull-out characteristics locally.",
    "properties": {
      "eps": {
        "value": [
          2.85
        ],
        "unit": null
      }
    },
    "analysis_with_hierarchical_structure": {
      "descriptive_text": "The sample consists of a Bisphenol A dicyanate matrix comprising 90 wt% of the composition, incorporated with 10 wt% Methyl silsesquioxane filler. Preparation involved melting the monomer at 100°C, mixing with the filler under mechanical stirring, and molding in a stainless steel mold preheated to 120°C, followed by degassing at 90-100°C for 20 minutes. The composite underwent a multi-step thermal curing cycle progressing from 120°C to 200°C over several hours to ensure network formation. Hierarchical characterization of the fracture surface revealed local fiber pull-out characteristics, and the dielectric constant was measured by S914 dielectric loss instrument with QBG-3B high-frequency apparatus at 1 MHz, 298 K.",
      "reasoning_analysis": "Increasing Factors: The introduction of a heterogeneous filler phase into the polymer matrix creates interfacial regions that can facilitate Maxwell-Wagner-Sillars interfacial polarization, potentially increasing the effective dielectric constant at the measurement frequency. Additionally, any residual moisture trapped during the molding or curing process, despite degassing, would significantly increase permittivity due to the high dipole moment of water. Decreasing Factors: The Bisphenol A dicyanate matrix, upon thermal curing, forms a highly symmetric triazine network with low dipole mobility and low intrinsic polarizability, inherently driving the eps down. The Methyl silsesquioxane filler typically possesses a low dielectric constant due to the siloxane backbone and methyl groups, and its incorporation often increases free volume, further reducing overall permittivity. The observed fracture surface characteristics suggesting pull-out may indicate micro-voids or interfacial debonding, which introduce air into the bulk material, lowering the effective dielectric constant. Dominant Factor: The intrinsic low-polarity chemical structure of the cured polycyanurate network combined with the low-k nature of the silsesquioxane filler qualitatively dominates the behavior, driving the eps towards lower values typical of high-performance dielectric materials, despite potential interfacial polarization effects."
    },
    "analysis_without_hierarchical_structure": {
      "descriptive_text": "The sample comprises a Bisphenol A dicyanate matrix constituting 90 wt% of the composition, compounded with 10 wt% Methyl silsesquioxane filler. Preparation began by melting the Bisphenol A dicyanate at 100°C, followed by the addition of the filler under mechanical stirring. The mixture was transferred to a stainless steel mold preheated to 120°C and degassed at 90-100°C for 20 minutes. A multi-stage curing protocol was subsequently applied, consisting of heating at 120°C for 1 hour, 150°C for 1 hour, 180°C for 2 hours, and 200°C for 4 hours. The dielectric constant was characterized using a S914 dielectric loss instrument with a QBG-3B high-frequency apparatus at 1 MHz and 298 K.",
      "reasoning_analysis": "Increasing Factors: The presence of aromatic rings within the Bisphenol A dicyanate backbone contributes to electronic polarizability, which intrinsically establishes a baseline permittivity. Additionally, the interface between the organic polymer matrix and the inorganic-organic Methyl silsesquioxane filler may introduce interfacial polarization effects, potentially driving the eps upward depending on the compatibility and dispersion achieved during mechanical stirring. Decreasing Factors: The incorporation of Methyl silsesquioxane, which typically possesses a lower dielectric constant due to its non-polar methyl groups and siloxane backbone, acts to dilute the overall polarizability of the composite. Furthermore, the extensive multi-step thermal curing cycle promotes high conversion of polar cyanate functional groups into triazine rings and generates a highly crosslinked network, significantly restricting segmental motion and dipolar orientation contributions at the measurement frequency of 1 MHz. Dominant Factor: The reduction in overall dielectric response driven by the addition of the low-polarity Methyl silsesquioxane filler and the suppression of dipolar mobility achieved through the rigorous high-temperature curing schedule qualitatively dominates the final eps behavior, likely yielding a lower permittivity compared to a neat, less cured cyanate ester system."
    }
  },
  {
    "doi": "10.1016/j.polymer.2017.03.067",
    "title": "Non-porous ultra low dielectric constant materials based on novel silicon-containing cycloolefin copolymers with tunable performance",
    "year": 2017,
    "chemical_composition": {
      "repeat_unit_psmiles": "[*]CC1C[Si](C)(C)C1[*]",
      "monomers": [
        {
          "name": "3,3-dimethyl-3-sila-1,5-hexadiene",
          "smiles": "C=CC[Si](C)(C)CC=C",
          "ratio_value": null,
          "ratio_unit": null
        }
      ],
      "additives": [],
      "is_homopolymer": true
    },
    "processing_history": "Compression-molded films (3 mm thickness). Circular silver electrodes deposited by brush coating. Dielectric constant measured by broad-band dielectric spectrometer at room temperature (25 °C) in frequency range 100 Hz to 1 MHz.",
    "hierarchical_structure": "Can be amorphous or crystalline depending on thermal history. Non-porous, no cavity. Free volume 1.4 fold larger than PMCP.",
    "properties": {
      "eps": {
        "value": [
          1.85
        ],
        "unit": null
      }
    },
    "analysis_with_hierarchical_structure": {
      "descriptive_text": "The sample consists of a homopolymer derived from 3,3-dimethyl-3-sila-1,5-hexadiene monomers, featuring a repeat unit structure indicative of silacycle incorporation within the backbone. The material was processed into 3 mm thick films via compression molding, followed by the deposition of circular silver electrodes using a brush coating technique. Dielectric characterization was performed using a broad-band dielectric spectrometer at room temperature (25 °C) across a frequency range of 100 Hz to 1 MHz. Structurally, the polymer exhibits a non-porous morphology without cavities, possessing a free volume approximately 1.4 times larger than that of PMCP, with crystallinity dependent on the specific thermal history applied during processing.",
      "reasoning_analysis": "Increasing Factors: The incorporation of silicon atoms within the polymer backbone enhances electronic polarizability relative to all-carbon analogs due to the larger atomic radius and deformability of the silicon electron cloud, intrinsically driving the eps higher. Additionally, should the thermal history during compression molding favor a crystalline phase, the increased packing density of polarizable repeat units per unit volume would contribute to a rise in the eps. Decreasing Factors: The hierarchical structure is characterized by a free volume 1.4 times larger than PMCP, which reduces the number density of polarizable groups within the bulk material, thereby exerting a downward pressure on the eps. Furthermore, the chemical composition lacks strong permanent dipoles, limiting orientational polarization contributions, and the potential for an amorphous state implies a lower density compared to a fully crystalline arrangement. Dominant Factor: The exceptionally high free volume serves as the dominant factor governing the dielectric behavior. While the silicon atoms provide a baseline electronic polarizability, the substantial reduction in material density caused by the expanded free volume qualitatively outweighs the atomic polarizability effect, driving the overall eps lower than typical dense silicon-containing polymers."
    },
    "analysis_without_hierarchical_structure": {
      "descriptive_text": "The investigated sample is a homopolymer synthesized from 3,3-dimethyl-3-sila-1,5-hexadiene monomers. Film specimens with a thickness of 3 mm were prepared via compression molding. To facilitate electrical characterization, circular silver electrodes were deposited on the film surfaces using a brush coating technique. The dielectric constant was determined using a broad-band dielectric spectrometer operating at room temperature (25 °C) within a frequency range spanning from 100 Hz to 1 MHz.",
      "reasoning_analysis": "Increasing Factors: The inclusion of silicon atoms in the polymer backbone enhances electronic polarizability relative to pure hydrocarbon chains due to the larger atomic volume and electron cloud deformability of silicon. Furthermore, the compression molding process likely increases the bulk density and reduces free volume compared to solution-cast methods, thereby increasing the concentration of polarizable units per unit volume, while the silver electrode deposition ensures minimal interfacial resistance that could otherwise artifactually lower the measured capacitance. Decreasing Factors: The presence of non-polar methyl groups attached to the silicon atoms and the potentially symmetric nature of the silacyclopentane rings in the backbone limit the net dipole moment available for orientational polarization. Additionally, the cyclic structure within the backbone imposes conformational rigidity that restricts segmental motion, reducing the ability of dipoles to align with the external field, and the measurement frequency up to 1 MHz may surpass the relaxation time of any existing dipoles, diminishing their contribution. Dominant Factor: The intrinsic chemical composition, characterized by the low polarity of the organosilicon backbone and the shielding effect of the methyl substituents, qualitatively dominates the dielectric response, typically sustaining a lower dielectric constant regardless of the density increases induced by the compression molding processing history."
    }
  },
  {
    "doi": "10.1002/app.52716",
    "title": "Dielectric properties and dielectric relaxation process of polymethylphenylsiloxane/silicon dioxide nanocomposites",
    "year": 2022,
    "chemical_composition": {
      "repeat_unit_psmiles": null,
      "monomers": [
        {
          "name": "Octamethylcyclotetrasiloxane",
          "smiles": "C[Si]1(C)O[Si](C)(C)O[Si](C)(C)O[Si](C)(C)O1",
          "ratio_value": null,
          "ratio_unit": null
        },
        {
          "name": "Methylphenyl siloxane mixed ring",
          "smiles": null,
          "ratio_value": null,
          "ratio_unit": null
        }
      ],
      "additives": [
        {
          "name": "2,5-bis (tert-butylperoxy)-2,5-dimethylhexane",
          "type": "crosslinker",
          "amount_value": 0.8,
          "amount_unit": "wt% of PMPS"
        },
        {
          "name": "SiO2",
          "type": "filler",
          "amount_value": 0,
          "amount_unit": "wt% of PMPS"
        }
      ],
      "is_homopolymer": false
    },
    "processing_history": "PMPS synthesized via ring-opening polymerization of D4 and methylphenyl siloxane mixed ring. Composites prepared by mixing PMPS, DBPMH (0.8 wt%), and SiO2 (0 wt%). Dielectric constant measured by Novocontrol dielectric impedance spectrometer (Alpha-A analyzer) with gold-plated copper electrodes in dry N2. Sample: cylinder (d=2 cm, h=0.03 cm). Conditions: 30 °C, 10 Hz.",
    "hierarchical_structure": "Amorphous (no crystallization-melting peak).",
    "properties": {
      "eps": {
        "value": [
          3.11
        ],
        "unit": null
      }
    },
    "analysis_with_hierarchical_structure": {
      "descriptive_text": "The sample comprises an amorphous copolymer synthesized via ring-opening polymerization of octamethylcyclotetrasiloxane and methylphenyl siloxane mixed rings, forming a poly(methylphenylsiloxane) (PMPS) matrix. The material was compounded with 0.8 wt% 2,5-bis(tert-butylperoxy)-2,5-dimethylhexane to induce crosslinking. Structural analysis confirmed an amorphous morphology without crystalline transitions. Dielectric characterization was performed on a cylindrical specimen using a Novocontrol impedance spectrometer with gold-plated copper electrodes under dry nitrogen at 30 °C and 10 Hz.",
      "reasoning_analysis": "Increasing Factors: The incorporation of methylphenyl siloxane units introduces phenyl groups with high electronic polarizability due to their pi-electron clouds, which qualitatively elevates the dielectric constant relative to pure polydimethylsiloxane. Additionally, the amorphous hierarchical structure ensures high segmental mobility at the measurement temperature of 30 °C, facilitating dipolar orientation, while the low frequency (10 Hz) of the electric field allows sufficient time for these relaxation mechanisms to contribute fully to the permittivity. Decreasing Factors: The siloxane backbone and methyl substituents are inherently non-polar, establishing a low baseline permittivity compared to highly polar polymers. The addition of the peroxide crosslinker creates a covalent network that restricts chain segment mobility, thereby hindering dipolar alignment and reducing the orientational contribution to the dielectric constant. Furthermore, the use of a dry nitrogen atmosphere during measurement prevents moisture absorption, eliminating the high permittivity contribution typically associated with water uptake. Dominant Factor: The chemical modification of the backbone via phenyl substitution is the dominant factor qualitatively enhancing the dielectric constant relative to standard silicones; however, this enhancement is moderated by the crosslinking density introduced during processing, which restricts the segmental motion necessary to maximize dipolar polarization at the specified frequency and temperature."
    },
    "analysis_without_hierarchical_structure": {
      "descriptive_text": "The sample comprises a poly(methylphenylsiloxane) copolymer synthesized via ring-opening polymerization of octamethylcyclotetrasiloxane and methylphenyl siloxane mixed rings. The polymer matrix was compounded with 0.8 wt% of 2,5-bis(tert-butylperoxy)-2,5-dimethylhexane to induce crosslinking, without the incorporation of silica filler. Dielectric characterization was performed on a cylindrical specimen using a Novocontrol impedance spectrometer with gold-plated copper electrodes under a dry nitrogen atmosphere at 30 °C and 10 Hz.",
      "reasoning_analysis": "Increasing Factors: The incorporation of methylphenyl siloxane units introduces phenyl rings, which possess higher electronic polarizability and dipole moment contributions compared to the methyl groups found in pure polydimethylsiloxane, inherently raising the dielectric constant. Additionally, the measurement frequency of 10 Hz is sufficiently low to allow for the full orientation of permanent dipoles within the polymer matrix, maximizing the dielectric response. Decreasing Factors: The siloxane backbone itself is characterized by low polarity and high free volume, which generally sustains a low dielectric constant relative to organic polymers. The addition of the peroxide crosslinker creates a network structure that restricts segmental chain mobility, potentially limiting the ability of dipoles to align with the electric field, thereby dampening the dielectric constant. Furthermore, the testing environment under dry nitrogen eliminates moisture absorption, avoiding the significant dielectric enhancement typically associated with water plasticization. Dominant Factor: The chemical substitution of methyl groups with phenyl groups on the siloxane backbone is the dominant factor. While the crosslinked network restricts motion and the backbone remains inherently low-polarity, the intrinsic polarizability of the phenyl rings significantly elevates the permittivity above that of standard PDMS, defining the baseline dielectric behavior more strongly than the modest crosslinking density or measurement conditions."
    }
  },
  {
    "doi": null,
    "title": "Breath figure-derived porous fluorinecontaining poly(ether sulfone) membranes with low dielectric constant",
    "year": 2021,
    "chemical_composition": {
      "repeat_unit_psmiles": null,
      "monomers": [
        {
          "name": "4,4'-difluorodiphenyl sulfone",
          "smiles": "Fc1ccc(S(=O)(=O)c2ccc(F)cc2)cc1",
          "ratio_value": null,
          "ratio_unit": null
        },
        {
          "name": "4,4'-dihydroxydiphenyl sulfone",
          "smiles": "Oc1ccc(S(=O)(=O)c2ccc(O)cc2)cc1",
          "ratio_value": null,
          "ratio_unit": null
        },
        {
          "name": "3-methoxyphenylhydroquinone",
          "smiles": "COc1cccc(c1)c2ccc(O)cc2O",
          "ratio_value": null,
          "ratio_unit": null
        },
        {
          "name": "Perfluorononene",
          "smiles": "FC(F)=C(F)C(F)(F)C(F)(F)C(F)(F)C(F)(F)C(F)(F)C(F)(F)F",
          "ratio_value": null,
          "ratio_unit": null
        }
      ],
      "additives": [],
      "is_homopolymer": false
    },
    "processing_history": "Sample 8/16-FPES30. Breath figure method, dissolved in dichloromethane at 30 mg/mL, cast in humidistat with nitrogen protection, dried at 60 °C vacuum for 24 h. Membrane coated with silver through vacuum evaporation method. Dielectric constant measured by Hewlett-Packard 4285A at 10 kHz, room temperature.",
    "hierarchical_structure": "Honeycomb ordered porous membrane, pore size 2.8-4 μm.",
    "properties": {
      "eps": {
        "value": [
          2.19
        ],
        "unit": null
      }
    },
    "analysis_with_hierarchical_structure": {
      "descriptive_text": "The sample, designated 8/16-FPES30, comprises a copolymer derived from 4,4'-difluorodiphenyl sulfone, 4,4'-dihydroxydiphenyl sulfone, 3-methoxyphenylhydroquinone, and perfluorononene. Utilizing the breath figure method, the polymer was dissolved in dichloromethane at 30 mg/mL and cast in a humidistat under nitrogen protection, followed by vacuum drying at 60 °C for 24 hours to form a honeycomb ordered porous membrane with pore sizes between 2.8 and 4 μm. For electrical characterization, the membrane surface was coated with silver via vacuum evaporation, and the dielectric constant was subsequently measured at 10 kHz and room temperature using a Hewlett-Packard 4285A impedance analyzer.",
      "reasoning_analysis": "Increasing Factors: The polymer backbone incorporates highly polar sulfone linkages along with hydroxyl and methoxy substituents from the diphenyl sulfone and hydroquinone monomers. These functional groups possess significant dipole moments that enhance orientational polarization under an applied electric field, intrinsically acting to increase the dielectric constant. Decreasing Factors: The inclusion of perfluorononene and fluorinated sulfone monomers introduces carbon-fluorine bonds, which exhibit low electronic polarizability and tightly bound electrons, thereby reducing the intrinsic dielectric response. Furthermore, the processing history via the breath figure method generates a honeycomb ordered porous structure with 2.8-4 μm voids; since air has a dielectric constant near unity, this high porosity significantly lowers the effective dielectric constant of the film compared to a dense bulk material. Dominant Factor: While the polar functional groups provide a baseline capacity for charge storage, the combination of low-polarizability fluorinated segments and the substantial volume fraction of air voids introduced by the breath figure processing qualitatively dominates the final behavior. This morphological and chemical design strategy effectively dilutes the polar matrix, resulting in a net reduction of the measured eps relative to a non-porous, non-fluorinated analog."
    },
    "analysis_without_hierarchical_structure": {
      "descriptive_text": "The sample, designated 8/16-FPES30, is a copolymer synthesized from 4,4'-difluorodiphenyl sulfone, 4,4'-dihydroxydiphenyl sulfone, 3-methoxyphenylhydroquinone, and perfluorononene monomers. The material was processed using the breath figure method, where the polymer was dissolved in dichloromethane at a concentration of 30 mg/mL and cast within a humidistat under nitrogen protection. Following casting, the film was dried under vacuum at 60 °C for 24 hours to remove residual solvent. For electrical characterization, the resulting membrane was coated with silver electrodes via vacuum evaporation, and the dielectric constant was subsequently measured using a Hewlett-Packard 4285A impedance analyzer at 10 kHz and room temperature.",
      "reasoning_analysis": "Increasing Factors: The polymer backbone contains highly polar sulfone groups derived from the difluorodiphenyl sulfone and dihydroxydiphenyl sulfone monomers, which contribute to strong dipole orientation polarization. Additionally, the presence of hydroxyl groups from the dihydroxydiphenyl sulfone and 3-methoxyphenylhydroquinone, along with methoxy substituents, introduces further polar sites that enhance electronic and orientation polarization, inherently driving the dielectric constant upward. Decreasing Factors: The incorporation of perfluorononene and fluorine atoms on the phenyl rings introduces C-F bonds, which exhibit low electronic polarizability and typically reduce the dielectric constant compared to C-H bonds. Furthermore, the breath figure processing method inherently generates a porous morphology; the inclusion of air voids within the polymer matrix significantly lowers the effective dielectric constant of the bulk film according to effective medium approximations. Dominant Factor: While the sulfone and hydroxyl groups provide a high baseline polarity, the strategic incorporation of fluorine segments combined with the processing-induced porosity from the breath figure method qualitatively dominates the final dielectric behavior, driving the effective permittivity lower than that of a non-porous, non-fluorinated poly(ether sulfone) analog."
    }
  },
  {
    "doi": "10.1002/app.52716",
    "title": "Dielectric properties and dielectric relaxation process of polymethylphenylsiloxane/silicon dioxide nanocomposites",
    "year": 2022,
    "chemical_composition": {
      "repeat_unit_psmiles": null,
      "monomers": [
        {
          "name": "Octamethylcyclotetrasiloxane",
          "smiles": "C[Si]1(C)O[Si](C)(C)O[Si](C)(C)O[Si](C)(C)O1",
          "ratio_value": null,
          "ratio_unit": null
        },
        {
          "name": "Methylphenyl siloxane mixed ring",
          "smiles": null,
          "ratio_value": null,
          "ratio_unit": null
        }
      ],
      "additives": [
        {
          "name": "2,5-bis (tert-butylperoxy)-2,5-dimethylhexane",
          "type": "crosslinker",
          "amount_value": 0.8,
          "amount_unit": "wt% of PMPS"
        },
        {
          "name": "SiO2",
          "type": "filler",
          "amount_value": 100,
          "amount_unit": "wt% of PMPS"
        }
      ],
      "is_homopolymer": false
    },
    "processing_history": "PMPS synthesized via ring-opening polymerization of D4 and methylphenyl siloxane mixed ring. Composites prepared by mixing PMPS, DBPMH (0.8 wt%), and SiO2 (100 wt%). Dielectric constant measured by Novocontrol dielectric impedance spectrometer (Alpha-A analyzer) with gold-plated copper electrodes in dry N2. Sample: cylinder (d=2 cm, h=0.03 cm). Conditions: 30 °C, 10 Hz.",
    "hierarchical_structure": "Amorphous. Hydrophobic silica nanoparticles dispersed in matrix. Interfacial polarization observed.",
    "properties": {
      "eps": {
        "value": [
          3.7
        ],
        "unit": null
      }
    },
    "analysis_with_hierarchical_structure": {
      "descriptive_text": "The sample comprises a poly(methylphenylsiloxane) (PMPS) matrix synthesized via ring-opening polymerization of octamethylcyclotetrasiloxane and methylphenyl siloxane mixed rings. This amorphous copolymer was processed into a composite by incorporating 0.8 wt% of 2,5-bis (tert-butylperoxy)-2,5-dimethylhexane as a crosslinker and loading with 100 wt% silicon dioxide (SiO2) filler. The resulting material features hydrophobic silica nanoparticles dispersed within the polymer matrix. Dielectric characterization was performed using a Novocontrol dielectric impedance spectrometer with gold-plated copper electrodes under a dry nitrogen atmosphere at 30 °C and 10 Hz, where interfacial polarization phenomena were noted.",
      "reasoning_analysis": "Increasing Factors: The inclusion of phenyl groups within the siloxane backbone enhances electronic and orientational polarizability compared to standard polydimethylsiloxane, intrinsically raising the dielectric constant. Furthermore, the high loading of SiO2 filler introduces an inorganic phase with higher permittivity than the organic matrix, while the heterogeneous interface promotes Maxwell-Wagner-Sillars interfacial polarization, which is particularly pronounced at the low measurement frequency of 10 Hz. Decreasing Factors: The chemical crosslinking induced by the peroxide agent restricts segmental chain mobility, thereby limiting the ability of polymer dipoles to orient fully with the applied electric field. Additionally, the hydrophobic nature of the silica nanoparticles prevents moisture absorption, avoiding the artificially inflated dielectric values typically associated with water uptake in hydrophilic composites. Dominant Factor: The massive filler loading combined with the low-frequency measurement conditions serves as the dominant factor, as the charge accumulation at the extensive polymer-filler interfaces generates strong interfacial polarization that qualitatively overwhelms the intrinsic dipolar contributions of the crosslinked polymer matrix, resulting in a significantly elevated dielectric constant."
    },
    "analysis_without_hierarchical_structure": {
      "descriptive_text": "The sample consists of a poly(methylphenylsiloxane) copolymer synthesized via ring-opening polymerization of octamethylcyclotetrasiloxane and methylphenyl siloxane mixed rings. This polymer matrix was formulated into a composite by mixing with 0.8 wt% 2,5-bis(tert-butylperoxy)-2,5-dimethylhexane as a crosslinking agent and loaded with 100 wt% silicon dioxide filler relative to the polymer mass. The resulting composite was shaped into a cylindrical specimen and subjected to dielectric characterization using a Novocontrol dielectric impedance spectrometer with gold-plated copper electrodes under a dry nitrogen atmosphere at 30 °C and 10 Hz.",
      "reasoning_analysis": "Increasing Factors: The incorporation of methylphenyl siloxane units introduces phenyl rings, which possess higher electronic polarizability than methyl groups, inherently raising the dielectric constant relative to pure polydimethylsiloxane. Furthermore, the addition of 100 wt% SiO2 filler is a critical factor; silica has a higher intrinsic permittivity than the silicone matrix, and the vast polymer-filler interface area promotes interfacial polarization (Maxwell-Wagner-Sillars effect), significantly driving the eps upward. Decreasing Factors: The flexible siloxane backbone generally contributes to a low baseline dielectric constant due to low dipole density. The chemical crosslinking induced by the peroxide agent restricts segmental chain mobility, which can limit the orientation polarization of dipoles under the applied electric field, potentially suppressing the eps compared to an uncrosslinked linear analog. Additionally, the measurement under dry nitrogen eliminates moisture uptake, preventing the artificially high eps values associated with water absorption. Dominant Factor: While the crosslinked siloxane matrix provides a low-permittivity baseline, the volumetric dominance and high intrinsic permittivity of the 100 wt% SiO2 filler qualitatively dominate the dielectric response. The composite behavior is governed primarily by the filler content and interfacial effects rather than the specific monomer ratio or crosslinking density."
    }
  },
  {
    "doi": "10.1002/app.52716",
    "title": "Dielectric properties and dielectric relaxation process of polymethylphenylsiloxane/silicon dioxide nanocomposites",
    "year": 2022,
    "chemical_composition": {
      "repeat_unit_psmiles": null,
      "monomers": [
        {
          "name": "Octamethylcyclotetrasiloxane",
          "smiles": "C[Si]1(C)O[Si](C)(C)O[Si](C)(C)O[Si](C)(C)O1",
          "ratio_value": null,
          "ratio_unit": null
        },
        {
          "name": "Methylphenyl siloxane mixed ring",
          "smiles": null,
          "ratio_value": null,
          "ratio_unit": null
        }
      ],
      "additives": [
        {
          "name": "2,5-bis (tert-butylperoxy)-2,5-dimethylhexane",
          "type": "crosslinker",
          "amount_value": 0.8,
          "amount_unit": "wt% of PMPS"
        },
        {
          "name": "SiO2",
          "type": "filler",
          "amount_value": 150,
          "amount_unit": "wt% of PMPS"
        }
      ],
      "is_homopolymer": false
    },
    "processing_history": "PMPS synthesized via ring-opening polymerization of D4 and methylphenyl siloxane mixed ring. Composites prepared by mixing PMPS, DBPMH (0.8 wt%), and SiO2 (150 wt%). Dielectric constant measured by Novocontrol dielectric impedance spectrometer (Alpha-A analyzer) with gold-plated copper electrodes in dry N2. Sample: cylinder (d=2 cm, h=0.03 cm). Conditions: 30 °C, 10 Hz.",
    "hierarchical_structure": "Amorphous. Hydrophobic silica nanoparticles dispersed in matrix. Interfacial polarization observed.",
    "properties": {
      "eps": {
        "value": [
          4.18
        ],
        "unit": null
      }
    },
    "analysis_with_hierarchical_structure": {
      "descriptive_text": "The sample comprises a poly(methylphenylsiloxane) copolymer matrix synthesized via ring-opening polymerization of octamethylcyclotetrasiloxane and methylphenyl siloxane mixed rings. This matrix is compounded with 0.8 wt% 2,5-bis (tert-butylperoxy)-2,5-dimethylhexane serving as a crosslinker and heavily loaded with 150 wt% silicon dioxide filler relative to the polymer mass. The material exhibits an amorphous hierarchical structure featuring hydrophobic silica nanoparticles dispersed within the matrix, where interfacial polarization phenomena are present. Dielectric properties were evaluated using a Novocontrol dielectric impedance spectrometer equipped with gold-plated copper electrodes under dry nitrogen at 30 °C and 10 Hz, utilizing a cylindrical specimen with a 2 cm diameter and 0.03 cm height.",
      "reasoning_analysis": "Increasing Factors: The substantial loading of 150 wt% SiO2 filler significantly elevates the eps, as silica possesses a higher intrinsic dielectric constant than the siloxane matrix. The inclusion of phenyl groups within the monomer structure enhances electronic polarizability compared to purely aliphatic siloxanes, driving the eps higher. Additionally, the observed interfacial polarization at the polymer-filler interface, particularly pronounced at the low measurement frequency of 10 Hz, contributes to a higher effective eps through Maxwell-Wagner-Sillars mechanisms. Decreasing Factors: The inherent flexibility and low dipole moment of the siloxane backbone establish a low baseline eps for the neat polymer phase. Furthermore, the hydrophobic nature of the silica nanoparticles limits moisture absorption, avoiding the drastic eps increases associated with water uptake in hydrophilic systems. Dominant Factor: The extremely high filler content and the resulting interfacial polarization effects at low frequency qualitatively dominate the dielectric behavior, overriding the low-permittivity characteristic of the underlying siloxane matrix to determine the final eps."
    },
    "analysis_without_hierarchical_structure": {
      "descriptive_text": "The sample comprises a poly(methylphenylsiloxane) copolymer synthesized via ring-opening polymerization of octamethylcyclotetrasiloxane and methylphenyl siloxane mixed rings. This matrix was compounded with 0.8 wt% 2,5-bis(tert-butylperoxy)-2,5-dimethylhexane acting as a crosslinker and heavily loaded with 150 wt% silicon dioxide filler. The resulting composite was formed into a cylindrical specimen and analyzed using a dielectric impedance spectrometer with gold-plated copper electrodes under a dry nitrogen atmosphere at 30 °C and 10 Hz.",
      "reasoning_analysis": "Increasing Factors: The incorporation of phenyl groups onto the siloxane backbone enhances electronic polarizability relative to purely aliphatic silicone chains. Furthermore, the extremely high loading of SiO2 filler creates a vast network of polymer-filler interfaces, which promotes Maxwell-Wagner-Sillars interfacial polarization, an effect that is particularly pronounced at the low measurement frequency of 10 Hz. Decreasing Factors: The inherent flexibility and low dipole moment of the siloxane backbone tend to maintain a low baseline permittivity. Additionally, the chemical crosslinking restricts segmental chain mobility, limiting orientational polarization, while the dry nitrogen environment eliminates moisture uptake that would otherwise artificially inflate the dielectric constant. Dominant Factor: The massive filler loading of 150 wt% SiO2 qualitatively dominates the dielectric response. While the polymer matrix is intrinsically low-k, the high volume fraction of the ceramic filler and the resulting interfacial polarization effects at low frequency will drive the effective permittivity higher than that of the neat crosslinked copolymer."
    }
  },
  {
    "doi": "10.1016/j.polymer.2017.03.067",
    "title": "Non-porous ultra low dielectric constant materials based on novel silicon-containing cycloolefin copolymers with tunable performance",
    "year": 2017,
    "chemical_composition": {
      "repeat_unit_psmiles": "[*]CC1CCC1C[*]",
      "monomers": [
        {
          "name": "1,5-hexadiene",
          "smiles": "C=CCCC=C",
          "ratio_value": null,
          "ratio_unit": null
        }
      ],
      "additives": [],
      "is_homopolymer": true
    },
    "processing_history": "Compression-molded films (3 mm thickness). Circular silver electrodes deposited by brush coating. Dielectric constant measured by broad-band dielectric spectrometer at room temperature (25 °C) in frequency range 100 Hz to 1 MHz.",
    "hierarchical_structure": "Crystalline (Tm 121.5 °C). Non-porous, no cavity.",
    "properties": {
      "eps": {
        "value": [
          2.5
        ],
        "unit": null
      }
    },
    "analysis_with_hierarchical_structure": {
