Repository: hhtrick/HHT-code

# HHT training framework

This directory contains model training, embedding precomputation, inference, article-level baselines and the curated datasets. All commands below assume that the working directory is `train_code/`.

## 3. Datasets and fixed partitions

Each main dataset is a JSON array at `dataset/{property}/{property}.json`. Entries contain source metadata, `chemical_composition`, `processing_history`, `hierarchical_structure`, `properties`, and two generated-analysis objects. Targets are stored as `properties[property]["value"]`; source metadata and target values are not predictive input fields.

| Property | Train | Validation | Test | Total |
|---|---:|---:|---:|---:|

File: train_code/dataset/eps/eps.json (part 30 of 190)
[
      "descriptive_text": "The sample consists of a crystalline poly(1,5-hexadiene) homopolymer characterized by a repeating unit containing a cyclopentane ring within the backbone structure. The material exhibits a melting temperature of 121.5 °C and possesses a non-porous morphology without internal cavities. Films with a thickness of 3 mm were prepared via compression molding, followed by the deposition of circular silver electrodes using a brush coating technique. Dielectric spectroscopy was conducted at room temperature (25 °C) across a frequency range of 100 Hz to 1 MHz to characterize the permittivity.",
      "reasoning_analysis": "Increasing Factors: The compression molding processing history promotes the observed crystalline morphology, resulting in dense chain packing that increases the number density of polarizable units per unit volume, thereby enhancing electronic polarizability. Additionally, the non-porous structure ensures there are no air voids to dilute the effective dielectric constant of the bulk material. Decreasing Factors: The chemical composition consists primarily of non-polar C-C and C-H bonds within the 1,5-hexadiene backbone, which lack permanent dipole moments and thus severely limit orientational polarizability. Furthermore, the measurement conducted at room temperature (25 °C), well below the melting temperature, ensures chains are frozen in the crystalline lattice, preventing any segmental motion that could contribute to dielectric relaxation. Dominant Factor: The intrinsic non-polar nature of the polyolefin backbone is the dominant factor, establishing a low baseline permittivity governed primarily by electronic and atomic polarizability, which overshadows the densification effects of the crystalline structure induced by compression molding."
    },
    "analysis_without_hierarchical_structure": {
      "descriptive_text": "The sample consists of a poly(1,5-hexadiene) homopolymer derived from 1,5-hexadiene monomers. Films with a thickness of 3 mm were fabricated via compression molding. Circular silver electrodes were deposited onto the film surfaces by brush coating to enable electrical contact. The dielectric constant was characterized using a broad-band dielectric spectrometer at room temperature (25 °C) across a frequency range of 100 Hz to 1 MHz.",
      "reasoning_analysis": "Increasing Factors: The compression molding process likely enhances the bulk density of the polymer film, increasing the number density of polarizable units per unit volume, which positively correlates with the dielectric constant. Additionally, the incorporation of cyclic structures within the polymer backbone typically exhibits higher electronic polarizability compared to purely linear aliphatic chains, contributing to a higher baseline permittivity. Decreasing Factors: The chemical composition consists exclusively of carbon and hydrogen atoms, lacking permanent dipole moments associated with heteroatoms, which severely limits orientational polarization and inherently constrains the dielectric constant. Furthermore, any crystallinity induced by the compression molding could restrict segmental mobility, reducing the contribution of potential dipolar relaxations within the measured frequency range. Dominant Factor: The intrinsic non-polar nature of the hydrocarbon backbone is the dominant factor governing the dielectric behavior; while processing-induced density changes modulate the magnitude, the absence of polar functional groups establishes a fundamental baseline for the dielectric constant that remains low relative to polar polymers."
    }
  },
  {
    "doi": "10.1002/app.53641",
    "title": "Preparation of fluorinated epoxy-phthalonitrile resins with excellent thermal stability and low dielectric constant",
    "year": 2023,
    "chemical_composition": {
      "repeat_unit_psmiles": null,
      "monomers": [
        {
          "name": "2,2'-(((perfluoropropane-2,2-diyl)bis(4,1-phenylene))bis(oxy))bisepoxide",
          "smiles": "C1OC1COC2=CC=C(C=C2)OC(C3=CC=C(C=C3)OCC4OC4)(C(F)(F)F)C(F)(F)F",
          "ratio_value": 10,
          "ratio_unit": "mass parts"
        },
        {
          "name": "4,4'-(((perfluoropropane-2,2-diyl)bis(4,1-phenylene))bis(oxy))-diphthalonitrile",
          "smiles": "N#Cc1ccc(Oc2ccc(C(c3ccc(Oc4ccc(C#N)cc4)cc3)(C(F)(F)F)C(F)(F)F)cc2)cc1",
          "ratio_value": 0,
          "ratio_unit": "mass parts"
        }
      ],
      "additives": [
        {
          "name": "1,3-bis(4-aminophenoxy)benzene",
          "type": "crosslinker",
          "amount_value": 20,
          "amount_unit": "% of FEP mass"
        }
      ],
      "is_homopolymer": false
    },
    "processing_history": "Dissolved in acetone, heated with FEP monomer at 80 °C in vacuum oven until melted. Curing agent added (20% of FEP mass), degassed, heated at 80 °C for 30 min. Cured in muffle furnace: 100 °C (4 h), 120 °C (1 h), 140 °C (1 h), 160 °C (1 h), 180 °C (1 h), 200 °C (4 h). Dielectric constant measured by precision impedance analyzer (Agilent 4294A) at 50 MHz, room temperature.",
    "hierarchical_structure": "Thermoset matrix, crosslinked network.",
    "properties": {
      "eps": {
        "value": [
          3.33
        ],
        "unit": null
      }
    },
    "analysis_with_hierarchical_structure": {
      "descriptive_text": "The sample comprises a fluorinated epoxy thermoset network synthesized from 2,2'-(((perfluoropropane-2,2-diyl)bis(4,1-phenylene))bis(oxy))bisepoxide monomers crosslinked with 1,3-bis(4-aminophenoxy)benzene at a loading of 20% relative to the precursor mass. Preparation involved dissolution in acetone followed by melting at 80 °C under vacuum, degassing, and a multi-step thermal curing cycle in a muffle furnace progressing from 100 °C to 200 °C over 12 hours to ensure complete network formation. The resulting material exhibits a crosslinked thermoset matrix structure, and its dielectric properties were evaluated using a precision impedance analyzer at 50 MHz under room temperature conditions.",
      "reasoning_analysis": "Increasing Factors: The presence of aromatic phenylene rings and ether linkages within the polymer backbone increases electronic and atomic polarizability compared to aliphatic systems, which tends to elevate the dielectric constant. Additionally, the amine-based crosslinker introduces nitrogen-containing groups that possess permanent dipole moments, potentially contributing to orientation polarization if segmental motion is not fully restricted. Decreasing Factors: The incorporation of the hexafluoroisopropylidene group (perfluoropropane-2,2-diyl) significantly reduces the dielectric constant due to the low polarizability of fluorine atoms and the bulky trifluoromethyl groups that increase fractional free volume. Furthermore, the rigorous stepwise thermal curing up to 200 °C minimizes residual polar solvent (acetone) and maximizes crosslinking density, thereby restricting dipole alignment and reducing interfacial polarization. Dominant Factor: The fluorinated backbone structure qualitatively dominates the dielectric behavior; despite the polarizability of the aromatic rings and crosslinker, the low intrinsic polarizability of the C-F bonds and the free volume expansion provided by the perfluoroalkyl moieties drive the eps lower relative to non-fluorinated epoxy analogs, reinforced by the highly cured network structure."
    },
    "analysis_without_hierarchical_structure": {
      "descriptive_text": "The polymer sample comprises a crosslinked network formed from 2,2'-(((perfluoropropane-2,2-diyl)bis(4,1-phenylene))bis(oxy))bisepoxide as the primary monomer, cured with 1,3-bis(4-aminophenoxy)benzene at 20% of the fluorinated epoxy prepolymer mass. Preparation involved dissolving the components in acetone and heating under vacuum at 80 °C until melted, followed by the addition of the curing agent and degassing. The mixture underwent a preliminary hold at 80 °C for 30 minutes before being subjected to a sequential thermal curing cycle in a muffle furnace, progressing from 100 °C to 200 °C with specific dwell times at each temperature step. The dielectric constant was subsequently characterized using a precision impedance analyzer at 50 MHz under room temperature conditions.",
      "reasoning_analysis": "Increasing Factors: The presence of aromatic phenylene rings within the polymer backbone enhances electronic polarizability, which tends to increase the dielectric constant. Furthermore, the rigorous multi-step thermal curing protocol up to 200 °C combined with degassing minimizes void content within the matrix; since air has a lower permittivity than the polymer, this densification effect qualitatively drives the bulk dielectric constant higher relative to a porous sample. Decreasing Factors: The incorporation of fluorine atoms within the hexafluoroisopropylidene linkages significantly reduces molecular polarizability due to the low molar refractivity of fluorine and the strong electronegativity of the C-F bonds. Additionally, the bulky trifluoromethyl groups introduce increased free volume into the network, and the high crosslinking density achieved via the aromatic diamine curing agent restricts dipole orientation polarization, all of which contribute to lowering the dielectric constant. Dominant Factor: The electronic and structural effects associated with the high fluorine content and bulky fluorinated groups qualitatively dominate the dielectric behavior; despite the polarizability of the aromatic rings, the specific inclusion of perfluoropropane linkages is designed to suppress permittivity, making the fluorination-induced reduction the prevailing influence on the final eps."
    }
  },
  {
    "doi": "10.1016/j.ceramint.2017.05.337",
    "title": "Colossal dielectric constant and interfacial charge polarization in a polymer-derived amorphous silicon carbonitride",
    "year": 2017,
    "chemical_composition": {
      "repeat_unit_psmiles": null,
      "monomers": [
        {
          "name": "Polysilazane",
          "smiles": null,
          "ratio_value": 93,
          "ratio_unit": "wt%"
        },
        {
          "name": "Acrylic acid",
          "smiles": "OC(=O)C=C",
          "ratio_value": 2,
          "ratio_unit": "wt%"
        }
      ],
      "additives": [
        {
          "name": "Phenylbis(2,4,6-trimethylbenzoyl)-phosphine oxide",
          "type": "photoinitiator",
          "amount_value": 5,
          "amount_unit": "wt%"
        }
      ],
      "is_homopolymer": false
    },
    "processing_history": "Synthesis: Polysilazane precursor mixed with acrylic acid (2wt%) and phenylbis(2,4,6-trimethylbenzoyl)-phosphine oxide (5wt%), UV cured 5min, heat treated 120°C 7h, ground, pressed (50MPa + 200MPa CIP), pyrolyzed 1200°C 3h in N2. Characterization: Dielectric constant measured by impedance spectroscopy (Novocontrol) at Room Temperature, 0.1 Hz.",
    "hierarchical_structure": "Amorphous bi-phased structure consisting of amorphous ceramic matrix and free-carbon nanoclusters (17.6 vol%).",
    "properties": {
      "eps": {
        "value": [
          20000
        ],
        "unit": null
      }
    },
    "analysis_with_hierarchical_structure": {
      "descriptive_text": "The sample comprises a polymer-derived ceramic system initiated from a polysilazane precursor (93 wt%) modified with acrylic acid (2 wt%) and phenylbis(2,4,6-trimethylbenzoyl)-phosphine oxide photoinitiator (5 wt%). Following initial UV curing for 5 minutes and heat treatment at 120°C for 7 hours, the material was ground, pressed under 50 MPa followed by 200 MPa cold isostatic pressing, and subsequently pyrolyzed at 1200°C for 3 hours under a nitrogen atmosphere. The resulting hierarchical structure is an amorphous bi-phased material consisting of an amorphous ceramic matrix embedded with free-carbon nanoclusters occupying 17.6 vol%. The dielectric constant was characterized using impedance spectroscopy at room temperature and 0.1 Hz.",
      "reasoning_analysis": "Increasing Factors: The incorporation of 17.6 vol% free-carbon nanoclusters within the insulating ceramic matrix creates heterogeneous interfaces that promote strong Maxwell-Wagner-Sillars interfacial polarization, significantly elevating the effective permittivity, especially at the low measurement frequency of 0.1 Hz. Additionally, the high-pressure compaction (50 MPa + 200 MPa CIP) prior to pyrolysis minimizes porosity, reducing the volume fraction of low-permittivity air voids and thereby increasing the bulk dielectric constant. Decreasing Factors: The amorphous nature of the resulting ceramic matrix typically exhibits lower intrinsic electronic and ionic polarizability compared to crystalline high-k ceramic phases. Furthermore, the high-temperature pyrolysis at 1200°C likely decomposes most polar organic functional groups originating from the acrylic acid and photoinitiator, removing potential dipolar contributions that would otherwise increase permittivity. Dominant Factor: The microstructural heterogeneity introduced by the substantial volume fraction of free-carbon nanoclusters is the dominant factor. While the amorphous ceramic matrix provides a low-permittivity baseline, the conductive nature of the carbon phases induces significant interfacial polarization effects at low frequencies, qualitatively driving the effective permittivity higher than that of a pristine, carbon-free polymer-derived ceramic."
    },
    "analysis_without_hierarchical_structure": {
      "descriptive_text": "The sample comprises a hybrid system consisting primarily of polysilazane (93 wt%) modified with acrylic acid (2 wt%) and phenylbis(2,4,6-trimethylbenzoyl)-phosphine oxide photoinitiator (5 wt%). The precursor mixture was UV cured for 5 minutes and thermally treated at 120°C for 7 hours before being ground and subjected to pressing at 50 MPa followed by 200 MPa cold isostatic pressing. The green bodies were subsequently pyrolyzed at 1200°C for 3 hours in a nitrogen atmosphere to form the final ceramic structure, and the dielectric constant was characterized using impedance spectroscopy at room temperature and 0.1 Hz.",
      "reasoning_analysis": "Increasing Factors: The processing history involving high-pressure cold isostatic pressing and high-temperature pyrolysis significantly reduces porosity within the material, and since air voids possess a low permittivity, their elimination drives the eps higher. Additionally, the formation of a silicon carbonitride ceramic network from the polysilazane precursor introduces polar Si-N and Si-C bonds that contribute to electronic and ionic polarization, while the low measurement frequency of 0.1 Hz allows for interfacial polarization mechanisms to contribute positively to the eps. Decreasing Factors: The high-temperature pyrolysis at 1200°C decomposes the organic acrylic acid and photoinitiator additives, removing their polar functional groups which would otherwise contribute to dipole polarization in a polymer state. Furthermore, the conversion to a rigid ceramic network restricts segmental mobility and dipole orientation compared to the flexible precursor polymer chains, potentially limiting dipolar contributions to the eps. Dominant Factor: The densification effect achieved through high-pressure pressing and pyrolytic sintering qualitatively dominates the final eps behavior, as the reduction of void volume fraction in the bulk material exerts a stronger influence on the effective dielectric constant than the loss of the minor organic polar additives during the ceramic conversion process."
    }
  },
  {
    "doi": "10.1002/app.53641",
    "title": "Preparation of fluorinated epoxy-phthalonitrile resins with excellent thermal stability and low dielectric constant",
    "year": 2023,
    "chemical_composition": {
      "repeat_unit_psmiles": null,
      "monomers": [
        {
          "name": "2,2'-(((perfluoropropane-2,2-diyl)bis(4,1-phenylene))bis(oxy))bisepoxide",
          "smiles": "C1OC1COC2=CC=C(C=C2)OC(C3=CC=C(C=C3)OCC4OC4)(C(F)(F)F)C(F)(F)F",
          "ratio_value": 5,
          "ratio_unit": "mass parts"
        },
        {
          "name": "4,4'-(((perfluoropropane-2,2-diyl)bis(4,1-phenylene))bis(oxy))-diphthalonitrile",
          "smiles": "N#Cc1ccc(Oc2ccc(C(c3ccc(Oc4ccc(C#N)cc4)cc3)(C(F)(F)F)C(F)(F)F)cc2)cc1",
          "ratio_value": 5,
          "ratio_unit": "mass parts"
        }
      ],
      "additives": [
        {
          "name": "1,3-bis(4-aminophenoxy)benzene",
          "type": "crosslinker",
          "amount_value": 20,
          "amount_unit": "% of FEP mass"
        }
      ],
      "is_homopolymer": false
    },
    "processing_history": "Dissolved in acetone, heated with FEP monomer at 80 °C in vacuum oven until melted. Curing agent added (20% of FEP mass), degassed, heated at 80 °C for 30 min. Cured in muffle furnace: 100 °C (4 h), 120 °C (1 h), 140 °C (1 h), 160 °C (1 h), 180 °C (1 h), 200 °C (1 h), 220 °C (1 h), 240 °C (1 h), 260 °C (4 h). Dielectric constant measured by precision impedance analyzer (Agilent 4294A) at 50 MHz, room temperature.",
    "hierarchical_structure": "Thermoset matrix, crosslinked network with isoindoline and oxazoline structures.",
    "properties": {
      "eps": {
        "value": [
          2.01
        ],
        "unit": null
      }
    },
    "analysis_with_hierarchical_structure": {
      "descriptive_text": "The sample comprises a fluorinated thermoset network synthesized from an equimass blend of 2,2'-(((perfluoropropane-2,2-diyl)bis(4,1-phenylene))bis(oxy))bisepoxide and 4,4'-(((perfluoropropane-2,2-diyl)bis(4,1-phenylene))bis(oxy))-diphthalonitrile. This precursor system was dissolved in acetone and incorporated with 1,3-bis(4-aminophenoxy)benzene acting as a crosslinker at 20% of the fluorinated polymer mass. Following degassing, the mixture underwent a multi-stage thermal curing process in a muffle furnace, progressing from 100 °C to 260 °C with one-hour holds at intermediate temperatures to facilitate network formation. The resulting hierarchical structure is a densely crosslinked thermoset matrix featuring isoindoline and oxazoline motifs, with dielectric properties characterized via precision impedance analysis at 50 MHz and room temperature.",
      "reasoning_analysis": "Increasing Factors: The formation of heterocyclic isoindoline and oxazoline structures during the curing reaction introduces nitrogen and oxygen atoms with significant dipole moments, which enhances orientational polarization. Additionally, the high aromatic content from the phenylene groups increases electronic polarizability compared to aliphatic systems, and the presence of ether linkages provides additional sites for dipole interaction. Decreasing Factors: The incorporation of hexafluoroisopropylidine linkages throughout the backbone significantly reduces electronic polarizability due to the low polarizability of fluorine atoms and their shielding effect on the polymer chain. The high crosslinking density achieved through the multi-step thermal curing restricts segmental motion and dipole orientation, particularly at the measurement frequency of 50 MHz. Furthermore, the rigorous thermal history minimizes residual polar solvents and unreacted monomers that would otherwise contribute to ionic or interfacial polarization. Dominant Factor: The extensive fluorination of the polymer backbone qualitatively dominates the dielectric behavior, as the low polarizability of C-F bonds and the reduced free volume associated with the rigid fluorinated segments typically outweigh the polarity introduced by the heterocyclic curing products, leading to a net reduction in eps relative to non-fluorinated analogs."
    },
    "analysis_without_hierarchical_structure": {
      "descriptive_text": "The polymer sample is a fluorinated thermoset system composed of equal mass parts of 2,2'-(((perfluoropropane-2,2-diyl)bis(4,1-phenylene))bis(oxy))bisepoxide and 4,4'-(((perfluoropropane-2,2-diyl)bis(4,1-phenylene))bis(oxy))-diphthalonitrile. The formulation includes 1,3-bis(4-aminophenoxy)benzene as a crosslinking agent at 20% of the resin mass. Preparation involved dissolving the components in acetone and heating with the monomer at 80 °C in a vacuum oven until melted. Following the addition of the curing agent and degassing, the mixture was heated at 80 °C for 30 minutes before undergoing a multi-step curing cycle in a muffle furnace, ramping from 100 °C to 260 °C with a final hold at 260 °C for 4 hours. The dielectric constant was subsequently measured using a precision impedance analyzer at 50 MHz and room temperature.",
      "reasoning_analysis": "Increasing Factors: The inclusion of the diphthalonitrile monomer introduces highly polar nitrile (-CN) functional groups, which possess strong permanent dipole moments that enhance orientational polarization and drive the dielectric constant upward. Additionally, the high-temperature curing profile ensures a highly dense, void-free network, removing air pockets that would otherwise lower the bulk permittivity. Decreasing Factors: The pervasive presence of fluorine atoms within the perfluoropropane linkages and aromatic rings significantly reduces electronic polarizability due to the high electronegativity of fluorine, intrinsically lowering the dielectric constant. Furthermore, the extensive crosslinking achieved through the stepwise curing up to 260 °C restricts polymer chain segmental mobility, limiting the ability of polar groups to align with the electric field, while the vacuum and thermal processing ensures the removal of polar acetone solvent residues that could act as plasticizers. Dominant Factor: The low polarizability associated with the high fluorine content in the polymer backbone is the dominant factor. Although the polar nitrile groups and dense packing contribute to higher permittivity, the electronic effects of the C-F bonds and the restricted mobility from the high crosslink density qualitatively suppress the dielectric constant relative to non-fluorinated epoxy or phthalonitrile systems."
    }
  },
  {
    "doi": "10.1016/j.polymer.2017.03.067",
    "title": "Non-porous ultra low dielectric constant materials based on novel silicon-containing cycloolefin copolymers with tunable performance",
    "year": 2017,
    "chemical_composition": {
      "repeat_unit_psmiles": null,
      "monomers": [
        {
          "name": "1,5-hexadiene",
          "smiles": "C=CCCC=C",
          "ratio_value": 50,
          "ratio_unit": "mol%"
        },
        {
          "name": "3,3-dimethyl-3-sila-1,5-hexadiene",
          "smiles": "C=CC[Si](C)(C)CC=C",
          "ratio_value": 50,
          "ratio_unit": "mol%"
        }
      ],
      "additives": [],
      "is_homopolymer": false
    },
    "processing_history": "Spin-casting from 1,2-dichlorobenzene solution (60 mg/mL) on silica wafer. Film thickness 780 nm. Au (40 nm) electrode deposited through shadow mask (Metal-Insulator-Metal structure). Capacitance measurement conducted with Agilent E4980A.",
    "hierarchical_structure": "Amorphous. Uniform film with no crack and cavity. Homogenous, no phase-separation.",
    "properties": {
      "eps": {
        "value": [
          2.2
        ],
        "unit": null
      }
    },
    "analysis_with_hierarchical_structure": {
      "descriptive_text": "The sample comprises an amorphous copolymer derived from equimolar ratios of 1,5-hexadiene and 3,3-dimethyl-3-sila-1,5-hexadiene. Processed via spin-casting from a 60 mg/mL 1,2-dichlorobenzene solution onto a silica wafer, the material forms a uniform 780 nm thick film characterized by a homogenous morphology devoid of phase separation, cracks, or cavities. For electrical characterization, a 40 nm gold electrode was deposited through a shadow mask to create a Metal-Insulator-Metal structure, enabling capacitance measurement using an Agilent E4980A impedance analyzer.",
      "reasoning_analysis": "Increasing Factors: The inclusion of silicon atoms in the 3,3-dimethyl-3-sila-1,5-hexadiene monomer increases electronic polarizability relative to pure hydrocarbon chains due to the larger atomic radius of silicon. Additionally, the processing history results in a dense film without cavities or cracks, meaning the effective dielectric constant is not lowered by the presence of air voids which typically possess a permittivity near unity. Decreasing Factors: The copolymer backbone consists primarily of non-polar C-C, C-H, and Si-C bonds lacking strong permanent dipoles, which restricts orientational polarization and keeps the dielectric constant low. Moreover, the homogenous amorphous structure without phase separation eliminates interfacial polarization contributions that could otherwise elevate the permittivity. Dominant Factor: The chemical composition's lack of highly polar functional groups is the primary determinant establishing a low intrinsic dielectric constant, while the void-free processing history ensures this value is not further reduced by porosity, making the intrinsic material polarizability the dominant influence on the final eps."
    },
    "analysis_without_hierarchical_structure": {
      "descriptive_text": "The sample consists of a copolymer synthesized from equimolar amounts of 1,5-hexadiene and 3,3-dimethyl-3-sila-1,5-hexadiene monomers. Thin films were prepared by spin-casting a 60 mg/mL solution in 1,2-dichlorobenzene onto a silica wafer, resulting in a film thickness of 780 nm. To facilitate electrical characterization, a 40 nm gold electrode was deposited through a shadow mask to form a Metal-Insulator-Metal structure, and capacitance measurements were subsequently conducted using an Agilent E4980A impedance analyzer.",
      "reasoning_analysis": "Increasing Factors: The incorporation of 3,3-dimethyl-3-sila-1,5-hexadiene introduces silicon atoms into the polymer architecture, which possess higher electronic polarizability than carbon atoms due to their larger atomic radius, potentially elevating the dielectric constant relative to a pure hydrocarbon analog. Additionally, the use of 1,2-dichlorobenzene as a casting solvent presents a risk where residual chlorinated aromatic molecules trapped within the film matrix could act as high-permittivity impurities, significantly increasing dipolar polarization. Decreasing Factors: The 1,5-hexadiene component contributes a non-polar hydrocarbon structure lacking permanent dipole moments, which inherently maintains a low baseline permittivity. Furthermore, the presence of dimethylsila units often increases fractional free volume due to longer Si-C bond lengths and steric bulk, reducing the number density of polarizable groups per unit volume and thereby lowering the overall dielectric response. Dominant Factor: While the intrinsic non-polar chemical composition establishes a low baseline permittivity, the processing history involving spin-casting from a high-boiling-point solvent without explicit thermal annealing introduces a significant risk of residual solvent retention, which acts as the dominant dynamic factor potentially elevating the measured dielectric constant above the intrinsic material limit."
    }
  },
  {
    "doi": "10.1016/j.ceramint.2017.05.337",
    "title": "Colossal dielectric constant and interfacial charge polarization in a polymer-derived amorphous silicon carbonitride",
    "year": 2017,
    "chemical_composition": {
      "repeat_unit_psmiles": null,
      "monomers": [
        {
          "name": "Polysilazane",
          "smiles": null,
          "ratio_value": 93,
          "ratio_unit": "wt%"
        },
        {
          "name": "Acrylic acid",
          "smiles": "OC(=O)C=C",
          "ratio_value": 2,
          "ratio_unit": "wt%"
        }
      ],
      "additives": [
        {
          "name": "Phenylbis(2,4,6-trimethylbenzoyl)-phosphine oxide",
          "type": "photoinitiator",
          "amount_value": 5,
          "amount_unit": "wt%"
        }
      ],
      "is_homopolymer": false
    },
    "processing_history": "Synthesis: Polysilazane precursor mixed with acrylic acid (2wt%) and phenylbis(2,4,6-trimethylbenzoyl)-phosphine oxide (5wt%), UV cured 5min, heat treated 120°C 7h, ground, pressed (50MPa + 200MPa CIP), pyrolyzed 1200°C 3h in N2. Characterization: Dielectric constant measured by impedance spectroscopy (Novocontrol) at Room Temperature, 1 Hz.",
    "hierarchical_structure": "Amorphous bi-phased structure consisting of amorphous ceramic matrix and free-carbon nanoclusters (17.6 vol%).",
    "properties": {
      "eps": {
        "value": [
          13000
        ],
        "unit": null
      }
    },
    "analysis_with_hierarchical_structure": {
      "descriptive_text": "The sample consists of a polysilazane-derived ceramic composite modified with 2 wt% acrylic acid and 5 wt% phenylbis(2,4,6-trimethylbenzoyl)-phosphine oxide photoinitiator. The precursor mixture was UV cured for 5 minutes, heat treated at 120°C for 7 hours, ground, and consolidated via pressing at 50 MPa followed by 200 MPa cold isostatic pressing before undergoing pyrolysis at 1200°C for 3 hours under a nitrogen atmosphere. The resulting material exhibits an amorphous bi-phased hierarchical structure composed of an amorphous ceramic matrix embedded with 17.6 vol% free-carbon nanoclusters. The dielectric constant was subsequently characterized using impedance spectroscopy at room temperature and a frequency of 1 Hz.",
      "reasoning_analysis": "Increasing Factors: The presence of 17.6 vol% free-carbon nanoclusters within the matrix introduces significant interfacial polarization (Maxwell-Wagner-Sillars effect) between the conductive carbon phases and the insulating ceramic matrix. Additionally, the low measurement frequency of 1 Hz allows sufficient relaxation time for these interfacial charges to accumulate, markedly enhancing the dielectric constant. The high-pressure consolidation (200 MPa CIP) and pyrolysis reduce porosity, eliminating low-permittivity air voids and increasing the effective density of the polarizable solid phase. Decreasing Factors: The conversion of the organic precursor into an amorphous Si-C-N ceramic matrix via high-temperature pyrolysis (1200°C) eliminates many polar organic functional groups present in the initial polysilazane and acrylic acid, reducing dipolar polarization contributions. Furthermore, the inherently covalent nature of the amorphous ceramic network typically exhibits a lower intrinsic dielectric constant compared to high-k crystalline ceramic phases. Dominant Factor: The presence of the free-carbon nanocluster phase is the dominant factor. While the ceramic matrix provides a moderate baseline permittivity, the substantial volume fraction of conductive carbon creates extensive internal interfaces that drive strong interfacial polarization, especially at the low characterization frequency, qualitatively elevating the dielectric constant significantly above that of a pure, carbon-free polymer-derived ceramic."
    },
    "analysis_without_hierarchical_structure": {
      "descriptive_text": "The sample consists of a hybrid polymer-derived ceramic system composed primarily of polysilazane (93 wt%) modified with acrylic acid (2 wt%) and phenylbis(2,4,6-trimethylbenzoyl)-phosphine oxide (5 wt%) serving as a photoinitiator. The material was synthesized by mixing the polysilazane precursor with the acrylic acid and photoinitiator, followed by UV curing for 5 minutes and subsequent heat treatment at 120°C for 7 hours. The resulting solid was ground, pressed using uniaxial pressure of 50 MPa followed by 200 MPa cold isostatic pressing, and finally pyrolyzed at 1200°C for 3 hours under a nitrogen atmosphere. The dielectric constant was subsequently characterized via impedance spectroscopy at room temperature and 1 Hz.",
      "reasoning_analysis": "Increasing Factors: The conversion of the polysilazane precursor into a ceramic matrix via high-temperature pyrolysis typically results in a material with higher electronic and ionic polarizability compared to the organic precursor. Furthermore, the application of high pressure during processing significantly reduces porosity, increasing the volumetric density of the dielectric material. The measurement frequency of 1 Hz is sufficiently low to allow for substantial interfacial polarization, particularly if free carbon clusters formed during pyrolysis create conductive pathways within the insulating ceramic matrix. Decreasing Factors: The high-temperature pyrolysis process removes the acrylic acid and photoinitiator, eliminating their specific dipolar contributions that might have been present in the uncured polymer state. Additionally, despite cold isostatic pressing, any residual micro-porosity or micro-cracks formed during the shrinkage associated with pyrolysis would introduce air voids with a low dielectric constant, thereby reducing the effective bulk permittivity. Dominant Factor: The dominant influence on the dielectric constant is the structural transformation into a polymer-derived ceramic combined with the low-frequency measurement condition. The formation of a dense network with potential free carbon phases creates significant interfacial polarization boundaries that drastically elevate the apparent permittivity at 1 Hz, outweighing the reduction in dipolar mobility from the loss of organic functional groups."
    }
  },
  {
    "doi": "10.1016/S0167-9317(97)00185-8",
    "title": "Low dielectric constant materials for interlayer dielectric (Invited paper)",
    "year": 1998,
    "chemical_composition": {
      "repeat_unit_psmiles": null,
      "monomers": [
        {
          "name": "Ethylene",
          "smiles": "C=C",
          "ratio_value": null,
          "ratio_unit": null
        }
      ],
      "additives": [],
      "is_homopolymer": true
    },
    "processing_history": "General reference material. Dielectric constant value cited from literature.",
    "hierarchical_structure": null,
    "properties": {
      "eps": {
        "value": [
          2.3
        ],
        "unit": null
      }
    },
    "analysis_with_hierarchical_structure": {
      "descriptive_text": "The material is characterized as a polyethylene homopolymer derived exclusively from ethylene monomers, devoid of any additives or filler components. Designated as a general reference material, the dielectric constant value associated with this sample is sourced from established literature, representing standard baseline properties for this chemical composition.",
      "reasoning_analysis": "Increasing Factors: The dense packing of chains in the bulk solid state, inherent to the status as a reference material, enhances the number density of polarizable units per volume, contributing to electronic and atomic polarizability. Decreasing Factors: The chemical composition consists entirely of non-polar C-C and C-H bonds within the ethylene-derived backbone, which lack permanent dipole moments and thus prevent orientational polarization. Additionally, the absence of additives ensures there are no conductive fillers or polar impurities to induce interfacial polarization or increase the dielectric constant. Dominant Factor: The intrinsic non-polar nature of the saturated hydrocarbon backbone is the dominant factor, qualitatively governing the dielectric behavior by restricting polarization mechanisms primarily to electronic and atomic modes, resulting in a characteristically low dielectric constant relative to polar polymer systems."
    },
    "analysis_without_hierarchical_structure": {
      "descriptive_text": "The material is characterized as a polyethylene homopolymer derived exclusively from ethylene monomers, devoid of any additives or modifying agents. As a general reference material, the dielectric constant data is sourced from established literature, representing a standard baseline characterization rather than a specific experimental processing history involving thermal or solvent treatments.",
      "reasoning_analysis": "Increasing Factors: The inherent semi-crystalline morphology associated with standard polyethylene reference materials includes amorphous regions with lower packing density than crystalline lamellae, which allows for slightly enhanced electronic polarizability per unit volume relative to a fully crystalline theoretical state. Decreasing Factors: The chemical composition consists exclusively of non-polar carbon-hydrogen and carbon-carbon bonds, which lack permanent dipole moments, fundamentally minimizing orientational polarization. Furthermore, the absence of polar additives, plasticizers, or conductive fillers ensures no extrinsic mechanisms exist to elevate the dielectric constant. Dominant Factor: The intrinsic non-polar nature of the polyethylene backbone is the dominant factor, dictating a low baseline dielectric constant regardless of minor morphological variations, as the lack of dipolar relaxation mechanisms overwhelmingly suppresses permittivity compared to polar polymer systems."
    }
  },
  {
    "doi": "10.1016/j.ceramint.2022.03.173",
    "title": "Novel polymer composites of RuO2@nBaTiO3/PVDF with a high dielectric constant",
    "year": 2022,
    "chemical_composition": {
      "repeat_unit_psmiles": "[*]CC(F)(F)[*]",
      "monomers": [
        {
          "name": "Vinylidene fluoride",
          "smiles": "C=C(F)F",
          "ratio_value": null,
          "ratio_unit": null
        }
      ],
      "additives": [],
      "is_homopolymer": true
    },
    "processing_history": "PVDF matrix hot-pressed at 200 °C, 10 MPa for 0.5 h. Surfaces coated with Ag paint and dried at 90 °C for 12 h. Dielectric constant measured by KEYSIGHT E4990A Impedance Analyzer at 1 kHz, Room Temperature.",
    "hierarchical_structure": "PVDF matrix contains α, β, and γ phases. β-phase fraction F(β) = 38.0%.",
    "properties": {
      "eps": {
        "value": [
          13.03
        ],
        "unit": null
      }
    },
    "analysis_with_hierarchical_structure": {
      "descriptive_text": "The sample consists of a polyvinylidene fluoride (PVDF) homopolymer matrix characterized by a semi-crystalline hierarchical structure containing a mixture of α, β, and γ crystalline phases, with a specific β-phase fraction of 38.0%. The material was processed via hot-pressing at 200 °C under 10 MPa pressure for 0.5 hours, followed by surface electrode deposition using silver paint and subsequent drying at 90 °C for 12 hours. Dielectric characterization was performed using a KEYSIGHT E4990A Impedance Analyzer at a frequency of 1 kHz and room temperature.",
