Repository: hhtrick/HHT-code

# HHT training framework

This directory contains model training, embedding precomputation, inference, article-level baselines and the curated datasets. All commands below assume that the working directory is `train_code/`.

## 3. Datasets and fixed partitions

Each main dataset is a JSON array at `dataset/{property}/{property}.json`. Entries contain source metadata, `chemical_composition`, `processing_history`, `hierarchical_structure`, `properties`, and two generated-analysis objects. Targets are stored as `properties[property]["value"]`; source metadata and target values are not predictive input fields.

| Property | Train | Validation | Test | Total |
|---|---:|---:|---:|---:|

File: train_code/dataset/eps/eps.json (part 31 of 190)
[
      "reasoning_analysis": "Increasing Factors: The presence of the polar β-crystalline phase, constituting 38.0% of the matrix, significantly enhances the dielectric constant due to the all-trans chain conformation which aligns dipole moments perpendicular to the polymer chain, maximizing net polarization. Additionally, the measurement frequency of 1 kHz is sufficiently low to permit full contribution from dipolar orientation polarization without significant relaxation losses that occur at higher frequencies. Decreasing Factors: The coexistence of the non-polar α-phase and γ-phase within the hierarchical structure dilutes the overall dipole density, as the α-phase adopts a TGTG' conformation where dipole moments largely cancel out. Furthermore, the hot-pressing process at 200 °C followed by unspecified cooling rates may favor the thermodynamically stable α-phase over the metastable β-phase, limiting the maximum possible polar fraction. Dominant Factor: The crystalline phase composition is the dominant factor governing the dielectric response. While the processing history establishes the morphological framework, the specific 38.0% β-phase fraction qualitatively dictates a moderate-to-high permittivity relative to pure α-PVDF, though the substantial presence of non-polar phases prevents the material from achieving the theoretical maximum permittivity of a fully poled β-phase system."
    },
    "analysis_without_hierarchical_structure": {
      "descriptive_text": "The sample comprises a poly(vinylidene fluoride) (PVDF) homopolymer prepared via hot-pressing at 200 °C under 10 MPa for 0.5 hours. To facilitate electrical characterization, the surfaces were coated with silver paint and subsequently dried at 90 °C for 12 hours. The dielectric constant was measured using a KEYSIGHT E4990A Impedance Analyzer at 1 kHz under room temperature conditions.",
      "reasoning_analysis": "Increasing Factors: The chemical composition consists of poly(vinylidene fluoride), which possesses highly electronegative fluorine atoms that create strong permanent dipoles along the polymer backbone, intrinsically driving the dielectric constant higher than non-polar polymers. The processing history involves hot-pressing under 10 MPa pressure, which can mechanically induce the formation of the electroactive beta-crystalline phase characterized by all-trans conformation and net dipole moment, further enhancing polarization. Additionally, the measurement frequency of 1 kHz allows sufficient time for dipolar relaxation processes to contribute to the total permittivity. Decreasing Factors: The thermal treatment at 200 °C followed by cooling establishes a semi-crystalline morphology where crystalline domains restrict segmental chain mobility compared to a fully amorphous state, potentially limiting dipole orientation if the non-polar alpha-phase predominates due to uncontrolled cooling. The absence of high-k ceramic fillers or plasticizers means there is no extrinsic enhancement from interfacial polarization or increased free volume. Furthermore, the drying step at 90 °C eliminates residual moisture, preventing water absorption from artificially inflating the dielectric constant. Dominant Factor: While the intrinsic C-F dipole moment provides a high baseline permittivity, the crystalline phase morphology resulting from the specific hot-pressing pressure and thermal history is the dominant factor, as the relative fraction of polar beta-phase versus non-polar alpha-phase qualitatively dictates the magnitude of the dielectric response in PVDF homopolymers."
    }
  },
  {
    "doi": "10.1016/j.ceramint.2022.03.173",
    "title": "Novel polymer composites of RuO2@nBaTiO3/PVDF with a high dielectric constant",
    "year": 2022,
    "chemical_composition": {
      "repeat_unit_psmiles": "[*]CC(F)(F)[*]",
      "monomers": [
        {
          "name": "Vinylidene fluoride",
          "smiles": "C=C(F)F",
          "ratio_value": null,
          "ratio_unit": null
        }
      ],
      "additives": [
        {
          "name": "RuO2@nBT hybrid particles",
          "type": "filler",
          "amount_value": 0.1,
          "amount_unit": "volume fraction"
        }
      ],
      "is_homopolymer": true
    },
    "processing_history": "RuO2@nBT synthesized via hydrothermal method (140 °C, 8 h), dried at 100 °C for 24 h. Mixed with PVDF in ethanol for 3 h, dried at 100 °C for 24 h, hot-pressed at 200 °C, 10 MPa for 0.5 h. Ag paint coated, dried at 90 °C for 12 h. Dielectric constant measured by KEYSIGHT E4990A Impedance Analyzer at 1 kHz, Room Temperature.",
    "hierarchical_structure": "nBT particle size 50-100 nm, RuO2 layer ~12 nm. Homogeneous dispersion. PVDF β-phase fraction F(β) = 67.0%.",
    "properties": {
      "eps": {
        "value": [
          26.96
        ],
        "unit": null
      }
    },
    "analysis_with_hierarchical_structure": {
      "descriptive_text": "This composite sample comprises a poly(vinylidene fluoride) (PVDF) homopolymer matrix incorporated with 0.1 volume fraction of RuO2@nBT hybrid particles. The hybrid filler was synthesized via a hydrothermal method at 140 °C and dried at 100 °C prior to being mixed with PVDF in ethanol for 3 hours. The mixture was dried at 100 °C for 24 hours and subsequently hot-pressed at 200 °C under 10 MPa for 0.5 hours to form the film, followed by silver paint coating and drying at 90 °C for electrode formation. Structural analysis indicates a homogeneous dispersion of the fillers with nBT particle sizes between 50 and 100 nm and a RuO2 layer thickness of approximately 12 nm, yielding a PVDF β-phase fraction of 67.0%.",
      "reasoning_analysis": "Increasing Factors: The inclusion of RuO2@nBT hybrid particles serves as a primary driver for increasing the dielectric constant due to the high intrinsic permittivity of the barium titanate (nBT) core and the conductive nature of the RuO2 shell. This core-shell architecture promotes strong interfacial polarization (Maxwell-Wagner-Sillars effect) at the filler-matrix boundaries, effectively constructing microcapacitor networks that significantly enhance charge storage capacity. Additionally, the processing history involving hot-pressing at 200 °C facilitated the formation of the polar β-crystalline phase within the PVDF matrix, evidenced by the 67.0% β-phase fraction, which exhibits a higher dipole alignment and dielectric response compared to the non-polar α-phase. Decreasing Factors: The continuous PVDF polymer matrix inherently possesses a lower dielectric constant compared to the ceramic filler, acting as a diluent that limits the overall composite permittivity relative to the pure filler material. Furthermore, the necessity of maintaining the filler concentration below the electrical percolation threshold to prevent leakage current restricts the volume fraction of the high-k component, thereby capping the maximum achievable enhancement from the conductive network. Dominant Factor: The dominant factor governing the eps behavior is the synergistic interfacial polarization generated by the conductive RuO2 layer surrounding the high-k nBT core within the polar β-phase PVDF matrix. While the intrinsic polarity of the β-phase contributes positively, the massive charge accumulation at the numerous homogeneous interfaces created by the hybrid filler qualitatively outweighs the matrix contribution, driving the dielectric constant to values significantly higher than neat PVDF."
    },
    "analysis_without_hierarchical_structure": {
      "descriptive_text": "The sample consists of a poly(vinylidene fluoride) (PVDF) homopolymer matrix incorporated with RuO2@nBT hybrid particles at a volume fraction of 0.1. The hybrid filler was initially synthesized via a hydrothermal method at 140 °C for 8 hours and dried at 100 °C for 24 hours. Subsequently, the filler was mixed with PVDF in ethanol for 3 hours, followed by drying at 100 °C for 24 hours to remove the solvent. The composite film was formed by hot-pressing at 200 °C under 10 MPa for 0.5 hours, followed by the application of silver paint electrodes which were dried at 90 °C for 12 hours. The dielectric constant was characterized using a KEYSIGHT E4990A Impedance Analyzer at 1 kHz and room temperature.",
      "reasoning_analysis": "Increasing Factors: The poly(vinylidene fluoride) matrix possesses strong intrinsic dipole moments arising from the electronegative fluorine atoms, providing a baseline polarizability. The incorporation of RuO2@nBT hybrid particles at a 0.1 volume fraction significantly enhances eps through the high intrinsic permittivity of the barium titanate ceramic component and the Maxwell-Wagner-Sillars interfacial polarization induced by the conductive RuO2 domains at the filler-matrix interface. Furthermore, the hot-pressing processing step at 200 °C and 10 MPa likely reduces microvoids within the composite and may promote the formation of the electroactive beta-phase crystalline structure in PVDF, both of which contribute to a higher overall dielectric response. Decreasing Factors: The continuous polymer phase inherently possesses a lower dielectric constant compared to the ceramic filler, acting as a diluent that limits the maximum achievable eps according to effective medium theories. Additionally, any potential agglomeration of the hybrid particles during the solution mixing and drying stages could reduce the effective interfacial area available for polarization, thereby mitigating the expected enhancement. Dominant Factor: The presence of the high-k RuO2@nBT hybrid filler at a substantial volume fraction qualitatively dominates the dielectric behavior, as the interfacial polarization effects and the intrinsic high permittivity of the ceramic component overwhelmingly exceed the contribution of the PVDF matrix, driving the composite eps significantly higher than that of the neat polymer."
    }
  },
  {
    "doi": "10.1002/app.24800",
    "title": "Fully Aliphatic Polyimides from Adamantane-Based Diamines for Enhanced Thermal Stability, Solubility, Transparency, and Low Dielectric Constant",
    "year": 2006,
    "chemical_composition": {
      "repeat_unit_psmiles": null,
      "monomers": [
        {
          "name": "Bicyclo[2,2,2]oct-7-ene-2,3,5,6-tetracarboxylic dianhydride",
          "smiles": null,
          "ratio_value": null,
          "ratio_unit": null
        },
        {
          "name": "3,3'-Diamino-1,1'-diadamantane",
          "smiles": null,
          "ratio_value": null,
          "ratio_unit": null
        }
      ],
      "additives": [],
      "is_homopolymer": true
    },
    "processing_history": "One-step synthesis in m-cresol at 60-200°C under N2. Films spin-coated onto ITO glass, heated 60-250°C. Dielectric constant measured at 1 MHz using impedance-gain phase analyzer (HP4194A).",
    "hierarchical_structure": "Rigid backbone, amorphous nature indicated by WAXD amorphous halo around 2θ=16°.",
    "properties": {
      "eps": {
        "value": [
          2.63
        ],
        "unit": null
      }
    },
    "analysis_with_hierarchical_structure": {
      "descriptive_text": "The sample comprises a polyimide material synthesized from bicyclo[2,2,2]oct-7-ene-2,3,5,6-tetracarboxylic dianhydride and 3,3'-diamino-1,1'-diadamantane monomers. Exhibiting a rigid backbone and an amorphous nature confirmed by a wide-angle X-ray diffraction halo around 2θ=16°, the polymer was prepared via a one-step synthesis in m-cresol at 60-200°C under a nitrogen atmosphere. The resulting solution was spin-coated onto ITO glass substrates and thermally treated between 60-250°C to form films, with the dielectric properties subsequently characterized at 1 MHz using an impedance-gain phase analyzer.",
      "reasoning_analysis": "Increasing Factors: The formation of imide linkages during synthesis introduces polar carbonyl groups into the polymer backbone, which contribute to electronic and atomic polarizability, inherently driving the dielectric constant upward. Additionally, the amorphous structure may allow for limited segmental mobility compared to highly crystalline systems, potentially enabling some orientational polarization at the measurement frequency of 1 MHz. Decreasing Factors: The incorporation of bulky, non-polar adamantane and bicyclo[2,2,2]octane cages significantly increases the fractional free volume within the matrix, reducing the density of polarizable units per unit volume. Furthermore, the rigid backbone structure restricts chain segment mobility, limiting dipole orientation, while the thermal curing history up to 250°C ensures the removal of the polar m-cresol solvent, preventing residual solvent from elevating the dielectric constant. Dominant Factor: The structural design utilizing bulky aliphatic cages to induce high free volume and backbone rigidity qualitatively dominates the dielectric behavior, driving the eps lower relative to conventional aromatic polyimides despite the intrinsic polarity of the imide linkages."
    },
    "analysis_without_hierarchical_structure": {
      "descriptive_text": "The polymer sample comprises a polyimide structure synthesized from Bicyclo[2,2,2]oct-7-ene-2,3,5,6-tetracarboxylic dianhydride and 3,3'-Diamino-1,1'-diadamantane. It was prepared via a one-step synthesis in m-cresol solvent at temperatures ranging from 60 to 200°C under a nitrogen atmosphere. The resulting material was fabricated into thin films by spin-coating onto ITO glass substrates, followed by thermal treatment at temperatures between 60 and 250°C to ensure proper imidization and solvent removal. The dielectric constant was subsequently characterized at a frequency of 1 MHz using an impedance-gain phase analyzer.",
      "reasoning_analysis": "Increasing Factors: The presence of imide linkages introduces polar carbonyl groups which contribute to electronic and atomic polarizability, inherently driving the dielectric constant (eps) higher relative to non-polar hydrocarbons. Additionally, if the thermal treatment up to 250°C was insufficient to completely evaporate the high-boiling m-cresol solvent, residual polar solvent molecules trapped within the matrix would increase the overall permittivity. Decreasing Factors: The incorporation of 3,3'-Diamino-1,1'-diadamantane and the bicyclo[2.2.2]octene dianhydride introduces bulky, rigid cage-like structures that significantly inhibit efficient chain packing, thereby increasing fractional free volume which lowers the dielectric constant. Furthermore, these aliphatic cage structures possess lower electronic polarizability compared to aromatic systems, and the rigid backbone restricts dipolar orientation polarization, especially at the measurement frequency of 1 MHz. Dominant Factor: The structural design focusing on bulky, non-polar aliphatic cage moieties is the dominant factor. These groups maximize free volume and minimize electronic polarizability, qualitatively driving the dielectric constant down relative to standard aromatic polyimides, outweighing the polar contribution of the imide linkages."
    }
  },
  {
    "doi": "10.1016/j.ceramint.2022.03.173",
    "title": "Novel polymer composites of RuO2@nBaTiO3/PVDF with a high dielectric constant",
    "year": 2022,
    "chemical_composition": {
      "repeat_unit_psmiles": "[*]CC(F)(F)[*]",
      "monomers": [
        {
          "name": "Vinylidene fluoride",
          "smiles": "C=C(F)F",
          "ratio_value": null,
          "ratio_unit": null
        }
      ],
      "additives": [
        {
          "name": "RuO2@nBT hybrid particles",
          "type": "filler",
          "amount_value": 0.2,
          "amount_unit": "volume fraction"
        }
      ],
      "is_homopolymer": true
    },
    "processing_history": "RuO2@nBT synthesized via hydrothermal method (140 °C, 8 h), dried at 100 °C for 24 h. Mixed with PVDF in ethanol for 3 h, dried at 100 °C for 24 h, hot-pressed at 200 °C, 10 MPa for 0.5 h. Ag paint coated, dried at 90 °C for 12 h. Dielectric constant measured by KEYSIGHT E4990A Impedance Analyzer at 1 kHz, Room Temperature.",
    "hierarchical_structure": "nBT particle size 50-100 nm, RuO2 layer ~12 nm. Homogeneous dispersion. PVDF β-phase fraction F(β) = 61.0%.",
    "properties": {
      "eps": {
        "value": [
          64.99
        ],
        "unit": null
      }
    },
    "analysis_with_hierarchical_structure": {
      "descriptive_text": "The sample consists of a polyvinylidene fluoride (PVDF) homopolymer matrix composite filled with 0.2 volume fraction of RuO2@nBT hybrid particles. The filler was initially synthesized via a hydrothermal method at 140 °C for 8 hours and dried at 100 °C, then mixed with PVDF in ethanol for 3 hours before undergoing a secondary drying step at 100 °C for 24 hours. The composite film was formed by hot-pressing at 200 °C under 10 MPa for 0.5 hours, followed by the application of silver paint electrodes dried at 90 °C. Structural characterization reveals a homogeneous dispersion of the hybrid particles, with nBT core sizes ranging from 50 to 100 nm and a RuO2 layer thickness of approximately 12 nm, while the PVDF matrix exhibits a β-phase fraction of 61.0%. The dielectric constant was measured using an impedance analyzer at 1 kHz and room temperature.",
      "reasoning_analysis": "Increasing Factors: The inclusion of 0.2 volume fraction of nBT, a high-permittivity ceramic material, fundamentally raises the composite dielectric constant according to effective medium theories. The specific architecture of the RuO2@nBT hybrid particles, featuring a conductive RuO2 layer on a ceramic core, induces strong Maxwell-Wagner-Sillars interfacial polarization at the filler-matrix boundary, which significantly enhances charge accumulation and apparent permittivity at 1 kHz. Moreover, the thermal processing history, specifically hot-pressing at 200 °C, promoted the formation of a 61.0% β-phase fraction in the PVDF matrix; this electroactive phase exhibits an all-trans conformation with a large net dipole moment, thereby increasing the intrinsic polarizability of the polymer matrix compared to non-polar phases. Decreasing Factors: The composite nature inherently limits the dielectric constant relative to the pure ceramic filler due to the dilution effect of the lower-permittivity PVDF matrix. Additionally, the remaining approximately 39% of the crystalline matrix consists of non-β phases (likely α-phase), which possess a unit cell structure where dipole moments cancel out more effectively than in the β-phase, thereby reducing the overall contribution of the polymer matrix to the total permittivity. Dominant Factor: The dominant factor influencing the eps is the synergistic combination of the high-volume fraction hybrid filler and the matrix phase composition. The Maxwell-Wagner-Sillars interfacial polarization arising from the conductive RuO2 shell on the high-k nBT core, coupled with the high β-phase content induced by the specific hot-pressing thermal history, qualitatively overrides the dilution effect of the polymer matrix, driving the dielectric constant to values significantly exceeding those of neat PVDF."
    },
    "analysis_without_hierarchical_structure": {
      "descriptive_text": "The sample consists of a poly(vinylidene fluoride) (PVDF) homopolymer matrix incorporated with RuO2@nBT hybrid particles at a volume fraction of 0.2. The hybrid filler was initially synthesized via a hydrothermal method at 140 °C for 8 hours and dried at 100 °C for 24 hours. Subsequently, the filler was mixed with PVDF in ethanol for 3 hours, followed by drying at 100 °C for 24 hours to remove the solvent. The composite was then consolidated via hot-pressing at 200 °C under 10 MPa for 0.5 hours. Finally, silver paint electrodes were coated onto the sample and dried at 90 °C for 12 hours prior to dielectric constant measurement using an impedance analyzer at 1 kHz and room temperature.",
      "reasoning_analysis": "Increasing Factors: The presence of RuO2@nBT hybrid particles acts as a primary driver for elevated permittivity, where the nanobarium titanate (nBT) component provides a high intrinsic dielectric constant and the RuO2 component facilitates Maxwell-Wagner-Sillars interfacial polarization at the filler-matrix boundary, particularly at the measurement frequency of 1 kHz. Additionally, the poly(vinylidene fluoride) matrix possesses strong C-F dipoles that contribute to orientational polarization, and the substantial filler loading of 0.2 volume fraction significantly enhances the effective medium permittivity compared to the neat polymer. Decreasing Factors: The polymer matrix inherently possesses a lower dielectric constant than the ceramic filler, which dilutes the overall permittivity relative to a pure filler compact. Furthermore, the solvent casting and drying process involving ethanol may introduce micro-voids or incomplete filler dispersion if agglomeration occurs, creating low-permittivity regions that reduce the effective dielectric response, while the thermal history during hot-pressing could potentially favor the formation of the non-polar alpha-crystalline phase over the polar beta-phase if cooling was uncontrolled. Dominant Factor: The hybrid nature of the filler combining high-k ceramic properties with conductive oxide-induced interfacial polarization at a significant volume fraction qualitatively dominates the dielectric behavior, overwhelming the dilution effect of the polymer matrix and establishing a permittivity significantly higher than that of the pristine PVDF homopolymer."
    }
  },
  {
    "doi": "10.1016/S0167-9317(97)00185-8",
    "title": "Low dielectric constant materials for interlayer dielectric (Invited paper)",
    "year": 1998,
    "chemical_composition": {
      "repeat_unit_psmiles": null,
      "monomers": [
        {
          "name": "Styrene",
          "smiles": "C=Cc1ccccc1",
          "ratio_value": null,
          "ratio_unit": null
        }
      ],
      "additives": [],
      "is_homopolymer": true
    },
    "processing_history": "General reference material. Dielectric constant value cited from literature.",
    "hierarchical_structure": null,
    "properties": {
      "eps": {
        "value": [
          2.6
        ],
        "unit": null
      }
    },
    "analysis_with_hierarchical_structure": {
      "descriptive_text": "The sample consists of a polystyrene homopolymer synthesized from styrene monomers without the inclusion of any additives or fillers. Classified as a general reference material, the dielectric constant data for this specimen is derived from established literature values rather than direct experimental processing or characterization performed in this specific study.",
      "reasoning_analysis": "Increasing Factors: The presence of aromatic phenyl groups attached to the aliphatic backbone contributes to electronic and atomic polarizability due to the delocalized pi-electron cloud, providing a mechanism for dielectric response under an applied electric field. Decreasing Factors: The polymer chain lacks strong permanent dipole moments within the repeat unit structure, as the styrene monomer forms a predominantly non-polar hydrocarbon backbone. Furthermore, the absence of polar additives, plasticizers, or conductive fillers prevents any extrinsic enhancement of the dielectric constant, and the reference nature implies no specific poling or orientation processes were utilized to align potential dipoles. Dominant Factor: The intrinsic non-polar character of the polystyrene backbone qualitatively dominates the dielectric behavior, resulting in a characteristically low permittivity typical of non-polar polymers, as the electronic polarizability of the phenyl rings is insufficient to raise the dielectric constant to levels observed in polar polymer systems."
    },
    "analysis_without_hierarchical_structure": {
      "descriptive_text": "The sample comprises a polystyrene homopolymer synthesized from styrene monomers. Designated as a general reference material, the dielectric constant data associated with this sample is derived from established literature values rather than specific experimental processing or characterization workflows.",
      "reasoning_analysis": "Increasing Factors: The presence of aromatic phenyl pendant groups on the polymer backbone provides electronic polarizability through the delocalized pi-electron system, which contributes to a higher dielectric constant compared to purely aliphatic polyolefins. Decreasing Factors: The fundamental hydrocarbon backbone lacks permanent dipole moments, and the absence of polar functional groups or high-permittivity additives restricts orientation polarization, inherently keeping the dielectric constant low. Additionally, the lack of specific processing history implies no residual polar solvents or induced molecular orientation that might artificially elevate permittivity. Dominant Factor: The intrinsic chemical architecture of the polystyrene homopolymer dominates the dielectric behavior, where the non-polar nature of the backbone outweighs the polarizability of the phenyl rings, establishing a characteristically low dielectric constant baseline that is preserved by the use of standardized literature reference data."
    }
  },
  {
    "doi": "10.1016/S0167-9317(97)00185-8",
    "title": "Low dielectric constant materials for interlayer dielectric (Invited paper)",
    "year": 1998,
    "chemical_composition": {
      "repeat_unit_psmiles": null,
      "monomers": [
        {
          "name": "Diisopropenylbenzene",
          "smiles": "CC(=C)c1ccc(C(C)=C)cc1",
          "ratio_value": null,
          "ratio_unit": null
        }
      ],
      "additives": [],
      "is_homopolymer": true
    },
    "processing_history": "Cationic polymerization. Soluble in common organic solvents. Solution spin-coated onto silicon wafers.",
    "hierarchical_structure": null,
    "properties": {
      "eps": {
        "value": [
          2.6
        ],
        "unit": null
      }
    },
    "analysis_with_hierarchical_structure": {
      "descriptive_text": "The sample is a poly(diisopropenylbenzene) homopolymer synthesized through cationic polymerization. The material demonstrates solubility in common organic solvents, suggesting a linear or lightly branched topology rather than a densely crosslinked network. For characterization, thin films were fabricated by solution spin-coating the polymer onto silicon wafers.",
      "reasoning_analysis": "Increasing Factors: The presence of aromatic benzene rings within the repeat unit provides high electronic polarizability due to the delocalized π-electron cloud, which intrinsically drives the eps higher compared to purely aliphatic polymers. Additionally, the cationic polymerization processing history may introduce residual ionic species or catalyst fragments that contribute to interfacial polarization and ionic conductivity, further increasing the apparent eps, particularly at lower frequencies. Decreasing Factors: The polymer backbone consists primarily of non-polar carbon-carbon and carbon-hydrogen bonds, lacking strong permanent dipoles that would facilitate orientational polarization, thereby limiting the magnitude of eps. Furthermore, the bulky isopropenyl side groups may increase the fractional free volume within the spin-coated film, reducing the number density of polarizable units per unit volume and consequently lowering the eps. Dominant Factor: The intrinsic electronic polarizability conferred by the aromatic rings serves as the dominant factor establishing the baseline eps, distinguishing it from low-permittivity polyolefins; however, the potential presence of ionic impurities from the cationic synthesis represents a critical processing variable that could qualitatively overshadow the intrinsic material properties if not thoroughly purified."
    },
    "analysis_without_hierarchical_structure": {
      "descriptive_text": "The sample is a homopolymer synthesized from Diisopropenylbenzene monomers via cationic polymerization. The resulting polymer is soluble in common organic solvents and was processed into thin films by solution spin-coating onto silicon wafers.",
      "reasoning_analysis": "Increasing Factors: The chemical composition features aromatic benzene rings within the backbone and side groups, which possess high electronic polarizability, intrinsically driving the dielectric constant higher. Additionally, the spin-coating processing history typically produces dense thin films compared to bulk powders, which can increase the effective density and thus the dielectric constant. Decreasing Factors: The presence of bulky isopropenyl side groups introduces significant steric hindrance, inhibiting efficient chain packing and increasing the fractional free volume of the polymer matrix, which qualitatively lowers the dielectric constant. Furthermore, if the solvent evaporation during spin-coating is not perfectly optimized, micro-voids could form, further reducing the dielectric constant. Dominant Factor: The structural free volume generated by the bulky isopropenyl substituents is the dominant factor; despite the polarizability of the aromatic rings, the inhibition of chain packing typically results in a net reduction of the dielectric constant relative to more densely packed aromatic polymers, aligning with the design intent of this monomer for low-k applications."
    }
  },
  {
    "doi": "10.1016/j.ceramint.2022.03.173",
    "title": "Novel polymer composites of RuO2@nBaTiO3/PVDF with a high dielectric constant",
    "year": 2022,
    "chemical_composition": {
      "repeat_unit_psmiles": "[*]CC(F)(F)[*]",
      "monomers": [
        {
          "name": "Vinylidene fluoride",
          "smiles": "C=C(F)F",
          "ratio_value": null,
          "ratio_unit": null
        }
      ],
      "additives": [
        {
          "name": "RuO2@nBT hybrid particles",
          "type": "filler",
          "amount_value": 0.3,
          "amount_unit": "volume fraction"
        }
      ],
      "is_homopolymer": true
    },
    "processing_history": "RuO2@nBT synthesized via hydrothermal method (140 °C, 8 h), dried at 100 °C for 24 h. Mixed with PVDF in ethanol for 3 h, dried at 100 °C for 24 h, hot-pressed at 200 °C, 10 MPa for 0.5 h. Ag paint coated, dried at 90 °C for 12 h. Dielectric constant measured by KEYSIGHT E4990A Impedance Analyzer at 1 kHz, Room Temperature.",
    "hierarchical_structure": "nBT particle size 50-100 nm, RuO2 layer ~12 nm. Homogeneous dispersion. PVDF β-phase fraction F(β) = 57.0%.",
    "properties": {
      "eps": {
        "value": [
          251.28
        ],
        "unit": null
      }
    },
    "analysis_with_hierarchical_structure": {
      "descriptive_text": "The sample comprises a poly(vinylidene fluoride) (PVDF) homopolymer matrix filled with 0.3 volume fraction of RuO2@nBT hybrid particles. The filler was synthesized via a hydrothermal method at 140 °C, dried, and subsequently mixed with PVDF in ethanol before drying and hot-pressing at 200 °C under 10 MPa. Silver paint electrodes were applied and dried at 90 °C prior to dielectric measurement at 1 kHz and room temperature. The hierarchical structure features a homogeneous dispersion of filler particles with nBT core sizes between 50 and 100 nm coated by a ~12 nm RuO2 layer, and the PVDF matrix exhibits a β-phase crystalline fraction of 57.0%.",
      "reasoning_analysis": "Increasing Factors: The incorporation of 0.3 volume fraction of nBT, a high-permittivity ceramic, intrinsically elevates the composite dielectric constant based on mixing rules. Furthermore, the conductive RuO2 coating on the filler particles induces strong Maxwell-Wagner-Sillars interfacial polarization at the polymer-filler interface, effectively creating microcapacitor structures that drastically enhance permittivity. The significant β-phase fraction (57.0%) in the PVDF matrix also contributes positively, as the all-trans conformation of the β-phase possesses a large net dipole moment compared to the non-polar α-phase. Decreasing Factors: The PVDF matrix itself has a lower intrinsic dielectric constant than the ceramic filler, acting as a diluent that limits the maximum achievable permittivity relative to the pure filler material. Additionally, the remaining 43.0% of the crystalline phase being non-polar α-phase reduces the overall polarity of the polymer matrix compared to a fully poled or β-phase enriched system. Dominant Factor: The dominant mechanism governing the dielectric constant is the interfacial polarization arising from the conductive RuO2@nBT hybrid filler at high volume loading, which typically overshadows the intrinsic contribution of the polymer matrix and leads to a substantially elevated permittivity compared to neat PVDF."
    },
    "analysis_without_hierarchical_structure": {
      "descriptive_text": "The sample comprises a poly(vinylidene fluoride) homopolymer matrix composite incorporated with RuO2@nBT hybrid particles at a volume fraction of 0.3. The hybrid filler was synthesized via a hydrothermal method at 140 °C for 8 hours and dried at 100 °C for 24 hours prior to being mixed with PVDF in ethanol for 3 hours. Following solvent removal by drying at 100 °C for 24 hours, the mixture was hot-pressed at 200 °C under 10 MPa for 0.5 hours to form the bulk material. Silver paint electrodes were applied and dried at 90 °C for 12 hours, and the dielectric constant was subsequently measured using a KEYSIGHT E4990A Impedance Analyzer at 1 kHz and room temperature.",
      "reasoning_analysis": "Increasing Factors: The inclusion of RuO2@nBT hybrid particles at a high volume fraction of 0.3 introduces high-permittivity ceramic domains and conductive regions that significantly enhance interfacial polarization via the Maxwell-Wagner-Sillars effect. The hot-pressing temperature of 200 °C exceeds the melting point of PVDF, allowing for chain reorganization that could favor polar crystalline phases depending on the cooling rate, thereby contributing to higher permittivity. Decreasing Factors: Incomplete dispersion of the hybrid particles during ethanol mixing or the formation of micro-voids during the drying and hot-pressing stages could introduce low-permittivity defects that reduce the effective dielectric constant. Additionally, if the thermal processing favors the formation of the non-polar alpha-phase of PVDF rather than the polar beta-phase, the matrix contribution to the overall eps would be minimized. Dominant Factor: The high volume fraction of the high-k RuO2@nBT hybrid filler is the dominant factor governing the dielectric behavior. The substantial contrast in permittivity between the filler and the polymer matrix, coupled with the extensive interfacial area created at 0.3 volume fraction, qualitatively overwhelms the intrinsic properties of the PVDF matrix and potential processing defects, driving the composite eps to values significantly exceeding those of the neat polymer."
    }
  },
  {
    "doi": "10.1016/S0167-9317(97)00185-8",
    "title": "Low dielectric constant materials for interlayer dielectric (Invited paper)",
    "year": 1998,
    "chemical_composition": {
      "repeat_unit_psmiles": null,
      "monomers": [
        {
          "name": "Decafluorobiphenyl",
          "smiles": "FC1=C(F)C(F)=C(C(F)=C1F)C2=C(F)C(F)=C(C(F)=C2F)F",
          "ratio_value": null,
          "ratio_unit": null
        },
        {
          "name": "Aromatic diol",
          "smiles": null,
          "ratio_value": null,
          "ratio_unit": null
        }
      ],
      "additives": [
        {
          "name": "Potassium carbonate",
          "type": "catalyst",
          "amount_value": null,
          "amount_unit": null
        }
      ],
      "is_homopolymer": false
    },
    "processing_history": "Condensation reaction (nucleophilic substitution). Soluble in polar solvents like cyclopentanone. Spin-coated and cured at 400°C for 1 h. Dielectric constant (out of plane) reported for best representatives.",
    "hierarchical_structure": null,
    "properties": {
      "eps": {
        "value": [
          2.43
        ],
        "unit": null
      }
    },
    "analysis_with_hierarchical_structure": {
      "descriptive_text": "The sample comprises a copolymer synthesized via nucleophilic substitution condensation reaction between Decafluorobiphenyl and an Aromatic diol, utilizing Potassium carbonate as a catalyst. The polymer demonstrates solubility in polar solvents such as cyclopentanone, enabling film fabrication through spin-coating followed by thermal curing at 400°C for 1 hour. Characterization focused on the out-of-plane dielectric constant for representative specimens of the cured material.",
      "reasoning_analysis": "Increasing Factors: The presence of aromatic rings within the diol and biphenyl units contributes to electronic polarizability through pi-electron delocalization, which tends to increase the dielectric constant. Additionally, the thermal curing process at 400°C likely promotes matrix densification by reducing free volume, thereby increasing the number density of polarizable units per unit volume. Decreasing Factors: The incorporation of Decafluorobiphenyl introduces a high density of fluorine atoms, which possess low electronic polarizability and create strong C-F bonds that resist orientational polarization, significantly lowering the dielectric constant. Furthermore, the high-temperature curing step ensures the complete evaporation of the polar casting solvent, cyclopentanone, preventing residual solvent molecules from elevating the permittivity. Dominant Factor: The electronegative fluorine substituents on the biphenyl backbone qualitatively dominate the dielectric behavior. While the aromatic structure and densification exert upward pressure on the eps, the intrinsic low polarizability of the fluorinated segments is the primary design feature intended to minimize the dielectric constant in this class of poly(arylene ether) materials."
    },
    "analysis_without_hierarchical_structure": {
      "descriptive_text": "The polymer sample was synthesized via a nucleophilic substitution condensation reaction between Decafluorobiphenyl and an Aromatic diol, employing Potassium carbonate as a catalyst. The resulting polymer demonstrates solubility in polar solvents like cyclopentanone, allowing for thin film fabrication through spin-coating techniques. Subsequent to deposition, the samples were subjected to a high-temperature thermal cure at 400°C for 1 hour to ensure complete reaction and solvent removal, prior to the measurement of the out-of-plane dielectric constant.",
