Repository: hhtrick/HHT-code

# HHT training framework

This directory contains model training, embedding precomputation, inference, article-level baselines and the curated datasets. All commands below assume that the working directory is `train_code/`.

## 3. Datasets and fixed partitions

Each main dataset is a JSON array at `dataset/{property}/{property}.json`. Entries contain source metadata, `chemical_composition`, `processing_history`, `hierarchical_structure`, `properties`, and two generated-analysis objects. Targets are stored as `properties[property]["value"]`; source metadata and target values are not predictive input fields.

| Property | Train | Validation | Test | Total |
|---|---:|---:|---:|---:|

File: train_code/dataset/eps/eps.json (part 32 of 190)
[
      "reasoning_analysis": "Increasing Factors: The aromatic backbone structure provides inherent electronic polarizability due to the delocalized pi-electron systems within the biphenyl and diol units, which tends to elevate the dielectric constant. Furthermore, the high-temperature curing at 400°C promotes dense chain packing and removes volatile components, potentially increasing the material density and thus the dielectric constant relative to a less cured state. Decreasing Factors: The incorporation of Decafluorobiphenyl introduces a significant density of carbon-fluorine bonds, which possess low electronic polarizability and high electronegativity, fundamentally driving the dielectric constant down. Additionally, the steric bulk of the fluorine substituents may inhibit efficient chain packing, increasing the fractional free volume within the film, which further reduces the dielectric constant. The rigorous thermal cure also ensures the elimination of residual polar solvent, preventing any artificial inflation of the dielectric value. Dominant Factor: The dominant factor is the high fluorine content derived from the Decafluorobiphenyl monomer. While the aromatic backbone and dense curing contribute to higher polarizability and density, the low polarizability of the C-F bonds and the likely increase in free volume due to steric hindrance from fluorine atoms qualitatively dominate the dielectric response, resulting in a reduced eps relative to non-fluorinated aromatic polymers."
    }
  },
  {
    "doi": "10.1016/S0167-9317(97)00185-8",
    "title": "Low dielectric constant materials for interlayer dielectric (Invited paper)",
    "year": 1998,
    "chemical_composition": {
      "repeat_unit_psmiles": null,
      "monomers": [
        {
          "name": "Aromatic tetraamine",
          "smiles": null,
          "ratio_value": null,
          "ratio_unit": null
        },
        {
          "name": "Aromatic tetraketone",
          "smiles": null,
          "ratio_value": null,
          "ratio_unit": null
        }
      ],
      "additives": [],
      "is_homopolymer": false
    },
    "processing_history": "Synthesized by polycondensation reaction in meta-cresole.",
    "hierarchical_structure": null,
    "properties": {
      "eps": {
        "value": [
          2.8
        ],
        "unit": null
      }
    },
    "analysis_with_hierarchical_structure": {
      "descriptive_text": "The polymer sample comprises a copolymer system synthesized via polycondensation reaction between aromatic tetraamine and aromatic tetraketone monomers. The synthesis was conducted in meta-cresol solvent, facilitating the formation of aromatic heterocyclic linkages within the backbone. The material preparation relied solely on the chemical reaction of the specified monomers in the solvent medium without the incorporation of external additives or fillers, resulting in a polymer defined by its aromatic composition and solution-based processing history.",
      "reasoning_analysis": "Increasing Factors: The presence of extensive aromatic rings in both the tetraamine and tetraketone monomers introduces high electronic polarizability due to delocalized pi-electron clouds, which intrinsically drives the dielectric constant (eps) higher. Additionally, the polycondensation reaction likely forms polar heteroatom linkages (such as C-N or C=O bonds) within the backbone, contributing to dipolar polarization that further increases eps. The use of meta-cresol, a polar solvent, during processing also presents a risk where residual solvent molecules could remain trapped in the matrix, acting as polar impurities that elevate the dielectric constant. Decreasing Factors: The rigid aromatic backbone structure formed by the tetrafunctional monomers restricts segmental chain mobility and dipolar orientation, which can limit the contribution of orientational polarization to the overall eps, particularly at higher frequencies. Furthermore, the absence of high-dielectric additives or plasticizers means there are no extrinsic factors artificially inflating the permittivity beyond the intrinsic polymer value. Dominant Factor: The intrinsic electronic polarizability of the dense aromatic system and the polar nature of the condensation linkages are the dominant factors, qualitatively establishing a moderate-to-high dielectric constant relative to aliphatic polymers, although the restricted chain mobility from the rigid backbone may mitigate the magnitude of this increase compared to more flexible polar polymers."
    },
    "analysis_without_hierarchical_structure": {
      "descriptive_text": "The polymer sample comprises a copolymer derived from aromatic tetraamine and aromatic tetraketone monomers, synthesized via polycondensation reaction in meta-cresole.",
      "reasoning_analysis": "Increasing Factors: The incorporation of aromatic rings within the backbone increases electronic polarizability, and the formation of polar functional groups during polycondensation introduces strong dipole moments that enhance orientational polarization, both contributing to an increase in eps. Decreasing Factors: The high structural rigidity imparted by the aromatic components restricts segmental chain mobility, which may limit the ability of dipoles to align with an external electric field, thereby potentially reducing the orientational polarization contribution to eps. Dominant Factor: The intrinsic polarity of the chemical bonds formed between the tetraamine and tetraketone units qualitatively dominates the dielectric behavior, as the compositional contribution to polarizability outweighs the mobility restrictions imposed by the rigid backbone architecture."
    }
  },
  {
    "doi": "10.1016/j.ceramint.2022.03.173",
    "title": "Novel polymer composites of RuO2@nBaTiO3/PVDF with a high dielectric constant",
    "year": 2022,
    "chemical_composition": {
      "repeat_unit_psmiles": "[*]CC(F)(F)[*]",
      "monomers": [
        {
          "name": "Vinylidene fluoride",
          "smiles": "C=C(F)F",
          "ratio_value": null,
          "ratio_unit": null
        }
      ],
      "additives": [
        {
          "name": "RuO2@nBT hybrid particles",
          "type": "filler",
          "amount_value": 0.4,
          "amount_unit": "volume fraction"
        }
      ],
      "is_homopolymer": true
    },
    "processing_history": "RuO2@nBT synthesized via hydrothermal method (140 °C, 8 h), dried at 100 °C for 24 h. Mixed with PVDF in ethanol for 3 h, dried at 100 °C for 24 h, hot-pressed at 200 °C, 10 MPa for 0.5 h. Ag paint coated, dried at 90 °C for 12 h. Dielectric constant measured by KEYSIGHT E4990A Impedance Analyzer at 1 kHz, Room Temperature.",
    "hierarchical_structure": "nBT particle size 50-100 nm, RuO2 layer ~12 nm. Homogeneous dispersion. PVDF β-phase fraction F(β) = 54.0%.",
    "properties": {
      "eps": {
        "value": [
          1031.11
        ],
        "unit": null
      }
    },
    "analysis_with_hierarchical_structure": {
      "descriptive_text": "The sample comprises a polyvinylidene fluoride (PVDF) homopolymer matrix composite incorporated with 0.4 volume fraction of RuO2@nBT hybrid particles. The filler consists of nBT cores ranging from 50 to 100 nm in size coated with a approximately 12 nm RuO2 layer, synthesized via hydrothermal method at 140 °C for 8 hours and dried at 100 °C. The composite fabrication involved mixing the filler with PVDF in ethanol for 3 hours, drying at 100 °C for 24 hours, and hot-pressing at 200 °C under 10 MPa for 0.5 hours to achieve homogeneous dispersion. Silver paint electrodes were applied and dried at 90 °C prior to dielectric constant measurement using a KEYSIGHT E4990A Impedance Analyzer at 1 kHz and room temperature. Structural analysis confirms a PVDF β-phase fraction of 54.0% within the matrix.",
      "reasoning_analysis": "Increasing Factors: The incorporation of high-dielectric-constant nBT ceramic cores inherently elevates the composite eps relative to the pure polymer matrix. Furthermore, the conductive RuO2 shell on the filler particles promotes strong interfacial polarization (Maxwell-Wagner-Sillars effect) at the ceramic-conductor-polymer interfaces, which significantly boosts the eps, especially at the high filler loading of 0.4 volume fraction. The presence of a 54.0% β-phase fraction in the PVDF matrix also contributes positively, as the polar β-crystals possess a higher dipole moment and permittivity compared to the non-polar α-phase. Decreasing Factors: The PVDF polymer matrix itself has a lower intrinsic dielectric constant compared to the ceramic filler, so the 0.6 volume fraction of polymer dilutes the overall permittivity relative to a pure ceramic block. Additionally, the confinement of polymer chains near the rigid filler surfaces may restrict segmental mobility and dipole orientation of the polymer matrix, potentially limiting the polymer's contribution to the total eps. Dominant Factor: The synergistic effect of the high-volume fraction hybrid filler, specifically the conductive RuO2 layer inducing massive interfacial polarization near the percolation threshold, qualitatively dominates the dielectric response, overriding the dilution effect of the polymer matrix and establishing a significantly enhanced eps compared to unfilled PVDF."
    },
    "analysis_without_hierarchical_structure": {
      "descriptive_text": "The sample comprises a poly(vinylidene fluoride) (PVDF) homopolymer matrix composite incorporated with RuO2@nBT hybrid particles at a volume fraction of 0.4. The hybrid filler was synthesized via a hydrothermal method at 140 °C for 8 hours and subsequently dried at 100 °C for 24 hours. Preparation involved mixing the filler with PVDF in ethanol for 3 hours, followed by drying at 100 °C for 24 hours to remove the solvent. The mixture was then hot-pressed at 200 °C under 10 MPa for 0.5 hours to form the bulk material. Silver paint was applied to the surfaces and dried at 90 °C for 12 hours to create electrodes, and the dielectric constant was characterized using a KEYSIGHT E4990A Impedance Analyzer at 1 kHz and room temperature.",
      "reasoning_analysis": "Increasing Factors: The primary driver for enhanced permittivity is the inclusion of RuO2@nBT hybrid particles at a high volume fraction of 0.4. The nano-Barium Titanate (nBT) component possesses an intrinsically high dielectric constant, while the conductive Ruthenium Oxide (RuO2) component facilitates the accumulation of charge carriers at the filler-matrix interfaces. This heterogeneity induces strong Maxwell-Wagner-Sillars interfacial polarization, which is particularly pronounced at the low measurement frequency of 1 kHz. Additionally, the polar carbon-fluorine bonds within the PVDF matrix contribute dipolar polarization to the overall response. Decreasing Factors: The PVDF matrix itself has a moderate dielectric constant relative to the ceramic filler, acting as a diluent that limits the composite permittivity from reaching the theoretical maximum of the pure filler. Furthermore, the high filler loading increases system viscosity during the hot-pressing stage, which may trap micro-voids or lead to filler aggregation; these defects introduce regions of low permittivity (air) that can disrupt the continuity of the polarizable network and reduce the effective dielectric constant. Dominant Factor: The dominant factor determining the eps behavior is the high-volume fraction of the conductive-high-k hybrid filler. The synergistic effect of the ferroelectric nBT and conductive RuO2 creates a dense network of microcapacitors within the insulating polymer matrix. At 0.4 volume fraction, the massive interfacial polarization generated at the conductive-insulating boundaries qualitatively overwhelms the dilution effect of the polymer, driving the dielectric constant significantly higher than that of neat PVDF."
    }
  },
  {
    "doi": "10.1016/j.coco.2021.100874",
    "title": "Heterogeneous BaTiO3@Ag core-shell fibers as fillers for polymer dielectric composites with simultaneously improved dielectric constant and breakdown strength",
    "year": 2021,
    "chemical_composition": {
      "repeat_unit_psmiles": "[*]CC(F)(F)[*]",
      "monomers": [
        {
          "name": "Vinylidene fluoride",
          "smiles": "C=C(F)F",
          "ratio_value": null,
          "ratio_unit": null
        }
      ],
      "additives": [],
      "is_homopolymer": true
    },
    "processing_history": "PVDF dissolved in DMF/acetone mixed solvent, spin-coated at 1000 rpm for 1 min, dried at 60 °C for 24 h, annealed at 150 °C for 24 h. Dielectric constant measured by broad frequency dielectric spectrometer (Concept 50) at 1 kHz, room temperature.",
    "hierarchical_structure": "Film thickness 10–20 μm, annealed to erase internal stress and defects.",
    "properties": {
      "eps": {
        "value": [
          8.6
        ],
        "unit": null
      }
    },
    "analysis_with_hierarchical_structure": {
      "descriptive_text": "The sample comprises a polyvinylidene fluoride (PVDF) homopolymer derived from vinylidene fluoride monomers, processed into a thin film with a thickness ranging from 10 to 20 μm. The material was prepared by dissolving the polymer in a DMF/acetone mixed solvent system, followed by spin-coating at 1000 rpm for 1 minute and drying at 60 °C for 24 hours. Subsequent thermal annealing at 150 °C for 24 hours was performed to erase internal stress and defects, and the dielectric constant was characterized using a broad frequency dielectric spectrometer at 1 kHz and room temperature.",
      "reasoning_analysis": "Increasing Factors: The presence of highly electronegative fluorine atoms within the vinylidene fluoride repeat units creates strong permanent dipoles, which significantly enhances orientational polarization and intrinsically drives the dielectric constant upward relative to non-polar polymers. Additionally, the use of a polar solvent system like DMF/acetone during solution processing can facilitate favorable intermolecular interactions that support dipole density. Decreasing Factors: The thermal annealing history at 150 °C promotes crystallization, which typically stabilizes the thermodynamically favored non-polar alpha-phase in the absence of electrical poling, thereby reducing the net dipole alignment compared to the electroactive beta-phase. Furthermore, the increased crystallinity reduces the volume fraction of the amorphous region, restricting segmental motion required for dipole reorientation and potentially lowering the effective permittivity. Dominant Factor: While the intrinsic chemical polarity of the C-F bonds establishes a high baseline permittivity, the crystalline phase morphology dictated by the thermal annealing history qualitatively dominates the final dielectric behavior, likely limiting the eps to values characteristic of the alpha-phase rather than the maximized potential of the beta-phase."
    },
    "analysis_without_hierarchical_structure": {
      "descriptive_text": "The sample comprises a poly(vinylidene fluoride) (PVDF) homopolymer synthesized from vinylidene fluoride monomers. Preparation involved dissolving the polymer in a dimethylformamide (DMF) and acetone mixed solvent system, followed by film formation via spin-coating at 1000 rpm for 1 minute. The resulting films were subjected to a thermal treatment sequence consisting of drying at 60 °C for 24 hours and subsequent annealing at 150 °C for 24 hours. Dielectric characterization was performed using a broad frequency dielectric spectrometer at 1 kHz under ambient room temperature conditions.",
      "reasoning_analysis": "Increasing Factors: The chemical composition features vinylidene fluoride units containing highly electronegative fluorine atoms, creating strong permanent dipoles along the polymer backbone that intrinsically elevate the dielectric constant. Additionally, the shear forces induced during the spin-coating process may promote molecular orientation and potentially stabilize polar crystalline phases, further contributing to higher permittivity. Decreasing Factors: The extensive thermal annealing at 150 °C for 24 hours likely promotes the formation of the thermodynamically stable non-polar alpha crystalline phase over the polar beta phase, which would reduce net dipole alignment. Furthermore, the complete removal of the polar DMF solvent during drying eliminates any extrinsic polarization contributions from residual solvent molecules. Dominant Factor: While the intrinsic dipole moment of the C-F bonds establishes a high baseline permittivity for the material class, the thermal annealing history is the dominant factor governing the final dielectric response by dictating the crystalline polymorph distribution and degree of crystallinity, ultimately determining the extent to which the intrinsic dipoles contribute to the macroscopic eps."
    }
  },
  {
    "doi": "10.1016/S0167-9317(97)00185-8",
    "title": "Low dielectric constant materials for interlayer dielectric (Invited paper)",
    "year": 1998,
    "chemical_composition": {
      "repeat_unit_psmiles": null,
      "monomers": [
        {
          "name": "Norbornene",
          "smiles": "C1C2C=CC1C2",
          "ratio_value": null,
          "ratio_unit": null
        }
      ],
      "additives": [],
      "is_homopolymer": true
    },
    "processing_history": "Presented by R.A. Shick. Dielectric constant lies in the reported range.",
    "hierarchical_structure": null,
    "properties": {
      "eps": {
        "value": [
          2.4
        ],
        "unit": null
      }
    },
    "analysis_with_hierarchical_structure": {
      "descriptive_text": "The sample comprises a polynorbornene homopolymer synthesized from norbornene monomers without the inclusion of additives or fillers. Material characterization data were sourced from a presentation by R.A. Shick, indicating that the dielectric constant lies within the established reported range for this polymer class.",
      "reasoning_analysis": "Increasing Factors: The rigid bicyclic geometry of the norbornene repeat unit may promote efficient chain packing compared to flexible linear aliphatic polymers, potentially increasing the number density of polarizable electrons per unit volume and thereby slightly elevating the electronic contribution to the dielectric constant. Decreasing Factors: The chemical composition is comprised solely of carbon and hydrogen atoms, resulting in a non-polar backbone lacking permanent dipole moments necessary for significant orientational polarization, which inherently limits the dielectric constant. Furthermore, the processing history references reported range data rather than specific polarizing thermal treatments, and the absence of polar additives prevents any extrinsic enhancement of the permittivity. Dominant Factor: The intrinsic non-polar nature of the hydrocarbon backbone qualitatively dominates the dielectric behavior, establishing a low permittivity baseline characteristic of polyolefins, regardless of the densification effects potentially introduced by the rigid bicyclic structure."
    },
    "analysis_without_hierarchical_structure": {
      "descriptive_text": "The sample comprises a polynorbornene homopolymer synthesized from norbornene monomers without the incorporation of any additives or fillers. Characterization data presented by R.A. Shick indicates that the dielectric constant falls within a reported range typical for this material class.",
      "reasoning_analysis": "Increasing Factors: The bicyclic structure of the norbornene repeat unit provides high electronic polarizability due to the density of carbon-carbon bonds within the rigid ring system, which intrinsically drives the dielectric constant upward. Additionally, depending on the specific polymerization pathway implied by the literature context, any retained backbone unsaturation could further enhance electronic polarization compared to fully saturated hydrocarbon chains. Decreasing Factors: The chemical composition is purely hydrocarbon-based without polar functional groups such as esters, nitriles, or halides, which minimizes orientational polarization contributions and keeps the dielectric constant low. Furthermore, the rigid backbone structure restricts segmental mobility, limiting dipolar relaxation mechanisms, and the absence of high-permittivity additives or plasticizers prevents any extrinsic elevation of the value. The processing history implies standard literature measurement conditions without specific thermal treatments that might alter free volume or crystallinity significantly. Dominant Factor: The non-polar nature of the hydrocarbon backbone is the dominant factor governing the dielectric behavior. Despite the potential for increased electronic polarizability from the dense cyclic structure, the lack of permanent dipoles fundamentally limits the dielectric constant to low values typical of non-polar engineering plastics, overriding minor variations from processing or backbone unsaturation."
    }
  },
  {
    "doi": "10.1016/S0167-9317(97)00185-8",
    "title": "Low dielectric constant materials for interlayer dielectric (Invited paper)",
    "year": 1998,
    "chemical_composition": {
      "repeat_unit_psmiles": null,
      "monomers": [
        {
          "name": "Diamine",
          "smiles": null,
          "ratio_value": null,
          "ratio_unit": null
        },
        {
          "name": "Dianhydride",
          "smiles": null,
          "ratio_value": null,
          "ratio_unit": null
        }
      ],
      "additives": [],
      "is_homopolymer": false
    },
    "processing_history": "Synthesized as poly(amic acid) in NMP. Spin-coated. Cured at 300-400°C for imidization. Non-fluorinated variant.",
    "hierarchical_structure": "Anisotropic dielectric and mechanical properties.",
    "properties": {
      "eps": {
        "value": [
          3.3
        ],
        "unit": null
      }
    },
    "analysis_with_hierarchical_structure": {
      "descriptive_text": "The sample is a non-fluorinated polyimide derived from diamine and dianhydride monomers. It was synthesized as a poly(amic acid) precursor in N-methyl-2-pyrrolidone (NMP), spin-coated, and subsequently cured at 300-400 °C to achieve imidization. The resulting material exhibits anisotropic dielectric and mechanical properties.",
      "reasoning_analysis": "Increasing Factors: The presence of polar imide linkages containing carbonyl groups within the aromatic backbone introduces significant electronic and orientational polarizability, inherently driving the dielectric constant (eps) upward. Additionally, the designation as a non-fluorinated variant eliminates the low-polarizability and increased free volume effects associated with fluorine substitution, resulting in a higher eps compared to fluorinated polyimides. The thermal curing process likely densifies the film, reducing free volume and increasing the concentration of polar groups per unit volume. Decreasing Factors: The high-temperature curing regime (300-400 °C) facilitates complete imidization, thereby eliminating the highly polar poly(amic acid) precursor groups and residual N-methyl-2-pyrrolidone (NMP) solvent, both of which would otherwise significantly elevate the eps. Furthermore, the reported anisotropic structure implies molecular orientation induced by spin-coating; if the polymer chains align preferentially in the plane of the film, the out-of-plane dielectric constant may be reduced relative to an isotropic bulk material due to the directional nature of the polarizability tensor. Dominant Factor: The intrinsic chemical composition of the non-fluorinated aromatic polyimide backbone serves as the dominant factor. While the thermal processing mitigates extrinsic contributions from solvents and precursors, the high density of polar imide groups within the rigid aromatic structure fundamentally establishes a moderate-to-high dielectric constant baseline that outweighs the geometric reductions provided by chain orientation."
    },
    "analysis_without_hierarchical_structure": {
      "descriptive_text": "The polymer sample is a polyimide derived from the reaction of diamine and dianhydride monomers. It was synthesized as a poly(amic acid) precursor solution in N-methyl-2-pyrrolidone (NMP) and fabricated into films via spin-coating. Subsequent thermal curing at 300-400°C was employed to facilitate imidization and remove solvent, resulting in a non-fluorinated polyimide network.",
      "reasoning_analysis": "Increasing Factors: The formation of imide linkages during the high-temperature curing process introduces highly polar carbonyl and C-N groups into the backbone, which significantly enhance orientation polarization and drive the dielectric constant (eps) upward. Additionally, the explicit designation as a non-fluorinated variant implies the absence of low-polarizability fluorine atoms and the free volume expansion typically associated with fluorination, thereby maintaining a higher electronic polarization contribution compared to fluorinated analogs. The thermal curing at 300-400°C promotes densification and complete imidization, reducing free volume and further increasing the material density and eps. Decreasing Factors: The processing history involves spin-coating and thermal imidization from an NMP solution, where rapid solvent evaporation could potentially introduce micro-voids or nanoporosity within the film; these air pockets possess a significantly lower dielectric constant than the polymer matrix and would act to decrease the overall effective eps. Furthermore, the rigid aromatic backbone structure typical of such polyimides may restrict segmental dipole relaxation at certain frequencies, potentially limiting the orientation polarization contribution relative to more flexible chains. Dominant Factor: The intrinsic chemical polarity of the non-fluorinated imide backbone qualitatively dominates the dielectric behavior. While processing-induced porosity could introduce minor reductions, the high density of polar functional groups and the lack of fluorine substitution establish a fundamentally high baseline for the dielectric constant relative to low-permittivity materials."
    }
  },
  {
    "doi": "10.1016/j.coco.2021.100874",
    "title": "Heterogeneous BaTiO3@Ag core-shell fibers as fillers for polymer dielectric composites with simultaneously improved dielectric constant and breakdown strength",
    "year": 2021,
    "chemical_composition": {
      "repeat_unit_psmiles": "[*]CC(F)(F)[*]",
      "monomers": [
        {
          "name": "Vinylidene fluoride",
          "smiles": "C=C(F)F",
          "ratio_value": null,
          "ratio_unit": null
        }
      ],
      "additives": [
        {
          "name": "BaTiO3@Ag core-shell fibers",
          "type": "filler",
          "amount_value": 10,
          "amount_unit": "wt%"
        }
      ],
      "is_homopolymer": true
    },
    "processing_history": "BT@Ag fibers (10 wt%) and PVDF dissolved in DMF/acetone mixed solvent, spin-coated at 1000 rpm for 1 min, dried at 60 °C for 24 h, annealed at 150 °C for 24 h. Dielectric constant measured by broad frequency dielectric spectrometer (Concept 50) at 1 kHz, room temperature.",
    "hierarchical_structure": "BT@Ag fibers (diameter 0.25–0.35 μm) well dispersed in PVDF matrix without significant agglomerates, core-shell structure (Ag core, BaTiO3 shell), hetero-epitaxial interface.",
    "properties": {
      "eps": {
        "value": [
          19.4
        ],
        "unit": null
      }
    },
    "analysis_with_hierarchical_structure": {
      "descriptive_text": "The sample comprises a poly(vinylidene fluoride) (PVDF) homopolymer matrix composite containing 10 wt% BaTiO3@Ag core-shell fibers. The material was fabricated by dissolving PVDF and the fibers in a DMF/acetone mixed solvent, followed by spin-coating at 1000 rpm for 1 minute, drying at 60 °C for 24 hours, and annealing at 150 °C for 24 hours. Structural analysis indicates that the BaTiO3@Ag fibers, possessing diameters between 0.25 and 0.35 μm, are well dispersed within the PVDF matrix without significant agglomeration, featuring a core-shell morphology with an Ag core and BaTiO3 shell that forms a hetero-epitaxial interface. The dielectric constant was characterized using a broad frequency dielectric spectrometer at 1 kHz and room temperature.",
      "reasoning_analysis": "Increasing Factors: The intrinsic high permittivity of the BaTiO3 ceramic shell significantly elevates the composite eps compared to the pure polymer matrix. Additionally, the conductive Ag core within the fibers acts as a micro-capacitor element, inducing strong interfacial polarization (Maxwell-Wagner-Sillars effect) at the hetero-epitaxial interface without causing electrical percolation, thereby further driving the eps upward. The polar nature of the PVDF matrix and the thermal annealing process, which enhances crystallinity and interfacial contact, also contribute to increased dipole alignment and polarization, positively influencing the eps. Decreasing Factors: The PVDF matrix itself possesses a lower dielectric constant than the ceramic filler, resulting in a dilution effect that limits the maximum achievable eps at only 10 wt% filler loading. Furthermore, any potential micro-voids introduced during the spin-coating and drying process could reduce the effective dielectric volume, slightly suppressing the overall eps. Dominant Factor: The synergistic combination of the high-k BaTiO3 shell and the conductive Ag core generating massive interfacial polarization within the polar PVDF matrix qualitatively dominates the dielectric behavior, leading to a substantial enhancement in eps relative to neat PVDF despite the dilution effect of the polymer matrix."
    },
    "analysis_without_hierarchical_structure": {
      "descriptive_text": "The sample comprises a poly(vinylidene fluoride) homopolymer matrix composite loaded with 10 wt% BaTiO3@Ag core-shell fibers. Preparation involved dissolving the polymer and fillers in a DMF/acetone mixed solvent system, followed by spin-coating at 1000 rpm for 1 minute to form films. The coated samples were dried at 60 °C for 24 hours and subsequently annealed at 150 °C for 24 hours to refine the morphology. Dielectric characterization was performed using a broad frequency dielectric spectrometer at 1 kHz under room temperature conditions.",
      "reasoning_analysis": "Increasing Factors: The incorporation of BaTiO3, a ceramic with a high intrinsic dielectric constant, directly elevates the composite permittivity relative to the neat polymer matrix. Furthermore, the silver shell on the fibers introduces conductive pathways that enhance Maxwell-Wagner-Sillars interfacial polarization at the filler-matrix boundaries, significantly boosting charge storage capacity. The thermal annealing at 150 °C likely reduces free volume and micro-voids formed during solvent evaporation, thereby increasing the material density and effective dielectric response. Decreasing Factors: The thermal annealing process without concurrent electrical poling or mechanical stretching may favor the formation of the non-polar alpha-crystalline phase of PVDF over the highly polar beta-phase, which would limit the intrinsic contribution of the polymer matrix to the overall permittivity. Additionally, the spin-coating process carries a risk of entrapping micro-voids or residual solvent pockets if the drying kinetics were not perfectly optimized, which would lower the effective dielectric constant due to the low permittivity of air. Dominant Factor: The presence of the BaTiO3@Ag core-shell fibers acts as the dominant factor, as the synergistic effect of the high-k ceramic core and the conductive silver shell generates intense interfacial polarization that qualitatively overshadows the crystalline phase contributions of the PVDF matrix, driving the overall eps significantly higher than that of the pristine polymer."
    }
  },
  {
    "doi": "10.1016/j.ceramint.2022.03.173",
    "title": "Novel polymer composites of RuO2@nBaTiO3/PVDF with a high dielectric constant",
    "year": 2022,
    "chemical_composition": {
      "repeat_unit_psmiles": "[*]CC(F)(F)[*]",
      "monomers": [
        {
          "name": "Vinylidene fluoride",
          "smiles": "C=C(F)F",
          "ratio_value": null,
          "ratio_unit": null
        }
      ],
      "additives": [
        {
          "name": "RuO2@nBT hybrid particles",
          "type": "filler",
          "amount_value": 0.5,
          "amount_unit": "volume fraction"
        }
      ],
      "is_homopolymer": true
    },
    "processing_history": "RuO2@nBT synthesized via hydrothermal method (140 °C, 8 h), dried at 100 °C for 24 h. Mixed with PVDF in ethanol for 3 h, dried at 100 °C for 24 h, hot-pressed at 200 °C, 10 MPa for 0.5 h. Ag paint coated, dried at 90 °C for 12 h. Dielectric constant measured by KEYSIGHT E4990A Impedance Analyzer at 1 kHz, Room Temperature.",
    "hierarchical_structure": "nBT particle size 50-100 nm, RuO2 layer ~12 nm. Homogeneous dispersion. PVDF β-phase fraction F(β) = 51.0%.",
    "properties": {
      "eps": {
        "value": [
          3837.16
        ],
        "unit": null
      }
    },
    "analysis_with_hierarchical_structure": {
      "descriptive_text": "The sample comprises a poly(vinylidene fluoride) (PVDF) homopolymer matrix composite incorporated with 0.5 volume fraction of RuO2@nBT hybrid particles. The filler consists of nano-barium titanate (nBT) cores with particle sizes between 50 and 100 nm, coated with a approximately 12 nm thick ruthenium dioxide (RuO2) layer. Fabrication involved synthesizing the filler via hydrothermal methods, followed by solution mixing with PVDF in ethanol, drying, and hot-pressing at 200 °C under 10 MPa to ensure homogeneous dispersion. The resulting hierarchical structure exhibits a polar beta-phase fraction of 51.0% within the polymer matrix, and the dielectric properties were characterized using an impedance analyzer at 1 kHz and room temperature after applying silver paint electrodes.",
      "reasoning_analysis": "Increasing Factors: The incorporation of nano-barium titanate (nBT), a ceramic with intrinsically high dielectric constant, significantly elevates the composite eps according to effective medium theories. Furthermore, the conductive RuO2 coating on the filler particles induces strong Maxwell-Wagner-Sillars interfacial polarization at the filler-matrix boundaries, especially given the high loading fraction. The processing history promoting a 51.0% beta-phase content in the PVDF matrix also contributes positively, as the all-trans conformation of the beta-phase possesses a larger net dipole moment compared to the non-polar alpha-phase. Decreasing Factors: The PVDF polymer matrix itself possesses a relatively low dielectric constant compared to the ceramic filler, acting as a diluting medium that limits the maximum achievable eps relative to the pure filler material. Additionally, the semi-crystalline nature of the hot-pressed PVDF restricts segmental chain mobility compared to a fully amorphous polar polymer, which may limit the frequency-dependent dipolar contribution to the eps. Dominant Factor: The high volume fraction (0.5) of the hybrid filler qualitatively dominates the dielectric behavior; specifically, the proximity to the percolation threshold created by the conductive RuO2 layers generates intense interfacial polarization that overshadows the intrinsic dipolar contributions of the PVDF beta-phase matrix."
    },
    "analysis_without_hierarchical_structure": {
      "descriptive_text": "The sample comprises a poly(vinylidene fluoride) homopolymer matrix incorporated with RuO2@nBT hybrid particles at a volume fraction of 0.5. The hybrid filler was synthesized via a hydrothermal method at 140 °C for 8 hours and dried at 100 °C for 24 hours before being mixed with the polymer in ethanol for 3 hours. Following solvent removal by drying at 100 °C for 24 hours, the composite was consolidated by hot-pressing at 200 °C under 10 MPa for 0.5 hours. Silver paint was coated onto the surfaces and dried at 90 °C for 12 hours to form electrodes, after which the dielectric constant was measured using a KEYSIGHT E4990A Impedance Analyzer at 1 kHz and room temperature.",
      "reasoning_analysis": "Increasing Factors: The incorporation of RuO2@nBT hybrid particles serves as the primary driver for enhancing permittivity, as the barium titanate ceramic component possesses an intrinsically high dielectric constant while the RuO2 component introduces conductive elements that amplify interfacial polarization through the Maxwell-Wagner-Sillars effect. The high filler loading of 0.5 volume fraction maximizes the density of these polarizable interfaces, and the strong dipole moments associated with the fluorine atoms in the PVDF backbone provide additional intrinsic polarization. Decreasing Factors: The PVDF matrix itself has a lower permittivity compared to the ceramic filler, and the hot-pressing thermal history at 200 °C may promote the formation of the non-polar alpha-crystalline phase rather than the highly polar beta-phase, thereby limiting the matrix contribution. Additionally, the high filler concentration increases the risk of particle agglomeration, which could trap micro-voids with low permittivity within the composite structure. Dominant Factor: The high volume fraction of the high-permittivity hybrid filler qualitatively dominates the final dielectric behavior, as the substantial interfacial polarization generated at the conductive-ceramic-polymer boundaries typically overwhelms the intrinsic permittivity limitations of the polymer matrix and potential crystalline phase variations."
    }
  },
  {
    "doi": null,
    "title": "Complex Dielectric Permittivity of an lon-Containing Polymer in the Microwave Region",
    "year": null,
    "chemical_composition": {
      "repeat_unit_psmiles": null,
      "monomers": [
        {
          "name": "Tetrafluoroethylene",
          "smiles": "FC(F)=C(F)F",
          "ratio_value": null,
          "ratio_unit": null
        },
        {
          "name": "Styrene",
          "smiles": "C=CC1=CC=CC=C1",
          "ratio_value": null,
          "ratio_unit": null
        },
        {
          "name": "Divinylbenzene",
          "smiles": "C=CC1=CC(C=C)=CC=C1",
          "ratio_value": null,
          "ratio_unit": null
        }
      ],
      "additives": [
        {
          "name": "Water",
          "type": "solvent",
          "amount_value": 12.8,
          "amount_unit": "%"
        }
      ],
      "is_homopolymer": false
    },
    "processing_history": "AMF C-311 cation exchange membrane in the sodium ionic form fabricated by graft method (polytetrafluoroethylene backbone with grafted polystyrene-DvB sulfonate side chains). Disk-shaped samples (radius 10 mm) stored in distilled water for swollen hydrated state. Dielectric permittivity measured by impedance method in capacitance modification using coaxial measuring lines (80 MHz to 4 GHz) at 293 K. Value reported for frequency > 1.7 GHz.",
    "hierarchical_structure": "Graft copolymer with polyfluorocarbon backbone chains and grafted polystyrene side chains containing sulfonate groups. Three-phase structure: microcrystallites of carrier polymer, intermediate hydrophobic phase, and hydrophilic ionic phase (domains).",
    "properties": {
      "eps": {
        "value": [
          2.1
        ],
        "unit": null
      }
    },
    "analysis_with_hierarchical_structure": {
