Repository: hhtrick/HHT-code

# HHT training framework

This directory contains model training, embedding precomputation, inference, article-level baselines and the curated datasets. All commands below assume that the working directory is `train_code/`.

## 3. Datasets and fixed partitions

Each main dataset is a JSON array at `dataset/{property}/{property}.json`. Entries contain source metadata, `chemical_composition`, `processing_history`, `hierarchical_structure`, `properties`, and two generated-analysis objects. Targets are stored as `properties[property]["value"]`; source metadata and target values are not predictive input fields.

| Property | Train | Validation | Test | Total |
|---|---:|---:|---:|---:|

File: train_code/dataset/eps/eps.json (part 33 of 190)
[
      "descriptive_text": "The sample is an AMF C-311 cation exchange membrane in the sodium ionic form, consisting of a polytetrafluoroethylene backbone grafted with polystyrene-divinylbenzene sulfonate side chains. This graft copolymer exhibits a complex three-phase hierarchical structure comprising microcrystallites of the carrier polymer, an intermediate hydrophobic phase, and hydrophilic ionic domains. The material contains 12.8% water by amount as a solvent within the swollen hydrated state, maintained by storing disk-shaped samples with a 10 mm radius in distilled water. Dielectric permittivity was characterized using an impedance method via capacitance modification with coaxial measuring lines ranging from 80 MHz to 4 GHz at 293 K, with the reported value corresponding to frequencies exceeding 1.7 GHz.",
      "reasoning_analysis": "Increasing Factors: The presence of 12.8% water within the swollen hydrated state significantly elevates the dielectric permittivity, as water possesses a high dipole moment capable of orientation polarization even at GHz frequencies. Additionally, the sulfonate groups within the hydrophilic ionic domains introduce strong permanent dipoles and ionic species in the sodium form that contribute to polarization mechanisms. The three-phase hierarchical structure facilitates interfacial polarization between the hydrophobic and hydrophilic regions, further enhancing the dielectric response. Decreasing Factors: The polytetrafluoroethylene backbone is highly crystalline and non-polar, intrinsically exhibiting a very low dielectric permittivity that dilutes the overall response of the composite material. Similarly, the polystyrene-divinylbenzene hydrophobic matrix contributes a low permittivity baseline. Furthermore, the measurement frequency exceeding 1.7 GHz suppresses slower polarization mechanisms, such as interfacial Maxwell-Wagner-Sillars polarization and ionic conductivity, which would otherwise contribute more substantially at lower frequencies. Dominant Factor: Despite the low-permittivity fluorocarbon backbone, the high polarity of the hydrated ionic domains dominates the dielectric behavior. The substantial water content and the concentration of sulfonate groups within the hydrophilic phase drive the permittivity upward, overriding the insulating nature of the structural backbone at the specified microwave frequencies."
    },
    "analysis_without_hierarchical_structure": {
      "descriptive_text": "The sample is an AMF C-311 cation exchange membrane in the sodium ionic form, fabricated via a graft method featuring a polytetrafluoroethylene backbone with grafted polystyrene-divinylbenzene sulfonate side chains. The material contains 12.8% water as a solvent additive and was maintained in a swollen hydrated state through storage in distilled water prior to characterization. Disk-shaped samples with a 10 mm radius were analyzed using an impedance method with coaxial measuring lines ranging from 80 MHz to 4 GHz at 293 K, with the reported dielectric permittivity value corresponding to frequencies greater than 1.7 GHz.",
      "reasoning_analysis": "Increasing Factors: The presence of 12.8% water within the swollen hydrated state introduces highly polar molecules with large dipole moments, significantly enhancing the dielectric permittivity. Additionally, the sulfonate ionic groups on the polystyrene-divinylbenzene side chains contribute to ionic polarization and attract bound water, further driving the permittivity upward. Decreasing Factors: The polytetrafluoroethylene backbone is intrinsically hydrophobic with symmetric C-F bonds, resulting in a very low baseline dielectric constant. The polystyrene-divinylbenzene matrix also exhibits relatively low polarity, and the crosslinking from divinylbenzene restricts segmental chain mobility, limiting dipolar orientation. Furthermore, the measurement condition at frequencies exceeding 1.7 GHz induces dielectric dispersion, where dipoles cannot fully align with the alternating field, reducing the observed permittivity compared to static values. Dominant Factor: Despite the low permittivity of the fluorocarbon backbone and the dispersive effects of high-frequency measurement, the high polarity and volume fraction of the absorbed water combined with the ionic nature of the sulfonate groups qualitatively dominate the dielectric response, resulting in a permittivity significantly elevated above that of the dry base polymer."
    }
  },
  {
    "doi": "10.1016/S0167-9317(97)00185-8",
    "title": "Low dielectric constant materials for interlayer dielectric (Invited paper)",
    "year": 1998,
    "chemical_composition": {
      "repeat_unit_psmiles": null,
      "monomers": [
        {
          "name": "Fluorinated Diamine",
          "smiles": null,
          "ratio_value": null,
          "ratio_unit": null
        },
        {
          "name": "Fluorinated Dianhydride",
          "smiles": null,
          "ratio_value": null,
          "ratio_unit": null
        }
      ],
      "additives": [],
      "is_homopolymer": false
    },
    "processing_history": "Fluorinated variant. Application limited to this value.",
    "hierarchical_structure": null,
    "properties": {
      "eps": {
        "value": [
          2.8
        ],
        "unit": null
      }
    },
    "analysis_with_hierarchical_structure": {
      "descriptive_text": "The sample comprises a fluorinated copolymer system synthesized from fluorinated diamine and fluorinated dianhydride monomers, indicative of a fluorinated polyimide architecture without external additives or fillers. The processing history identifies the material as a fluorinated variant with noted application limitations.",
      "reasoning_analysis": "Increasing Factors: The formation of the polyimide backbone through the reaction of diamine and dianhydride introduces polar imide rings and carbonyl groups, which possess high electronic and orientational polarizability, inherently driving the dielectric constant (eps) upward relative to non-polar hydrocarbon polymers. Decreasing Factors: The substitution of hydrogen with fluorine atoms in both monomer units significantly reduces the electronic polarizability due to fluorine's tight hold on electrons. Furthermore, bulky fluorinated groups often disrupt chain packing, increasing free volume and reducing the density of polarizable groups per unit volume, which strongly acts to lower eps. Dominant Factor: The fluorination strategy is the dominant factor; despite the polar nature of the imide linkage, the low polarizability of the C-F bonds and the increased free volume associated with fluorinated side groups qualitatively override the backbone polarity, resulting in a net decrease in eps compared to conventional non-fluorinated polyimides."
    },
    "analysis_without_hierarchical_structure": {
      "descriptive_text": "The polymer sample comprises a fluorinated polyimide synthesized from a fluorinated diamine and a fluorinated dianhydride, resulting in a copolymer structure devoid of additives. The processing history identifies the material as a specific fluorinated variant with application parameters limited to specific value constraints, ensuring the preservation of the fluorinated architecture.",
      "reasoning_analysis": "Increasing Factors: The polyimide backbone contains polar imide rings with carbonyl and C-N bonds that possess permanent dipole moments, enabling orientational polarization under an electric field which inherently increases the dielectric constant. Decreasing Factors: The substitution of hydrogen with fluorine atoms in both monomers significantly reduces electronic polarizability due to the high electronegativity and tight electron binding of fluorine, while the bulky fluorinated groups likely increase fractional free volume, reducing the density of polarizable units. Additionally, the processing history indicating a specific fluorinated variant suggests conditions were maintained to preserve these low-polarizability groups without thermal degradation. Dominant Factor: The low polarizability of the C-F bonds and the increased free volume associated with the fluorinated architecture qualitatively dominate over the polarity of the imide linkage, resulting in a net reduction of the dielectric constant relative to non-fluorinated analogs."
    }
  },
  {
    "doi": "10.1002/app.36587",
    "title": "High Dielectric Constant and Superparamagnetic Polymer-Based Nanocomposites Induced by Percolation Effect",
    "year": 2012,
    "chemical_composition": {
      "repeat_unit_psmiles": "[*]CC(F)(F)[*]",
      "monomers": [
        {
          "name": "Vinylidene fluoride",
          "smiles": "FC(F)=C",
          "ratio_value": null,
          "ratio_unit": null
        }
      ],
      "additives": [
        {
          "name": "Fe3O4 nanoparticles",
          "type": "filler",
          "amount_value": 25,
          "amount_unit": "vol%"
        }
      ],
      "is_homopolymer": true
    },
    "processing_history": "Fe3O4 nanoparticles synthesized by hydrothermal method (55-65 °C, NH3.H2O, N2 atmosphere). Mixed with PVDF powder by grinding for 2 h. Hot-pressed at 200 °C under 10 MPa. Dielectric constant measured by impedance analyzer (Agilent 4294A) at 100 Hz, room temperature.",
    "hierarchical_structure": "Fe3O4 nanoparticles (6-20 nm, cubic spinel structure) dispersed in PVDF matrix. Porous sponge-like structure observed in cross-section. Percolation threshold at 17 vol%.",
    "properties": {
      "eps": {
        "value": [
          5240
        ],
        "unit": null
      }
    },
    "analysis_with_hierarchical_structure": {
      "descriptive_text": "The material is a poly(vinylidene fluoride) (PVDF) homopolymer composite incorporating 25 vol% Fe3O4 nanoparticles as a conductive filler. The magnetic nanoparticles, characterized by a cubic spinel structure with diameters between 6 and 20 nm, were synthesized via a hydrothermal method at 55-65 °C under nitrogen protection before being mechanically ground with PVDF powder for 2 hours. The mixture was consolidated through hot-pressing at 200 °C under 10 MPa, resulting in a final structure where the nanoparticles are dispersed within the polymer matrix. Cross-sectional analysis reveals a porous sponge-like morphology, and the filler loading exceeds the system's percolation threshold of 17 vol%.",
      "reasoning_analysis": "Increasing Factors: The inclusion of Fe3O4 nanoparticles at 25 vol% significantly exceeds the percolation threshold of 17 vol%, promoting the formation of conductive networks and microcapacitor structures that enhance interfacial polarization (Maxwell-Wagner-Sillars effect), thereby drastically increasing the dielectric constant. Additionally, the intrinsic high dipole moment of the C-F bonds in the PVDF matrix contributes to a higher baseline permittivity compared to non-polar polymers. Decreasing Factors: The observed porous sponge-like structure introduces air voids with a low dielectric constant (~1) into the composite, which effectively dilutes the overall polarizability and reduces the measured permittivity. Furthermore, mechanical grinding may lead to nanoparticle agglomeration, potentially reducing the effective interfacial area available for polarization compared to a chemically dispersed system. Dominant Factor: The exceedance of the percolation threshold by the conductive filler is the dominant factor governing the dielectric behavior. While the porosity acts to depress the permittivity, the establishment of a conductive network above the threshold typically induces a massive increase in effective permittivity due to interfacial charge accumulation, qualitatively overriding the void effect to yield a high-k composite material."
    },
    "analysis_without_hierarchical_structure": {
      "descriptive_text": "The sample consists of a poly(vinylidene fluoride) (PVDF) homopolymer matrix composite filled with 25 vol% Fe3O4 nanoparticles. The magnetic nanoparticles were initially synthesized using a hydrothermal method at 55-65 °C in an ammonia and nitrogen atmosphere. These nanoparticles were subsequently mixed with PVDF powder through mechanical grinding for 2 hours, followed by hot-pressing at 200 °C under 10 MPa to form the final composite structure. The dielectric constant was characterized using an impedance analyzer at 100 Hz and room temperature.",
      "reasoning_analysis": "Increasing Factors: The incorporation of Fe3O4 nanoparticles, which possess a significantly higher intrinsic dielectric constant than the PVDF matrix, directly elevates the composite permittivity according to effective medium theories. The high filler loading of 25 vol% maximizes this contribution, while the measurement frequency of 100 Hz promotes strong Maxwell-Wagner-Sillars interfacial polarization at the polymer-filler boundaries, further boosting the dielectric constant. Additionally, the strong dipole moments associated with the fluorine atoms in the PVDF backbone contribute to the baseline permittivity. Decreasing Factors: The mechanical grinding process may lead to nanoparticle agglomeration, reducing the effective interfacial area available for polarization and potentially introducing voids during the hot-pressing stage, which possess a negligible dielectric constant. Furthermore, if the thermal history during hot-pressing and cooling favors the formation of the non-polar alpha crystalline phase of PVDF over the polar beta or gamma phases, the intrinsic contribution of the polymer matrix to the overall permittivity would be suppressed. Dominant Factor: The high volume fraction of the high-permittivity Fe3O4 filler combined with the significant interfacial polarization effects at low frequency qualitatively dominates the dielectric behavior, driving the eps substantially higher than that of the neat polymer despite potential microstructural defects or crystalline phase variations."
    }
  },
  {
    "doi": "10.1002/app.35362",
    "title": "Polymer-BaTiO3 Composites: Dielectric Constant and Vapor Sensing Properties in Chemocapacitor Applications",
    "year": 2012,
    "chemical_composition": {
      "repeat_unit_psmiles": "[*]CC(C)(C(=O)OCCO)[*]",
      "monomers": [
        {
          "name": "2-hydroxyethyl methacrylate",
          "smiles": "CC(=C)C(=O)OCCO",
          "ratio_value": null,
          "ratio_unit": null
        }
      ],
      "additives": [],
      "is_homopolymer": true
    },
    "processing_history": "Pure polymer layers prepared by casting 6-10% w/w ethyl lactate solutions of PHEMA. Vertical capacitors fabricated with Al substrate and top electrode. Film thickness 350-1000 nm. Dielectric constant measured by impedance bridge LCR HP 4192A at 1 MHz.",
    "hierarchical_structure": "Amorphous, Tg 109 C, density 1.15 g/mL at 25 C.",
    "properties": {
      "eps": {
        "value": [
          10.49
        ],
        "unit": null
      }
    },
    "analysis_with_hierarchical_structure": {
      "descriptive_text": "The sample consists of an amorphous poly(2-hydroxyethyl methacrylate) homopolymer characterized by a glass transition temperature of 109 °C and a density of 1.15 g/mL at 25 °C. Pure polymer layers were fabricated by casting 6-10% w/w solutions in ethyl lactate, resulting in films with thicknesses ranging from 350 to 1000 nm. These films were integrated into vertical capacitor structures utilizing an aluminum substrate and a top electrode, with the dielectric constant subsequently measured using an impedance bridge at a frequency of 1 MHz.",
      "reasoning_analysis": "Increasing Factors: The repeat unit contains highly polar ester and hydroxyl functional groups which possess large permanent dipole moments, significantly enhancing orientational polarizability and driving the dielectric constant upward. The amorphous morphology further supports this by providing adequate free volume for dipole alignment under an electric field. Decreasing Factors: The measurement frequency of 1 MHz is sufficiently high that slower dipolar relaxation processes, particularly those involving segmental motions or hygroscopic water clusters common in hydrophilic polymers, may not fully contribute to the polarization. Additionally, the thin film geometry (350-1000 nm) within the capacitor device may introduce interfacial dead layers near the aluminum electrodes that effectively reduce the measured capacitance. Dominant Factor: The high density of polar hydroxyl and ester groups within the chemical backbone qualitatively dominates the dielectric response, ensuring a higher permittivity relative to non-polar polymers despite the limiting effects of high-frequency measurement and thin-film interfacial constraints."
    },
    "analysis_without_hierarchical_structure": {
      "descriptive_text": "The sample consists of a poly(2-hydroxyethyl methacrylate) homopolymer prepared as pure polymer layers via solution casting from 6-10% w/w ethyl lactate solutions. Vertical capacitor structures were fabricated using an aluminum substrate and a top electrode to yield films with thicknesses between 350 and 1000 nm, with the dielectric constant measured using an impedance bridge LCR HP 4192A at 1 MHz.",
      "reasoning_analysis": "Increasing Factors: The chemical composition comprises 2-hydroxyethyl methacrylate units containing highly polar hydroxyl and ester functional groups, which possess significant dipole moments that enhance orientational polarization and drive the dielectric constant upward. Additionally, the solution casting process using ethyl lactate may retain residual polar solvent molecules within the film matrix, further contributing to increased polarizability. Decreasing Factors: The measurement frequency of 1 MHz is sufficiently high that slower relaxation processes, such as large-scale segmental motions or interfacial polarization, may not fully contribute to the dielectric response. Furthermore, the formation of intermolecular hydrogen bonds between the hydroxyl groups can restrict the rotational freedom of the dipoles, thereby reducing the efficiency of orientational polarization. Dominant Factor: The intrinsic high density of polar functional groups within the homopolymer backbone is the dominant factor. Despite the restrictive effects of hydrogen bonding and the high-frequency measurement limit, the strong permanent dipoles associated with the hydroxyl and ester moieties ensure a qualitatively higher dielectric constant relative to non-polar polymer systems."
    }
  },
  {
    "doi": "10.1016/S0167-9317(97)00185-8",
    "title": "Low dielectric constant materials for interlayer dielectric (Invited paper)",
    "year": 1998,
    "chemical_composition": {
      "repeat_unit_psmiles": null,
      "monomers": [
        {
          "name": "Oxazole derivatives",
          "smiles": null,
          "ratio_value": null,
          "ratio_unit": null
        },
        {
          "name": "Aromatic bisphenols",
          "smiles": null,
          "ratio_value": null,
          "ratio_unit": null
        }
      ],
      "additives": [],
      "is_homopolymer": false
    },
    "processing_history": "Nucleophilic polycondensation at 200°C in N,N'-dimethylpropylene urea.",
    "hierarchical_structure": null,
    "properties": {
      "eps": {
        "value": [
          2.3
        ],
        "unit": null
      }
    },
    "analysis_with_hierarchical_structure": {
      "descriptive_text": "The sample consists of a copolymer synthesized from oxazole derivatives and aromatic bisphenols through nucleophilic polycondensation. The reaction was carried out at 200°C using N,N'-dimethylpropylene urea as the solvent medium, resulting in a polymer resin without the inclusion of specific additives.",
      "reasoning_analysis": "Increasing Factors: The incorporation of aromatic bisphenols and oxazole derivatives introduces significant electronic polarizability due to the conjugated pi-systems and heteroatoms, which inherently drives the dielectric constant higher. Additionally, the use of N,N'-dimethylpropylene urea, a highly polar solvent, poses a risk that residual solvent molecules could remain trapped within the matrix, further increasing polarizability. Decreasing Factors: The rigid backbone structure inherent to aromatic and oxazole units restricts segmental chain mobility, thereby limiting orientation polarization of dipoles under an electric field. The high-temperature processing at 200°C promotes high conversion and dense packing, which may reduce free volume and limit the space available for dipole alignment. Dominant Factor: The intrinsic electronic polarizability of the aromatic and heterocyclic repeating units qualitatively dominates the dielectric behavior, establishing a baseline permittivity that is higher than non-polar polyolefins, despite the restricting effects of chain rigidity on orientation polarization."
    },
    "analysis_without_hierarchical_structure": {
      "descriptive_text": "The polymer sample is a copolymer composed of oxazole derivatives and aromatic bisphenols. It was prepared via nucleophilic polycondensation at 200°C using N,N'-dimethylpropylene urea as the solvent medium.",
      "reasoning_analysis": "Increasing Factors: The presence of aromatic bisphenols introduces high electronic polarizability due to delocalized pi-electrons within the phenyl rings, which intrinsically drives the dielectric permittivity (eps) higher. Additionally, the oxazole derivatives contain heteroatoms such as nitrogen and oxygen that create permanent dipoles within the polymer backbone, enhancing orientational polarization. The use of N,N'-dimethylpropylene urea, a highly polar solvent, poses a risk where residual solvent molecules could remain trapped in the matrix, significantly increasing the overall eps through extrinsic dipolar contributions. Decreasing Factors: The rigid aromatic and heterocyclic backbone structure restricts the segmental mobility of polymer chains, which can limit the ability of dipoles to orient themselves in response to an external electric field, potentially reducing the orientational contribution to eps. Furthermore, the high-temperature polycondensation process promotes high molecular weight and conversion, thereby reducing the concentration of highly polar end-groups that would otherwise elevate permittivity. Dominant Factor: The intrinsic chemical polarity established by the combination of polarizable aromatic rings and dipolar oxazole heterocycles in the backbone qualitatively dominates the final eps behavior, setting a moderate-to-high baseline permittivity that outweighs the restrictive effects of chain rigidity on dipole orientation."
    }
  },
  {
    "doi": "10.1016/S0167-9317(97)00185-8",
    "title": "Low dielectric constant materials for interlayer dielectric (Invited paper)",
    "year": 1998,
    "chemical_composition": {
      "repeat_unit_psmiles": null,
      "monomers": [
        {
          "name": "p-Xylylene",
          "smiles": null,
          "ratio_value": null,
          "ratio_unit": null
        }
      ],
      "additives": [],
      "is_homopolymer": true
    },
    "processing_history": "Chemical vapour deposition (CVD). Dissociation of cyclic dimer at elevated temperatures. Isotropic films.",
    "hierarchical_structure": "Isotropic thermal and electrical properties.",
    "properties": {
      "eps": {
        "value": [
          2.6
        ],
        "unit": null
      }
    },
    "analysis_with_hierarchical_structure": {
      "descriptive_text": "The sample consists of a poly(p-xylylene) homopolymer synthesized via chemical vapour deposition (CVD), involving the dissociation of a cyclic dimer at elevated temperatures to form isotropic films. The material exhibits isotropic thermal and electrical properties, reflecting a uniform microstructure without preferential molecular orientation within the pristine polymer matrix.",
      "reasoning_analysis": "Increasing Factors: The presence of aromatic phenylene groups in the polymer backbone enhances electronic polarizability compared to aliphatic structures, which contributes to an increase in eps. Additionally, the CVD processing history often yields dense film packing, potentially increasing the density of polarizable units per unit volume. Decreasing Factors: The para-substituted symmetry of the xylylene repeat unit results in a net cancellation of permanent dipole moments, minimizing orientational polarization and driving eps down. Furthermore, the high purity inherent to the CVD process eliminates ionic impurities or polar additives that could otherwise introduce interfacial polarization mechanisms. Dominant Factor: The intrinsic non-polar nature of the poly(p-xylylene) chemical structure qualitatively dominates the behavior, establishing a low baseline for eps that is preserved by the high-purity, additive-free processing history."
    },
    "analysis_without_hierarchical_structure": {
      "descriptive_text": "The material is a poly(p-xylylene) homopolymer fabricated through chemical vapor deposition (CVD). Processing involved the thermal dissociation of a cyclic dimer precursor at elevated temperatures, resulting in the formation of isotropic films.",
      "reasoning_analysis": "Increasing Factors: The presence of aromatic phenylene rings within the p-xylylene repeat unit contributes to electronic polarizability due to the delocalized pi-electron system, which inherently drives the eps higher compared to purely aliphatic hydrocarbon chains. Additionally, the CVD process typically yields films with high density and structural integrity; increased material density generally correlates with a higher eps due to a greater number of polarizable units per unit volume. Decreasing Factors: The polymer backbone lacks highly polar functional groups such as hydroxyls, carbonyls, or nitriles, which minimizes orientational polarization and suppresses the eps. Furthermore, the hydrophobic nature of poly(p-xylylene) prevents moisture uptake, avoiding the significant increase in eps associated with absorbed water, while the isotropic film structure ensures there is no directional alignment of chain segments that could enhance polarization. Dominant Factor: The intrinsic chemical structure of the poly(p-xylylene) backbone, characterized by its lack of permanent dipole moments and low polarity, serves as the dominant factor governing the eps behavior. While the aromatic rings provide some electronic polarizability, the absence of strong dipoles and the high purity ensured by the vapor-phase deposition process qualitatively dominate to establish the fundamental permittivity characteristics."
    }
  },
  {
    "doi": "10.1016/S0167-9317(97)00185-8",
    "title": "Low dielectric constant materials for interlayer dielectric (Invited paper)",
    "year": 1998,
    "chemical_composition": {
      "repeat_unit_psmiles": null,
      "monomers": [
        {
          "name": "1,2-Diethynylbenzene",
          "smiles": "C#Cc1ccccc1C#C",
          "ratio_value": null,
          "ratio_unit": null
        }
      ],
      "additives": [],
      "is_homopolymer": true
    },
    "processing_history": "Vapour-deposition method. Precursor heated to 350°C to form biradicals. Condense and polymerize on silicon substrate.",
    "hierarchical_structure": "Insoluble and infusible.",
    "properties": {
      "eps": {
        "value": [
          2.4
        ],
        "unit": null
      }
    },
    "analysis_with_hierarchical_structure": {
      "descriptive_text": "The sample comprises a homopolymer synthesized from 1,2-diethynylbenzene monomers via a vapour-deposition method, wherein the precursor was heated to 350°C to generate biradicals that condensed and polymerized directly onto a silicon substrate. The resulting material possesses an insoluble and infusible hierarchical structure, indicative of a highly crosslinked network formation typical of poly(arylene ethynylene) systems prepared through chemical vapor deposition.",
      "reasoning_analysis": "Increasing Factors: The presence of aromatic benzene rings within the 1,2-diethynylbenzene repeat units provides high electronic polarizability due to delocalized pi-electrons, which intrinsically drives the dielectric constant (eps) higher. Additionally, the processing history involving thermal treatment at 350°C to form biradicals results in an insoluble and infusible network, implying high crosslink density and reduced free volume, which increases the volumetric density of polarizable groups and further elevates eps. Decreasing Factors: The chemical composition consists exclusively of carbon and hydrogen atoms without highly polar functional groups such as halogens or carbonyls, limiting dipolar polarization contributions and keeping the eps lower relative to polar polymers. Furthermore, vapour-deposition processes can occasionally introduce nanoscale voids or incomplete packing compared to bulk methods, which would increase free volume and reduce the effective eps. Dominant Factor: The high density of aromatic rings combined with the reduced free volume from the thermally induced crosslinking network qualitatively dominates the behavior, establishing a dielectric constant that is elevated relative to aliphatic hydrocarbons but moderated by the absence of strong permanent dipoles."
    },
    "analysis_without_hierarchical_structure": {
      "descriptive_text": "The sample is a homopolymer derived from 1,2-diethynylbenzene monomers. It was fabricated using a vapour-deposition method wherein the precursor was heated to 350°C to generate biradicals, which subsequently condensed and polymerized directly on a silicon substrate.",
      "reasoning_analysis": "Increasing Factors: The polymerization of 1,2-diethynylbenzene typically yields a conjugated backbone structure, where the delocalized π-electron system significantly enhances electronic polarizability, thereby driving the dielectric constant (eps) upward. Furthermore, the vapour-deposition processing at elevated temperatures promotes high conversion and dense packing of polymer chains on the substrate, reducing free volume and increasing the number density of polarizable units. Decreasing Factors: The chemical composition consists primarily of hydrocarbon structures lacking strong permanent dipole moments, such as halogens or polar functional groups, which limits orientational polarizability contributions that typically elevate eps in more polar polymers. Dominant Factor: The enhanced electronic polarizability intrinsic to the conjugated aromatic-acetylenic backbone, reinforced by the dense film morphology achieved through high-temperature vapour deposition, qualitatively dominates the dielectric response, leading to a higher eps relative to non-conjugated hydrocarbon polymers."
    }
  },
  {
    "doi": "10.1016/j.polymer.2022.124572",
    "title": "Study of two novel siloxane-containing polybenzoxazines with intrinsic low dielectric constant",
    "year": 2022,
    "chemical_composition": {
      "repeat_unit_psmiles": null,
      "monomers": [
        {
          "name": "P-aptmds",
          "smiles": "CC(C)(C)c1ccc2OCCN(CCC[Si](C)(C)O[Si](C)(C)CCN3CCOc4cc(C(C)(C)C)ccc43)Cc2c1",
          "ratio_value": null,
          "ratio_unit": null
        }
      ],
      "additives": [],
      "is_homopolymer": true
    },
    "processing_history": "Synthesized from 4-tert-butylphenol, paraformaldehyde, and APTMDS in trichloromethane at 80 °C for 6 h. Cured by step heating: 70 °C (1 h), 120 °C (1 h), 150 °C (1 h), 180 °C (1 h), 200 °C (1 h), 210 °C (1 h), 220 °C (6 h). Dielectric constant measured by Novocontrol broadband dielectric spectrometer at 25 °C, 100 Hz.",
    "hierarchical_structure": "Smooth and flat surface (SEM). Hydrogen bond network (OH...N, O-...H+N, OH...O).",
    "properties": {
      "eps": {
        "value": [
          2.89
        ],
        "unit": null
      }
    },
    "analysis_with_hierarchical_structure": {
      "descriptive_text": "The sample consists of a P-aptmds homopolymer synthesized from 4-tert-butylphenol, paraformaldehyde, and APTMDS in trichloromethane at 80 °C for 6 hours. The material underwent a multi-step thermal curing process ranging from 70 °C to 220 °C to facilitate crosslinking. Structural analysis indicates a smooth and flat surface morphology with an internal hydrogen bond network characterized by OH...N, O-...H+N, and OH...O interactions. The dielectric constant was evaluated using a broadband dielectric spectrometer at 25 °C and 100 Hz.",
      "reasoning_analysis": "Increasing Factors: The presence of polar functional groups including hydroxyl, amine, and ether linkages within the benzoxazine-derived backbone enhances electronic and orientational polarizability. Additionally, the formation of a dense hydrogen bond network introduces strong local dipoles, while the high-temperature curing history increases the packing density, thereby increasing the number of polarizable units per unit volume. Decreasing Factors: The incorporation of siloxane linkages inherently lowers polarizability compared to purely carbonaceous backbones and may introduce free volume. Furthermore, the extensive crosslinking achieved during the stepwise curing up to 220 °C, combined with the rigid hydrogen bond network, restricts segmental chain motion and limits the ability of dipoles to orient along the electric field at 100 Hz. Dominant Factor: The high density of polar functional groups and the extensive hydrogen bond network within the cured aromatic backbone qualitatively dominate the dielectric response, establishing a permittivity baseline governed by the polar organic network rather than the low-dielectric siloxane segments, although the restricted mobility prevents the realization of maximum orientational polarization."
    },
    "analysis_without_hierarchical_structure": {
      "descriptive_text": "The sample consists of a homopolymer derived from the monomer P-aptmds, which was synthesized via the condensation of 4-tert-butylphenol, paraformaldehyde, and APTMDS in trichloromethane at 80 °C for 6 hours. Following synthesis, the material underwent a multi-step thermal curing process involving incremental heating from 70 °C to 220 °C to ensure complete crosslinking. The dielectric constant was subsequently characterized using a Novocontrol broadband dielectric spectrometer at 25 °C and 100 Hz.",
      "reasoning_analysis": "Increasing Factors: The presence of polar heteroatoms, specifically nitrogen and oxygen within the oxazine and siloxane linkages, introduces permanent dipoles that contribute to orientation polarization, thereby increasing eps, particularly at the low measurement frequency of 100 Hz. Additionally, the aromatic rings within the backbone provide electronic polarizability which positively contributes to the overall permittivity. Decreasing Factors: The incorporation of siloxane (Si-O-Si) bonds introduces low-polarity segments known to reduce dielectric response. Furthermore, the bulky tert-butyl groups increase the fractional free volume, reducing the density of polarizable units per unit volume, while the rigorous step-wise thermal curing up to 220 °C likely eliminates residual polar solvent and restricts segmental mobility through high crosslinking density, both of which suppress eps. Dominant Factor: The structural integration of low-polarity siloxane linkages combined with the free-volume inducing tert-butyl groups qualitatively dominates the dielectric behavior, driving the eps towards lower values relative to conventional aromatic thermosets, as these features are specifically designed to minimize polarizability and density despite the presence of some polar heteroatoms."
    }
  },
  {
    "doi": "10.1002/app.35362",
    "title": "Polymer-BaTiO3 Composites: Dielectric Constant and Vapor Sensing Properties in Chemocapacitor Applications",
    "year": 2012,
    "chemical_composition": {
      "repeat_unit_psmiles": "[*]CC(C)(C(=O)OCCCC)[*]",
      "monomers": [
        {
          "name": "n-butyl methacrylate",
          "smiles": "CCCCOC(=O)C(=C)C",
          "ratio_value": null,
          "ratio_unit": null
        }
      ],
      "additives": [],
      "is_homopolymer": true
    },
    "processing_history": "Pure polymer layers prepared by casting 10% w/w PGMEA solutions of PBMA. Vertical capacitors fabricated with Al substrate and top electrode. Film thickness 350-1000 nm. Dielectric constant measured by impedance bridge LCR HP 4192A at 1 MHz.",
    "hierarchical_structure": "Amorphous, Tg 15 C, density 1.07 g/mL at 25 C.",
    "properties": {
      "eps": {
        "value": [
          2.89
        ],
        "unit": null
      }
    },
    "analysis_with_hierarchical_structure": {
      "descriptive_text": "This sample comprises an amorphous poly(n-butyl methacrylate) homopolymer characterized by a glass transition temperature of 15 °C and a density of 1.07 g/mL at 25 °C. Pure polymer layers were fabricated by casting 10% w/w solutions in propylene glycol monomethyl ether acetate (PGMEA) to achieve film thicknesses between 350 and 1000 nm. These films were integrated into vertical capacitor structures utilizing an aluminum substrate and top electrode, with the dielectric constant subsequently measured using an HP 4192A impedance bridge at a frequency of 1 MHz.",
      "reasoning_analysis": "Increasing Factors: The presence of polar ester functional groups within the poly(n-butyl methacrylate) backbone provides significant dipolar polarizability, which inherently elevates the dielectric constant. Additionally, the hierarchical structure indicates an amorphous state with a glass transition temperature of 15 °C, suggesting that at standard measurement temperatures the polymer chains possess sufficient segmental mobility to allow dipole alignment with the electric field. Decreasing Factors: The long non-polar n-butyl side chains increase the free volume and reduce the number density of polar ester groups per unit volume compared to methacrylates with shorter alkyl groups, thereby diluting the overall polarizability. Furthermore, the measurement frequency of 1 MHz specified in the processing history is relatively high, which may prevent slower dipolar relaxation modes associated with the flexible side chains from fully contributing to the permittivity. Dominant Factor: The intrinsic dipolar strength of the ester moieties coupled with the chain mobility afforded by the amorphous structure above Tg is the primary driver of the dielectric response; however, the volumetric dilution caused by the bulky non-polar butyl side chains qualitatively limits the permittivity magnitude relative to polymers with higher polar group density."
    },
    "analysis_without_hierarchical_structure": {
      "descriptive_text": "The sample consists of a poly(n-butyl methacrylate) homopolymer prepared as pure polymer layers via solution casting from a 10% w/w propylene glycol monomethyl ether acetate (PGMEA) solution. These films, with thicknesses ranging from 350 to 1000 nm, were fabricated into vertical capacitor structures utilizing an aluminum substrate and a top electrode. The dielectric constant was subsequently characterized using an impedance bridge LCR HP 4192A operating at a frequency of 1 MHz.",
