Repository: hhtrick/HHT-code

# HHT training framework

This directory contains model training, embedding precomputation, inference, article-level baselines and the curated datasets. All commands below assume that the working directory is `train_code/`.

## 3. Datasets and fixed partitions

Each main dataset is a JSON array at `dataset/{property}/{property}.json`. Entries contain source metadata, `chemical_composition`, `processing_history`, `hierarchical_structure`, `properties`, and two generated-analysis objects. Targets are stored as `properties[property]["value"]`; source metadata and target values are not predictive input fields.

| Property | Train | Validation | Test | Total |
|---|---:|---:|---:|---:|

File: train_code/dataset/eps/eps.json (part 34 of 190)
[
      "reasoning_analysis": "Increasing Factors: The presence of polar carbonyl and ether oxygen atoms within the methacrylate ester side groups enables dipolar polarization under an electric field, intrinsically driving the dielectric constant higher compared to non-polar polyolefins. Additionally, the fabrication of vertical capacitors with aluminum electrodes introduces metal-polymer interfaces that may contribute interfacial polarization effects, potentially elevating the measured permittivity. Decreasing Factors: The long n-butyl side chain acts as a non-polar spacer that increases free volume and reduces the packing density of polar groups per unit volume, thereby diminishing the overall dielectric response relative to polymers with shorter side chains like PMMA. Furthermore, the solution casting process typically yields amorphous films with higher free volume compared to melt-processed counterparts, which can further lower the effective permittivity. Dominant Factor: While interfacial effects from the capacitor geometry contribute to the measurement, the intrinsic chemical architecture dominates the behavior; specifically, the dilution of the polar ester dipole density by the bulky, non-polar butyl side chains qualitatively limits the dielectric constant to a moderate range despite the presence of polar functional groups."
    }
  },
  {
    "doi": "10.1016/j.ceramint.2017.05.337",
    "title": "Colossal dielectric constant and interfacial charge polarization in a polymer-derived amorphous silicon carbonitride",
    "year": 2017,
    "chemical_composition": {
      "repeat_unit_psmiles": null,
      "monomers": [
        {
          "name": "Polysilazane",
          "smiles": null,
          "ratio_value": 93,
          "ratio_unit": "wt%"
        },
        {
          "name": "Acrylic acid",
          "smiles": "OC(=O)C=C",
          "ratio_value": 2,
          "ratio_unit": "wt%"
        }
      ],
      "additives": [
        {
          "name": "Phenylbis(2,4,6-trimethylbenzoyl)-phosphine oxide",
          "type": "photoinitiator",
          "amount_value": 5,
          "amount_unit": "wt%"
        }
      ],
      "is_homopolymer": false
    },
    "processing_history": "Synthesis: Polysilazane precursor mixed with acrylic acid (2wt%) and phenylbis(2,4,6-trimethylbenzoyl)-phosphine oxide (5wt%), UV cured 5min, heat treated 120°C 7h, ground, pressed (50MPa + 200MPa CIP), pyrolyzed 1200°C 3h in N2. Characterization: Dielectric constant measured by impedance spectroscopy (Novocontrol) at Room Temperature, >300 Hz.",
    "hierarchical_structure": "Amorphous bi-phased structure consisting of amorphous ceramic matrix and free-carbon nanoclusters (17.6 vol%).",
    "properties": {
      "eps": {
        "value": [
          20
        ],
        "unit": null
      }
    },
    "analysis_with_hierarchical_structure": {
      "descriptive_text": "The sample comprises a hybrid system primarily composed of polysilazane (93 wt%) modified with 2 wt% acrylic acid and 5 wt% phenylbis(2,4,6-trimethylbenzoyl)-phosphine oxide photoinitiator. The material underwent UV curing for 5 minutes followed by thermal treatment at 120°C for 7 hours, after which it was ground, cold isostatically pressed at 200 MPa, and pyrolyzed at 1200°C for 3 hours in a nitrogen atmosphere. This processing yielded an amorphous bi-phased hierarchical structure consisting of an amorphous ceramic matrix embedded with 17.6 vol% free-carbon nanoclusters, with the final dielectric properties characterized by impedance spectroscopy at room temperature above 300 Hz.",
      "reasoning_analysis": "Increasing Factors: The incorporation of 17.6 vol% free-carbon nanoclusters within the insulating ceramic matrix creates numerous interfaces that facilitate strong interfacial polarization (Maxwell-Wagner-Sillars effect), significantly enhancing the effective dielectric constant. Additionally, the high-pressure compaction (200 MPa CIP) and high-temperature pyrolysis densify the material, reducing porosity and thereby increasing the volume fraction of the polarizable solid phase relative to air voids. Decreasing Factors: The pyrolysis process at 1200°C decomposes the organic acrylic acid and photoinitiator components, removing polar functional groups that would contribute to dipolar polarization in the precursor state. Furthermore, the entirely amorphous nature of the ceramic matrix may limit ionic polarizability compared to potentially more polarizable crystalline ceramic phases. Dominant Factor: The high volume fraction of free-carbon nanoclusters is the dominant factor governing the dielectric behavior. While the densification and matrix composition establish a baseline, the conductive nature of the carbon phase within the insulating matrix drives substantial charge accumulation at interfaces, qualitatively resulting in a markedly elevated dielectric constant compared to a carbon-free polysilazane-derived ceramic."
    },
    "analysis_without_hierarchical_structure": {
      "descriptive_text": "The sample comprises a hybrid system derived primarily from a polysilazane precursor (93 wt%) modified with acrylic acid (2 wt%) and phenylbis(2,4,6-trimethylbenzoyl)-phosphine oxide photoinitiator (5 wt%). Processing involved mixing the constituents followed by UV curing for 5 minutes and thermal treatment at 120°C for 7 hours to stabilize the network. The cured material was then ground, compacted via uniaxial pressing at 50 MPa followed by cold isostatic pressing at 200 MPa, and ultimately converted into a ceramic-like state through pyrolysis at 1200°C for 3 hours in a nitrogen environment. Dielectric properties were evaluated using impedance spectroscopy at room temperature for frequencies exceeding 300 Hz.",
      "reasoning_analysis": "Increasing Factors: The high-temperature pyrolysis at 1200°C converts the polysilazane precursor into a silicon carbonitride-based ceramic matrix, which intrinsically exhibits a higher dielectric constant than the organic polymer precursor due to greater electronic and ionic polarizability. Furthermore, the rigorous compaction protocol involving 200 MPa cold isostatic pressing significantly reduces porosity; minimizing air voids increases the effective bulk permittivity of the solid material. Decreasing Factors: The thermal treatment and pyrolysis process decomposes the acrylic acid and photoinitiator additives, removing polar organic functional groups that would otherwise contribute to dipolar orientation polarization in a standard polymer system. Additionally, the characterization frequency range (>300 Hz) may limit the contribution of slow interfacial polarization mechanisms that typically elevate permittivity values at lower frequencies. Dominant Factor: The structural transformation from a porous organic precursor to a dense inorganic ceramic network dominates the dielectric behavior. The combined effect of increased intrinsic material polarizability upon ceramic conversion and the maximization of solid volume fraction through high-pressure compaction qualitatively outweighs the loss of organic dipolar contributions, leading to a net increase in dielectric constant relative to the uncured polymer state."
    }
  },
  {
    "doi": "10.1016/S0167-9317(97)00185-8",
    "title": "Low dielectric constant materials for interlayer dielectric (Invited paper)",
    "year": 1998,
    "chemical_composition": {
      "repeat_unit_psmiles": null,
      "monomers": [
        {
          "name": "1,4-bis(trifluoromethyl)-benzene",
          "smiles": "FC(F)(F)c1ccc(C(F)(F)F)cc1",
          "ratio_value": null,
          "ratio_unit": null
        }
      ],
      "additives": [],
      "is_homopolymer": true
    },
    "processing_history": "Vapour deposition process. Fluorinated analogon of parylene N.",
    "hierarchical_structure": null,
    "properties": {
      "eps": {
        "value": [
          2.2
        ],
        "unit": null
      }
    },
    "analysis_with_hierarchical_structure": {
      "descriptive_text": "The sample is a homopolymer synthesized from 1,4-bis(trifluoromethyl)-benzene monomers, characterized as a fluorinated analogon of parylene N. It was fabricated via a vapour deposition process to form a polymer film without the inclusion of any external additives or fillers.",
      "reasoning_analysis": "Increasing Factors: The aromatic phenylene backbone provides inherent electronic polarizability due to the delocalized pi-electron system, which contributes to increasing the eps. Additionally, the vapour deposition process typically yields dense films with minimal void content, reducing free volume and preventing the dielectric lowering effects associated with porosity. Decreasing Factors: The substitution of hydrogen with trifluoromethyl groups introduces carbon-fluorine bonds, which exhibit significantly lower electronic polarizability compared to carbon-hydrogen bonds due to the high electronegativity of fluorine. The bulky nature of the -CF3 substituents may also inhibit efficient chain packing, increasing fractional free volume, which serves to decrease the eps. Dominant Factor: The chemical composition, specifically the extensive fluorination, is the dominant factor. While the aromatic backbone and dense processing support higher polarizability, the intrinsic low polarizability of the C-F bonds and the free volume effects from the bulky trifluoromethyl groups qualitatively drive the eps downward relative to non-fluorinated aromatic polymers."
    },
    "analysis_without_hierarchical_structure": {
      "descriptive_text": "The sample is a homopolymer synthesized from the monomer 1,4-bis(trifluoromethyl)-benzene, serving as a fluorinated analogon of parylene N. The material was fabricated via a vapour deposition process, forming a polymer film directly from the gas phase without the inclusion of additives or solvent-based processing steps.",
      "reasoning_analysis": "Increasing Factors: The presence of aromatic rings in the polymer backbone introduces pi-electron clouds that increase electronic polarizability, which inherently drives the dielectric constant (eps) upward relative to aliphatic structures. Additionally, the vapour deposition processing history typically results in dense, highly packed films with minimal free volume compared to solution-cast counterparts, which can further contribute to a higher permittivity due to increased material density. Decreasing Factors: The substitution of hydrogen with fluorine atoms in the trifluoromethyl groups significantly reduces electronic polarizability due to the tight holding of electrons by the highly electronegative fluorine, strongly driving the eps down. Furthermore, the solvent-free nature of the vapour deposition history eliminates the possibility of residual polar solvent molecules remaining trapped in the matrix, which would otherwise act as impurities to increase the dielectric constant. Dominant Factor: The electronic effect of the fluorine substituents is the dominant factor governing the final eps behavior. The profound reduction in polarizability provided by the fluorinated groups overwhelmingly counteracts the polarizability of the aromatic backbone and the density effects of the processing, resulting in a net qualitative reduction in the dielectric constant relative to non-fluorinated parylene N."
    }
  },
  {
    "doi": "10.1016/j.polymer.2022.124572",
    "title": "Study of two novel siloxane-containing polybenzoxazines with intrinsic low dielectric constant",
    "year": 2022,
    "chemical_composition": {
      "repeat_unit_psmiles": null,
      "monomers": [
        {
          "name": "P-aptmds",
          "smiles": "CC(C)(C)c1ccc2OCCN(CCC[Si](C)(C)O[Si](C)(C)CCN3CCOc4cc(C(C)(C)C)ccc43)Cc2c1",
          "ratio_value": null,
          "ratio_unit": null
        }
      ],
      "additives": [],
      "is_homopolymer": true
    },
    "processing_history": "Synthesized from 4-tert-butylphenol, paraformaldehyde, and APTMDS in trichloromethane at 80 °C for 6 h. Cured by step heating: 70 °C (1 h), 120 °C (1 h), 150 °C (1 h), 180 °C (1 h), 200 °C (1 h), 210 °C (1 h), 220 °C (6 h). Dielectric constant measured by Novocontrol broadband dielectric spectrometer at 25 °C, 1 MHz.",
    "hierarchical_structure": "Smooth and flat surface (SEM). Hydrogen bond network (OH...N, O-...H+N, OH...O).",
    "properties": {
      "eps": {
        "value": [
          2.82
        ],
        "unit": null
      }
    },
    "analysis_with_hierarchical_structure": {
      "descriptive_text": "The sample is a homopolymer derived from the P-aptmds monomer, synthesized in trichloromethane at 80 °C for 6 hours. Following synthesis, the material underwent a multi-step thermal curing process ranging from 70 °C to 220 °C to finalize the network structure. Morphological analysis via SEM indicates a smooth and flat surface, while structural characterization confirms the presence of an extensive hydrogen bond network involving OH...N, O-...H+N, and OH...O interactions. The dielectric properties were evaluated using a broadband dielectric spectrometer at 25 °C and 1 MHz.",
      "reasoning_analysis": "Increasing Factors: The chemical composition contains multiple polar functional groups, including amines, phenolics, and ethers, which provide strong permanent dipoles capable of orienting in an electric field. The specific hierarchical structure features a robust hydrogen bond network (OH...N, O-...H+N, OH...O), which significantly enhances local polarity and contributes to interfacial polarization, thereby driving the dielectric constant upward. Furthermore, the step-heating processing history likely increases the bulk density of the cured material, packing more polarizable units per unit volume. Decreasing Factors: The monomer structure incorporates bulky tert-butyl groups, which increase free volume and reduce the overall density of polar groups, tending to lower the dielectric constant. Additionally, the presence of siloxane linkages introduces less polar Si-C and Si-O bonds compared to purely organic polar backbones. The rigorous thermal curing up to 220 °C creates a highly crosslinked rigid network that restricts segmental mobility, potentially hindering dipole orientation at the measurement frequency of 1 MHz. Dominant Factor: The extensive hydrogen bond network and high concentration of heteroatoms within the cured matrix qualitatively dominate the dielectric behavior. While the bulky tert-butyl groups and restricted mobility from the high-temperature curing act to reduce permittivity, the strong intrinsic polarity and cooperative dynamics associated with the hydrogen bonding network typically result in an elevated dielectric constant relative to non-polar polymers."
    },
    "analysis_without_hierarchical_structure": {
      "descriptive_text": "The polymer sample is a homopolymer derived from the P-aptmds monomer, synthesized via the reaction of 4-tert-butylphenol, paraformaldehyde, and APTMDS in trichloromethane at 80 °C for 6 hours. Following synthesis, the material underwent a comprehensive thermal curing process involving step heating from 70 °C to 220 °C to facilitate crosslinking. The dielectric constant was subsequently characterized using a Novocontrol broadband dielectric spectrometer at 25 °C and 1 MHz.",
      "reasoning_analysis": "Increasing Factors: The chemical composition features multiple polar functional groups, including siloxane linkages (Si-O-Si), ether oxygens, and amine nitrogens within the oxazine-derived structure, which enhance electronic and orientational polarizability. Additionally, the high aromatic content from the phenol groups contributes to increased electronic polarizability, inherently driving the dielectric constant upward. Decreasing Factors: The presence of bulky tert-butyl substituents on the aromatic rings significantly increases the fractional free volume, reducing the number density of polarizable units per unit volume. Furthermore, the extensive step-heating curing history promotes a high degree of crosslinking, which restricts the segmental mobility and rotational freedom of polar dipoles, thereby reducing orientational polarization contributions. Dominant Factor: The structural incorporation of bulky tert-butyl groups combined with the rigid, highly crosslinked network formed during the high-temperature curing process qualitatively dominates the dielectric behavior. These factors reduce packing density and constrain dipole alignment, effectively counteracting the intrinsic polarity of the heteroatoms to moderate the final dielectric constant."
    }
  },
  {
    "doi": "10.1016/S0167-9317(97)00185-8",
    "title": "Low dielectric constant materials for interlayer dielectric (Invited paper)",
    "year": 1998,
    "chemical_composition": {
      "repeat_unit_psmiles": null,
      "monomers": [
        {
          "name": "1,2-diethinyltetrafluorobenzene",
          "smiles": "C#Cc1c(C#C)c(F)c(F)c(F)c1F",
          "ratio_value": null,
          "ratio_unit": null
        }
      ],
      "additives": [],
      "is_homopolymer": true
    },
    "processing_history": "Hot wall vapour deposition of solid precursor.",
    "hierarchical_structure": "Insoluble in all solvents.",
    "properties": {
      "eps": {
        "value": [
          2.2
        ],
        "unit": null
      }
    },
    "analysis_with_hierarchical_structure": {
      "descriptive_text": "The material is a homopolymer derived from 1,2-diethinyltetrafluorobenzene monomers, processed via hot wall vapour deposition of the solid precursor. This solvent-free fabrication method yields a hierarchical structure that is insoluble in all solvents, indicating a highly crosslinked network or rigid backbone architecture.",
      "reasoning_analysis": "Increasing Factors: The presence of the aromatic benzene core introduces electronic polarizability through the pi-electron system, which inherently contributes to a higher dielectric constant (eps) compared to aliphatic structures. Additionally, the hot wall vapour deposition process likely results in a dense film morphology, and the insoluble nature suggests a high degree of crosslinking or packing density, increasing the number density of polarizable units per unit volume. Decreasing Factors: The tetrafluoro substitution on the benzene ring introduces highly electronegative fluorine atoms with low polarizability and strong C-F bonds, which is a primary mechanism for reducing dielectric constant in fluoropolymers. Furthermore, the solvent-free vapour deposition history eliminates the risk of residual polar solvents or moisture uptake that typically elevate permittivity, while the crosslinked network structure implied by insolubility restricts dipolar orientation polarization. Dominant Factor: The strong electron-withdrawing nature and low polarizability of the multiple fluorine atoms attached to the aromatic ring qualitatively dominate the dielectric behavior, driving the eps down. While the aromatic core and dense packing exert an upward pressure, the fluorination combined with the absence of polar processing residues ensures the material exhibits characteristics typical of low-k fluorinated polymers."
    },
    "analysis_without_hierarchical_structure": {
      "descriptive_text": "The sample consists of a homopolymer synthesized from 1,2-diethinyltetrafluorobenzene monomers. It was prepared via hot wall vapour deposition of the solid precursor, utilizing a solvent-free thermal process to facilitate direct film formation from the vapor phase.",
      "reasoning_analysis": "Increasing Factors: The presence of the aromatic benzene core contributes to electronic polarizability through its delocalized pi-electron system, which acts to increase the dielectric constant (eps). Additionally, the hot wall vapour deposition technique typically yields dense films with high packing efficiency, increasing the number density of polarizable units per volume. Decreasing Factors: The extensive fluorination of the benzene ring is the primary mechanism for reducing polarizability, as the high electronegativity of fluorine atoms tightly binds electrons, significantly lowering the electronic contribution to the dielectric constant. Moreover, the solvent-free nature of the vapour deposition process eliminates the risk of residual polar solvent molecules that would otherwise elevate the dielectric response, and the potential thermal curing of ethynyl groups may restrict segmental mobility, minimizing orientational polarization. Dominant Factor: The strong electron-withdrawing nature and low polarizability of the C-F bonds typically dominate over the polarizability of the aromatic backbone, leading to an overall reduction in dielectric constant relative to non-fluorinated aromatic polymers, despite the dense packing induced by the deposition method."
    }
  },
  {
    "doi": "10.1016/j.polymer.2022.124572",
    "title": "Study of two novel siloxane-containing polybenzoxazines with intrinsic low dielectric constant",
    "year": 2022,
    "chemical_composition": {
      "repeat_unit_psmiles": null,
      "monomers": [
        {
          "name": "P-appdms",
          "smiles": null,
          "ratio_value": null,
          "ratio_unit": null
        }
      ],
      "additives": [],
      "is_homopolymer": true
    },
    "processing_history": "Synthesized from 4-tert-butylphenol, paraformaldehyde, and APPDMS (Mn=15000) in trichloromethane at 80 °C for 6 h. Cured by step heating: 70 °C (1 h), 120 °C (1 h), 150 °C (1 h), 180 °C (1 h), 200 °C (1 h), 210 °C (1 h), 220 °C (6 h). Dielectric constant measured by Novocontrol broadband dielectric spectrometer at 25 °C, 100 Hz.",
    "hierarchical_structure": "Smooth and flat surface (SEM). Hydrogen bond network (OH...N, O-...H+N, OH...O).",
    "properties": {
      "eps": {
        "value": [
          3.25
        ],
        "unit": null
      }
    },
    "analysis_with_hierarchical_structure": {
      "descriptive_text": "The sample is characterized as a P-appdms homopolymer synthesized from 4-tert-butylphenol, paraformaldehyde, and APPDMS (Mn=15000) in trichloromethane at 80 °C for 6 hours. Following synthesis, the material underwent a multi-step thermal curing process involving incremental heating from 70 °C to 220 °C to stabilize the network. Structural analysis reveals a smooth and flat surface morphology via SEM, supported by an extensive hydrogen bond network comprising OH...N, O-...H+N, and OH...O interactions. The dielectric constant (eps) was measured using a Novocontrol broadband dielectric spectrometer at 25 °C and 100 Hz.",
      "reasoning_analysis": "Increasing Factors: The presence of heteroatoms such as nitrogen, oxygen, and phosphorus within the P-appdms backbone and phenolic components introduces high electronic and atomic polarizability, inherently driving the dielectric constant (eps) upward. Additionally, the confirmed hydrogen bond network creates strong local dipoles and increases the material density, which further enhances polarization contributions. Decreasing Factors: The rigorous step-wise thermal curing up to 220 °C likely increases crosslinking density and rigidifies the polymer matrix, restricting the orientational mobility of dipoles and thereby reducing the orientational polarization component of eps. Furthermore, the bulky tert-butyl groups from the 4-tert-butylphenol reactant may introduce free volume, lowering the number density of polarizable units per unit volume. Dominant Factor: The extensive hydrogen bond network and the intrinsic polarity of the heteroatom-rich backbone qualitatively dominate the dielectric behavior, maintaining an elevated baseline eps due to the high density of permanent dipoles, despite the mobility restrictions imposed by the thermal curing history."
    },
    "analysis_without_hierarchical_structure": {
      "descriptive_text": "The sample is identified as a homopolymer based on P-appdms. It was synthesized from 4-tert-butylphenol, paraformaldehyde, and APPDMS (Mn=15000) in trichloromethane at 80 °C for 6 hours, followed by a curing process involving step heating from 70 °C to 220 °C. The dielectric constant was characterized using a Novocontrol broadband dielectric spectrometer at 25 °C and 100 Hz.",
      "reasoning_analysis": "Increasing Factors: The incorporation of aromatic rings derived from 4-tert-butylphenol and paraformaldehyde increases the electronic polarizability of the network relative to purely aliphatic systems, which tends to elevate the dielectric constant. Decreasing Factors: The polydimethylsiloxane (APPDMS) backbone possesses inherently low polarity, and the presence of bulky tert-butyl groups increases the fractional free volume, both of which act to reduce the dielectric constant. Furthermore, the extensive step-heating curing process up to 220 °C restricts segmental mobility and dipolar orientation, particularly suppressing orientational polarization at the measurement frequency of 100 Hz. Dominant Factor: The intrinsic low polarity of the siloxane backbone combined with the free volume effects from the bulky tert-butyl substituents qualitatively dominates the electronic polarizability contribution from the aromatic rings, establishing a baseline tendency toward a lower dielectric constant, while the rigid crosslinked network formed during curing further minimizes dipolar contributions."
    }
  },
  {
    "doi": "10.1016/S0167-9317(97)00185-8",
    "title": "Low dielectric constant materials for interlayer dielectric (Invited paper)",
    "year": 1998,
    "chemical_composition": {
      "repeat_unit_psmiles": null,
      "monomers": [
        {
          "name": "Tetrafluoroethylene",
          "smiles": "FC(F)=C(F)F",
          "ratio_value": null,
          "ratio_unit": null
        },
        {
          "name": "2,2-bis-(trifluoromethyl)-4,5-di-fluorodioxole",
          "smiles": null,
          "ratio_value": null,
          "ratio_unit": null
        }
      ],
      "additives": [],
      "is_homopolymer": false
    },
    "processing_history": "Amorphous copolymer. Processible by spin-coating or vapour depositions.",
    "hierarchical_structure": "Amorphous.",
    "properties": {
      "eps": {
        "value": [
          1.9
        ],
        "unit": null
      }
    },
    "analysis_with_hierarchical_structure": {
      "descriptive_text": "The sample consists of an amorphous copolymer derived from tetrafluoroethylene and 2,2-bis-(trifluoromethyl)-4,5-di-fluorodioxole monomers. Structurally characterized as amorphous, the material is designed for solution or vapor processing, specifically noted as processible via spin-coating or vapour deposition techniques. This perfluorinated system yields a pristine polymer matrix suitable for high-performance thin-film applications.",
      "reasoning_analysis": "Increasing Factors: The inherent electronic polarizability of the carbon-fluorine backbone establishes a baseline permittivity above that of vacuum, and processing methods like spin-coating may induce densification compared to vapor deposition, potentially reducing free volume and slightly elevating the dielectric constant. Decreasing Factors: The high fluorine content significantly reduces electronic polarizability compared to hydrocarbon analogs, intrinsically driving the dielectric constant down. Additionally, the bulky 2,2-bis-(trifluoromethyl)-4,5-di-fluorodioxole units introduce substantial free volume into the amorphous matrix, reducing material density and thereby decreasing the permittivity. The absence of crystalline packing further lowers the density relative to semi-crystalline polytetrafluoroethylene. Dominant Factor: The structural incorporation of bulky fluorinated dioxole comonomers to generate excess free volume within the amorphous structure is the dominant factor, qualitatively driving the dielectric constant (eps) to significantly lower values compared to standard semi-crystalline fluoropolymers."
    },
    "analysis_without_hierarchical_structure": {
      "descriptive_text": "The sample is an amorphous copolymer composed of tetrafluoroethylene and 2,2-bis-(trifluoromethyl)-4,5-di-fluorodioxole monomers. Free of additional additives, this fluorinated material is engineered for thin-film applications, utilizing processing methods such as spin-coating or vapour deposition.",
      "reasoning_analysis": "Increasing Factors: The processing history indicates suitability for spin-coating, which can produce denser film packing compared to vapor deposition, potentially increasing the number of polarizable units per unit volume and thereby raising the eps. Additionally, the incorporation of the bulky dioxole ring structure introduces cyclic constraints that may slightly alter electronic distribution compared to a purely linear tetrafluoroethylene backbone. Decreasing Factors: The high concentration of fluorine atoms in both monomers significantly reduces electronic polarizability due to the strong electronegativity and tight electron binding of fluorine, which strongly drives the eps down. Furthermore, the amorphous nature of the copolymer prevents crystalline packing, introducing excess free volume that lowers the effective dielectric constant relative to crystalline fluoropolymers. Dominant Factor: The intrinsic low polarizability of the perfluorinated backbone is the dominant factor, establishing a fundamentally low baseline for eps, while the amorphous processing history further reinforces this reduction through decreased material density."
    }
  },
  {
    "doi": "10.1016/j.polymer.2022.124572",
    "title": "Study of two novel siloxane-containing polybenzoxazines with intrinsic low dielectric constant",
    "year": 2022,
    "chemical_composition": {
      "repeat_unit_psmiles": null,
      "monomers": [
        {
          "name": "P-appdms",
          "smiles": null,
          "ratio_value": null,
          "ratio_unit": null
        }
      ],
      "additives": [],
      "is_homopolymer": true
    },
    "processing_history": "Synthesized from 4-tert-butylphenol, paraformaldehyde, and APPDMS (Mn=15000) in trichloromethane at 80 °C for 6 h. Cured by step heating: 70 °C (1 h), 120 °C (1 h), 150 °C (1 h), 180 °C (1 h), 200 °C (1 h), 210 °C (1 h), 220 °C (6 h). Dielectric constant measured by Novocontrol broadband dielectric spectrometer at 25 °C, 1 MHz.",
    "hierarchical_structure": "Smooth and flat surface (SEM). Hydrogen bond network (OH...N, O-...H+N, OH...O).",
    "properties": {
      "eps": {
        "value": [
          3.09
        ],
        "unit": null
      }
    },
    "analysis_with_hierarchical_structure": {
      "descriptive_text": "The sample is a homopolymer derived from P-appdms, synthesized via the reaction of 4-tert-butylphenol, paraformaldehyde, and APPDMS (Mn=15000) in trichloromethane at 80 °C for 6 hours. Following synthesis, the material underwent a multi-step thermal curing protocol involving step heating from 70 °C to 220 °C, concluding with a 6-hour dwell at 220 °C. Structural analysis reveals a smooth and flat surface morphology via SEM, supported by an extensive hydrogen bond network characterized by OH...N, O-...H+N, and OH...O interactions. The dielectric constant (eps) was characterized using a Novocontrol broadband dielectric spectrometer at 25 °C and 1 MHz.",
      "reasoning_analysis": "Increasing Factors: The incorporation of polar functional groups, specifically hydroxyl groups from 4-tert-butylphenol and amine functionalities from APPDMS, enhances electronic and atomic polarizability, intrinsically driving the dielectric constant (eps) higher. The dense hydrogen bond network indicates a high concentration of these polar moieties, further contributing to increased polarizability per unit volume. Decreasing Factors: The siloxane backbone segments inherent to APPDMS typically exhibit lower polarity compared to rigid aromatic structures, which may limit the overall permittivity. Additionally, the rigorous thermal curing history and the resulting hydrogen bond network restrict segmental mobility and dipole orientation, thereby reducing the orientational polarization contribution to the eps, particularly at the measurement frequency of 1 MHz. Dominant Factor: The high density of polar functional groups confirmed by the hydrogen bond network analysis qualitatively dominates the dielectric response, leading to an elevated eps relative to non-polar siloxane systems, despite the mobility restrictions imposed by the crosslinked structure and thermal history."
    },
    "analysis_without_hierarchical_structure": {
      "descriptive_text": "The polymer sample is designated as P-appdms and was synthesized from 4-tert-butylphenol, paraformaldehyde, and APPDMS (Mn=15000) in trichloromethane at 80 °C for 6 hours. Following the initial reaction, the material underwent a rigorous stepwise curing process involving heating stages at 70 °C, 120 °C, 150 °C, 180 °C, 200 °C, 210 °C, and 220 °C for varying durations to ensure network formation. The dielectric constant was subsequently characterized using a Novocontrol broadband dielectric spectrometer at 25 °C and 1 MHz.",
      "reasoning_analysis": "Increasing Factors: The chemical composition incorporates highly polar functional groups derived from the phenolic backbone, ether linkages from paraformaldehyde, and potential silane or amine moieties from APPDMS, all of which enhance electronic and dipolar polarizability, thereby driving the dielectric constant upward. Decreasing Factors: The extensive stepwise curing history up to 220 °C promotes a high degree of crosslinking and network rigidity, which restricts the segmental motion required for dipole orientation, while the bulky tert-butyl substituents increase free volume and reduce the number density of polar groups per unit volume, both acting to lower the dielectric constant. Dominant Factor: The intrinsic high polarity of the phenolic-silane chemical structure qualitatively dominates the dielectric behavior, establishing a permittivity significantly higher than non-polar hydrocarbon polymers, despite the mobility limitations imposed by the rigorous thermal curing process."
    }
  },
  {
    "doi": "10.1016/j.polymer.2023.126244",
    "title": "A novel mechanism of hybrid fillers on enhanced dielectric constant and suppressed dielectric loss in percolative nanocomposites",
    "year": 2023,
    "chemical_composition": {
      "repeat_unit_psmiles": "[*]CC(F)(F)[*]",
      "monomers": [
        {
          "name": "Vinylidene fluoride",
          "smiles": "C=C(F)F",
          "ratio_value": null,
          "ratio_unit": null
        }
      ],
      "additives": [
        {
          "name": "Carbon nanotubes",
          "type": "filler",
          "amount_value": 2.0,
          "amount_unit": "wt%"
        },
        {
          "name": "Organically modified montmorillonite",
          "type": "filler",
          "amount_value": 0.5,
          "amount_unit": "wt%"
        }
      ],
      "is_homopolymer": true
    },
    "processing_history": "PVDF granules, CNTs, and OMMT melt-blended in Brabender Plasti-Corder at 190 °C, 60 rpm for 8 min. Hot-pressed into 1 mm plates. Dielectric constant measured by Wayne Kerr 6500B impedance analyzer with silver electrodes at 1000 Hz, room temperature.",
    "hierarchical_structure": "Solid-like network dominated by well-dispersed CNTs facilitated by OMMT, OMMT acts as barrier to long-range CNT connection.",
    "properties": {
      "eps": {
        "value": [
          4611.9
        ],
        "unit": null
      }
    },
    "analysis_with_hierarchical_structure": {
      "descriptive_text": "The sample comprises a polyvinylidene fluoride (PVDF) homopolymer matrix composite containing 2.0 wt% carbon nanotubes and 0.5 wt% organically modified montmorillonite. Fabrication involved melt-blending the PVDF granules with fillers in a Brabender Plasti-Corder at 190 °C and 60 rpm for 8 minutes, followed by hot-pressing into 1 mm plates. The resulting hierarchical structure exhibits a solid-like network dominated by well-dispersed carbon nanotubes, where the organically modified montmorillonite facilitates dispersion while acting as a barrier to long-range nanotube connection. Dielectric characterization was performed using a Wayne Kerr 6500B impedance analyzer with silver electrodes at 1000 Hz and room temperature.",
      "reasoning_analysis": "Increasing Factors: The strong dipole moment of the C-F bonds in the PVDF backbone provides a high baseline permittivity, which is significantly amplified by the incorporation of conductive carbon nanotubes that induce Maxwell-Wagner-Sillars interfacial polarization at the filler-matrix boundaries. The low measurement frequency of 1000 Hz allows sufficient time for charge accumulation at these interfaces, further enhancing the observed dielectric constant. Decreasing Factors: The organically modified montmorillonite acts as a structural barrier preventing long-range connection of the carbon nanotubes, thereby inhibiting the formation of a percolating conductive network which would otherwise cause the dielectric constant to diverge near the percolation threshold. Additionally, the melt-processing history at 190 °C likely favors the formation of the non-polar alpha-crystalline phase of PVDF rather than the highly polar beta-phase, limiting the intrinsic contribution of the polymer matrix. Dominant Factor: The Maxwell-Wagner-Sillars interfacial polarization generated by the well-dispersed conductive carbon nanotube network within the insulating matrix qualitatively dominates the dielectric behavior, as the microcapacitor structure created by the filler dispersion provides a much stronger contribution to the permittivity than the intrinsic polarity of the polymer matrix or the insulating clay additive."
    },
    "analysis_without_hierarchical_structure": {
      "descriptive_text": "The sample consists of a polyvinylidene fluoride (PVDF) homopolymer matrix reinforced with 2.0 wt% carbon nanotubes and 0.5 wt% organically modified montmorillonite fillers. The composite was fabricated by melt-blending the PVDF granules with the fillers in a Brabender Plasti-Corder at 190 °C and 60 rpm for 8 minutes, followed by hot-pressing into 1 mm thick plates. The dielectric constant was subsequently characterized using a Wayne Kerr 6500B impedance analyzer equipped with silver electrodes at a frequency of 1000 Hz under room temperature conditions.",
