Repository: hhtrick/HHT-code

# HHT training framework

This directory contains model training, embedding precomputation, inference, article-level baselines and the curated datasets. All commands below assume that the working directory is `train_code/`.

## 3. Datasets and fixed partitions

Each main dataset is a JSON array at `dataset/{property}/{property}.json`. Entries contain source metadata, `chemical_composition`, `processing_history`, `hierarchical_structure`, `properties`, and two generated-analysis objects. Targets are stored as `properties[property]["value"]`; source metadata and target values are not predictive input fields.

| Property | Train | Validation | Test | Total |
|---|---:|---:|---:|---:|

File: train_code/dataset/eps/eps.json (part 35 of 190)
[
      "reasoning_analysis": "Increasing Factors: The inherent polarity of the C-F bonds in the PVDF backbone provides a baseline dielectric response. The incorporation of 2.0 wt% carbon nanotubes introduces conductive pathways that, below the percolation threshold, create numerous microcapacitors and induce strong Maxwell-Wagner-Sillars interfacial polarization, significantly boosting permittivity. Additionally, the 0.5 wt% organically modified montmorillonite increases the total interfacial area within the matrix, further contributing to interfacial charge accumulation. The hot-pressing process minimizes void content, preventing the dilution of the dielectric constant by low-permittivity air pockets. Decreasing Factors: The melt-blending process at 190 °C may favor the formation of the thermodynamically stable non-polar alpha-crystalline phase over the highly polar beta-phase, potentially limiting the intrinsic dipolar contribution of the polymer matrix. Furthermore, the rigid confinement of polymer chains near the surface of the nanofillers can restrict segmental mobility, thereby reducing the ability of dipoles to orient themselves in response to the applied electric field. Dominant Factor: The massive interfacial polarization generated by the high-aspect-ratio conductive carbon nanotubes at 2.0 wt% loading qualitatively dominates the dielectric behavior. This microcapacitor network effect typically overwhelms the variations arising from polymer crystalline phases or chain confinement, leading to a net substantial enhancement in the dielectric constant relative to the neat polymer."
    }
  },
  {
    "doi": "10.1016/j.polymer.2023.126244",
    "title": "A novel mechanism of hybrid fillers on enhanced dielectric constant and suppressed dielectric loss in percolative nanocomposites",
    "year": 2023,
    "chemical_composition": {
      "repeat_unit_psmiles": "[*]CC(F)(F)[*]",
      "monomers": [
        {
          "name": "Vinylidene fluoride",
          "smiles": "C=C(F)F",
          "ratio_value": null,
          "ratio_unit": null
        }
      ],
      "additives": [
        {
          "name": "Carbon nanotubes",
          "type": "filler",
          "amount_value": 2.0,
          "amount_unit": "wt%"
        }
      ],
      "is_homopolymer": true
    },
    "processing_history": "PVDF granules and CNTs melt-blended in Brabender Plasti-Corder at 190 °C, 60 rpm for 8 min. Hot-pressed into 1 mm plates. Dielectric constant measured by Wayne Kerr 6500B impedance analyzer with silver electrodes at 1000 Hz, room temperature.",
    "hierarchical_structure": "3D conductive network formed by CNTs in PVDF matrix, microcapacitors formed between neighboring CNTs.",
    "properties": {
      "eps": {
        "value": [
          3616.1
        ],
        "unit": null
      }
    },
    "analysis_with_hierarchical_structure": {
      "descriptive_text": "The sample consists of a poly(vinylidene fluoride) (PVDF) homopolymer matrix incorporated with 2.0 wt% carbon nanotubes as a conductive filler. The composite was fabricated by melt-blending PVDF granules and carbon nanotubes in a Brabender Plasti-Corder at 190 °C and 60 rpm for 8 minutes, followed by hot-pressing into 1 mm thick plates. Hierarchical characterization reveals the formation of a three-dimensional conductive network composed of carbon nanotubes dispersed within the PVDF matrix, resulting in the creation of microcapacitors between neighboring nanotubes. The dielectric properties were subsequently measured using a Wayne Kerr 6500B impedance analyzer equipped with silver electrodes at a frequency of 1000 Hz and room temperature.",
      "reasoning_analysis": "Increasing Factors: The incorporation of 2.0 wt% carbon nanotubes introduces a high aspect ratio conductive filler that significantly enhances interfacial polarization via the Maxwell-Wagner-Sillars effect. The hierarchical structure explicitly notes the formation of a 3D conductive network and microcapacitors between neighboring CNTs; this geometric arrangement effectively creates numerous nanocapacitors within the matrix, drastically amplifying the dielectric constant. Additionally, the strong dipole moment of the C-F bonds in the PVDF homopolymer backbone contributes a high baseline permittivity, which may be further augmented if the shear forces during melt-blending induce the electroactive beta-crystalline phase. Decreasing Factors: If the melt-blending process at 190 °C favors the formation of the non-polar alpha-crystalline phase over the polar beta-phase without subsequent poling, the intrinsic contribution of the matrix to the permittivity would be lower than theoretically possible. Furthermore, if the carbon nanotube dispersion leads to large agglomerates rather than a uniform network, the effective interfacial area for polarization decreases, potentially limiting the permittivity enhancement. Dominant Factor: The formation of the microcapacitor structure within the 3D conductive network of carbon nanotubes is the dominant factor. While the PVDF matrix provides a polar foundation, the percolative nature of the conductive filler near the threshold creates massive interfacial polarization that qualitatively overshadows the intrinsic dielectric properties of the neat polymer, driving the eps to values significantly higher than the pristine matrix."
    },
    "analysis_without_hierarchical_structure": {
      "descriptive_text": "The sample comprises a polyvinidene fluoride (PVDF) homopolymer matrix filled with 2.0 wt% carbon nanotubes. The composite was manufactured by melt-blending PVDF granules and carbon nanotubes in a Brabender Plasti-Corder at 190 °C and 60 rpm for 8 minutes, subsequently hot-pressed into 1 mm thick plates. The dielectric constant was evaluated using a Wayne Kerr 6500B impedance analyzer with silver electrodes at 1000 Hz and room temperature.",
      "reasoning_analysis": "Increasing Factors: The strong dipole moment associated with the fluorine atoms in the PVDF repeat unit provides a high intrinsic permittivity baseline. The addition of conductive carbon nanotubes introduces significant interfacial polarization (Maxwell-Wagner-Sillars effect) and forms microcapacitor networks within the insulating matrix, which substantially elevates the dielectric constant. Additionally, the shear stress applied during melt-blending may induce the formation of the polar beta-crystalline phase in PVDF, further enhancing dipole alignment. Decreasing Factors: The thermal processing involving melting at 190 °C and subsequent cooling during hot-pressing may favor the formation of the thermodynamically stable non-polar alpha-phase if not quenched rapidly, thereby limiting the maximum orientational polarization contribution from the polymer matrix. Furthermore, potential agglomeration of the nanotubes could reduce the effective interfacial area compared to an ideal dispersion, slightly mitigating the interfacial polarization effect. Dominant Factor: The presence of conductive carbon nanotubes is the dominant factor influencing the dielectric constant. The high conductivity contrast between the filler and the matrix generates intense interfacial charge accumulation at the measurement frequency of 1000 Hz, which qualitatively outweighs the contributions from the polymer's intrinsic crystalline phase or dipole mobility."
    }
  },
  {
    "doi": "10.1002/adma.202102392",
    "title": "Significant Improvements in Dielectric Constant and Energy Density of Ferroelectric Polymer Nanocomposites Enabled by Ultralow Contents of Nanofillers",
    "year": 2021,
    "chemical_composition": {
      "repeat_unit_psmiles": "[*]CC(C)(C(=O)OC)[*]",
      "monomers": [
        {
          "name": "Methyl methacrylate",
          "smiles": "CC(=C)C(=O)OC",
          "ratio_value": null,
          "ratio_unit": null
        }
      ],
      "additives": [
        {
          "name": "Cd1-xZnxSe1-ySy nanodots (CZS-APP)",
          "type": "filler",
          "amount_value": 0.8,
          "amount_unit": "vol%"
        }
      ],
      "is_homopolymer": true
    },
    "processing_history": "Dielectric constant measured (frequency not specified in text).",
    "hierarchical_structure": null,
    "properties": {
      "eps": {
        "value": [
          5.3
        ],
        "unit": null
      }
    },
    "analysis_with_hierarchical_structure": {
      "descriptive_text": "The sample comprises a poly(methyl methacrylate) homopolymer matrix incorporated with Cd1-xZnxSe1-ySy nanodots (CZS-APP) acting as a filler at a concentration of 0.8 vol%. The material identity is defined by the methyl methacrylate repeat unit featuring ester functional groups, and the composite was subjected to dielectric constant measurement to evaluate its electrical properties.",
      "reasoning_analysis": "Increasing Factors: The poly(methyl methacrylate) matrix contains polar ester side groups that contribute to dipolar polarization, establishing a baseline permittivity. The incorporation of Cd1-xZnxSe1-ySy semiconductor nanodots introduces a phase with inherently higher dielectric constant compared to the organic polymer. Furthermore, the nanoscale dimensions of the filler create a vast interfacial area within the composite, promoting Maxwell-Wagner-Sillars interfacial polarization which significantly enhances the overall dielectric constant. Decreasing Factors: The low volumetric loading of the filler (0.8 vol%) limits the bulk contribution of the high-permittivity semiconductor phase and prevents the formation of percolation networks that would drastically elevate permittivity. Additionally, strong interactions at the polymer-filler interface may restrict the segmental mobility of the PMMA chains in the immediate vicinity of the nanodots, potentially reducing the dipolar contribution from the matrix portion of the composite. Dominant Factor: The introduction of semiconductor nanodots creates a high dielectric contrast relative to the polymer matrix, and the resulting interfacial polarization mechanisms qualitatively dominate the dielectric behavior, driving the eps higher than that of the neat homopolymer despite the limitations imposed by the low filler concentration."
    },
    "analysis_without_hierarchical_structure": {
      "descriptive_text": "The material is a poly(methyl methacrylate) homopolymer composite incorporating 0.8 vol% Cd1-xZnxSe1-ySy nanodots (CZS-APP) as a filler. The dielectric constant was measured to assess the permittivity, though the specific frequency applied during characterization was not specified in the text.",
      "reasoning_analysis": "Increasing Factors: The poly(methyl methacrylate) backbone contains polar ester groups that contribute to dipole orientation polarization, establishing a baseline permittivity. The incorporation of Cd1-xZnxSe1-ySy nanodots, which typically possess a higher intrinsic dielectric constant than the organic matrix, introduces additional polarization mechanisms. Furthermore, the interface between the polymer and the inorganic nanodots promotes Maxwell-Wagner-Sillars interfacial polarization, which generally enhances the effective dielectric constant. Decreasing Factors: The relatively low filler loading of 0.8 vol% limits the volumetric contribution of the high-permittivity phase and prevents the formation of percolation networks that would drastically increase permittivity. Additionally, the unspecified measurement frequency in the processing history introduces uncertainty; if measured at high frequencies, dipole relaxation processes may be suppressed, resulting in a lower observed dielectric constant compared to low-frequency measurements. Dominant Factor: The presence of the inorganic semiconductor nanodots within the polar polymer matrix is the dominant factor, as the interfacial polarization and higher intrinsic permittivity of the filler qualitatively drive the composite eps higher than that of the neat poly(methyl methacrylate) homopolymer, despite the low volume fraction."
    }
  },
  {
    "doi": "10.1016/j.polymer.2023.126229",
    "title": "Fabrication of low dielectric constant fluorinated poly(arylene ether nitrile) composites by cross-linking with metal-organic frameworks",
    "year": 2023,
    "chemical_composition": {
      "repeat_unit_psmiles": null,
      "monomers": [
        {
          "name": "4,4'-(Hexafluoroisopropylidene) diphenol",
          "smiles": "OC1=CC=C(C=C1)C(C(F)(F)F)(C(F)(F)F)C2=CC=C(C=C2)O",
          "ratio_value": null,
          "ratio_unit": null
        }
      ],
      "additives": [
        {
          "name": "MOF-3",
          "type": "filler",
          "amount_value": 3,
          "amount_unit": "wt%"
        }
      ],
      "is_homopolymer": false
    },
    "processing_history": "Solution casting from NMP. PEN dissolved, MOF-3 dispersed by sonication. Mixed, cast on glass. Heated 80-200 °C. Vacuum oven at 200 °C for 10 h for cross-linking. Dielectric constant measured at 1 MHz.",
    "hierarchical_structure": "Cross-linked networks formed between PEN carboxyl and MOF-3 amino groups. MOF-3 cubic particles (0.75 μm) uniformly dispersed. Porous structure of MOF-3.",
    "properties": {
      "eps": {
        "value": [
          2.33
        ],
        "unit": null
      }
    },
    "analysis_with_hierarchical_structure": {
      "descriptive_text": "The sample is a composite material comprising a polymer matrix derived from 4,4'-(hexafluoroisopropylidene) diphenol monomers incorporated with 3 wt% MOF-3 filler. Prepared via solution casting from N-methyl-2-pyrrolidone, the polymer was dissolved and the MOF-3 particles were dispersed using sonication before casting onto glass substrates. The film underwent thermal treatment ranging from 80 to 200 °C, followed by vacuum oven curing at 200 °C for 10 hours to facilitate cross-linking. Hierarchical characterization confirms the formation of a cross-linked network between polymer carboxyl and MOF-3 amino groups, featuring uniformly dispersed cubic MOF-3 particles with a size of 0.75 μm and an intrinsic porous structure, with dielectric properties subsequently measured at 1 MHz.",
      "reasoning_analysis": "Increasing Factors: The presence of metal nodes within the MOF-3 filler introduces regions of higher electronic polarizability compared to the organic polymer matrix, which can locally increase the dielectric constant. Additionally, any residual polar solvent molecules from the NMP casting process or unreacted polar functional groups at the interface could contribute to orientational polarization, driving the permittivity upward. Decreasing Factors: The incorporation of the fluorinated 4,4'-(hexafluoroisopropylidene) diphenol monomer introduces carbon-fluorine bonds with low polarizability and increases free volume, which significantly reduces electronic and orientational polarization. The inherent porosity of the MOF-3 filler introduces air voids with a dielectric constant near unity into the composite, lowering the effective medium permittivity. Furthermore, the covalent cross-linking between the polymer and filler restricts segmental chain mobility and dipolar relaxation, reducing the contribution of orientational polarization at the measurement frequency of 1 MHz. Dominant Factor: The combined effect of the fluorinated backbone and the porous nature of the MOF filler qualitatively dominates the dielectric behavior. The low polarizability of the fluorine atoms and the volume fraction of air within the MOF pores are primary drivers for reducing the dielectric constant, outweighing the polarizability contributions from the inorganic metal nodes."
    },
    "analysis_without_hierarchical_structure": {
      "descriptive_text": "The sample comprises a polyethylene naphthalate (PEN) based system incorporating 4,4'-(hexafluoroisopropylidene) diphenol and 3 wt% MOF-3 filler. The material was prepared by dissolving PEN in N-methyl-2-pyrrolidone (NMP) and dispersing the MOF-3 via sonication, followed by mixing and solution casting onto a glass substrate. The cast film was subjected to a thermal treatment ranging from 80 to 200 °C and subsequently cured in a vacuum oven at 200 °C for 10 hours to induce cross-linking, with the dielectric constant characterized at a frequency of 1 MHz.",
      "reasoning_analysis": "Increasing Factors: The polyethylene naphthalate (PEN) matrix contains polar ester linkages and aromatic naphthalene rings which exhibit high electronic and dipolar polarizability, inherently driving the dielectric constant upward. Additionally, the incorporation of MOF-3 filler creates polymer-filler interfaces that can induce Maxwell-Wagner-Sillars interfacial polarization at the measurement frequency of 1 MHz, further contributing to an increase in eps. Decreasing Factors: The inclusion of 4,4'-(hexafluoroisopropylidene) diphenol introduces fluorine atoms which possess low electronic polarizability and high electronegativity, effectively reducing the overall polarizability of the system. Furthermore, the processing history involving vacuum oven curing at 200 °C for 10 hours facilitates cross-linking, which restricts polymer chain segmental mobility and suppresses orientational polarization, while any inherent porosity in the MOF filler could introduce low-permittivity voids. Dominant Factor: The structural modifications introduced by the fluorinated monomer and the extensive thermal cross-linking qualitatively dominate the final eps behavior; while the PEN base and filler interface promote higher permittivity, the reduction in electronic polarizability from fluorine and the rigidification of the network limiting dipolar orientation are the primary drivers that mitigate the inherent polarity of the matrix."
    }
  },
  {
    "doi": "10.1002/pola.21650",
    "title": "Synthesis and Properties of Low-Dielectric-Constant Polyimides with Introduced Reactive Fluorine Polyhedral Oligomeric Silsesquioxanes",
    "year": 2006,
    "chemical_composition": {
      "repeat_unit_psmiles": null,
      "monomers": [
        {
          "name": "Pyromellitic dianhydride",
          "smiles": "O=C1OC(=O)c2ccc(cc2C1=O)",
          "ratio_value": 10.2,
          "ratio_unit": "mmol"
        },
        {
          "name": "4,4'-methylenedianiline",
          "smiles": "Nc1ccc(Cc2ccc(N)cc2)cc1",
          "ratio_value": 10.0,
          "ratio_unit": "mmol"
        }
      ],
      "additives": [
        {
          "name": "Octakis(dimethylsiloxyhexafluoropropylglycidyl ether)silsesquioxane",
          "type": "filler",
          "amount_value": 3,
          "amount_unit": "wt%"
        }
      ],
      "is_homopolymer": false
    },
    "processing_history": "PAA synthesized from PMDA and MDA in DMAc. 3 wt% OFG added to PAA solution. Solution cast on glass slide, dried at 40 °C for 48 h. Imidized at 100, 150, 200, 250 °C for 1 h each, then 300 °C for 0.5 h. Dielectric constant measured by DuPont DEA 2970 at 100 kHz.",
    "hierarchical_structure": "Small POSS particles (<10 nm) embedded in PI matrix. Density 1.29 g/cm3. Relative porosity increase 5.16%. Total free volume fraction 0.116.",
    "properties": {
      "eps": {
        "value": [
          2.84
        ],
        "unit": null
      }
    },
    "analysis_with_hierarchical_structure": {
      "descriptive_text": "The sample comprises a polyimide nanocomposite derived from the polymerization of pyromellitic dianhydride and 4,4'-methylenedianiline with a near-stoichiometric monomer ratio of 10.2 mmol to 10.0 mmol. The poly(amic acid) precursor was synthesized in DMAc and blended with 3 wt% octakis(dimethylsiloxyhexafluoropropylglycidyl ether)silsesquioxane filler before being solution-cast on a glass slide and dried at 40 °C for 48 h. Thermal imidization was achieved through a stepwise heating protocol at 100, 150, 200, and 250 °C for 1 h each, followed by 300 °C for 0.5 h. The resulting hierarchical structure consists of small POSS particles less than 10 nm embedded in the polyimide matrix, exhibiting a density of 1.29 g/cm³, a relative porosity increase of 5.16%, and a total free volume fraction of 0.116, with dielectric properties measured by DuPont DEA 2970 at 100 kHz.",
      "reasoning_analysis": "Increasing Factors: The aromatic rings present in both the pyromellitic dianhydride and 4,4'-methylenedianiline monomers contribute significant electronic polarizability to the polymer backbone, which intrinsically tends to increase the dielectric constant. Additionally, interfacial polarization effects at the boundaries between the POSS filler and the polyimide matrix could potentially elevate the permittivity at lower frequencies. Decreasing Factors: The incorporation of the fluorinated POSS filler introduces carbon-fluorine bonds, which possess low polarizability and strongly reduce the dielectric constant. Furthermore, the processing history and resulting hierarchical structure indicate a relative porosity increase of 5.16% and a total free volume fraction of 0.116; the inclusion of air voids (dielectric constant ~1) within the matrix significantly lowers the bulk permittivity according to effective medium theories. The thermal imidization process also removes polar amic acid groups, further reducing dipole orientation polarization compared to the precursor. Dominant Factor: While the aromatic backbone provides a baseline polarizability, the deliberate introduction of fluorinated groups via the POSS filler and the engineered increase in free volume and porosity are the dominant factors. These structural modifications are specifically designed to disrupt chain packing and reduce overall material polarizability, qualitatively driving the dielectric constant lower than that of a neat, non-porous polyimide."
    },
    "analysis_without_hierarchical_structure": {
      "descriptive_text": "The sample comprises a polyimide composite synthesized from pyromellitic dianhydride and 4,4'-methylenedianiline monomers. A poly(amic acid) precursor was initially prepared in dimethylacetamide and blended with 3 wt% octakis(dimethylsiloxyhexafluoropropylglycidyl ether)silsesquioxane filler. The mixture was solution-cast onto a glass slide, dried at 40 °C for 48 hours, and subjected to a staged thermal imidization process at 100, 150, 200, and 250 °C for one hour each, followed by a final cure at 300 °C for 0.5 hours. The dielectric constant was subsequently evaluated using a DuPont DEA 2970 instrument at a frequency of 100 kHz.",
      "reasoning_analysis": "Increasing Factors: The polyimide backbone synthesized from pyromellitic dianhydride and 4,4'-methylenedianiline contains polar imide rings and aromatic structures that facilitate electronic and orientational polarization, establishing a moderate baseline permittivity. Additionally, the glycidyl ether functionalities present on the silsesquioxane filler introduce polar ether linkages that may locally enhance dipole moments. Decreasing Factors: The incorporation of the octakis(dimethylsiloxyhexafluoropropylglycidyl ether)silsesquioxane filler introduces hexafluoropropyl groups, where the low polarizability of fluorine atoms significantly reduces the material's overall ability to store electrical energy. Furthermore, the bulky cage-like geometry of the silsesquioxane increases the fractional free volume within the matrix, reducing the density of polarizable units, while the high-temperature thermal imidization up to 300 °C ensures the removal of the high-dielectric DMAc solvent and conversion of polar amic acid precursors. Dominant Factor: The introduction of the fluorinated silsesquioxane filler is the dominant factor governing the dielectric behavior. While the aromatic polyimide matrix provides structural integrity, the specific inclusion of low-polarizability C-F bonds and the nanostructured free volume expansion qualitatively override the intrinsic polarity of the polymer backbone, driving the dielectric constant lower relative to the neat polyimide."
    }
  },
  {
    "doi": "10.1002/app.54686",
    "title": "Synthesis and characterization of low dielectric constant polybenzoxazines with different fluorine contents",
    "year": 2023,
    "chemical_composition": {
      "repeat_unit_psmiles": null,
      "monomers": [
        {
          "name": "BA-ftfa",
          "smiles": null,
          "ratio_value": 1,
          "ratio_unit": "mass ratio parts"
        }
      ],
      "additives": [],
      "is_homopolymer": true
    },
    "processing_history": "Monomer synthesized in toluene at 120 °C for 16 h. Polymer cured at 130 °C (1 h), 150-220 °C (1 h each), 230 °C (2 h), 240 °C (3 h). Dielectric constant measured by Concept 40 broadband dielectric impedance spectrometer at 1 MHz, room temperature.",
    "hierarchical_structure": "Smooth surface without cracks; lower free volume compared to fluorinated analogs.",
    "properties": {
      "eps": {
        "value": [
          3.28
        ],
        "unit": null
      }
    },
    "analysis_with_hierarchical_structure": {
      "descriptive_text": "The sample is a homopolymer derived from BA-ftfa monomer synthesized in toluene at 120 °C for 16 hours. The polymer was subsequently subjected to a stepwise thermal curing protocol ranging from 130 °C to 240 °C to finalize the network structure. The resulting material exhibits a smooth surface morphology without cracks and possesses a lower free volume compared to fluorinated analogs. Dielectric characterization was performed using a Concept 40 broadband dielectric impedance spectrometer at 1 MHz and room temperature.",
      "reasoning_analysis": "Increasing Factors: The rigorous stepwise thermal curing history up to 240 °C significantly reduces free volume and eliminates residual solvent, increasing the number density of polarizable units per unit volume which elevates the dielectric constant. Additionally, polar functional groups inherent to the monomer structure contribute to orientational polarizability, driving the dielectric constant upward. Decreasing Factors: The fluorinated nature of the monomer (indicated by 'ftfa') introduces C-F bonds which possess low electronic polarizability, inherently lowering the dielectric constant relative to hydrocarbon equivalents. Dominant Factor: The processing-induced densification and explicitly noted lower free volume relative to analogs are the dominant factors; the increased packing density enhances the overall dipole concentration, qualitatively sustaining a higher dielectric constant than would be expected from the fluorinated composition alone without such extensive thermal treatment."
    },
    "analysis_without_hierarchical_structure": {
      "descriptive_text": "The sample consists of a BA-ftfa homopolymer synthesized in toluene at 120 °C for 16 hours. Following polymerization, the material underwent a multi-step thermal curing process involving heating at 130 °C for 1 hour, sequential treatments from 150 °C to 220 °C for 1 hour each, followed by 230 °C for 2 hours and 240 °C for 3 hours. The dielectric constant was measured using a Concept 40 broadband dielectric impedance spectrometer at 1 MHz under room temperature conditions.",
      "reasoning_analysis": "Increasing Factors: The rigorous thermal curing schedule promotes structural densification and reduction of free volume, which increases the number density of polarizable units per unit volume, potentially elevating the dielectric constant. Additionally, inherent polar functional groups within the BA-ftfa backbone contribute to dipolar polarization mechanisms. Decreasing Factors: The chemical designation implies the presence of fluorinated moieties, which significantly reduce electronic polarizability due to the high electronegativity of fluorine atoms, inherently lowering the dielectric constant. Furthermore, the extended high-temperature curing removes residual toluene solvent and restricts segmental chain mobility, thereby reducing orientational polarization contributions at the measurement frequency. Dominant Factor: The intrinsic low electronic polarizability conferred by the fluorinated chemical composition is the dominant factor determining the baseline dielectric constant, as the atomic-level reduction in polarizability outweighs the densification effects induced by the thermal processing history."
    }
  },
  {
    "doi": "10.1016/j.polymer.2022.125361",
    "title": "Cross-linked porous polyarylene ether nitrile films with ultralow dielectric constant and superior mechanical properties",
    "year": 2022,
    "chemical_composition": {
      "repeat_unit_psmiles": null,
      "monomers": [
        {
          "name": "2,6-Dichlorobenzonitrile",
          "smiles": "N#Cc1c(Cl)cccc1Cl",
          "ratio_value": 0.125,
          "ratio_unit": "mol"
        },
        {
          "name": "4,4'-(Hexafluoroisopropylidene) diphenol",
          "smiles": "OC1=CC=C(C(C2=CC=C(O)C=C2)(C(F)(F)F)C(F)(F)F)C=C1",
          "ratio_value": 0.11875,
          "ratio_unit": "mol"
        },
        {
          "name": "Phenolphthaloline",
          "smiles": null,
          "ratio_value": 0.00625,
          "ratio_unit": "mol"
        }
      ],
      "additives": [
        {
          "name": "Bisphenol-AF epoxy",
          "type": "crosslinker",
          "amount_value": 3,
          "amount_unit": "wt%"
        },
        {
          "name": "1-ethyl-3-methylimidazolium tetrafluoroborate",
          "type": "porogen",
          "amount_value": 20,
          "amount_unit": "wt%"
        }
      ],
      "is_homopolymer": false
    },
    "processing_history": "PEN dissolved in NMP, 20 wt% EMIBF4 and 3 wt% BAFE added. Solution cast on glass, heated 80-200 °C (2 h each step) for cross-linking. Washed in boiling deionized water to remove porogen, dried at 100 °C. Dielectric constant measured by broad frequency dielectric spectrometer Concept 50 at room temperature at 1 MHz.",
    "hierarchical_structure": "Porous structure with uniformly distributed pores, cross-linked network.",
    "properties": {
      "eps": {
        "value": [
          1.47
        ],
        "unit": null
      }
    },
    "analysis_with_hierarchical_structure": {
      "descriptive_text": "The sample comprises a cross-linked copolymer network derived from 2,6-Dichlorobenzonitrile, 4,4'-(Hexafluoroisopropylidene) diphenol, and a minor fraction of Phenolphthaloline. The formulation includes 3 wt% Bisphenol-AF epoxy as a crosslinker and 20 wt% 1-ethyl-3-methylimidazolium tetrafluoroborate acting as a porogen. Processing involved dissolution in NMP, solution casting on glass, and stepwise thermal curing between 80 and 200 °C to establish the cross-linked network. The porogen was subsequently extracted via washing in boiling deionized water, and the film was dried at 100 °C to yield a porous structure with uniformly distributed pores, followed by dielectric characterization at 1 MHz and room temperature.",
      "reasoning_analysis": "Increasing Factors: The incorporation of 2,6-Dichlorobenzonitrile introduces highly polar nitrile groups and electronegative chlorine atoms into the polymer backbone, which enhance dipole orientation polarization and inherently increase the dielectric constant. Additionally, incomplete removal of the ionic liquid porogen during the washing process could leave residual ions that contribute to interfacial polarization, further elevating the permittivity. Decreasing Factors: The presence of hexafluoroisopropylidene groups introduces fluorine atoms with low electronic polarizability, which acts to lower the intrinsic dielectric constant of the polymer matrix. The processing history establishes a porous structure by removing the 20 wt% porogen; since air has a permittivity near unity, these uniformly distributed pores significantly reduce the bulk effective permittivity. Furthermore, the cross-linked network structure restricts segmental chain mobility, limiting dipole alignment under the applied electric field at 1 MHz. Dominant Factor: While the polar nitrile and chloro substituents intrinsically raise the matrix permittivity, the introduction of porosity through the removal of the porogen is the dominant factor. The volumetric fraction of air voids drastically lowers the effective dielectric constant of the bulk material, typically overriding the high polarity of the chemical backbone in such porous dielectric systems."
    },
    "analysis_without_hierarchical_structure": {
      "descriptive_text": "The sample comprises a copolymer system synthesized from 2,6-dichlorobenzonitrile, 4,4'-(hexafluoroisopropylidene) diphenol, and phenolphthaloline monomers. The matrix incorporates 3 wt% Bisphenol-AF epoxy as a crosslinking agent and 20 wt% 1-ethyl-3-methylimidazolium tetrafluoroborate serving as a sacrificial porogen. Preparation involved dissolving the poly(ether nitrile) in N-methyl-2-pyrrolidone (NMP), mixing with the epoxy and ionic liquid, and solution casting onto glass substrates. The films underwent a stepped thermal treatment from 80 to 200 °C to induce cross-linking, followed by washing in boiling deionized water to extract the porogen and drying at 100 °C. Dielectric properties were characterized at room temperature and 1 MHz using a broad frequency dielectric spectrometer.",
      "reasoning_analysis": "Increasing Factors: The presence of highly polar nitrile (-CN) and chloro (-Cl) functional groups within the polymer backbone enhances dipole orientation polarization, which intrinsically drives the dielectric constant upward. Additionally, any incomplete removal of the polar NMP solvent or residual ionic species from the porogen during the washing step could introduce interfacial polarization or ionic conductivity contributions, further increasing the permittivity. Decreasing Factors: The incorporation of hexafluoroisopropylidene groups introduces fluorine atoms, which possess low electronic polarizability and increase fractional free volume, thereby reducing the dielectric constant. Furthermore, the removal of the 20 wt% ionic liquid porogen generates microvoids within the matrix; since air has a significantly lower permittivity than the polymer solid, this porosity effectively lowers the bulk dielectric constant. The thermal cross-linking process also restricts segmental chain mobility, limiting the ability of dipoles to align with the electric field. Dominant Factor: While the polar nitrile and chloro groups establish a high intrinsic baseline for permittivity, the introduction of significant void volume through the removal of the 20 wt% porogen qualitatively dominates the final dielectric behavior. The effective medium effect of the air-filled pores typically outweighs the intrinsic polarity of the backbone in such porous dielectric designs, resulting in a net reduction of the dielectric constant relative to a non-porous counterpart of the same chemical composition."
    }
  },
  {
    "doi": "10.1002/pola.21650",
    "title": "Synthesis and Properties of Low-Dielectric-Constant Polyimides with Introduced Reactive Fluorine Polyhedral Oligomeric Silsesquioxanes",
    "year": 2006,
    "chemical_composition": {
      "repeat_unit_psmiles": null,
      "monomers": [
        {
          "name": "Pyromellitic dianhydride",
          "smiles": "O=C1OC(=O)c2ccc(cc2C1=O)",
          "ratio_value": 10.2,
          "ratio_unit": "mmol"
        },
        {
          "name": "4,4'-methylenedianiline",
          "smiles": "Nc1ccc(Cc2ccc(N)cc2)cc1",
          "ratio_value": 10.0,
          "ratio_unit": "mmol"
        }
      ],
      "additives": [
        {
          "name": "Octakis(dimethylsiloxyhexafluoropropylglycidyl ether)silsesquioxane",
          "type": "filler",
          "amount_value": 0,
          "amount_unit": "wt%"
        }
      ],
      "is_homopolymer": false
    },
    "processing_history": "PAA synthesized from PMDA and MDA in DMAc. Solution cast on glass slide, dried at 40 °C for 48 h. Imidized at 100, 150, 200, 250 °C for 1 h each, then 300 °C for 0.5 h. Dielectric constant measured by DuPont DEA 2970 at 100 kHz.",
    "hierarchical_structure": "Amorphous PI matrix. Density 1.37 g/cm3. Relative porosity increase 0%. Total free volume fraction 0.044.",
    "properties": {
      "eps": {
        "value": [
          3.19
        ],
        "unit": null
      }
    },
    "analysis_with_hierarchical_structure": {
      "descriptive_text": "The sample comprises an amorphous polyimide matrix synthesized via the polyamic acid precursor route using pyromellitic dianhydride and 4,4'-methylenedianiline in DMAc. The solution was cast onto a glass slide and dried at 40 °C for 48 hours, followed by a sequential thermal imidization process at 100, 150, 200, and 250 °C for 1 hour each, concluding with a final treatment at 300 °C for 0.5 hours. The resulting film exhibits a density of 1.37 g/cm³ with a total free volume fraction of 0.044 and no relative porosity, and its dielectric properties were characterized using a DuPont DEA 2970 at 100 kHz.",
      "reasoning_analysis": "Increasing Factors: The presence of polar carbonyl groups within the imide rings and the aromatic nature of the pyromellitic dianhydride and methylenedianiline units contribute significant electronic and orientational polarizability, inherently driving the dielectric constant upward. Additionally, the amorphous structure allows for potential dipolar relaxation mechanisms that might not be as restricted in a highly crystalline lattice, and any residual moisture absorption due to the hydrophilic nature of the imide linkage could further elevate the permittivity. Decreasing Factors: The rigorous multi-step thermal imidization up to 300 °C ensures high conversion from the polyamic acid precursor, eliminating highly polar carboxylic and amide groups that would otherwise increase dielectric loss and constant. The measured total free volume fraction of 0.044 introduces low-permittivity voids at the molecular scale, reducing the overall polarizable material density, while the absence of high-dielectric fillers prevents extrinsic enhancement. Dominant Factor: While the free volume fraction provides a moderating effect by lowering the material density, the intrinsic electronic and orientational polarizability of the fully imidized aromatic backbone serves as the dominant factor establishing the baseline dielectric constant, with the high-temperature processing history ensuring this value remains stable by minimizing precursor polarity and moisture content."
    },
    "analysis_without_hierarchical_structure": {
      "descriptive_text": "The sample consists of a polyimide derived from the stoichiometric reaction of pyromellitic dianhydride (PMDA) and 4,4'-methylenedianiline (MDA). The polymer was synthesized via a polyamic acid precursor route in dimethylacetamide (DMAc), followed by solution casting onto a glass slide. The resulting film underwent a multi-step thermal imidization process, involving drying at 40 °C for 48 hours and subsequent heating at 100, 150, 200, and 250 °C for one hour each, culminating in a final treatment at 300 °C for 0.5 hours. The dielectric constant was subsequently characterized using a DuPont DEA 2970 analyzer at a frequency of 100 kHz.",
