Repository: hhtrick/HHT-code

# HHT training framework

This directory contains model training, embedding precomputation, inference, article-level baselines and the curated datasets. All commands below assume that the working directory is `train_code/`.

## 3. Datasets and fixed partitions

Each main dataset is a JSON array at `dataset/{property}/{property}.json`. Entries contain source metadata, `chemical_composition`, `processing_history`, `hierarchical_structure`, `properties`, and two generated-analysis objects. Targets are stored as `properties[property]["value"]`; source metadata and target values are not predictive input fields.

| Property | Train | Validation | Test | Total |
|---|---:|---:|---:|---:|

File: train_code/dataset/eps/eps.json (part 36 of 190)
[
      "reasoning_analysis": "Increasing Factors: The chemical composition features aromatic rings and polar imide linkages containing carbonyl groups, which contribute to electronic and orientational polarization, inherently driving the dielectric constant upward relative to non-polar hydrocarbon polymers. Additionally, the high-temperature thermal treatment promotes dense chain packing, which can increase the number density of dipoles per unit volume. Decreasing Factors: The processing history involves a rigorous stepwise imidization up to 300 °C, which converts the highly polar polyamic acid precursor into the less polar polyimide structure and ensures the complete evaporation of the polar DMAc solvent, both of which act to reduce the overall dielectric constant. Furthermore, the rigid aromatic backbone restricts segmental motion, limiting dipole orientation contributions at the measurement frequency. Dominant Factor: The intrinsic polarity of the imide functional groups within the aromatic backbone is the dominant factor, as it establishes the fundamental dielectric response mechanism; while the thermal processing minimizes extrinsic polar contaminants, the inherent chemical structure dictates the final permittivity behavior characteristic of aromatic polyimides."
    }
  },
  {
    "doi": "10.1002/app.54686",
    "title": "Synthesis and characterization of low dielectric constant polybenzoxazines with different fluorine contents",
    "year": 2023,
    "chemical_composition": {
      "repeat_unit_psmiles": null,
      "monomers": [
        {
          "name": "BA-ftfa",
          "smiles": null,
          "ratio_value": 1,
          "ratio_unit": "mass ratio parts"
        },
        {
          "name": "BAF-ftfa",
          "smiles": null,
          "ratio_value": 1,
          "ratio_unit": "mass ratio parts"
        }
      ],
      "additives": [],
      "is_homopolymer": false
    },
    "processing_history": "Monomers synthesized in toluene at 120 °C for 16 h. Copolymer cured at 130 °C (1 h), 150-220 °C (1 h each), 230 °C (2 h), 240 °C (3 h). Dielectric constant measured by Concept 40 broadband dielectric impedance spectrometer at 1 MHz, room temperature.",
    "hierarchical_structure": "Smooth surface without cracks; intermediate free volume.",
    "properties": {
      "eps": {
        "value": [
          2.95
        ],
        "unit": null
      }
    },
    "analysis_with_hierarchical_structure": {
      "descriptive_text": "The sample is a copolymer synthesized from BA-ftfa and BAF-ftfa monomers in a 1:1 mass ratio. Polymerization was conducted in toluene at 120 °C for 16 hours, followed by a rigorous multi-step thermal curing regimen ranging from 130 °C to 240 °C to ensure complete network formation. The resulting material exhibits a smooth surface morphology free of cracks and possesses an intermediate free volume characteristic. The dielectric constant was subsequently characterized using a Concept 40 broadband dielectric impedance spectrometer at a frequency of 1 MHz under room temperature conditions.",
      "reasoning_analysis": "Increasing Factors: The presence of aromatic structures within the BA-ftfa and BAF-ftfa monomers contributes high electronic polarizability, which intrinsically drives the dielectric constant upward. Additionally, the extensive high-temperature curing history promotes densification by reducing excess free volume and increasing the number of polarizable units per unit volume, further contributing to a higher dielectric constant. Decreasing Factors: The 'ftfa' nomenclature implies the presence of fluorinated moieties, which possess low electronic polarizability and strongly depress the dielectric constant. Furthermore, the hierarchical structure indicates an intermediate free volume, introducing voids with a dielectric constant near unity that lower the effective bulk value. The high degree of crosslinking achieved during curing also restricts segmental mobility, limiting orientational polarization contributions. Dominant Factor: While the aromatic backbone and thermal densification push the dielectric constant higher, the intrinsic low polarizability of the fluorinated groups combined with the retained intermediate free volume qualitatively dominates the final behavior, likely resulting in a suppressed dielectric constant relative to non-fluorinated analogs."
    },
    "analysis_without_hierarchical_structure": {
      "descriptive_text": "The sample comprises a copolymer synthesized from BA-ftfa and BAF-ftfa monomers in a 1:1 mass ratio. Polymerization was conducted in toluene at 120 °C for 16 hours, followed by a multi-stage thermal curing process consisting of heating at 130 °C for 1 hour, sequential steps from 150 to 220 °C for 1 hour each, 230 °C for 2 hours, and a final treatment at 240 °C for 3 hours. Dielectric characterization was performed using a Concept 40 broadband dielectric impedance spectrometer at 1 MHz and room temperature.",
      "reasoning_analysis": "Increasing Factors: The presence of aromatic rings within the BA and BAF monomer backbones contributes to electronic polarization, which inherently establishes a baseline dielectric response higher than that of purely aliphatic systems. Additionally, if any polar functional groups remain unreacted following the synthesis in toluene, their dipole moments could contribute to orientation polarization, potentially elevating the eps. Decreasing Factors: The incorporation of fluorine atoms within the ftfa moieties and the hexafluoroisopropylidene groups in BAF significantly reduces the dielectric constant due to the low electronic polarizability of the C-F bond and the bulky nature of these groups which increases fractional free volume. Furthermore, the extensive high-temperature curing schedule promotes high crosslinking density or cyclization, restricting segmental motion and dipole orientation, while ensuring the complete removal of the higher-k toluene solvent. Dominant Factor: The low polarizability of the C-F bonds and the increased free volume associated with the bulky fluorinated groups qualitatively dominate the dielectric response, driving the eps downward relative to non-fluorinated aromatic analogs, as the rigorous thermal curing ensures the material realizes the intrinsic low-k potential of the fluorinated architecture."
    }
  },
  {
    "doi": "10.1002/app.54686",
    "title": "Synthesis and characterization of low dielectric constant polybenzoxazines with different fluorine contents",
    "year": 2023,
    "chemical_composition": {
      "repeat_unit_psmiles": null,
      "monomers": [
        {
          "name": "BA-ftfa",
          "smiles": null,
          "ratio_value": 2,
          "ratio_unit": "mass ratio parts"
        },
        {
          "name": "BAF-ftfa",
          "smiles": null,
          "ratio_value": 1,
          "ratio_unit": "mass ratio parts"
        }
      ],
      "additives": [],
      "is_homopolymer": false
    },
    "processing_history": "Monomers synthesized in toluene at 120 °C for 16 h. Copolymer cured at 130 °C (1 h), 150-220 °C (1 h each), 230 °C (2 h), 240 °C (3 h). Dielectric constant measured by Concept 40 broadband dielectric impedance spectrometer at 1 MHz, room temperature.",
    "hierarchical_structure": "Smooth surface without cracks; intermediate free volume.",
    "properties": {
      "eps": {
        "value": [
          3.08
        ],
        "unit": null
      }
    },
    "analysis_with_hierarchical_structure": {
      "descriptive_text": "The sample consists of a copolymer derived from BA-ftfa and BAF-ftfa monomers blended in a 2:1 mass ratio. Synthesis was conducted in toluene at 120 °C for 16 hours, followed by a rigorous multi-step thermal curing protocol ranging from 130 °C to 240 °C to ensure complete reaction and stabilization. The resulting material exhibits a smooth surface morphology free of cracks and possesses an intermediate free volume characteristic. Dielectric properties were evaluated using a Concept 40 broadband dielectric impedance spectrometer at 1 MHz under ambient conditions.",
      "reasoning_analysis": "Increasing Factors: The aromatic backbone inherent to the BA and BAF monomer derivatives contributes to electronic polarizability, which inherently supports a higher dielectric constant. Additionally, the intermediate free volume indicates a relatively dense packing compared to highly porous dielectric materials, maintaining a higher density of polarizable units per unit volume. Decreasing Factors: The presence of fluorinated groups (indicated by the ftfa suffix) significantly lowers the dielectric constant due to the low polarizability of carbon-fluorine bonds and their ability to shield polar groups. Furthermore, the extensive high-temperature curing schedule effectively removes residual toluene solvent and restricts segmental motion, minimizing orientational polarization contributions. Dominant Factor: The electronic effect of the fluorinated moieties is the dominant factor, as fluorination is specifically employed in such copolymer systems to suppress the dielectric constant despite the presence of polarizable aromatic backbones."
    },
    "analysis_without_hierarchical_structure": {
      "descriptive_text": "The polymer sample comprises a copolymer system derived from BA-ftfa and BAF-ftfa monomers blended at a mass ratio of 2:1. Synthesis was conducted in toluene at 120 °C for 16 hours, followed by a rigorous multi-step thermal curing protocol involving heating at 130 °C for 1 hour, incremental steps from 150 to 220 °C for 1 hour each, 230 °C for 2 hours, and finally 240 °C for 3 hours. The dielectric constant was subsequently characterized using a Concept 40 broadband dielectric impedance spectrometer at a frequency of 1 MHz under room temperature conditions.",
      "reasoning_analysis": "Increasing Factors: The presence of heteroatoms within the BA and BAF monomer backbones introduces permanent dipoles that contribute to orientational polarization, potentially increasing the dielectric constant. Additionally, if the crosslinking density varies locally, increased free volume could allow for greater dipolar mobility under an applied field. Decreasing Factors: The fluorinated functional groups indicated by the 'ftfa' nomenclature significantly lower electronic polarizability due to the high electronegativity of fluorine, inherently driving the dielectric constant down. Moreover, the extensive high-temperature curing history ensures the removal of residual polar solvent and maximizes network density, which restricts segmental motion and reduces dipolar contribution. Dominant Factor: The strong electronic effect of the fluorine substituents combined with the structural densification from the high-temperature curing qualitatively dominates the material response, driving the eps lower by minimizing both electronic polarizability and dipolar relaxation mechanisms."
    }
  },
  {
    "doi": "10.1002/pola.21650",
    "title": "Synthesis and Properties of Low-Dielectric-Constant Polyimides with Introduced Reactive Fluorine Polyhedral Oligomeric Silsesquioxanes",
    "year": 2006,
    "chemical_composition": {
      "repeat_unit_psmiles": null,
      "monomers": [
        {
          "name": "Pyromellitic dianhydride",
          "smiles": "O=C1OC(=O)c2ccc(cc2C1=O)",
          "ratio_value": 10.2,
          "ratio_unit": "mmol"
        },
        {
          "name": "4,4'-methylenedianiline",
          "smiles": "Nc1ccc(Cc2ccc(N)cc2)cc1",
          "ratio_value": 10.0,
          "ratio_unit": "mmol"
        }
      ],
      "additives": [
        {
          "name": "Octakis(dimethylsiloxyhexafluoropropylglycidyl ether)silsesquioxane",
          "type": "filler",
          "amount_value": 7,
          "amount_unit": "wt%"
        }
      ],
      "is_homopolymer": false
    },
    "processing_history": "PAA synthesized from PMDA and MDA in DMAc. 7 wt% OFG added to PAA solution. Solution cast on glass slide, dried at 40 °C for 48 h. Imidized at 100, 150, 200, 250 °C for 1 h each, then 300 °C for 0.5 h. Dielectric constant measured by DuPont DEA 2970 at 100 kHz.",
    "hierarchical_structure": "POSS particles dispersed in PI matrix. Density 1.16 g/cm3. Relative porosity increase 14.44%. Total free volume fraction 0.212.",
    "properties": {
      "eps": {
        "value": [
          2.64
        ],
        "unit": null
      }
    },
    "analysis_with_hierarchical_structure": {
      "descriptive_text": "The sample comprises a polyimide matrix derived from the polycondensation of pyromellitic dianhydride and 4,4'-methylenedianiline in dimethylacetamide, incorporated with 7 wt% octakis(dimethylsiloxyhexafluoropropylglycidyl ether)silsesquioxane filler. Preparation involved solution casting the polyamic acid precursor with dispersed POSS particles onto a glass slide, drying at 40 °C for 48 hours, and thermal imidization via stepwise heating up to 300 °C. The resulting material exhibits a hierarchical structure with POSS particles dispersed in the polyimide matrix, a density of 1.16 g/cm³, a relative porosity increase of 14.44%, and a total free volume fraction of 0.212, with eps characterized at 100 kHz using a DuPont DEA 2970.",
      "reasoning_analysis": "Increasing Factors: The aromatic polyimide backbone formed from PMDA and MDA possesses inherent electronic and atomic polarizability due to the conjugated imide rings and aromatic systems, which establishes a baseline eps. Additionally, the heterogeneous interface between the dispersed POSS particles and the polyimide matrix may induce interfacial polarization, potentially contributing to a higher dielectric response. Decreasing Factors: The incorporation of the fluorinated silsesquioxane filler introduces fluorine atoms, which exhibit low electronic polarizability and significantly reduce the eps. Furthermore, the hierarchical structure indicates a substantial total free volume fraction of 0.212 and a relative porosity increase of 14.44%; the inclusion of air voids within the matrix drastically lowers the effective eps compared to the dense polymer. The bulky POSS cages also disrupt chain packing, further enhancing free volume. Dominant Factor: The reduction in eps driven by the low polarizability of the fluorinated POSS additive and the significant increase in free volume and porosity qualitatively dominates the intrinsic polarizability of the polyimide backbone, resulting in a net lowering of the eps relative to a pristine, non-porous polyimide."
    },
    "analysis_without_hierarchical_structure": {
      "descriptive_text": "The sample comprises a polyimide composite derived from pyromellitic dianhydride and 4,4'-methylenedianiline monomers, reinforced with 7 wt% octakis(dimethylsiloxyhexafluoropropylglycidyl ether)silsesquioxane filler. Synthesis involved forming polyamic acid in dimethylacetamide, followed by filler incorporation and solution casting on a glass slide. The film was dried at 40 °C for 48 hours and subsequently subjected to a staged thermal imidization protocol at 100, 150, 200, and 250 °C for one hour each, concluding with a treatment at 300 °C for 0.5 hours. Dielectric properties were evaluated using a DuPont DEA 2970 at 100 kHz.",
      "reasoning_analysis": "Increasing Factors: The heterogeneity introduced by the dispersed silsesquioxane filler within the polyimide matrix creates interfaces that can lead to Maxwell-Wagner-Sillars interfacial polarization, particularly at the measurement frequency of 100 kHz, which tends to elevate the dielectric constant. Additionally, the aromatic rings inherent to the PMDA and MDA monomers contribute to electronic polarization. Decreasing Factors: The presence of fluorine atoms within the hexafluoropropyl groups of the filler significantly reduces polarizability due to the low electronic polarizability of C-F bonds. Furthermore, the bulky cage structure of the silsesquioxane filler likely increases the fractional free volume of the composite, and the high-temperature thermal imidization process ensures the conversion of highly polar polyamic acid precursors into less polar imide rings. Dominant Factor: The reduction in polarizability driven by the fluorinated content and the increased free volume associated with the bulky filler architecture qualitatively dominates the dielectric behavior, typically resulting in a lower dielectric constant compared to the neat polyimide matrix, despite the potential contribution from interfacial polarization."
    }
  },
  {
    "doi": "10.1002/app.54686",
    "title": "Synthesis and characterization of low dielectric constant polybenzoxazines with different fluorine contents",
    "year": 2023,
    "chemical_composition": {
      "repeat_unit_psmiles": null,
      "monomers": [
        {
          "name": "BA-ftfa",
          "smiles": null,
          "ratio_value": 1,
          "ratio_unit": "mass ratio parts"
        },
        {
          "name": "BAF-ftfa",
          "smiles": null,
          "ratio_value": 2,
          "ratio_unit": "mass ratio parts"
        }
      ],
      "additives": [],
      "is_homopolymer": false
    },
    "processing_history": "Monomers synthesized in toluene at 120 °C for 16 h. Copolymer cured at 130 °C (1 h), 150-220 °C (1 h each), 230 °C (2 h), 240 °C (3 h). Dielectric constant measured by Concept 40 broadband dielectric impedance spectrometer at 1 MHz, room temperature.",
    "hierarchical_structure": "Smooth surface without cracks; intermediate free volume.",
    "properties": {
      "eps": {
        "value": [
          2.73
        ],
        "unit": null
      }
    },
    "analysis_with_hierarchical_structure": {
      "descriptive_text": "The sample is a copolymer derived from BA-ftfa and BAF-ftfa monomers blended in a 1:2 mass ratio, devoid of additional additives. Synthesis was conducted in toluene at 120 °C for 16 hours, followed by a rigorous multi-step thermal curing process ramping from 130 °C to 240 °C to finalize the network structure. The resulting material displays a smooth, crack-free surface with an intermediate level of free volume. Dielectric characterization was performed using a Concept 40 broadband dielectric impedance spectrometer at a frequency of 1 MHz under room temperature conditions.",
      "reasoning_analysis": "Increasing Factors: The copolymer backbone, likely comprising rigid structures given the high-temperature curing profile, possesses significant electronic polarizability which intrinsically drives the dielectric constant upward. Additionally, the stepwise thermal curing removes volatile solvents and increases the bulk density of the material, maximizing the number of polarizable units per unit volume. Decreasing Factors: The monomer nomenclature suggests the incorporation of fluorinated groups, which exhibit low electronic polarizability compared to hydrogenated analogs, thereby reducing the dielectric constant. The reported intermediate free volume introduces nanoscale voids that lower the effective material density and dielectric response. Furthermore, the extensive thermal curing restricts segmental chain mobility, limiting orientational polarization contributions at the measurement frequency of 1 MHz. Dominant Factor: While the rigid backbone establishes a baseline for electronic polarizability, the specific inclusion of fluorinated moieties and the engineered intermediate free volume are the dominant factors qualitatively reducing the dielectric constant relative to non-fluorinated, fully dense counterparts, stabilizing the eps value through the restriction of dipolar relaxation mechanisms."
    },
    "analysis_without_hierarchical_structure": {
      "descriptive_text": "The sample comprises a copolymer derived from BA-ftfa and BAF-ftfa monomers mixed at a mass ratio of 1:2. Synthesis was performed in toluene at 120 °C for 16 hours, followed by a multi-stage thermal curing process consisting of 1 hour at 130 °C, 1 hour increments from 150 to 220 °C, 2 hours at 230 °C, and 3 hours at 240 °C. Dielectric characterization was conducted at 1 MHz and room temperature using a Concept 40 broadband dielectric impedance spectrometer.",
      "reasoning_analysis": "Increasing Factors: The aromatic structures inherent to the BA and BAF monomer backbones contribute to electronic polarization via pi-electron clouds, establishing a baseline permittivity. Additionally, the high-temperature curing protocol increases the bulk density of the material, which increases the number density of polarizable units per unit volume. Decreasing Factors: The monomer nomenclature (BA-ftfa, BAF-ftfa) indicates the presence of fluorinated functional groups, which exhibit low electronic polarizability and often introduce excess free volume, significantly reducing the dielectric constant. Furthermore, the extensive thermal curing promotes crosslinking or cyclization that restricts segmental chain mobility and dipole orientation, minimizing orientational polarization, while also ensuring the complete removal of the higher-permittivity synthesis solvent. Dominant Factor: The combined effect of the low-polarizability fluorinated substituents and the restricted dipole mobility resulting from the rigorous thermal curing protocol qualitatively dominates the dielectric behavior, driving the permittivity downward relative to non-fluorinated or less cured analogues."
    }
  },
  {
    "doi": "10.1016/j.polymer.2022.125361",
    "title": "Cross-linked porous polyarylene ether nitrile films with ultralow dielectric constant and superior mechanical properties",
    "year": 2022,
    "chemical_composition": {
      "repeat_unit_psmiles": null,
      "monomers": [
        {
          "name": "2,6-Dichlorobenzonitrile",
          "smiles": "N#Cc1c(Cl)cccc1Cl",
          "ratio_value": 0.125,
          "ratio_unit": "mol"
        },
        {
          "name": "4,4'-(Hexafluoroisopropylidene) diphenol",
          "smiles": "OC1=CC=C(C(C2=CC=C(O)C=C2)(C(F)(F)F)C(F)(F)F)C=C1",
          "ratio_value": 0.11875,
          "ratio_unit": "mol"
        },
        {
          "name": "Phenolphthaloline",
          "smiles": null,
          "ratio_value": 0.00625,
          "ratio_unit": "mol"
        }
      ],
      "additives": [
        {
          "name": "Bisphenol-AF epoxy",
          "type": "crosslinker",
          "amount_value": 3,
          "amount_unit": "wt%"
        },
        {
          "name": "1-ethyl-3-methylimidazolium tetrafluoroborate",
          "type": "porogen",
          "amount_value": 50,
          "amount_unit": "wt%"
        }
      ],
      "is_homopolymer": false
    },
    "processing_history": "PEN dissolved in NMP, 50 wt% EMIBF4 and 3 wt% BAFE added. Solution cast on glass, heated 80-200 °C (2 h each step) for cross-linking. Washed in boiling deionized water to remove porogen, dried at 100 °C. Dielectric constant measured by broad frequency dielectric spectrometer Concept 50 at room temperature at low frequency.",
    "hierarchical_structure": "Porous structure, porosity 36.01%, average pore diameter 3.95 μm, pore density 1.64 × 10^8 cells/cm3.",
    "properties": {
      "eps": {
        "value": [
          2.1
        ],
        "unit": null
      }
    },
    "analysis_with_hierarchical_structure": {
      "descriptive_text": "The sample comprises a porous poly(arylene ether nitrile) network synthesized from 2,6-dichlorobenzonitrile, 4,4'-(hexafluoroisopropylidene) diphenol, and phenolphthaloline monomers. The polymer was dissolved in N-methyl-2-pyrrolidone (NMP) and blended with 3 wt% Bisphenol-AF epoxy crosslinker and 50 wt% 1-ethyl-3-methylimidazolium tetrafluoroborate porogen. Following solution casting on glass, the film underwent stepwise thermal curing from 80 to 200 °C to facilitate cross-linking, then was washed in boiling deionized water to extract the porogen and dried at 100 °C. This process yielded a hierarchical porous structure with 36.01% porosity, an average pore diameter of 3.95 μm, and a pore density of 1.64 × 10^8 cells/cm³, with dielectric properties characterized at room temperature using a broad frequency dielectric spectrometer.",
      "reasoning_analysis": "Increasing Factors: The presence of polar nitrile (-CN) and chloro (-Cl) substituents on the aromatic backbone introduces strong permanent dipoles, enhancing orientational polarization and intrinsically driving the dielectric constant higher. Additionally, any residual ionic species from the ionic liquid porogen that survived the washing process could induce interfacial polarization, particularly at low frequencies, further elevating the measured value. Decreasing Factors: The incorporation of hexafluoroisopropylidene units introduces C-F bonds with low electronic polarizability, intrinsically lowering the polymer matrix permittivity. Crucially, the generated porous structure replaces the solid polymer matrix with air voids (ε ≈ 1), which significantly reduces the effective dielectric constant according to effective medium mixing rules. The crosslinking network may also restrict segmental motion, limiting dipolar contribution. Dominant Factor: The high volume fraction of air voids (36.01% porosity) serves as the dominant factor governing the final dielectric constant. While the polar nitrile groups intrinsically elevate the permittivity of the solid backbone, the substantial replacement of high-permittivity material with low-permittivity air exerts a stronger qualitative influence, driving the effective eps downward relative to a non-porous film of identical chemical composition."
    },
    "analysis_without_hierarchical_structure": {
      "descriptive_text": "The polymer sample is a copolymer synthesized from 2,6-dichlorobenzonitrile, 4,4'-(hexafluoroisopropylidene) diphenol, and phenolphthaloline monomers. The formulation incorporates 3 wt% Bisphenol-AF epoxy as a crosslinker and 50 wt% 1-ethyl-3-methylimidazolium tetrafluoroborate serving as a porogen. Preparation involved dissolving the components in NMP, followed by solution casting on glass substrates. The films underwent a stepped thermal treatment from 80 to 200 °C for two hours at each stage to induce cross-linking, after which the porogen was extracted via washing in boiling deionized water and the samples were dried at 100 °C. The dielectric constant was subsequently characterized using a broad frequency dielectric spectrometer at room temperature under low frequency conditions.",
      "reasoning_analysis": "Increasing Factors: The incorporation of 2,6-dichlorobenzonitrile introduces highly polar nitrile and chloro groups into the polymer backbone, which enhance orientational polarization and intrinsically drive the dielectric constant upward. Additionally, the crosslinking via Bisphenol-AF epoxy creates a dense network that maintains structural integrity. Decreasing Factors: The presence of 4,4'-(hexafluoroisopropylidene) diphenol introduces hexafluoroisopropylidene groups containing C-F bonds, which possess low electronic polarizability and typically lower the dielectric constant. More significantly, the processing history involves the addition of 50 wt% ionic liquid porogen followed by washing in boiling water; this removal creates a highly porous morphology where air-filled voids replace the higher permittivity polymer material. Dominant Factor: While the polar nitrile and chloro substituents inherently increase permittivity, the morphological modification induced by the processing history is the dominant factor; the creation of significant porosity through the removal of the high-loading porogen drastically reduces the effective dielectric constant, overriding the intrinsic polarity of the chemical composition."
    }
  },
  {
    "doi": "10.1016/j.colsurfa.2021.127763",
    "title": "Conductive V2C MXene and paralelectric SrTiO3 containing polymer composites with high dielectric constant",
    "year": 2022,
    "chemical_composition": {
      "repeat_unit_psmiles": null,
      "monomers": [
        {
          "name": "Vinylidene fluoride",
          "smiles": "C=C(F)F",
          "ratio_value": 80,
          "ratio_unit": "mol%"
        },
        {
          "name": "Chlorotrifluoroethylene",
          "smiles": "FC(F)=C(Cl)F",
          "ratio_value": 20,
          "ratio_unit": "mol%"
        }
      ],
      "additives": [],
      "is_homopolymer": false
    },
    "processing_history": "Solution casting from DMF, dried at 70 °C for 4 h and 90 °C for 6 h. Au electrodes sputtered. Dielectric constant measured by LCR metre (Agilent E4980A) at 1 V, room temperature, wide frequency range (20 Hz to 2 MHz).",
    "hierarchical_structure": "Neat polymer film.",
    "properties": {
      "eps": {
        "value": [
          10
        ],
        "unit": null
      }
    },
    "analysis_with_hierarchical_structure": {
      "descriptive_text": "The sample consists of a neat polymer film based on a poly(vinylidene fluoride-co-chlorotrifluoroethylene) copolymer composition, comprising 80 mol% vinylidene fluoride and 20 mol% chlorotrifluoroethylene repeat units. The material was fabricated via solution casting from dimethylformamide, followed by a staged thermal drying process at 70 °C for 4 hours and 90 °C for 6 hours to ensure solvent removal. Gold electrodes were subsequently sputtered onto the film surface, and the dielectric constant was characterized using an Agilent E4980A LCR metre at 1 V under room temperature conditions across a wide frequency range from 20 Hz to 2 MHz.",
      "reasoning_analysis": "Increasing Factors: The strong dipole moments inherent to the carbon-fluorine bonds in the vinylidene fluoride units provide a high density of orientable dipoles, intrinsically driving the dielectric constant upward. Additionally, the incorporation of 20 mol% chlorotrifluoroethylene introduces structural defects that disrupt large crystalline domains, potentially increasing the amorphous fraction where dipolar orientation is less restricted, thereby enhancing polarizability. The measurement at the lower end of the frequency spectrum (20 Hz) allows sufficient time for interfacial and dipolar polarization mechanisms to fully respond, maximizing the observed permittivity. Decreasing Factors: Any remaining semi-crystalline regions within the neat film restrict segmental chain motion and dipole switching compared to a fully amorphous state, which limits the maximum achievable permittivity. Furthermore, the thermal drying history effectively removes residual dimethylformamide solvent; since DMF has a high dielectric constant, its removal prevents artificial inflation of the measured value, resulting in a lower eps relative to a solvent-containing sample. At the higher end of the measurement range (2 MHz), dipolar relaxation lag occurs, causing frequency-dependent dispersion that reduces the real part of the permittivity. Dominant Factor: The copolymer composition, specifically the 20 mol% chlorotrifluoroethylene content, is the dominant factor governing the dielectric behavior. This comonomer ratio critically modifies the crystalline phase structure and dipole mobility compared to pure poly(vinylidene fluoride), establishing the baseline permittivity magnitude that outweighs the secondary effects of the thermal drying history and measurement frequency dispersion."
    },
    "analysis_without_hierarchical_structure": {
      "descriptive_text": "The sample comprises a poly(vinylidene fluoride-co-chlorotrifluoroethylene) copolymer consisting of 80 mol% vinylidene fluoride and 20 mol% chlorotrifluoroethylene. The material was prepared via solution casting from dimethylformamide, followed by a staged thermal drying process at 70 °C for 4 hours and 90 °C for 6 hours to ensure solvent removal. Gold electrodes were sputtered onto the film surface, and the dielectric constant was characterized using an LCR meter at 1 V under room temperature conditions across a frequency range of 20 Hz to 2 MHz.",
      "reasoning_analysis": "Increasing Factors: The high molar fraction of vinylidene fluoride units introduces a dense population of strongly polar C-F bonds, providing a high intrinsic dipole moment per unit volume. Furthermore, the incorporation of chlorotrifluoroethylene disrupts large crystalline lamellae, promoting a relaxor ferroelectric morphology with nano-domains that facilitate easier dipole switching and enhance dielectric susceptibility compared to normal ferroelectric phases. Decreasing Factors: The solution casting method without subsequent mechanical stretching or electrical poling often results in a mixture of crystalline phases, including the non-polar alpha-phase, which limits the overall polarization contribution. Additionally, the extended thermal drying process ensures the removal of residual dimethylformamide, eliminating any potential plasticization or high-permittivity solvent effects that could artificially elevate the measurement. Dominant Factor: The copolymer composition is the dominant factor, as the specific 80/20 ratio of VDF to CTFE fundamentally establishes a relaxor ferroelectric state that inherently supports a higher dielectric constant through enhanced dipole mobility, outweighing the phase limitations imposed by the standard solution casting processing history."
    }
  },
  {
    "doi": "10.1002/pola.21650",
    "title": "Synthesis and Properties of Low-Dielectric-Constant Polyimides with Introduced Reactive Fluorine Polyhedral Oligomeric Silsesquioxanes",
    "year": 2006,
    "chemical_composition": {
      "repeat_unit_psmiles": null,
      "monomers": [
        {
          "name": "Pyromellitic dianhydride",
          "smiles": "O=C1OC(=O)c2ccc(cc2C1=O)",
          "ratio_value": 10.2,
          "ratio_unit": "mmol"
        },
        {
          "name": "4,4'-methylenedianiline",
          "smiles": "Nc1ccc(Cc2ccc(N)cc2)cc1",
          "ratio_value": 10.0,
          "ratio_unit": "mmol"
        }
      ],
      "additives": [
        {
          "name": "Octakis(dimethylsiloxyhexafluoropropylglycidyl ether)silsesquioxane",
          "type": "filler",
          "amount_value": 10,
          "amount_unit": "wt%"
        }
      ],
      "is_homopolymer": false
    },
    "processing_history": "PAA synthesized from PMDA and MDA in DMAc. 10 wt% OFG added to PAA solution. Solution cast on glass slide, dried at 40 °C for 48 h. Imidized at 100, 150, 200, 250 °C for 1 h each, then 300 °C for 0.5 h. Dielectric constant measured by DuPont DEA 2970 at 100 kHz.",
    "hierarchical_structure": "Significant POSS aggregation. Density 1.09 g/cm3. Relative porosity increase 19.33%. Total free volume fraction 0.267.",
    "properties": {
      "eps": {
        "value": [
          2.56
        ],
        "unit": null
      }
    },
    "analysis_with_hierarchical_structure": {
      "descriptive_text": "The sample consists of a polyimide composite synthesized from 10.2 mmol of pyromellitic dianhydride and 10.0 mmol of 4,4'-methylenedianiline, incorporated with 10 wt% octakis(dimethylsiloxyhexafluoropropylglycidyl ether)silsesquioxane filler. The material was prepared by synthesizing polyamic acid in DMAc, followed by filler addition, solution casting on a glass slide, and drying at 40 °C for 48 hours. Subsequent thermal imidization was performed through a stepwise heating protocol ranging from 100 °C to 300 °C. Structural characterization reveals significant aggregation of the POSS filler, a density of 1.09 g/cm³, a relative porosity increase of 19.33%, and a total free volume fraction of 0.267, with dielectric properties measured at 100 kHz.",
      "reasoning_analysis": "Increasing Factors: The inherent polarity of the imide rings within the polyimide backbone contributes to dipole orientation polarization, which acts to increase the dielectric constant. Additionally, the significant aggregation of the POSS filler creates extensive polymer-filler interfaces that may induce interfacial polarization, potentially elevating the permittivity if charge accumulation occurs at these heterogeneous boundaries. Decreasing Factors: The incorporation of the fluorinated POSS filler introduces carbon-fluorine bonds, which possess low electronic polarizability, inherently lowering the dielectric constant. More critically, the hierarchical structure indicates a substantial relative porosity increase of 19.33% and a high total free volume fraction of 0.267; since air voids have a dielectric constant near unity, this nanoporosity drastically reduces the overall material permittivity. The stepwise thermal imidization process also ensures the removal of polar polyamic acid precursors, minimizing dipole contributions from incomplete conversion. Dominant Factor: The dominant factor influencing the dielectric constant for this specific sample is the substantial increase in free volume and porosity induced by the filler aggregation and processing. While the polyimide matrix provides a polar baseline, the introduction of 19.33% porosity and a free volume fraction of 0.267 effectively dilutes the polarizable material density with low-k air voids, qualitatively driving the dielectric constant significantly lower than that of the pristine polyimide matrix."
    },
    "analysis_without_hierarchical_structure": {
      "descriptive_text": "The sample consists of a polyimide matrix synthesized from pyromellitic dianhydride and 4,4'-methylenedianiline monomers. Initially, a poly(amic acid) precursor was prepared in dimethylacetamide, into which 10 wt% of octakis(dimethylsiloxyhexafluoropropylglycidyl ether)silsesquioxane filler was incorporated. The composite solution was cast onto a glass slide and dried at 40 °C for 48 hours, followed by a multi-step thermal imidization process involving heating at 100, 150, 200, and 250 °C for one hour each, and finally at 300 °C for 0.5 hours. The dielectric constant was subsequently characterized using a DuPont DEA 2970 instrument at a frequency of 100 kHz.",
      "reasoning_analysis": "Increasing Factors: The polyimide matrix derived from pyromellitic dianhydride and 4,4'-methylenedianiline contains polar imide carbonyl groups and dense aromatic rings, which contribute to electronic and orientation polarization, inherently driving the dielectric constant upward. Additionally, any potential interfacial polarization between the organic matrix and the inorganic-organic hybrid filler could contribute to an increase if phase separation occurs. Decreasing Factors: The incorporation of the octakis(dimethylsiloxyhexafluoropropylglycidyl ether)silsesquioxane filler introduces fluorine atoms, which possess low electronic polarizability, and bulky silsesquioxane cages that increase free volume, both of which significantly lower the dielectric constant. Furthermore, the rigorous thermal imidization process up to 300 °C ensures the conversion of highly polar poly(amic acid) precursors and the removal of residual polar solvent, minimizing dipolar contributions from moisture or unreacted groups. Dominant Factor: The inherent polarity of the PMDA-MDA polyimide backbone establishes the baseline dielectric response; however, the incorporation of the fluorinated silsesquioxane filler combined with the high-temperature imidization dominates the qualitative modification of the property by introducing low-polarizability volumes and removing polar precursors, driving the final eps lower than that of the neat matrix."
    }
  },
  {
    "doi": "10.1016/j.colsurfa.2021.127763",
    "title": "Conductive V2C MXene and paralelectric SrTiO3 containing polymer composites with high dielectric constant",
    "year": 2022,
    "chemical_composition": {
      "repeat_unit_psmiles": null,
      "monomers": [
        {
          "name": "Vinylidene fluoride",
          "smiles": "C=C(F)F",
          "ratio_value": 80,
          "ratio_unit": "mol%"
        },
        {
