Repository: hhtrick/HHT-code

# HHT training framework

This directory contains model training, embedding precomputation, inference, article-level baselines and the curated datasets. All commands below assume that the working directory is `train_code/`.

## 3. Datasets and fixed partitions

Each main dataset is a JSON array at `dataset/{property}/{property}.json`. Entries contain source metadata, `chemical_composition`, `processing_history`, `hierarchical_structure`, `properties`, and two generated-analysis objects. Targets are stored as `properties[property]["value"]`; source metadata and target values are not predictive input fields.

| Property | Train | Validation | Test | Total |
|---|---:|---:|---:|---:|

File: train_code/dataset/eps/eps.json (part 37 of 190)
[
          "name": "Chlorotrifluoroethylene",
          "smiles": "FC(F)=C(Cl)F",
          "ratio_value": 20,
          "ratio_unit": "mol%"
        }
      ],
      "additives": [
        {
          "name": "V2C-STO hybrid filler",
          "type": "filler",
          "amount_value": 9,
          "amount_unit": "wt%"
        }
      ],
      "is_homopolymer": false
    },
    "processing_history": "Solution casting from DMF, dried at 70 °C for 4 h and 90 °C for 6 h. Au electrodes sputtered. Dielectric constant measured by LCR metre (Agilent E4980A) at 1 V, 100 Hz, room temperature.",
    "hierarchical_structure": "V2C-STO hybrid filler uniformly dispersed. Single oxygen atom-bridged V2C/STO interphase.",
    "properties": {
      "eps": {
        "value": [
          87
        ],
        "unit": null
      }
    },
    "analysis_with_hierarchical_structure": {
      "descriptive_text": "The sample consists of a copolymer matrix composed of 80 mol% vinylidene fluoride and 20 mol% chlorotrifluoroethylene, incorporated with 9 wt% V2C-STO hybrid filler. The composite film was fabricated via solution casting from dimethylformamide, followed by a stepwise drying process at 70 °C for 4 hours and 90 °C for 6 hours to remove solvent. Gold electrodes were sputtered onto the surface for electrical characterization, where the dielectric constant was measured using an LCR metre at 1 V and 100 Hz under room temperature conditions. Structural analysis indicates that the V2C-STO hybrid filler is uniformly dispersed within the polymer matrix, featuring a distinct single oxygen atom-bridged interphase between the V2C and STO components.",
      "reasoning_analysis": "Increasing Factors: The incorporation of 9 wt% V2C-STO hybrid filler, specifically the Strontium Titanate (STO) component which possesses a significantly higher intrinsic dielectric constant than the polymer matrix, acts as a primary driver for increasing the overall eps. Additionally, the strong dipole moments associated with the carbon-fluorine bonds in the vinylidene fluoride and chlorotrifluoroethylene units contribute to orientational polarization. The measurement condition at 100 Hz is sufficiently low to allow Maxwell-Wagner-Sillars interfacial polarization to develop at the filler-matrix boundaries, further elevating the observed dielectric constant. Decreasing Factors: The copolymerization with chlorotrifluoroethylene may disrupt the formation of the highly polar beta-phase crystallites typically found in pure poly(vinylidene fluoride), potentially reducing the intrinsic dielectric response of the matrix relative to homopolymer PVDF. Furthermore, the insulating nature of the fluoropolymer matrix surrounding the filler phases limits the percolation of charge, preventing the eps from reaching the theoretical maximum of the filler material itself. Dominant Factor: The presence of the high-k ceramic STO filler within the hybrid structure qualitatively dominates the dielectric behavior. While the polymer matrix provides flexibility and breakdown strength, the substantial contrast in permittivity between the STO filler and the fluoropolymer, combined with the engineered oxygen-bridged interphase that facilitates effective stress transfer and polarization coupling at low frequencies, ensures that the composite exhibits a significantly enhanced eps compared to the neat polymer."
    },
    "analysis_without_hierarchical_structure": {
      "descriptive_text": "The sample comprises a copolymer synthesized from Vinylidene fluoride (80 mol%) and Chlorotrifluoroethylene (20 mol%), compounded with 9 wt% V2C-STO hybrid filler. The composite film was fabricated via solution casting using dimethylformamide (DMF) as the solvent, followed by a sequential drying protocol at 70 °C for 4 hours and 90 °C for 6 hours to ensure solvent removal. Gold electrodes were sputtered onto the specimen surfaces, and the dielectric constant was evaluated using an Agilent E4980A LCR metre at an applied voltage of 1 V and frequency of 100 Hz under room temperature conditions.",
      "reasoning_analysis": "Increasing Factors: The chemical composition features highly polar Vinylidene fluoride units that contribute strong dipolar polarization, while the Chlorotrifluoroethylene comonomer disrupts crystalline order to facilitate relaxor ferroelectric behavior with enhanced permittivity potential. The inclusion of 9 wt% V2C-STO hybrid filler introduces high-permittivity Strontium Titanate ceramic domains and conductive V2C MXene interfaces, generating significant Maxwell-Wagner-Sillars interfacial polarization. Additionally, the low measurement frequency of 100 Hz permits full alignment of interfacial and dipolar charges, maximizing the dielectric response. Decreasing Factors: The continuous fluoropolymer matrix possesses a lower intrinsic permittivity compared to the ceramic filler, acting as a capacitive barrier that limits the effective medium permittivity according to series mixing rules. Furthermore, the thermal drying history eliminates residual DMF solvent, which has a high dielectric constant; while beneficial for stability, this removal prevents any artificial elevation of the eps value attributable to trapped solvent molecules. Dominant Factor: The integration of the high-k V2C-STO hybrid filler within the polar copolymer matrix qualitatively dominates the dielectric behavior. The synergistic effect of intrinsic filler permittivity and extensive interfacial polarization at the filler-matrix boundaries outweighs the limiting capacitance of the polymer matrix, driving the overall eps significantly higher than that of the unfilled copolymer."
    }
  },
  {
    "doi": "10.1016/j.polymer.2022.125361",
    "title": "Cross-linked porous polyarylene ether nitrile films with ultralow dielectric constant and superior mechanical properties",
    "year": 2022,
    "chemical_composition": {
      "repeat_unit_psmiles": null,
      "monomers": [
        {
          "name": "2,6-Dichlorobenzonitrile",
          "smiles": "N#Cc1c(Cl)cccc1Cl",
          "ratio_value": 0.125,
          "ratio_unit": "mol"
        },
        {
          "name": "4,4'-(Hexafluoroisopropylidene) diphenol",
          "smiles": "OC1=CC=C(C(C2=CC=C(O)C=C2)(C(F)(F)F)C(F)(F)F)C=C1",
          "ratio_value": 0.11875,
          "ratio_unit": "mol"
        },
        {
          "name": "Phenolphthaloline",
          "smiles": null,
          "ratio_value": 0.00625,
          "ratio_unit": "mol"
        }
      ],
      "additives": [],
      "is_homopolymer": false
    },
    "processing_history": "Synthesized via nucleophilic substitution of DCBN, Bisphenol AF, and PPL with K2CO3 in NMP/Toluene at 140-190 °C. Pure PEN film prepared by solution casting from NMP without BAFE or EMIBF4, solvent evaporated. Dielectric constant measured by broad frequency dielectric spectrometer Concept 50 at room temperature at 1 kHz.",
    "hierarchical_structure": "Smooth and flat cross section, amorphous structure.",
    "properties": {
      "eps": {
        "value": [
          3.4
        ],
        "unit": null
      }
    },
    "analysis_with_hierarchical_structure": {
      "descriptive_text": "The sample is an amorphous copolymer film synthesized via nucleophilic substitution polymerization of 2,6-Dichlorobenzonitrile, 4,4'-(Hexafluoroisopropylidene) diphenol, and Phenolphthaloline using potassium carbonate in an NMP/Toluene solvent system at temperatures ranging from 140 to 190 °C. The resulting material was processed into a pure film through solution casting from N-methyl-2-pyrrolidone followed by solvent evaporation, yielding a morphology characterized by a smooth and flat cross-section. The dielectric constant was subsequently evaluated using a broad frequency dielectric spectrometer at room temperature and a frequency of 1 kHz, reflecting the intrinsic properties of the polymer matrix without the inclusion of ionic liquid additives.",
      "reasoning_analysis": "Increasing Factors: The incorporation of 2,6-Dichlorobenzonitrile introduces highly polar nitrile (-CN) groups and chlorine atoms into the polymer backbone, which possess strong permanent dipole moments capable of orientation polarization, thereby driving the dielectric constant upward. Additionally, the amorphous hierarchical structure allows for greater segmental mobility compared to crystalline regions, facilitating dipole alignment under the applied electric field at room temperature. Decreasing Factors: The presence of 4,4'-(Hexafluoroisopropylidene) diphenol introduces hexafluoroisopropylidene groups, which exhibit low electronic polarizability and increase the fractional free volume due to the bulky trifluoromethyl groups, effectively lowering the dielectric constant. Furthermore, the bulky Phenolphthaloline units contribute to increased free volume, reducing the density of polarizable units per unit volume, and the explicit absence of high-permittivity ionic liquid additives prevents extrinsic enhancement of the eps. Dominant Factor: While the strong dipole moment of the nitrile groups establishes a high baseline for polarization potential, the low polarizability of the fluorinated segments and the significant increase in fractional free volume induced by the fluorine and cardo-like structures are the dominant factors that qualitatively suppress the final dielectric constant relative to non-fluorinated poly(ether nitrile) analogs."
    },
    "analysis_without_hierarchical_structure": {
      "descriptive_text": "The sample is a copolymer synthesized via nucleophilic substitution polymerization of 2,6-dichlorobenzonitrile, 4,4'-(hexafluoroisopropylidene) diphenol, and phenolphthaloline using potassium carbonate in an NMP/toluene solvent system at temperatures ranging from 140 to 190 °C. A pure polymer film was subsequently prepared by solution casting from N-methyl-2-pyrrolidone followed by solvent evaporation, explicitly excluding ionic liquid additives such as BAFE or EMIBF4. The dielectric constant was characterized using a broad frequency dielectric spectrometer at room temperature and a frequency of 1 kHz.",
      "reasoning_analysis": "Increasing Factors: The chemical composition includes 2,6-dichlorobenzonitrile, which introduces highly polar nitrile (-CN) groups along the polymer backbone; these groups possess large permanent dipole moments that significantly enhance orientation polarization under an electric field. Additionally, the ether linkages formed during polycondensation contribute to backbone polarity, and any residual NMP solvent from the solution casting process could act as a polar impurity, further increasing the dielectric constant. Decreasing Factors: The incorporation of 4,4'-(hexafluoroisopropylidene) diphenol introduces hexafluoroisopropylidene groups containing carbon-fluorine bonds, which exhibit extremely low electronic polarizability. Furthermore, the bulky structure of both the fluorinated moiety and the phenolphthaloline unit increases the fractional free volume of the polymer matrix, reducing the density of polarizable units per unit volume. The explicit exclusion of high-dielectric additives like BAFE or EMIBF4 also prevents artificial enhancement of the permittivity. Dominant Factor: The low polarizability of the carbon-fluorine bonds and the increased fractional free volume resulting from the bulky hexafluoroisopropylidene and phenolphthaloline units qualitatively dominate the dielectric response by suppressing the dipole orientation polarization that would otherwise be maximized by the highly polar nitrile groups, leading to a suppressed dielectric constant relative to non-fluorinated analogs."
    }
  },
  {
    "doi": "10.1002/app.54686",
    "title": "Synthesis and characterization of low dielectric constant polybenzoxazines with different fluorine contents",
    "year": 2023,
    "chemical_composition": {
      "repeat_unit_psmiles": null,
      "monomers": [
        {
          "name": "BAF-ftfa",
          "smiles": null,
          "ratio_value": 1,
          "ratio_unit": "mass ratio parts"
        }
      ],
      "additives": [],
      "is_homopolymer": true
    },
    "processing_history": "Monomer synthesized in toluene at 120 °C for 16 h. Polymer cured at 130 °C (1 h), 150-220 °C (1 h each), 230 °C (2 h), 240 °C (3 h). Dielectric constant measured by Concept 40 broadband dielectric impedance spectrometer at 1 MHz, room temperature.",
    "hierarchical_structure": "Smooth surface without cracks; higher free volume due to trifluoromethyl groups.",
    "properties": {
      "eps": {
        "value": [
          2.53
        ],
        "unit": null
      }
    },
    "analysis_with_hierarchical_structure": {
      "descriptive_text": "The sample consists of a homopolymer derived from the BAF-ftfa monomer. It was synthesized in toluene at 120 °C for 16 hours and subsequently subjected to a multi-step thermal curing regimen involving heating at 130 °C for 1 hour, 150–220 °C for 1 hour each, 230 °C for 2 hours, and 240 °C for 3 hours. The material exhibits a smooth surface without cracks and possesses higher free volume attributed to the presence of trifluoromethyl groups. Dielectric characterization was performed using a Concept 40 broadband dielectric impedance spectrometer at 1 MHz under room temperature conditions.",
      "reasoning_analysis": "Increasing Factors: The aromatic components inherent to the BAF backbone contribute to electronic polarizability, which tends to increase the eps relative to purely aliphatic systems. Additionally, the rigorous thermal curing history promotes crosslinking and solvent removal, maximizing material density and minimizing voids that could otherwise arise from incomplete processing, thereby supporting a higher dielectric response. Decreasing Factors: The incorporation of trifluoromethyl groups introduces fluorine atoms, which exhibit low electronic polarizability and high electronegativity, significantly reducing the material's ability to polarize under an electric field. Furthermore, the hierarchical structure indicates higher free volume resulting from these bulky fluorinated groups, which reduces the number of polarizable units per unit volume and inherently lowers the eps. Dominant Factor: The intrinsic low polarizability of the carbon-fluorine bonds combined with the increased free volume induced by the bulky trifluoromethyl side groups qualitatively dominates the dielectric behavior. These structural features are specifically engineered to minimize polarization, overriding the potential increases from aromatic backbone polarizability or densification during curing to drive the eps downward."
    },
    "analysis_without_hierarchical_structure": {
      "descriptive_text": "The sample consists of a homopolymer derived from the BAF-ftfa monomer. The material was synthesized in toluene at 120 °C for 16 hours, followed by a multi-step thermal curing process involving heating at 130 °C for 1 hour, sequentially from 150 °C to 220 °C for 1 hour each step, at 230 °C for 2 hours, and finally at 240 °C for 3 hours. The dielectric constant was subsequently characterized using a Concept 40 broadband dielectric impedance spectrometer operating at 1 MHz under room temperature conditions.",
      "reasoning_analysis": "Increasing Factors: The extensive multi-step thermal curing schedule up to 240 °C promotes significant crosslinking and chain packing, which increases the bulk density of the polymer matrix. This densification increases the number density of polarizable units per unit volume, which theoretically contributes to a higher dielectric constant. Additionally, any residual alignment of dipoles during the cooling phase after curing could marginally enhance orientational polarization at the measurement frequency. Decreasing Factors: The chemical composition based on the BAF-ftfa monomer likely incorporates fluorinated or aromatic structures known for low electronic polarizability, which intrinsically lowers the dielectric constant. Furthermore, the prolonged high-temperature curing effectively volatilizes and removes the toluene solvent and any polar condensation byproducts, eliminating high-permittivity inclusions. The resulting rigid, crosslinked network also restricts segmental chain motion, suppressing dipolar relaxation contributions at 1 MHz. Dominant Factor: The intrinsic low polarizability of the specialized monomer composition combined with the efficient removal of polar impurities during the rigorous thermal curing process qualitatively dominates the dielectric behavior. These factors drive the dielectric constant downward, outweighing the densification effect that would otherwise increase the value."
    }
  },
  {
    "doi": "10.1002/pola.21650",
    "title": "Synthesis and Properties of Low-Dielectric-Constant Polyimides with Introduced Reactive Fluorine Polyhedral Oligomeric Silsesquioxanes",
    "year": 2006,
    "chemical_composition": {
      "repeat_unit_psmiles": null,
      "monomers": [
        {
          "name": "Pyromellitic dianhydride",
          "smiles": "O=C1OC(=O)c2ccc(cc2C1=O)",
          "ratio_value": 10.2,
          "ratio_unit": "mmol"
        },
        {
          "name": "4,4'-methylenedianiline",
          "smiles": "Nc1ccc(Cc2ccc(N)cc2)cc1",
          "ratio_value": 10.0,
          "ratio_unit": "mmol"
        }
      ],
      "additives": [
        {
          "name": "Octakis(dimethylsiloxyhexafluoropropylglycidyl ether)silsesquioxane",
          "type": "filler",
          "amount_value": 15,
          "amount_unit": "wt%"
        }
      ],
      "is_homopolymer": false
    },
    "processing_history": "PAA synthesized from PMDA and MDA in DMAc. 15 wt% OFG added to PAA solution. Solution cast on glass slide, dried at 40 °C for 48 h. Imidized at 100, 150, 200, 250 °C for 1 h each, then 300 °C for 0.5 h. Dielectric constant measured by DuPont DEA 2970 at 100 kHz.",
    "hierarchical_structure": "Interconnected POSS aggregation domains (30-40 nm). Density 1.02 g/cm3. Relative porosity increase 24.37%. Total free volume fraction 0.319.",
    "properties": {
      "eps": {
        "value": [
          2.3
        ],
        "unit": null
      }
    },
    "analysis_with_hierarchical_structure": {
      "descriptive_text": "The sample comprises a polyimide matrix synthesized from pyromellitic dianhydride and 4,4'-methylenedianiline monomers, reinforced with 15 wt% octakis(dimethylsiloxyhexafluoropropylglycidyl ether)silsesquioxane filler. Preparation involved synthesizing poly(amic acid) in DMAc, mixing with the filler, solution casting on a glass slide, and drying at 40 °C for 48 hours, followed by a stepwise thermal imidization process ranging from 100 °C to 300 °C. The resulting hierarchical structure features interconnected POSS aggregation domains between 30 and 40 nm, a density of 1.02 g/cm³, a relative porosity increase of 24.37%, and a total free volume fraction of 0.319, with dielectric properties characterized at 100 kHz.",
      "reasoning_analysis": "Increasing Factors: The polyimide backbone formed from PMDA and MDA contains polar carbonyl and imide groups that contribute to electronic and atomic polarizability, inherently establishing a baseline dielectric constant higher than non-polar hydrocarbons. Additionally, the interconnected POSS aggregation domains may introduce interfacial polarization effects at the measurement frequency of 100 kHz if there are conductivity mismatches between the filler and the matrix. Decreasing Factors: The incorporation of 15 wt% fluorinated POSS filler introduces carbon-fluorine bonds with low electronic polarizability, directly reducing the material's overall ability to store electrical energy. Furthermore, the processing history involving high-temperature imidization removes polar residual solvents and water, while the hierarchical structure exhibits a significant relative porosity increase of 24.37% and a high free volume fraction of 0.319; since air within these voids has a dielectric constant near unity, this nanostructuring drastically lowers the effective dielectric constant. Dominant Factor: While the polar imide groups provide an intrinsic baseline, the substantial increase in free volume and porosity combined with the low polarizability of the fluorinated filler qualitatively dominates the system, driving the dielectric constant significantly lower than that of a dense, neat polyimide matrix."
    },
    "analysis_without_hierarchical_structure": {
      "descriptive_text": "This composite material comprises a polyimide matrix synthesized from pyromellitic dianhydride and 4,4'-methylenedianiline in dimethylacetamide, incorporating 15 wt% octakis(dimethylsiloxyhexafluoropropylglycidyl ether)silsesquioxane as a filler. The poly(amic acid) solution containing the filler was cast onto a glass slide and dried at 40 °C for 48 hours, followed by a multi-step thermal imidization process involving heating at 100, 150, 200, and 250 °C for one hour each, and finally at 300 °C for 0.5 hours. The dielectric constant was subsequently characterized using a DuPont DEA 2970 instrument at a frequency of 100 kHz.",
      "reasoning_analysis": "Increasing Factors: The aromatic polyimide backbone formed from pyromellitic dianhydride and 4,4'-methylenedianiline exhibits significant electronic and orientational polarizability due to conjugated rings and polar imide linkages, intrinsically supporting a higher dielectric constant (eps). Additionally, the slight stoichiometric excess of pyromellitic dianhydride (10.2 mmol versus 10.0 mmol) may result in polar anhydride end groups, and any incomplete removal of the high-dipole dimethylacetamide solvent during drying would further elevate the eps. Decreasing Factors: The incorporation of 15 wt% octakis(dimethylsiloxyhexafluoropropylglycidyl ether)silsesquioxane introduces fluorinated alkyl chains and siloxane bonds, both of which possess low electronic polarizability and low dielectric constants compared to the polyimide matrix, effectively lowering the composite eps. Furthermore, the rigorous multi-step thermal imidization up to 300 °C ensures the elimination of residual polar solvent and volatile byproducts, minimizing extrinsic dipole contributions that would otherwise increase the eps. Dominant Factor: The inclusion of the fluorinated silsesquioxane filler is the dominant factor governing the dielectric behavior, as the low polarizability of the carbon-fluorine bonds and the silsesquioxane cage structure qualitatively override the inherent polarizability of the aromatic polyimide backbone and end-group effects, resulting in a net reduction of the eps relative to the neat polymer system."
    }
  },
  {
    "doi": null,
    "title": "Fully Functionalized High-Dielectric-Constant Nanophase Polymers with High Electromechanical Response**",
    "year": 2005,
    "chemical_composition": {
      "repeat_unit_psmiles": null,
      "monomers": [
        {
          "name": "Polyurethane segments",
          "smiles": null,
          "ratio_value": null,
          "ratio_unit": null
        },
        {
          "name": "Copper phthalocyanine oligomer",
          "smiles": null,
          "ratio_value": null,
          "ratio_unit": null
        },
        {
          "name": "Polyaniline oligomer",
          "smiles": null,
          "ratio_value": 14.4,
          "ratio_unit": "vol%"
        }
      ],
      "additives": [],
      "is_homopolymer": false
    },
    "processing_history": "Synthesized via graft post-reactions. Dielectric constant measured by HP 4284A precision LCR meter at 20 Hz, room temperature, using sputtered-gold electrodes.",
    "hierarchical_structure": "Nanophases with nearly spherical shapes, size below 30 nm, uniformly dispersed in polymer matrix.",
    "properties": {
      "eps": {
        "value": [
          900
        ],
        "unit": null
      }
    },
    "analysis_with_hierarchical_structure": {
      "descriptive_text": "The sample comprises a composite system formed from polyurethane segments, copper phthalocyanine oligomers, and polyaniline oligomers, with the polyaniline component present at 14.4 vol%. Synthesized via graft post-reactions, the material features a hierarchical structure of nanophases with nearly spherical shapes and sizes below 30 nm uniformly dispersed in the polymer matrix. Dielectric characterization was performed using an HP 4284A precision LCR meter at 20 Hz and room temperature with sputtered-gold electrodes.",
      "reasoning_analysis": "Increasing Factors: The incorporation of copper phthalocyanine and polyaniline oligomers introduces highly polarizable conductive and semiconductive domains that significantly enhance electronic and interfacial polarization. The hierarchical structure consisting of nanophases below 30 nm creates an extensive interfacial area within the matrix, promoting strong Maxwell-Wagner-Sillars interfacial polarization, which is further maximized by the low measurement frequency of 20 Hz allowing sufficient time for charge accumulation at interfaces. The graft post-reactions likely ensure robust interfacial contact, stabilizing these polarization mechanisms. Decreasing Factors: The polyurethane segments forming the continuous matrix possess an intrinsically lower dielectric constant compared to the conductive oligomeric additives, acting as a diluting medium for the overall permittivity. Additionally, the chemical grafting between phases may restrict the segmental mobility of the polyurethane chains near the interface, potentially limiting the contribution of dipolar orientation polarization from the matrix itself. Dominant Factor: The dominant influence on the eps is the Maxwell-Wagner-Sillars interfacial polarization arising from the uniformly dispersed conductive nanophases within the insulating matrix. The combination of the high volume fraction of polyaniline (14.4 vol%), the nanoscale morphology maximizing interfacial area, and the low-frequency measurement condition qualitatively drives the dielectric constant significantly higher than that of the neat polyurethane matrix."
    },
    "analysis_without_hierarchical_structure": {
      "descriptive_text": "The sample comprises a composite system based on polyurethane segments incorporated with copper phthalocyanine oligomer and polyaniline oligomer, where the polyaniline component constitutes 14.4 vol% of the mixture. This heterogeneous material was synthesized via graft post-reactions to integrate the oligomeric species. The dielectric constant was subsequently characterized using an HP 4284A precision LCR meter operating at a frequency of 20 Hz and room temperature, utilizing sputtered-gold electrodes to ensure effective electrical contact during measurement.",
      "reasoning_analysis": "Increasing Factors: The inclusion of polyaniline oligomer, a conductive polymer, at a significant volume fraction of 14.4 vol% alongside copper phthalocyanine oligomer introduces substantial interfacial polarization mechanisms (Maxwell-Wagner-Sillars effect) within the insulating polyurethane matrix. Additionally, the polar urethane linkages in the matrix contribute via dipole orientation, and the low measurement frequency of 20 Hz allows sufficient time for these slow polarization processes to fully develop, thereby driving the dielectric constant higher. Decreasing Factors: The polyurethane matrix itself acts as an organic insulator with a lower intrinsic permittivity compared to the conductive oligomers, limiting the bulk response relative to a fully conductive medium. Furthermore, the synthesis via graft post-reactions may impose structural constraints on polymer chain segmental mobility at the interfaces, potentially restricting the extent of dipole relaxation compared to a physically blended system. Dominant Factor: The dominant influence on the dielectric constant is the interfacial polarization generated by the high volume fraction of conductive polyaniline oligomer dispersed within the insulating matrix, particularly amplified by the low-frequency measurement conditions which maximize the contribution of charge accumulation at the phase boundaries."
    }
  },
  {
    "doi": null,
    "title": "Dielectric Constant Characteristics of a New Composite Dielectric Material",
    "year": null,
    "chemical_composition": {
      "repeat_unit_psmiles": "[*]CO[*]",
      "monomers": [
        {
          "name": "Formaldehyde",
          "smiles": "C=O",
          "ratio_value": null,
          "ratio_unit": null
        }
      ],
      "additives": [
        {
          "name": "BaO-PbO-Nd2O3-TiO2 ceramic",
          "type": "filler",
          "amount_value": 40,
          "amount_unit": "vol%"
        }
      ],
      "is_homopolymer": true
    },
    "processing_history": "Composite prepared by blending ceramic grains (2-20 μm) and polyoxymethylene pellets, hot extrusion molded at 180 °C, and injection molded (200 °C melt, 80 °C mold, 1000 kgf/cm²). Dielectric constant measured showing stability from 1 kHz to 10 MHz and -20 °C to 140 °C.",
    "hierarchical_structure": "Ceramic grains randomly dispersed throughout the polyoxymethylene resin layer. Grain size 2-20 μm.",
    "properties": {
      "eps": {
        "value": [
          12.1
        ],
        "unit": null
      }
    },
    "analysis_with_hierarchical_structure": {
      "descriptive_text": "The sample comprises a polyoxymethylene (POM) homopolymer matrix composite filled with 40 vol% BaO-PbO-Nd2O3-TiO2 ceramic grains. Fabrication involved blending the ceramic particles, ranging from 2 to 20 μm, with POM pellets followed by hot extrusion molding at 180 °C and injection molding with a 200 °C melt temperature and 80 °C mold temperature under 1000 kgf/cm² pressure. Hierarchical characterization indicates the ceramic grains are randomly dispersed throughout the polymer resin layer, and the resulting dielectric constant demonstrated stability across a frequency range of 1 kHz to 10 MHz and a temperature range of -20 °C to 140 °C.",
      "reasoning_analysis": "Increasing Factors: The incorporation of BaO-PbO-Nd2O3-TiO2 ceramic filler, which typically exhibits high intrinsic permittivity due to ionic and electronic polarization mechanisms, significantly elevates the composite eps. The high loading of 40 vol% ensures a substantial contribution from the filler phase according to effective medium theories. Additionally, the high-pressure injection molding process minimizes void formation, maximizing the effective density and dielectric response, while interfacial polarization at the polymer-ceramic boundaries may further enhance eps at lower frequencies. Decreasing Factors: The polyoxymethylene matrix possesses a lower intrinsic dielectric constant compared to the ceramic phase, acting as a diluent that limits the composite eps from reaching the theoretical maximum of the pure filler. The random dispersion of discrete ceramic grains rather than a connected percolated network restricts long-range dipolar coupling, and potential thermal contraction mismatches during cooling from the melt could introduce micro-voids at the interface, slightly depressing the effective eps. Dominant Factor: The high volume fraction and intrinsic high permittivity of the ceramic filler qualitatively dominate the final eps behavior. Despite the lower permittivity of the POM resin, the 40 vol% loading of the high-k ceramic phase dictates the magnitude of the dielectric constant, overriding the matrix contribution."
    },
    "analysis_without_hierarchical_structure": {
      "descriptive_text": "The sample comprises a polyoxymethylene homopolymer matrix composite filled with 40 vol% BaO-PbO-Nd2O3-TiO2 ceramic particles. Preparation involved blending ceramic grains with sizes between 2 and 20 μm with polyoxymethylene pellets, followed by hot extrusion molding at 180 °C. The resulting mixture was subsequently injection molded at a melt temperature of 200 °C and a mold temperature of 80 °C under an injection pressure of 1000 kgf/cm². Dielectric characterization was performed to assess stability from 1 kHz to 10 MHz and -20 °C to 140 °C.",
      "reasoning_analysis": "Increasing Factors: The incorporation of 40 vol% BaO-PbO-Nd2O3-TiO2 ceramic filler significantly drives the dielectric constant upward, as these complex metal oxide ceramics typically exhibit intrinsic permittivity values far exceeding those of the polyoxymethylene matrix. Additionally, the high injection pressure of 1000 kgf/cm² during processing minimizes void formation and ensures dense packing, preventing the inclusion of air pockets which possess a low dielectric constant and would otherwise reduce the effective permittivity. The interfacial polarization between the ceramic grains and the polymer matrix may also contribute to enhanced permittivity values. Decreasing Factors: The polyoxymethylene homopolymer matrix inherently possesses a lower dielectric constant compared to the ceramic phase, acting as a diluent that lowers the composite permittivity relative to the pure filler material. Furthermore, any potential poor wetting at the polymer-ceramic interface despite the high pressure could introduce micro-voids or interfacial gaps that locally decrease the dielectric response. Dominant Factor: The high volume fraction of the high-permittivity ceramic filler qualitatively dominates the final dielectric behavior. According to effective medium theories, a 40 vol% loading of a high-k ceramic phase within a lower-k polymer matrix overwhelmingly dictates the composite's overall capacitive storage capability, superseding the intrinsic dielectric properties of the POM matrix."
    }
  },
  {
    "doi": "10.1016/j.compscitech.2008.04.019",
    "title": "Large dielectric constant of the chemically functionalized carbon nanotube/polymer composites",
    "year": 2008,
    "chemical_composition": {
      "repeat_unit_psmiles": "[*]CC(F)(F)[*]",
      "monomers": [
        {
          "name": "Vinylidene fluoride",
          "smiles": "C=C(F)F",
          "ratio_value": null,
          "ratio_unit": null
        }
      ],
      "additives": [
        {
          "name": "Ester functionalized MWCNT",
          "type": "filler",
          "amount_value": 6.5,
          "amount_unit": "vol%"
        }
      ],
      "is_homopolymer": true
    },
    "processing_history": "Carboxylic MWCNTs reacted with 1-bromohexadecane using cetyltrimethylammonium bromide at 80°C for 8h to introduce ester groups. Dispersed in ethanol. PVDF powder added and dispersed. Mixture dried at 70°C for 3h. Cold pressed at 20MPa. Heated at 200°C for 3h. Silver paste painted. Dielectric constant measured by LCR digital meter at 1 kHz, room temperature.",
    "hierarchical_structure": "MWCNTs dispersed in PVDF matrix homogeneously.",
    "properties": {
      "eps": {
        "value": [
          2400
        ],
        "unit": null
      }
    },
    "analysis_with_hierarchical_structure": {
      "descriptive_text": "The sample comprises a polyvinylidene fluoride (PVDF) homopolymer matrix incorporated with 6.5 vol% ester functionalized multi-walled carbon nanotubes (MWCNTs). The nanofillers were synthesized by reacting carboxylic MWCNTs with 1-bromohexadecane using cetyltrimethylammonium bromide at 80°C for 8 hours to introduce ester groups, followed by dispersion in ethanol. PVDF powder was added to the dispersion, dried at 70°C for 3 hours, cold pressed at 20 MPa, and subsequently heated at 200°C for 3 hours. Silver paste electrodes were applied, and the dielectric constant was characterized using an LCR digital meter at 1 kHz and room temperature, yielding a hierarchical structure with MWCNTs homogeneously dispersed within the PVDF matrix.",
      "reasoning_analysis": "Increasing Factors: The inclusion of 6.5 vol% conductive MWCNTs within the insulating PVDF matrix creates numerous interfaces that facilitate strong interfacial polarization (Maxwell-Wagner-Sillars effect), which drastically elevates the dielectric constant as the system approaches the percolation threshold. Additionally, the inherent dipole moment of the C-F bonds in the PVDF backbone provides a higher baseline permittivity compared to non-polar polymer matrices. Decreasing Factors: The ester functionalization layer on the MWCNT surface acts as an insulating barrier, increasing the tunneling distance between nanotubes and potentially suppressing the formation of a highly conductive network that would otherwise maximize permittivity enhancement. Furthermore, the thermal processing history involving melting at 200°C without explicit poling or quenching may favor the crystallization of the non-polar alpha-phase of PVDF over the polar beta-phase, limiting the matrix's intrinsic contribution to the dielectric constant. Dominant Factor: The high loading of conductive MWCNTs driving interfacial polarization is the dominant factor. Despite the insulating effect of the functionalization and the potential prevalence of the alpha-crystalline phase, the accumulation of space charges at the homogeneous filler-matrix interfaces qualitatively results in a dielectric constant significantly exceeding that of the neat PVDF polymer."
    },
    "analysis_without_hierarchical_structure": {
      "descriptive_text": "The sample comprises a poly(vinylidene fluoride) (PVDF) homopolymer matrix composite containing 6.5 vol% ester functionalized multi-walled carbon nanotubes (MWCNTs). The filler was synthesized by reacting carboxylic MWCNTs with 1-bromohexadecane using cetyltrimethylammonium bromide at 80°C for 8 hours to introduce ester groups, followed by dispersion in ethanol. PVDF powder was added to the dispersion, and the mixture was dried at 70°C for 3 hours. The composite was subsequently cold pressed at 20 MPa, heated at 200°C for 3 hours, and coated with silver paste electrodes. The dielectric constant was characterized using an LCR digital meter at 1 kHz and room temperature.",
      "reasoning_analysis": "Increasing Factors: The inclusion of 6.5 vol% multi-walled carbon nanotubes (MWCNTs) introduces conductive elements within the insulating PVDF matrix, creating numerous interfaces that facilitate strong Maxwell-Wagner-Sillars interfacial polarization. This high filler loading, likely near the percolation threshold, acts as microcapacitors that significantly drive the dielectric constant upward. Additionally, the inherent dipole moment of the C-F bonds in the PVDF chains contributes to orientation polarization. Decreasing Factors: The ester functionalization creates an insulating organic shell around the MWCNTs, which increases the tunneling distance between conductive cores and limits the formation of a direct conductive network, thereby capping the maximum achievable permittivity compared to bare nanotubes. Furthermore, the prolonged thermal treatment at 200°C may favor the crystallization of the non-polar alpha-phase of PVDF over the electroactive beta-phase, reducing the intrinsic polymer matrix contribution to the overall permittivity. Dominant Factor: The interfacial polarization generated by the high volume fraction of conductive MWCNTs separated by thin insulating functionalization layers qualitatively dominates the dielectric behavior. This microcapacitor network effect overwhelms the intrinsic crystalline phase contributions of the PVDF matrix, resulting in a substantially enhanced dielectric constant relative to the neat polymer."
    }
  },
  {
    "doi": "10.1002/app.47405",
    "title": "Low-dielectric-constant aromatic homopolyimide and copolyimide derived from pyromellitic dianhydride, 4,40 -oxydianiline, 2,2-bis[4-(4-aminephenoxy)phenyl]propane, 1,4-bis(4-aminophenoxy) benzene, or 1,3-bis(4-aminophenoxy)benzene",
    "year": 2019,
    "chemical_composition": {
