Repository: hhtrick/HHT-code

# HHT training framework

This directory contains model training, embedding precomputation, inference, article-level baselines and the curated datasets. All commands below assume that the working directory is `train_code/`.

## 3. Datasets and fixed partitions

Each main dataset is a JSON array at `dataset/{property}/{property}.json`. Entries contain source metadata, `chemical_composition`, `processing_history`, `hierarchical_structure`, `properties`, and two generated-analysis objects. Targets are stored as `properties[property]["value"]`; source metadata and target values are not predictive input fields.

| Property | Train | Validation | Test | Total |
|---|---:|---:|---:|---:|

File: train_code/dataset/eps/eps.json (part 38 of 190)
[
      "repeat_unit_psmiles": "[*]C(=O)c1cc2C(=O)N(c3ccc(Oc4ccc(C(C)(C)c5ccc(Oc6ccc(*)cc6)cc5)cc4)cc3)C(=O)c2cc1",
      "monomers": [
        {
          "name": "Pyromellitic dianhydride",
          "smiles": "O=C1OC(=O)c2cc3C(=O)OC(=O)c3cc21",
          "ratio_value": null,
          "ratio_unit": null
        },
        {
          "name": "2,2-bis[4-(4-aminephenoxy)phenyl]propane",
          "smiles": "CC(C)(c1ccc(Oc2ccc(N)cc2)cc1)c3ccc(Oc4ccc(N)cc4)cc3",
          "ratio_value": null,
          "ratio_unit": null
        }
      ],
      "additives": [],
      "is_homopolymer": true
    },
    "processing_history": "Solution polycondensation in DMF under N2. PMDA added in 3 portions every 30 min, stirred 24 h in ice bath. Cast on glass, heated at 80 °C for 2 h, 100 °C for 1 h, 200 °C for 1 h, 300 °C for 1 h (1 °C/min). Film thickness 10-50 mm. Dielectric constant measured by Concept 50 Broadband Dielectric Spectroscopy at 1 MHz.",
    "hierarchical_structure": "Greater interchain distance due to methyl lateral groups.",
    "properties": {
      "eps": {
        "value": [
          2.34
        ],
        "unit": null
      }
    },
    "analysis_with_hierarchical_structure": {
      "descriptive_text": "The sample comprises a polyimide synthesized via solution polycondensation of pyromellitic dianhydride and 2,2-bis[4-(4-aminephenoxy)phenyl]propane in dimethylformamide under a nitrogen atmosphere. The reaction proceeded with portion-wise addition of the dianhydride in an ice bath over 24 hours, followed by casting on glass and a multi-step thermal curing cycle ramping to 300 °C to ensure complete imidization. The resulting material forms a film with a thickness between 10 and 50 mm, possessing a hierarchical structure defined by greater interchain distance due to methyl lateral groups, and was characterized by Concept 50 Broadband Dielectric Spectroscopy at 1 MHz.",
      "reasoning_analysis": "Increasing Factors: The presence of highly polar imide rings containing carbonyl groups and ether linkages within the polymer backbone contributes to electronic and atomic polarizability, which intrinsically drives the dielectric constant upward. Additionally, any residual dimethylformamide solvent remaining after processing would act as a highly polar impurity, further increasing the permittivity. Decreasing Factors: The incorporation of bulky isopropylidene groups containing methyl lateral substituents disrupts chain packing, leading to the observed greater interchain distance and increased fractional free volume. This reduction in material density decreases the number of polarizable groups per unit volume, thereby lowering the dielectric constant. Furthermore, the rigorous thermal curing history up to 300 °C promotes solvent evaporation and complete cyclization, removing polar precursors and volatile species that would otherwise elevate the permittivity. Dominant Factor: While the polar imide backbone establishes a baseline permittivity, the structural modification introducing methyl lateral groups to increase interchain distance is the dominant factor qualitatively reducing the dielectric constant relative to standard aromatic polyimides, as the free volume effect directly diminishes the density of dipoles available for polarization at the measured frequency."
    },
    "analysis_without_hierarchical_structure": {
      "descriptive_text": "The polymer sample is an aromatic polyimide synthesized via solution polycondensation using pyromellitic dianhydride and 2,2-bis[4-(4-aminephenoxy)phenyl]propane as monomers in dimethylformamide under a nitrogen atmosphere. The dianhydride was introduced in three portions over 30-minute intervals followed by stirring for 24 hours in an ice bath to form the polyamic acid precursor. The resulting solution was cast onto glass substrates and subjected to a multi-step thermal curing protocol involving heating at 80 °C for 2 hours, 100 °C for 1 hour, 200 °C for 1 hour, and finally 300 °C for 1 hour with a ramp rate of 1 °C/min to ensure complete imidization. The resulting films, with thicknesses ranging from 10 to 50 mm, were characterized using Concept 50 Broadband Dielectric Spectroscopy to determine the dielectric constant at 1 MHz.",
      "reasoning_analysis": "Increasing Factors: The chemical composition features highly polar imide rings containing carbonyl groups and ether linkages within the backbone, which contribute significant electronic and atomic polarizability, inherently driving the dielectric constant upward. Additionally, the rigid aromatic structure derived from the pyromellitic dianhydride promotes dense chain packing, potentially increasing the number density of polarizable units per volume. Decreasing Factors: The incorporation of bulky isopropylidene groups from the diamine monomer introduces substantial free volume into the polymer matrix, which reduces the overall density of polarizable groups and lowers the dielectric constant. Furthermore, the rigorous thermal curing history up to 300 °C ensures complete imidization and the effective removal of residual polar solvent (DMF) and moisture, eliminating high-dielectric impurities that would otherwise elevate the value. Dominant Factor: While the intrinsic polarity of the imide backbone establishes a baseline permittivity, the structural modification via bulky isopropylidene groups combined with the high-temperature thermal treatment dominates the final behavior; these factors work synergistically to increase free volume and minimize polar contaminants, qualitatively suppressing the dielectric constant relative to standard rigid polyimides."
    }
  },
  {
    "doi": null,
    "title": "Fully Functionalized High-Dielectric-Constant Nanophase Polymers with High Electromechanical Response**",
    "year": 2005,
    "chemical_composition": {
      "repeat_unit_psmiles": null,
      "monomers": [
        {
          "name": "Polyurethane segments",
          "smiles": null,
          "ratio_value": null,
          "ratio_unit": null
        },
        {
          "name": "Copper phthalocyanine oligomer",
          "smiles": null,
          "ratio_value": 23,
          "ratio_unit": "vol%"
        }
      ],
      "additives": [],
      "is_homopolymer": false
    },
    "processing_history": "Synthesized via graft post-reactions. Dielectric constant measured by HP 4284A precision LCR meter at 20 Hz, room temperature, using sputtered-gold electrodes.",
    "hierarchical_structure": "Nanophases with nearly spherical shapes, size below 30 nm, uniformly dispersed in polymer matrix.",
    "properties": {
      "eps": {
        "value": [
          60
        ],
        "unit": null
      }
    },
    "analysis_with_hierarchical_structure": {
      "descriptive_text": "The sample is a hybrid material composed of polyurethane segments and copper phthalocyanine oligomer, with the oligomer comprising 23 vol% of the total composition. Synthesized via graft post-reactions, the material exhibits a hierarchical structure consisting of nanophases with nearly spherical shapes and sizes below 30 nm that are uniformly dispersed within the polymer matrix. The dielectric constant was characterized using an HP 4284A precision LCR meter at 20 Hz and room temperature with sputtered-gold electrodes.",
      "reasoning_analysis": "Increasing Factors: The incorporation of 23 vol% copper phthalocyanine oligomer introduces highly polarizable pi-conjugated systems that intrinsically elevate permittivity. Furthermore, the hierarchical structure featuring uniformly dispersed nanophases below 30 nm creates a substantial interfacial area between the oligomer and the polyurethane segments. At the measurement frequency of 20 Hz, this morphology facilitates significant Maxwell-Wagner-Sillars interfacial polarization, where charge carriers accumulate at the phase boundaries, drastically increasing the dielectric constant. The polar urethane linkages in the matrix also contribute via dipolar orientation. Decreasing Factors: The rigid nature of the copper phthalocyanine nanophases may restrict the segmental mobility of the adjacent polyurethane chains through interfacial confinement effects, potentially reducing the dipolar contribution from the polymer matrix relative to its bulk state. Additionally, if the grafting density is insufficient, voids at the interface could reduce the effective dielectric volume, though uniform dispersion suggests this is minimized. Dominant Factor: The dominant factor governing the dielectric constant is the interfacial polarization arising from the high volume fraction of copper phthalocyanine oligomer dispersed as nanophases. The combination of the oligomer's high intrinsic polarizability and the massive interfacial area available for charge accumulation at low frequency qualitatively outweighs the restrictive effects on matrix chain mobility, leading to a significantly enhanced dielectric response compared to the pristine polyurethane."
    },
    "analysis_without_hierarchical_structure": {
      "descriptive_text": "The sample comprises a non-homopolymer system consisting of polyurethane segments incorporated with copper phthalocyanine oligomer at a concentration of 23 vol%. The material was synthesized via graft post-reactions to facilitate chemical integration between the phases. Dielectric characterization was performed at room temperature and 20 Hz using an HP 4284A precision LCR meter equipped with sputtered-gold electrodes.",
      "reasoning_analysis": "Increasing Factors: The inclusion of copper phthalocyanine oligomer at a high volume fraction of 23 vol% introduces highly polarizable species and potential conductive pathways that significantly enhance interfacial polarization. Additionally, the polar carbamate linkages within the polyurethane segments contribute to dipole orientation, while the low measurement frequency of 20 Hz allows sufficient time for interfacial charge accumulation, further elevating the eps. The use of sputtered-gold electrodes ensures optimal contact, minimizing air gaps that would otherwise lower the measured value. Decreasing Factors: The polyurethane matrix inherently possesses a lower dielectric permittivity compared to the metallic-organic oligomer, acting as a diluent that limits the maximum achievable eps relative to the pure filler phase. Furthermore, the graft post-reactions may create a rigid interphase that restricts the segmental mobility of polar groups within the polyurethane, potentially dampening their contribution to the overall polarization. Dominant Factor: The high loading of copper phthalocyanine oligomer combined with the low-frequency measurement conditions qualitatively dominates the behavior, as the Maxwell-Wagner-Sillars interfacial polarization effect at the heterogeneous boundaries typically overwhelms the intrinsic dipole contributions of the matrix, driving the eps to significantly higher values than the neat polymer."
    }
  },
  {
    "doi": "10.1016/j.compscitech.2008.04.019",
    "title": "Large dielectric constant of the chemically functionalized carbon nanotube/polymer composites",
    "year": 2008,
    "chemical_composition": {
      "repeat_unit_psmiles": "[*]CC(F)(F)[*]",
      "monomers": [
        {
          "name": "Vinylidene fluoride",
          "smiles": "C=C(F)F",
          "ratio_value": null,
          "ratio_unit": null
        }
      ],
      "additives": [
        {
          "name": "Pristine MWCNT",
          "type": "filler",
          "amount_value": 6,
          "amount_unit": "vol%"
        }
      ],
      "is_homopolymer": true
    },
    "processing_history": "Pristine MWCNTs ultrasonically dispersed in ethanol. PVDF powder added and dispersed. Mixture dried at 70°C for 3h. Cold pressed at 20MPa. Heated at 200°C for 3h. Silver paste painted. Dielectric constant measured by LCR digital meter at 1 kHz, room temperature.",
    "hierarchical_structure": "MWCNTs dispersed in PVDF matrix homogeneously.",
    "properties": {
      "eps": {
        "value": [
          1700
        ],
        "unit": null
      }
    },
    "analysis_with_hierarchical_structure": {
      "descriptive_text": "The sample comprises a poly(vinylidene fluoride) (PVDF) homopolymer matrix incorporating 6 vol% pristine multi-walled carbon nanotubes (MWCNTs) as conductive fillers. The composite was fabricated by ultrasonically dispersing the MWCNTs in ethanol, mixing with PVDF powder, and drying at 70°C for 3 hours, followed by cold pressing at 20 MPa and thermal treatment at 200°C for 3 hours. This processing yielded a structure where the MWCNTs are homogeneously dispersed within the polymer matrix, with silver paste electrodes applied for dielectric constant measurement using an LCR digital meter at 1 kHz and room temperature.",
      "reasoning_analysis": "Increasing Factors: The incorporation of conductive pristine MWCNTs into the insulating PVDF matrix creates numerous microcapacitor structures and induces strong interfacial polarization (Maxwell-Wagner-Sillars effect) due to the large contrast in conductivity and permittivity between the filler and the matrix, which significantly drives the eps upward. Additionally, the homogeneous dispersion of the nanotubes maximizes the interfacial area available for charge accumulation, and the cold pressing step reduces void content, preventing the lowering of permittivity associated with air pockets. The inherent dipole moment of the C-F bonds in the PVDF backbone also provides a baseline polar contribution. Decreasing Factors: The thermal history involving heating at 200°C, which is above the melting temperature of PVDF, followed by unspecified cooling may favor the formation of the thermodynamically stable non-polar alpha-crystalline phase over the polar beta-phase, thereby limiting the intrinsic dipolar contribution of the polymer matrix. Furthermore, if the 6 vol% loading exceeds the electrical percolation threshold, the onset of conductive behavior could compromise the dielectric integrity, effectively limiting the measurable real part of the permittivity. Dominant Factor: The presence of conductive MWCNTs at 6 vol% is the dominant factor, as the interfacial polarization mechanism near the percolation threshold typically overwhelms the intrinsic dielectric properties of the PVDF matrix, leading to a substantial qualitative enhancement in the eps compared to the neat polymer."
    },
    "analysis_without_hierarchical_structure": {
      "descriptive_text": "The sample comprises a polyvinylidene fluoride (PVDF) homopolymer matrix composite filled with 6 vol% pristine multi-walled carbon nanotubes (MWCNT). The fabrication process began with the ultrasonic dispersion of pristine MWCNTs in ethanol, followed by the addition and dispersion of PVDF powder. The resulting mixture was dried at 70°C for 3 hours, cold pressed at 20 MPa, and subsequently heated at 200°C for 3 hours. Silver paste was painted onto the specimen, and the dielectric constant was characterized using an LCR digital meter at 1 kHz and room temperature.",
      "reasoning_analysis": "Increasing Factors: The incorporation of 6 vol% pristine multi-walled carbon nanotubes (MWCNT) introduces conductive elements into the insulating PVDF matrix, fostering strong interfacial polarization (Maxwell-Wagner-Sillars effect) at the filler-matrix boundaries which significantly elevates the dielectric constant. Additionally, the thermal treatment at 200°C may facilitate the formation of the electroactive beta-phase in PVDF, which exhibits higher permittivity than the alpha-phase, while the intrinsic dipole moment of the C-F bonds provides a baseline polarizability. Decreasing Factors: The extended annealing at 200°C for 3 hours promotes increased crystallinity within the PVDF matrix, restricting dipole mobility in the crystalline regions and potentially limiting the orientational polarization contribution. Furthermore, any micro-voids generated during solvent evaporation or cold pressing could lower the effective permittivity due to the low dielectric constant of air. Dominant Factor: The inclusion of conductive MWCNTs at 6 vol% is the dominant factor influencing the dielectric behavior. The formation of microcapacitor networks and the intense interfacial polarization associated with conductive fillers near the percolation threshold qualitatively overwhelm the reducing effects of crystallinity, driving the dielectric constant significantly higher compared to the neat polymer."
    }
  },
  {
    "doi": "10.1002/app.47405",
    "title": "Low-dielectric-constant aromatic homopolyimide and copolyimide derived from pyromellitic dianhydride, 4,40 -oxydianiline, 2,2-bis[4-(4-aminephenoxy)phenyl]propane, 1,4-bis(4-aminophenoxy) benzene, or 1,3-bis(4-aminophenoxy)benzene",
    "year": 2019,
    "chemical_composition": {
      "repeat_unit_psmiles": "[*]C(=O)c1cc2C(=O)N(c3ccc(Oc4ccc(*)cc4)cc3)C(=O)c2cc1",
      "monomers": [
        {
          "name": "Pyromellitic dianhydride",
          "smiles": "O=C1OC(=O)c2cc3C(=O)OC(=O)c3cc21",
          "ratio_value": null,
          "ratio_unit": null
        },
        {
          "name": "4,4'-oxydianiline",
          "smiles": "Nc1ccc(Oc2ccc(N)cc2)cc1",
          "ratio_value": null,
          "ratio_unit": null
        }
      ],
      "additives": [],
      "is_homopolymer": true
    },
    "processing_history": "Solution polycondensation in DMF under N2. PMDA added in 3 portions every 30 min, stirred 24 h in ice bath. Cast on glass, heated at 80 °C for 2 h, 100 °C for 1 h, 200 °C for 1 h, 300 °C for 1 h (1 °C/min). Film thickness 10-50 mm. Dielectric constant measured by Concept 50 Broadband Dielectric Spectroscopy at 1 MHz.",
    "hierarchical_structure": "Compact molecular chain structure.",
    "properties": {
      "eps": {
        "value": [
          3.1
        ],
        "unit": null
      }
    },
    "analysis_with_hierarchical_structure": {
      "descriptive_text": "The sample is a polyimide synthesized via solution polycondensation of Pyromellitic dianhydride and 4,4'-oxydianiline in DMF under a nitrogen atmosphere. The reaction involved portion-wise addition of the dianhydride in an ice bath followed by 24 hours of stirring, after which the solution was cast on glass and subjected to a sequential thermal imidization cycle ramping from 80 °C to 300 °C to yield a film with a thickness between 10 and 50 mm. The material exhibits a compact molecular chain structure, and its dielectric constant was characterized using Concept 50 Broadband Dielectric Spectroscopy at a frequency of 1 MHz.",
      "reasoning_analysis": "Increasing Factors: The presence of polar carbonyl groups within the imide rings and ether linkages in the diamine component introduces permanent dipoles that contribute to orientational and atomic polarization. Additionally, the aromatic rings provide significant electronic polarizability, and the compact molecular chain structure increases the density of these polarizable units per unit volume, theoretically driving the eps higher. Decreasing Factors: The rigid aromatic backbone restricts segmental motion, limiting the ability of dipoles to orient with the electric field at 1 MHz. Furthermore, the high-temperature thermal treatment up to 300 °C ensures complete imidization and removal of the polar DMF solvent and reaction byproducts, eliminating extrinsic sources of high permittivity that would otherwise elevate the eps. Dominant Factor: The dominant factor is the rigid aromatic-imide backbone combined with the thorough thermal imidization history. While the chemical composition contains polar groups, the structural rigidity prevents significant dipolar relaxation at the measurement frequency, and the processing history removes polar impurities, collectively stabilizing the dielectric constant against higher values typically associated with flexible or solvent-rich polymer systems."
    },
    "analysis_without_hierarchical_structure": {
      "descriptive_text": "The sample is a polyimide synthesized via solution polycondensation of Pyromellitic dianhydride and 4,4'-oxydianiline in dimethylformamide under a nitrogen atmosphere. The dianhydride was introduced in three portions at 30-minute intervals followed by stirring for 24 hours in an ice bath to form the precursor. The resulting solution was cast onto glass substrates and subjected to a multi-step thermal imidization process, heating sequentially at 80 °C for 2 hours, 100 °C for 1 hour, 200 °C for 1 hour, and finally 300 °C for 1 hour with a ramp rate of 1 °C/min to yield films with thicknesses ranging from 10 to 50 mm. The dielectric constant was subsequently characterized using Concept 50 Broadband Dielectric Spectroscopy at a frequency of 1 MHz.",
      "reasoning_analysis": "Increasing Factors: The chemical composition features a high density of aromatic rings from both the Pyromellitic dianhydride and 4,4'-oxydianiline monomers, which possess high electronic polarizability, intrinsically driving the dielectric constant upward. Additionally, the formation of polar imide groups during processing introduces significant dipolar contributions, while the ether linkage in the diamine component provides segmental flexibility that may facilitate dipole orientation under the applied electric field. Decreasing Factors: The rigorous thermal processing history, specifically the high-temperature curing up to 300 °C, promotes complete imidization and the effective removal of the polar DMF solvent and any volatile byproducts, which prevents extrinsic inflation of the dielectric constant. Furthermore, the rigid aromatic backbone restricts large-scale chain mobility, limiting orientational polarization at the measurement frequency of 1 MHz, and the thermal treatment encourages dense packing that reduces free volume. Dominant Factor: The intrinsic electronic polarizability of the dense aromatic imide backbone establishes the fundamental baseline for the dielectric constant; however, the high-temperature thermal imidization schedule is the critical processing factor that ensures the measured eps reflects the true polymer structure by eliminating high-dielectric solvent residues and maximizing structural densification."
    }
  },
  {
    "doi": "10.1016/j.compscitech.2008.04.019",
    "title": "Large dielectric constant of the chemically functionalized carbon nanotube/polymer composites",
    "year": 2008,
    "chemical_composition": {
      "repeat_unit_psmiles": "[*]CC(F)(F)[*]",
      "monomers": [
        {
          "name": "Vinylidene fluoride",
          "smiles": "C=C(F)F",
          "ratio_value": null,
          "ratio_unit": null
        }
      ],
      "additives": [
        {
          "name": "Carboxylic functionalized MWCNT",
          "type": "filler",
          "amount_value": 8,
          "amount_unit": "vol%"
        }
      ],
      "is_homopolymer": true
    },
    "processing_history": "MWCNTs treated with H2SO4/HNO3 (3:1) for 6h, dried at 55°C to introduce carboxylic groups. Dispersed in ethanol. PVDF powder added and dispersed. Mixture dried at 70°C for 3h. Cold pressed at 20MPa. Heated at 200°C for 3h. Silver paste painted. Dielectric constant measured by LCR digital meter at 1 kHz, room temperature.",
    "hierarchical_structure": "MWCNTs dispersed in PVDF matrix homogeneously.",
    "properties": {
      "eps": {
        "value": [
          3600
        ],
        "unit": null
      }
    },
    "analysis_with_hierarchical_structure": {
      "descriptive_text": "The sample consists of a polyvinylidene fluoride (PVDF) homopolymer matrix reinforced with 8 vol% carboxylic functionalized multi-walled carbon nanotubes (MWCNTs). The MWCNTs were initially treated with a H2SO4/HNO3 mixture for 6 hours to introduce carboxylic groups, dried, and subsequently dispersed in ethanol before the addition of PVDF powder. The resulting mixture was dried at 70°C for 3 hours, cold pressed at 20 MPa, and heated at 200°C for 3 hours to form a composite with homogeneously dispersed MWCNTs within the polymer matrix. Silver paste electrodes were applied to the surface, and the dielectric constant was measured using an LCR digital meter at 1 kHz under room temperature conditions.",
      "reasoning_analysis": "Increasing Factors: The incorporation of 8 vol% carboxylic functionalized multi-walled carbon nanotubes (MWCNTs) introduces conductive pathways within the insulating PVDF matrix, leading to significant interfacial polarization via the Maxwell-Wagner-Sillars effect and the formation of microcapacitor structures near the percolation threshold. Additionally, the intrinsic strong dipole moments associated with the C-F bonds in the vinylidene fluoride repeat units contribute to the baseline dielectric response, while the homogeneous dispersion ensured by the functionalization maximizes the interfacial area available for charge accumulation. Decreasing Factors: The thermal processing history involving heating at 200°C for 3 hours may promote the crystallization of the thermodynamically stable alpha-phase of PVDF upon cooling, which possesses a lower dipole moment compared to the polar beta-phase, thereby limiting the intrinsic matrix contribution. Furthermore, the insulating carboxylic layer on the MWCNTs, while improving dispersion, introduces a tunneling barrier that might slightly mitigate the extreme permittivity rise compared to untreated conductive fillers close to percolation. Dominant Factor: The presence of the conductive MWCNT filler at a substantial volume fraction (8 vol%) is the dominant factor, as the interfacial polarization mechanisms and microcapacitor effects inherent to conductive polymer composites near the percolation threshold qualitatively overwhelm the intrinsic dielectric contributions of the semi-crystalline PVDF matrix."
    },
    "analysis_without_hierarchical_structure": {
      "descriptive_text": "The sample comprises a poly(vinylidene fluoride) (PVDF) homopolymer matrix composite containing 8 vol% carboxylic functionalized multi-walled carbon nanotubes (MWCNTs). The MWCNTs were initially subjected to acid treatment with H2SO4 and HNO3 for six hours followed by drying at 55°C to induce carboxylic functionality. These nanotubes were dispersed in ethanol prior to the addition of PVDF powder, and the mixture was subsequently dried at 70°C for three hours. The composite was formed by cold pressing at 20 MPa and heated at 200°C for three hours, followed by the application of silver paste electrodes for dielectric constant measurement using an LCR digital meter at 1 kHz and room temperature.",
      "reasoning_analysis": "Increasing Factors: The intrinsic polarity of the PVDF matrix arising from carbon-fluorine bonds provides a favorable baseline for dielectric storage. The incorporation of conductive MWCNTs at a high volume fraction of 8 vol% introduces extensive interfacial areas between the conductive filler and the insulating polymer, leading to strong Maxwell-Wagner-Sillars interfacial polarization which significantly drives the dielectric constant upward. Additionally, the carboxylic functionalization improves filler dispersion, preventing agglomeration and maximizing the effective interfacial surface area for charge accumulation. Decreasing Factors: The carboxylic groups grafted onto the MWCNT surface create an insulating barrier that increases the tunneling distance between adjacent nanotubes, which may limit the formation of a highly conductive network and mitigate the extreme dielectric enhancement often seen near the percolation threshold. Furthermore, the thermal treatment at 200°C exceeds the melting point of PVDF, and the subsequent cooling may promote crystallinity that restricts the mobility of polymer dipoles compared to a fully amorphous state. Dominant Factor: The high loading of conductive MWCNTs within the polar polymer matrix is the dominant factor governing the dielectric behavior. The microcapacitor effect generated by the conductive fillers separated by thin polymer layers typically induces a substantial increase in dielectric constant via interfacial polarization, qualitatively outweighing the intrinsic dipole contributions of the neat PVDF or the moderating effects of the surface functionalization."
    }
  },
  {
    "doi": "10.1016/j.compscitech.2008.04.019",
    "title": "Large dielectric constant of the chemically functionalized carbon nanotube/polymer composites",
    "year": 2008,
    "chemical_composition": {
      "repeat_unit_psmiles": "[*]CC(F)(F)[*]",
      "monomers": [
        {
          "name": "Vinylidene fluoride",
          "smiles": "C=C(F)F",
          "ratio_value": null,
          "ratio_unit": null
        }
      ],
      "additives": [
        {
          "name": "Pristine MWCNT",
          "type": "filler",
          "amount_value": 5,
          "amount_unit": "vol%"
        }
      ],
      "is_homopolymer": true
    },
    "processing_history": "Pristine MWCNTs ultrasonically dispersed in ethanol. PVDF powder added and dispersed. Mixture dried at 70°C for 3h. Cold pressed at 20MPa. Heated at 200°C for 3h. Silver paste painted. Dielectric constant measured by LCR digital meter at 1 kHz, room temperature.",
    "hierarchical_structure": "MWCNTs dispersed in PVDF matrix homogeneously.",
    "properties": {
      "eps": {
        "value": [
          900
        ],
        "unit": null
      }
    },
    "analysis_with_hierarchical_structure": {
      "descriptive_text": "The sample comprises a polyvinylidene fluoride (PVDF) homopolymer matrix composite containing 5 vol% pristine multi-walled carbon nanotubes (MWCNTs). Fabrication involved ultrasonic dispersion of MWCNTs in ethanol, followed by PVDF powder addition, drying at 70°C for 3 hours, cold pressing at 20 MPa, and thermal treatment at 200°C for 3 hours. Silver paste electrodes were applied for characterization via LCR meter at 1 kHz and room temperature, resulting in a hierarchical structure where MWCNTs are homogeneously dispersed within the PVDF matrix.",
      "reasoning_analysis": "Increasing Factors: The incorporation of 5 vol% pristine multi-walled carbon nanotubes (MWCNTs), which are conductive fillers with high aspect ratios, introduces extensive polymer-filler interfaces that facilitate strong Maxwell-Wagner-Sillars interfacial polarization. The homogeneous dispersion promotes the formation of microcapacitor networks where charge accumulates at the insulating PVDF gaps between nanotubes, significantly driving the dielectric constant upward. Additionally, the intrinsic dipole moment of the C-F bonds in the PVDF backbone and the reduction of air voids via cold pressing at 20 MPa contribute to a higher overall permittivity. Decreasing Factors: The thermal processing history involving heating at 200°C for 3 hours exceeds the melting temperature of PVDF, and the subsequent cooling may promote the formation of the non-polar alpha-crystalline phase or increase overall crystallinity. Higher crystallinity restricts the segmental motion of polymer chains, thereby limiting the orientation polarization of the dipoles within the matrix and reducing the matrix contribution to the dielectric constant. Dominant Factor: The presence of conductive MWCNTs near the percolation threshold qualitatively dominates the dielectric behavior. The massive enhancement in permittivity arising from interfacial polarization and microcapacitor effects overwhelmingly supersedes the variations caused by the crystalline phase or dipole mobility of the PVDF matrix itself."
    },
    "analysis_without_hierarchical_structure": {
      "descriptive_text": "The sample consists of a poly(vinylidene fluoride) (PVDF) homopolymer matrix composite filled with 5 vol% pristine multi-walled carbon nanotubes (MWCNTs). The composite was fabricated by ultrasonically dispersing the MWCNTs in ethanol, followed by the addition and dispersion of PVDF powder. The mixture was dried at 70°C for 3 hours, cold pressed at 20 MPa, and subsequently heated at 200°C for 3 hours. Silver paste was applied to the surfaces for electrode formation, and the dielectric constant was measured using an LCR digital meter at 1 kHz and room temperature.",
      "reasoning_analysis": "Increasing Factors: The intrinsic chemical composition of PVDF contains highly polar carbon-fluorine bonds that contribute to a baseline dielectric response. The addition of 5 vol% pristine MWCNTs serves as a major driver for increasing eps through the Maxwell-Wagner-Sillars interfacial polarization mechanism, where charge accumulation at the conductive filler-insulating matrix interfaces significantly enhances permittivity. Furthermore, the high aspect ratio of the nanotubes facilitates the formation of microcapacitor structures, and the thermal treatment at 200°C improves interfacial contact between the filler and the polymer matrix. Decreasing Factors: The thermal processing history involves heating above the melting point of PVDF without subsequent poling or mechanical stretching, which favors the recrystallization of the thermodynamically stable non-polar alpha-phase over the polar beta-phase, thereby limiting the intrinsic dipolar contribution of the matrix to the overall eps. Additionally, potential agglomeration of the pristine nanotubes at this loading level could reduce the effective interfacial area available for polarization. Dominant Factor: The incorporation of conductive MWCNTs at 5 vol% is the dominant factor governing the eps behavior. At this concentration, the system likely approaches the percolation threshold, where the magnitude of interfacial polarization qualitatively overwhelms the intrinsic dipolar contributions of the polymer matrix or the specific crystalline phase morphology."
    }
  },
  {
    "doi": "10.1002/adma.202404001",
    "title": "Intrinsic Elastomer with Remarkable Dielectric Constant via Elastification of Relaxor Ferroelectric Polymer",
    "year": 2024,
    "chemical_composition": {
      "repeat_unit_psmiles": null,
      "monomers": [
        {
          "name": "Vinylidene fluoride",
          "smiles": "C=C(F)F",
          "ratio_value": null,
          "ratio_unit": null
        },
        {
          "name": "Trifluoroethylene",
          "smiles": "FC(F)=CF",
          "ratio_value": null,
          "ratio_unit": null
        },
        {
          "name": "Chlorotrifluoroethylene",
          "smiles": "FC(F)=C(F)Cl",
          "ratio_value": null,
          "ratio_unit": null
        }
      ],
      "additives": [],
      "is_homopolymer": false
    },
    "processing_history": "Solution processed from DMF or cyclohexanone, dried. No cross-linker added. Annealed. Dielectric constant measured using capacitor structure (Au/polymer/Au/Si) by impedance spectroscopy at 100 Hz, 25 °C.",
    "hierarchical_structure": "Nonpolar phase (trans-gauche), granular morphology.",
    "properties": {
      "eps": {
        "value": [
          23.5
        ],
        "unit": null
      }
    },
    "analysis_with_hierarchical_structure": {
      "descriptive_text": "The sample comprises a terpolymer synthesized from vinylidene fluoride, trifluoroethylene, and chlorotrifluoroethylene monomers. Processing involved solution casting from DMF or cyclohexanone, followed by drying and annealing without cross-linkers, resulting in a granular morphology. The hierarchical structure is characterized by a nonpolar trans-gauche phase. Dielectric properties were measured via impedance spectroscopy at 100 Hz and 25 °C using a Au/polymer/Au/Si capacitor configuration.",
      "reasoning_analysis": "Increasing Factors: The incorporation of highly electronegative fluorine and chlorine atoms within the monomer units generates strong intrinsic bond dipoles that contribute to orientational polarization. Additionally, the granular morphology creates grain boundaries that can induce interfacial Maxwell-Wagner-Sillars polarization, particularly at the low measurement frequency of 100 Hz. The presence of chlorotrifluoroethylene termonomers introduces conformational defects that may enhance local dipole mobility similar to relaxor ferroelectric behavior. Decreasing Factors: The hierarchical structure is explicitly identified as a nonpolar trans-gauche phase, where the chain conformation leads to dipole cancellation within the crystalline lattice, significantly reducing the net orientational polarization compared to the polar all-trans phase. Furthermore, the solution processing history lacks an electrical poling step, resulting in random macroscopic dipole orientation that diminishes the net dielectric response. Dominant Factor: The crystalline phase conformation qualitatively dominates the dielectric behavior. While the chemical composition provides strong individual dipoles and the morphology offers interfacial enhancements, the nonpolar trans-gauche arrangement fundamentally restricts cooperative dipole alignment, limiting the dielectric constant relative to the potential maximum achievable in the polar beta-phase."
    },
    "analysis_without_hierarchical_structure": {
      "descriptive_text": "The sample comprises a terpolymer synthesized from vinylidene fluoride, trifluoroethylene, and chlorotrifluoroethylene monomers. Material preparation involved solution processing from dimethylformamide or cyclohexanone, followed by drying and thermal annealing without the introduction of cross-linking agents. Dielectric properties were evaluated using impedance spectroscopy at 100 Hz and 25 °C within a Au/polymer/Au/Si capacitor configuration.",
      "reasoning_analysis": "Increasing Factors: The inclusion of chlorotrifluoroethylene termonomers disrupts the long-range ferroelectric order typical of poly(vinylidene fluoride) homopolymers, fostering relaxor ferroelectric behavior that significantly enhances polarizability and dielectric constant. Additionally, the thermal annealing process promotes the formation of the polar beta-phase crystallites, and the low measurement frequency of 100 Hz permits full contribution from slow dipolar relaxations. Decreasing Factors: Solution processing carries the potential for residual solvent entrapment if drying was incomplete, which could increase free volume and reduce the effective dipole density. Furthermore, the lack of cross-linking agents means the polymer relies solely on physical entanglements and crystallinity for structural integrity, where insufficient crystallization could limit the maximum permittivity relative to a highly ordered lattice. Dominant Factor: The chemical architecture defined by the CTFE termonomer content is the dominant factor, as the induction of relaxor ferroelectricity fundamentally maximizes the dielectric response through the formation of polar nano-domains, outweighing the secondary effects of processing-induced crystallinity variations or potential solvent residues."
    }
  },
  {
    "doi": "10.1002/adma.202404001",
    "title": "Intrinsic Elastomer with Remarkable Dielectric Constant via Elastification of Relaxor Ferroelectric Polymer",
    "year": 2024,
    "chemical_composition": {
      "repeat_unit_psmiles": null,
      "monomers": [
        {
          "name": "Vinylidene fluoride",
          "smiles": "C=C(F)F",
          "ratio_value": null,
          "ratio_unit": null
        },
        {
          "name": "Trifluoroethylene",
          "smiles": "FC(F)=CF",
          "ratio_value": null,
          "ratio_unit": null
        },
        {
          "name": "Chlorotrifluoroethylene",
          "smiles": "FC(F)=C(F)Cl",
          "ratio_value": null,
          "ratio_unit": null
        }
      ],
      "additives": [
        {
          "name": "Polyethylene glycol diamine",
          "type": "crosslinker",
          "amount_value": 1.4,
          "amount_unit": "%"
        }
      ],
      "is_homopolymer": false
    },
