Repository: hhtrick/HHT-code

# HHT training framework

This directory contains model training, embedding precomputation, inference, article-level baselines and the curated datasets. All commands below assume that the working directory is `train_code/`.

## 3. Datasets and fixed partitions

Each main dataset is a JSON array at `dataset/{property}/{property}.json`. Entries contain source metadata, `chemical_composition`, `processing_history`, `hierarchical_structure`, `properties`, and two generated-analysis objects. Targets are stored as `properties[property]["value"]`; source metadata and target values are not predictive input fields.

| Property | Train | Validation | Test | Total |
|---|---:|---:|---:|---:|

File: train_code/dataset/eps/eps.json (part 39 of 190)
[
    "processing_history": "Mixed with PEG diamine in DMF. Spin-coated on Au/Si wafer at 2500 rpm. Dried at 50 °C under vacuum. Cross-linked at 240 °C for 1 h under vacuum. Dielectric constant measured using capacitor structure (Au/polymer/Au/Si) by impedance spectroscopy at 100 Hz, 25 °C.",
    "hierarchical_structure": "Beta phase (TTTT), fibrous crystal structure, cross-linked network.",
    "properties": {
      "eps": {
        "value": [
          54.2
        ],
        "unit": null
      }
    },
    "analysis_with_hierarchical_structure": {
      "descriptive_text": "The sample consists of a terpolymer composed of vinylidene fluoride, trifluoroethylene, and chlorotrifluoroethylene monomers, incorporating 1.4% polyethylene glycol diamine as a crosslinking agent. Films were prepared by dissolving the components in DMF and spin-coating onto Au/Si wafers at 2500 rpm, followed by drying at 50 °C under vacuum and thermal cross-linking at 240 °C for 1 hour. The resulting material exhibits a hierarchical structure characterized by a cross-linked network with a fibrous crystal morphology predominantly in the polar Beta phase (TTTT conformation), and its dielectric properties were evaluated using impedance spectroscopy at 100 Hz and 25 °C within a capacitor configuration.",
      "reasoning_analysis": "Increasing Factors: The backbone comprises highly polar carbon-fluorine bonds from the vinylidene fluoride, trifluoroethylene, and chlorotrifluoroethylene units, creating strong intrinsic dipoles. The hierarchical structure confirms the formation of the polar Beta phase (TTTT conformation) and fibrous crystals, which facilitate coherent dipole alignment and enhance polarization, while the CTFE content promotes relaxor ferroelectric behavior known for high dielectric response. Decreasing Factors: The addition of 1.4% polyethylene glycol diamine establishes a cross-linked network that restricts segmental mobility of the polymer chains, hindering the reorientation of dipoles in the amorphous regions under an electric field. Additionally, the high crystallinity associated with the fibrous structure reduces the volume fraction of the mobile amorphous phase where significant dipolar relaxation typically occurs. Dominant Factor: The intrinsic high polarity of the fluorinated terpolymer backbone stabilized in the ferroelectric Beta phase is the dominant factor. While cross-linking imposes kinetic constraints on chain mobility, the thermodynamic stabilization of the polar crystalline phase and the relaxor nature induced by the CTFE monomer qualitatively drive the dielectric constant to higher values relative to non-polar or less structured analogs."
    },
    "analysis_without_hierarchical_structure": {
      "descriptive_text": "The sample comprises a terpolymer derived from vinylidene fluoride, trifluoroethylene, and chlorotrifluoroethylene monomers, incorporated with 1.4% polyethylene glycol diamine serving as a crosslinker. The material was processed by mixing the components in DMF and spin-coating the solution onto a Au/Si wafer at 2500 rpm, followed by drying at 50 °C under vacuum. A thermal cross-linking step was performed at 240 °C for 1 hour under vacuum to establish the network structure. The dielectric constant was subsequently measured using a capacitor structure (Au/polymer/Au/Si) via impedance spectroscopy at 100 Hz and 25 °C.",
      "reasoning_analysis": "Increasing Factors: The chemical composition features highly polar carbon-fluorine bonds within the vinylidene fluoride and trifluoroethylene units, which provide strong intrinsic dipole moments. Furthermore, the inclusion of chlorotrifluoroethylene typically disrupts long-range crystalline order to promote relaxor ferroelectric behavior, enhancing dipole orientation capability, while the polyethylene glycol diamine additive introduces additional polar ether linkages. Decreasing Factors: The thermal cross-linking history creates a covalent network that restricts segmental chain mobility, potentially hindering the ability of dipoles to align with the external electric field. Additionally, the vacuum drying and cross-linking steps ensure the removal of the polar DMF solvent, preventing any artificial inflation of the dielectric constant from residual solvent molecules. Dominant Factor: The terpolymer architecture, specifically the incorporation of chlorotrifluoroethylene to induce relaxor ferroelectricity, qualitatively dominates the dielectric response by maximizing dipole density and mobility within the amorphous regions, outweighing the restrictive effects of the low-concentration crosslinking network."
    }
  },
  {
    "doi": "10.1016/j.polymer.2024.126995",
    "title": "Fluorine and silicon-containing main-chain type polybenzoxazine with low dielectric constant and high thermal stability",
    "year": 2024,
    "chemical_composition": {
      "repeat_unit_psmiles": null,
      "monomers": [
        {
          "name": "Bisphenol AF",
          "smiles": "FC(F)(F)C(c1ccc(O)cc1)(C(F)(F)F)c2ccc(O)cc2",
          "ratio_value": null,
          "ratio_unit": null
        },
        {
          "name": "1,3-bis(aminopropyl)tetramethyldisiloxane",
          "smiles": "C[Si](C)(CCCN)O[Si](C)(C)CCCN",
          "ratio_value": null,
          "ratio_unit": null
        },
        {
          "name": "Paraformaldehyde",
          "smiles": "C=O",
          "ratio_value": null,
          "ratio_unit": null
        }
      ],
      "additives": [],
      "is_homopolymer": false
    },
    "processing_history": "Synthesized from Bisphenol AF, APTMDS, paraformaldehyde in chloroform at 80 °C for 6 h. Precipitated in n-hexane. Dissolved in xylene, cast, and cured at 60 °C (vacuum), 120 °C, 150 °C, 180 °C (1 h each), and 210 °C (5 h). Dielectric constant measured by Concept 40 broadband dielectric spectrometer at 25 °C, 1 MHz.",
    "hierarchical_structure": "Crosslinked network with dominant intra-hydrogen bonds. Simulated free volume fraction 27.07%.",
    "properties": {
      "eps": {
        "value": [
          2.51
        ],
        "unit": null
      }
    },
    "analysis_with_hierarchical_structure": {
      "descriptive_text": "The sample consists of a crosslinked network synthesized from Bisphenol AF, 1,3-bis(aminopropyl)tetramethyldisiloxane, and paraformaldehyde. The polymerization was conducted in chloroform at 80 °C for 6 hours, followed by precipitation in n-hexane and subsequent dissolution in xylene for casting. The material underwent a stepwise thermal curing process under vacuum, ramping from 60 °C to 210 °C to ensure complete network formation. Structural characterization identifies a crosslinked architecture stabilized by dominant intra-hydrogen bonds with a simulated free volume fraction of 27.07%, and the dielectric properties were measured using a broadband dielectric spectrometer at 25 °C and 1 MHz.",
      "reasoning_analysis": "Increasing Factors: The formation of the crosslinked network via condensation introduces polar C-N and C-O bonds within the bridge structures, which can contribute to orientational polarization and drive the eps higher. Additionally, the presence of hydrogen bonds creates localized dipoles that may contribute to the overall permittivity if they possess sufficient mobility within the network segments. Decreasing Factors: The incorporation of Bisphenol AF introduces fluorine atoms into the backbone, which possess low electronic polarizability and strongly reduce the eps. The siloxane linkages from the diamine monomer provide flexible, low-polarity segments that further decrease dipole density. Most significantly, the simulated free volume fraction of 27.07% introduces substantial void space with near-unity permittivity into the bulk material, drastically lowering the effective eps. The rigorous high-temperature curing schedule also minimizes residual polar solvents and unreacted polar precursors that would otherwise increase the eps. Dominant Factor: The exceptionally high free volume fraction combined with the fluorinated chemistry qualitatively dominates the final eps behavior, driving the value significantly lower than that of standard non-porous, non-fluorinated thermoset networks."
    },
    "analysis_without_hierarchical_structure": {
      "descriptive_text": "The polymer sample is a copolymer network synthesized from Bisphenol AF, 1,3-bis(aminopropyl)tetramethyldisiloxane, and paraformaldehyde via reaction in chloroform at 80 °C for 6 hours. Following precipitation in n-hexane, the material was dissolved in xylene, cast into films, and subjected to a rigorous stepwise thermal curing process under vacuum, ramping from 60 °C to 210 °C with extended holding times at higher temperatures. The dielectric constant was subsequently characterized using a broadband dielectric spectrometer at 25 °C and 1 MHz.",
      "reasoning_analysis": "Increasing Factors: The presence of heteroatoms such as nitrogen and oxygen within the amine and phenolic precursors introduces permanent dipoles that can orient under an electric field, potentially increasing the dielectric constant if these groups remain unreacted or if moisture is absorbed due to hydrophilic segments. Decreasing Factors: The incorporation of Bisphenol AF introduces fluorine atoms, which possess low electronic polarizability and bulky trifluoromethyl groups that increase free volume, both of which significantly reduce dielectric constant. Furthermore, the siloxane linkage in the diamine monomer contributes low polarity, and the extensive stepwise thermal curing up to 210 °C ensures high crosslinking density and removal of residual polar solvents, restricting dipole mobility at 1 MHz. Dominant Factor: The low polarizability of the fluorine substituents combined with the thorough removal of volatile polar species during the high-temperature curing process qualitatively dominates the material behavior, driving the dielectric constant to lower values compared to non-fluorinated epoxy or benzoxazine systems."
    }
  },
  {
    "doi": "10.1002/adfm.201000486",
    "title": "High Breakdown Field Dielectric Elastomer Actuators Using Encapsulated Polyaniline as High Dielectric Constant Filler",
    "year": 2010,
    "chemical_composition": {
      "repeat_unit_psmiles": "[*][Si](C)(C)O[*]",
      "monomers": [
        {
          "name": "Dimethylsiloxane",
          "smiles": "[Si](C)(C)O",
          "ratio_value": null,
          "ratio_unit": null
        }
      ],
      "additives": [
        {
          "name": "Encapsulated PANI particles (mp19)",
          "type": "filler",
          "amount_value": 13.6,
          "amount_unit": "vol%"
        },
        {
          "name": "ETAS",
          "type": "crosslinker",
          "amount_value": 250,
          "amount_unit": "μL/1 g PDMS"
        },
        {
          "name": "Titanium 2-ethylhexoxide",
          "type": "catalyst",
          "amount_value": 50,
          "amount_unit": "μL/1 g PDMS"
        }
      ],
      "is_homopolymer": false
    },
    "processing_history": "Encapsulated PANI particles (mp19) dispersed in PDMS oligomer via ball milling (Batch A). Crosslinked with ETAS and Titanium 2-ethylhexoxide catalyst at room temperature. Dielectric constant measured by HP 4284A LCR meter at 100 Hz, room temperature.",
    "hierarchical_structure": "Core-shell particles (PANI core, PDVB shell) dispersed in PDMS matrix. Particle size ~287 nm.",
    "properties": {
      "eps": {
        "value": [
          4.2
        ],
        "unit": null
      }
    },
    "analysis_with_hierarchical_structure": {
      "descriptive_text": "The material is a composite system based on a polydimethylsiloxane (PDMS) matrix incorporating 13.6 vol% encapsulated polyaniline (PANI) particles (mp19) as fillers. These fillers possess a hierarchical core-shell structure consisting of a PANI core and a polydivinylbenzene (PDVB) shell with an average particle size of approximately 287 nm. Processing involved dispersing the particles in the PDMS oligomer via ball milling, followed by crosslinking at room temperature using ETAS as a crosslinker and titanium 2-ethylhexoxide as a catalyst. The dielectric constant was characterized using an HP 4284A LCR meter at 100 Hz under room temperature conditions.",
      "reasoning_analysis": "Increasing Factors: The presence of conductive PANI cores within the insulating PDMS matrix creates a high dielectric contrast that induces strong interfacial polarization (Maxwell-Wagner-Sillars effect), significantly driving the dielectric constant upward. The low measurement frequency of 100 Hz allows sufficient time for interfacial charges to accumulate, further enhancing the measured permittivity. Additionally, the ball milling processing history promotes uniform dispersion of the core-shell particles, maximizing the interfacial area available for polarization without premature agglomeration. Decreasing Factors: The intrinsic low dielectric constant of the PDMS matrix serves as a baseline that limits the overall composite permittivity compared to pure conductive polymer systems. The PDVB shell encapsulating the PANI particles acts as an insulating barrier to prevent electrical percolation and leakage current, which inherently restricts the magnitude of polarization compared to direct conductive networks. Furthermore, the crosslinking of the PDMS network restricts chain segment mobility, though this has a minor effect on the dielectric constant of non-polar siloxanes. Dominant Factor: The interfacial polarization arising from the specific core-shell heterogeneous structure qualitatively dominates the final dielectric behavior. Despite the low-permittivity matrix and insulating shells, the combination of high filler volume fraction and low-frequency measurement conditions overrides the baseline matrix properties, leading to a substantial net increase in the dielectric constant relative to neat PDMS."
    },
    "analysis_without_hierarchical_structure": {
      "descriptive_text": "The sample comprises a polydimethylsiloxane (PDMS) composite containing 13.6 vol% encapsulated polyaniline (PANI) particles (mp19) as a filler. The formulation is crosslinked using ETAS at 250 μL per gram of PDMS with titanium 2-ethylhexoxide serving as a catalyst at 50 μL per gram of PDMS. Preparation involved dispersing the encapsulated PANI particles into the PDMS oligomer via ball milling, followed by crosslinking at room temperature. The dielectric constant was characterized using an HP 4284A LCR meter at 100 Hz under ambient conditions.",
      "reasoning_analysis": "Increasing Factors: The incorporation of 13.6 vol% encapsulated PANI particles significantly enhances polarizability due to the conjugated nature of polyaniline and the generation of Maxwell-Wagner-Sillars interfacial polarization at the filler-matrix boundary, an effect amplified by the low measurement frequency of 100 Hz. Decreasing Factors: The polydimethylsiloxane matrix inherently possesses a low dielectric constant owing to the non-polar methyl groups and flexible siloxane backbone, while the ETAS-induced crosslinking network restricts segmental mobility, potentially limiting any minor dipolar contributions from the oligomer chains. Dominant Factor: The high volume fraction of the conductive PANI filler and the resulting interfacial polarization effects qualitatively dominate the dielectric response, overwhelming the low permittivity baseline of the silicone matrix to yield a net increase in the dielectric constant."
    }
  },
  {
    "doi": "10.1002/app.47405",
    "title": "Low-dielectric-constant aromatic homopolyimide and copolyimide derived from pyromellitic dianhydride, 4,40 -oxydianiline, 2,2-bis[4-(4-aminephenoxy)phenyl]propane, 1,4-bis(4-aminophenoxy) benzene, or 1,3-bis(4-aminophenoxy)benzene",
    "year": 2019,
    "chemical_composition": {
      "repeat_unit_psmiles": "[*]C(=O)c1cc2C(=O)N(c3ccc(Oc4cccc(Oc5ccc(*)cc5)c4)cc3)C(=O)c2cc1",
      "monomers": [
        {
          "name": "Pyromellitic dianhydride",
          "smiles": "O=C1OC(=O)c2cc3C(=O)OC(=O)c3cc21",
          "ratio_value": null,
          "ratio_unit": null
        },
        {
          "name": "1,3-bis(4-aminophenoxy)benzene",
          "smiles": "Nc1ccc(Oc2cccc(Oc3ccc(N)cc3)c2)cc1",
          "ratio_value": null,
          "ratio_unit": null
        }
      ],
      "additives": [],
      "is_homopolymer": true
    },
    "processing_history": "Solution polycondensation in DMF under N2. PMDA added in 3 portions every 30 min, stirred 24 h in ice bath. Cast on glass, heated at 80 °C for 2 h, 100 °C for 1 h, 200 °C for 1 h, 300 °C for 1 h (1 °C/min). Film thickness 10-50 mm. Dielectric constant measured by Concept 50 Broadband Dielectric Spectroscopy at 1 MHz.",
    "hierarchical_structure": "Asymmetric substituent positions on benzene ring.",
    "properties": {
      "eps": {
        "value": [
          2.49
        ],
        "unit": null
      }
    },
    "analysis_with_hierarchical_structure": {
      "descriptive_text": "The sample is a polyimide synthesized via solution polycondensation of Pyromellitic dianhydride and 1,3-bis(4-aminophenoxy)benzene in DMF under a nitrogen atmosphere. The synthesis involved adding the dianhydride in three portions over 30-minute intervals followed by stirring for 24 hours in an ice bath. The resulting precursor was cast on glass and subjected to a multi-step thermal imidization cycle heating from 80 °C to 300 °C to yield a film with a thickness between 10 and 50 mm. Structural analysis indicates asymmetric substituent positions on the benzene ring, and the dielectric constant was characterized using Broadband Dielectric Spectroscopy at 1 MHz.",
      "reasoning_analysis": "Increasing Factors: The chemical composition contains highly polar imide rings formed during thermal curing, featuring carbonyl groups that contribute significant dipole moments. Additionally, the ether linkages within the diamine moiety introduce further polarity, while the rigorous thermal processing history up to 300 °C ensures complete imidization and solvent removal, maximizing material density and minimizing voids that would otherwise lower the effective permittivity. Decreasing Factors: The hierarchical structure is characterized by asymmetric substituent positions on the benzene ring, which disrupts regular chain packing and crystallinity. This structural irregularity increases the fractional free volume within the polymer matrix, thereby reducing the number density of polarizable groups per unit volume. Furthermore, the absence of high-dielectric constant additives or fillers prevents any extrinsic enhancement of the permittivity. Dominant Factor: While the intrinsic polarity of the imide and ether functional groups establishes a baseline tendency toward higher permittivity, the asymmetric structural configuration is the dominant factor influencing the final dielectric behavior. The increased free volume resulting from the disrupted packing qualitatively limits the alignment and density of dipoles, likely yielding a lower dielectric constant compared to symmetric polyimide analogs despite the polar chemical backbone."
    },
    "analysis_without_hierarchical_structure": {
      "descriptive_text": "The polymer sample is a polyimide synthesized via solution polycondensation using pyromellitic dianhydride and 1,3-bis(4-aminophenoxy)benzene as monomers in dimethylformamide under a nitrogen atmosphere. The dianhydride was introduced in three portions at 30-minute intervals, followed by stirring for 24 hours in an ice bath to form the poly(amic acid) precursor. The resulting solution was cast onto glass substrates and subjected to a multi-step thermal curing protocol involving heating at 80 °C for 2 hours, 100 °C for 1 hour, 200 °C for 1 hour, and finally 300 °C for 1 hour with a ramp rate of 1 °C/min to ensure complete imidization and solvent removal, yielding films with a thickness ranging from 10 to 50 mm. The dielectric constant was subsequently characterized using Concept 50 Broadband Dielectric Spectroscopy at a frequency of 1 MHz.",
      "reasoning_analysis": "Increasing Factors: The chemical composition consists of a fully aromatic backbone containing dense imide rings and ether linkages. The carbonyl groups within the imide structure possess strong permanent dipoles, and the conjugated aromatic systems exhibit high electronic polarizability, both of which intrinsically drive the dielectric constant upward. Additionally, the ether linkages in the diamine component introduce segmental flexibility that may facilitate dipole orientation under the applied electric field at 1 MHz. Decreasing Factors: The processing history involves a rigorous multi-step thermal curing cycle up to 300 °C. This high-temperature treatment ensures complete imidization of the poly(amic acid) precursor and effectively volatilizes residual polar solvent (DMF) and absorbed moisture. The removal of these highly polar small molecules prevents extrinsic elevation of the dielectric constant that would otherwise occur due to interfacial polarization or dipolar relaxation of solvent residues. Dominant Factor: The intrinsic electronic and dipolar polarizability arising from the dense concentration of aromatic rings and imide carbonyl groups in the chemical composition qualitatively dominates the final dielectric behavior. While the thermal processing is critical for eliminating extrinsic polar contaminants, the fundamental high polarizability of the fully aromatic polyimide backbone sets the primary magnitude of the dielectric constant."
    }
  },
  {
    "doi": "10.1002/adfm.201000486",
    "title": "High Breakdown Field Dielectric Elastomer Actuators Using Encapsulated Polyaniline as High Dielectric Constant Filler",
    "year": 2010,
    "chemical_composition": {
      "repeat_unit_psmiles": "[*][Si](C)(C)O[*]",
      "monomers": [
        {
          "name": "Dimethylsiloxane",
          "smiles": "[Si](C)(C)O",
          "ratio_value": null,
          "ratio_unit": null
        }
      ],
      "additives": [
        {
          "name": "ETAS",
          "type": "crosslinker",
          "amount_value": 100,
          "amount_unit": "μL/1 g PDMS"
        },
        {
          "name": "Titanium 2-ethylhexoxide",
          "type": "catalyst",
          "amount_value": 13,
          "amount_unit": "μL/1 g PDMS"
        }
      ],
      "is_homopolymer": true
    },
    "processing_history": "PDMS oligomer crosslinked with ETAS and Titanium 2-ethylhexoxide catalyst at room temperature. Toluene evaporated during crosslinking. Dielectric constant measured by HP 4284A LCR meter at 100 Hz, room temperature.",
    "hierarchical_structure": "Pure PDMS matrix.",
    "properties": {
      "eps": {
        "value": [
          2.3
        ],
        "unit": null
      }
    },
    "analysis_with_hierarchical_structure": {
      "descriptive_text": "This sample comprises a polydimethylsiloxane (PDMS) homopolymer matrix crosslinked with ethyl triacetoxy silane (ETAS) using titanium 2-ethylhexoxide as a catalyst. The preparation involved mixing the PDMS oligomer with 100 μL/g of ETAS and 13 μL/g of the titanium catalyst at room temperature, followed by the evaporation of toluene during the crosslinking process to yield a pure PDMS matrix. The dielectric constant was subsequently characterized using an HP 4284A LCR meter at a frequency of 100 Hz under ambient room temperature conditions.",
      "reasoning_analysis": "Increasing Factors: The inclusion of titanium 2-ethylhexoxide introduces metal-organic species that may persist as residual impurities, potentially enhancing ionic conductivity or interfacial polarization at the low measurement frequency of 100 Hz, thereby elevating the apparent dielectric constant. Furthermore, the ETAS crosslinker introduces additional Si-O bonds and potentially unreacted polar alkoxy or acetoxy groups which possess higher dipole moments than the methyl substituents, contributing to increased orientation polarization. Decreasing Factors: The abundance of non-polar methyl side groups attached to the silicon backbone sterically shields the polar Si-O bonds and reduces the overall dipole density, inherently limiting the material's ability to store electrical energy. Additionally, the processing history involving the evaporation of toluene removes volatile solvent molecules that could otherwise plasticize the network or contribute to dielectric loss, while the absence of high-permittivity fillers in the pure PDMS matrix ensures the baseline permittivity remains low. Dominant Factor: The intrinsic chemical architecture of the methyl-functionalized siloxane backbone is the dominant factor governing the dielectric behavior. Although the catalyst and crosslinker introduce minor polar perturbations, the bulk electronic and dipolar properties are defined by the low polarity of the PDMS chain, ensuring the dielectric constant remains characteristically low for silicone-based elastomers relative to more polar polymer systems."
    },
    "analysis_without_hierarchical_structure": {
      "descriptive_text": "The sample comprises a polydimethylsiloxane (PDMS) homopolymer network synthesized by crosslinking PDMS oligomers with 100 μL/1 g PDMS of ETAS as a crosslinker and 13 μL/1 g PDMS of titanium 2-ethylhexoxide as a catalyst. The crosslinking process was carried out at room temperature, during which toluene solvent was evaporated to facilitate network formation. Subsequent characterization involved measuring the dielectric constant using an HP 4284A LCR meter operating at 100 Hz under room temperature conditions.",
      "reasoning_analysis": "Increasing Factors: The incorporation of ETAS crosslinker and titanium 2-ethylhexoxide catalyst introduces polar functional groups and metal-organic species into the matrix, which can enhance dipolar orientation and ionic conductivity. Additionally, the low measurement frequency of 100 Hz allows sufficient time for interfacial polarization and ionic migration to contribute significantly to the total permittivity. Decreasing Factors: The intrinsic chemical structure of the polydimethylsiloxane backbone, characterized by non-polar methyl side groups and a flexible siloxane linkage, inherently limits dipolar contributions and maintains a low baseline dielectric constant. Furthermore, the evaporation of toluene during processing removes solvent molecules that could otherwise increase free volume or introduce polar impurities if not fully dried. Dominant Factor: The intrinsic non-polar nature of the dimethylsiloxane repeat units dominates the final eps behavior by establishing a fundamentally low dielectric constant regime, although the polar additives and low-frequency measurement conditions act as secondary factors that may elevate the value relative to pristine PDMS."
    }
  },
  {
    "doi": "10.1002/app.47405",
    "title": "Low-dielectric-constant aromatic homopolyimide and copolyimide derived from pyromellitic dianhydride, 4,40 -oxydianiline, 2,2-bis[4-(4-aminephenoxy)phenyl]propane, 1,4-bis(4-aminophenoxy) benzene, or 1,3-bis(4-aminophenoxy)benzene",
    "year": 2019,
    "chemical_composition": {
      "repeat_unit_psmiles": "[*]C(=O)c1cc2C(=O)N(c3ccc(Oc4ccc(Oc5ccc(*)cc5)cc4)cc3)C(=O)c2cc1",
      "monomers": [
        {
          "name": "Pyromellitic dianhydride",
          "smiles": "O=C1OC(=O)c2cc3C(=O)OC(=O)c3cc21",
          "ratio_value": null,
          "ratio_unit": null
        },
        {
          "name": "1,4-bis(4-aminophenoxy)benzene",
          "smiles": "Nc1ccc(Oc2ccc(Oc3ccc(N)cc3)cc2)cc1",
          "ratio_value": null,
          "ratio_unit": null
        }
      ],
      "additives": [],
      "is_homopolymer": true
    },
    "processing_history": "Solution polycondensation in DMF under N2. PMDA added in 3 portions every 30 min, stirred 24 h in ice bath. Cast on glass, heated at 80 °C for 2 h, 100 °C for 1 h, 200 °C for 1 h, 300 °C for 1 h (1 °C/min). Film thickness 10-50 mm. Dielectric constant measured by Concept 50 Broadband Dielectric Spectroscopy at 1 MHz.",
    "hierarchical_structure": "Increased phenyl ether bonds.",
    "properties": {
      "eps": {
        "value": [
          2.61
        ],
        "unit": null
      }
    },
    "analysis_with_hierarchical_structure": {
      "descriptive_text": "The sample is a polyimide synthesized via solution polycondensation of pyromellitic dianhydride and 1,4-bis(4-aminophenoxy)benzene in dimethylformamide under a nitrogen atmosphere. The polymerization was conducted in an ice bath with portion-wise addition of the dianhydride over 24 hours, followed by casting onto glass substrates to form films with a thickness ranging from 10 to 50 mm. These films underwent a multi-step thermal curing process involving heating at 80 °C, 100 °C, 200 °C, and finally 300 °C to ensure complete imidization. The resulting hierarchical structure is characterized by an increased density of phenyl ether bonds within the backbone, and the dielectric constant was subsequently measured using Broadband Dielectric Spectroscopy at 1 MHz.",
      "reasoning_analysis": "Increasing Factors: The chemical composition features highly polar imide rings containing carbonyl groups and ether linkages within the backbone, both of which contribute significant dipole moments and electronic polarizability that drive the dielectric constant upward. The presence of aromatic rings further enhances electronic polarization due to delocalized pi-electrons, and the increased phenyl ether bonds noted in the hierarchical structure introduce additional polarizable oxygen atoms. Decreasing Factors: The rigid pyromellitic dianhydride moiety restricts segmental chain mobility, which can limit orientational polarization of dipoles at the measurement frequency of 1 MHz. Additionally, the rigorous thermal curing history up to 300 °C serves to evaporate residual polar solvent and moisture, removing extrinsic high-permittivity components that would otherwise inflate the value. Dominant Factor: The intrinsic chemical polarity of the imide and ether functional groups qualitatively dominates the dielectric behavior, establishing a permittivity characteristic of polar aromatic polymers, while the high-temperature processing ensures the measured value reflects the intrinsic material properties rather than residual solvent effects."
    },
    "analysis_without_hierarchical_structure": {
      "descriptive_text": "The polymer sample is a polyimide synthesized via solution polycondensation using pyromellitic dianhydride and 1,4-bis(4-aminophenoxy)benzene as monomers in dimethylformamide under a nitrogen atmosphere. The reaction was conducted in an ice bath with the dianhydride added in three portions every 30 minutes over a 24-hour stirring period, followed by casting onto glass substrates. Subsequent thermal treatment involved a stepwise heating protocol up to 300 °C to facilitate imidization and solvent removal, resulting in films with a thickness ranging from 10 to 50 mm. The dielectric constant was ultimately characterized using Concept 50 Broadband Dielectric Spectroscopy at a frequency of 1 MHz.",
      "reasoning_analysis": "Increasing Factors: The chemical composition features a rigid aromatic backbone derived from pyromellitic dianhydride and ether-containing diamines, which provides high electronic polarizability due to the conjugated pi-systems. Additionally, the presence of polar imide carbonyl groups and ether linkages introduces significant dipolar polarization contributions that inherently drive the dielectric constant upward. Decreasing Factors: The incorporation of ether linkages within the diamine monomer increases chain flexibility and free volume compared to fully rigid rod polyimides, which can reduce the material density and lower the dielectric constant. Furthermore, the processing history involves a rigorous thermal curing schedule up to 300 °C, which ensures the complete removal of the highly polar dimethylformamide solvent and residual moisture, thereby preventing extrinsic inflation of the dielectric constant. Dominant Factor: While the thermal processing effectively eliminates extrinsic polar contaminants, the intrinsic electronic and dipolar polarizability established by the aromatic polyimide backbone composition qualitatively dominates the final dielectric constant behavior, setting the baseline magnitude around which processing variations operate."
    }
  },
  {
    "doi": "10.1016/j.compscitech.2008.04.019",
    "title": "Large dielectric constant of the chemically functionalized carbon nanotube/polymer composites",
    "year": 2008,
    "chemical_composition": {
      "repeat_unit_psmiles": "[*]CC(F)(F)[*]",
      "monomers": [
        {
          "name": "Vinylidene fluoride",
          "smiles": "C=C(F)F",
          "ratio_value": null,
          "ratio_unit": null
        }
      ],
      "additives": [
        {
          "name": "Carboxylic functionalized MWCNT",
          "type": "filler",
          "amount_value": 5,
          "amount_unit": "vol%"
        }
      ],
      "is_homopolymer": true
    },
    "processing_history": "MWCNTs treated with H2SO4/HNO3 (3:1) for 6h, dried at 55°C to introduce carboxylic groups. Dispersed in ethanol. PVDF powder added and dispersed. Mixture dried at 70°C for 3h. Cold pressed at 20MPa. Heated at 200°C for 3h. Silver paste painted. Dielectric constant measured by LCR digital meter at 1 kHz, room temperature.",
    "hierarchical_structure": "MWCNTs dispersed in PVDF matrix homogeneously.",
    "properties": {
      "eps": {
        "value": [
          1300
        ],
        "unit": null
      }
    },
    "analysis_with_hierarchical_structure": {
      "descriptive_text": "The sample comprises a poly(vinylidene fluoride) (PVDF) homopolymer matrix incorporating 5 vol% carboxylic functionalized multi-walled carbon nanotubes (MWCNTs) as conductive fillers. The MWCNTs were pre-treated with a H2SO4/HNO3 mixture for 6 hours to introduce carboxylic groups, dried, and dispersed in ethanol before blending with PVDF powder. The resulting mixture was dried at 70°C, cold pressed at 20 MPa, and heated at 200°C for 3 hours to ensure homogeneous dispersion of the nanotubes within the polymer matrix. Silver paste electrodes were applied to the surface, and the dielectric constant was measured using an LCR digital meter at 1 kHz and room temperature.",
      "reasoning_analysis": "Increasing Factors: The inclusion of conductive MWCNTs within the insulating PVDF matrix creates extensive interfacial areas that promote strong Maxwell-Wagner-Sillars interfacial polarization, particularly at the low measurement frequency of 1 kHz, which significantly elevates the dielectric constant. The homogeneous dispersion achieved through acid functionalization and solvent processing maximizes this interfacial area without immediate agglomeration, effectively forming a microcapacitor network. Additionally, the intrinsic high dipole moment of the C-F bonds in the PVDF repeat units provides a higher baseline permittivity compared to non-polar polymer matrices. Decreasing Factors: The chemical functionalization of the MWCNTs with carboxylic groups disrupts the conjugated pi-system of the nanotubes, potentially reducing their intrinsic conductivity compared to pristine CNTs, which may limit the magnitude of the interfacial polarization effect. Furthermore, the thermal processing history involving heating above the melting point (200°C) without specified rapid quenching may favor the formation of the thermodynamically stable, non-polar alpha-crystalline phase of PVDF upon cooling, rather than the highly polar beta-phase, thereby reducing the matrix contribution. Any residual voids from the cold pressing or drying steps could also lower the effective permittivity. Dominant Factor: The dominant factor influencing the dielectric constant is the interfacial polarization generated by the heterogeneous distribution of conductive MWCNTs within the insulating polymer matrix. While the crystalline phase of the PVDF and the specific conductivity of the functionalized fillers modulate the response, the presence of the conductive filler network at 5 vol% loading qualitatively drives the permittivity to values significantly higher than neat PVDF, provided the homogeneous dispersion prevents electrical percolation that would lead to conductive loss rather than capacitive storage."
    },
    "analysis_without_hierarchical_structure": {
      "descriptive_text": "The sample comprises a poly(vinylidene fluoride) homopolymer matrix composite containing 5 vol% carboxylic functionalized multi-walled carbon nanotubes. The nanotubes were initially treated with a 3:1 mixture of H2SO4 and HNO3 for 6 hours and dried at 55°C to introduce carboxylic groups, then dispersed in ethanol followed by the addition of PVDF powder. The resulting mixture was dried at 70°C for 3 hours, cold pressed at 20 MPa, and heated at 200°C for 3 hours. Silver paste was applied to the surfaces to form electrodes, and the dielectric constant was measured using an LCR digital meter at 1 kHz and room temperature.",
      "reasoning_analysis": "Increasing Factors: The incorporation of 5 vol% conductive multi-walled carbon nanotubes creates a microcapacitor network within the insulating PVDF matrix, driving the dielectric constant up significantly through interfacial polarization known as the Maxwell-Wagner-Sillars effect, especially at the low measurement frequency of 1 kHz. The carboxylic functionalization improves nanotube dispersion, maximizing the interfacial area between the filler and matrix, while the intrinsic dipole moment of the C-F bonds in PVDF and the densification from cold pressing further contribute to polarization and reduced void content. Decreasing Factors: The chemical functionalization of the nanotubes introduces defects that may reduce the intrinsic conductivity of the filler compared to pristine counterparts, potentially limiting the percolation-driven enhancement. Additionally, the thermal history without explicit electrical poling may favor the formation of the non-polar alpha-crystalline phase of PVDF over the polar beta-phase, limiting the intrinsic polymer contribution. Dominant Factor: The conductive filler network and associated interfacial polarization dominate the dielectric behavior, as the geometric capacitance effect generated by the high-aspect-ratio nanotubes at 5 vol% loading qualitatively overwhelms the intrinsic dielectric contributions of the polymer matrix and the moderating effects of functionalization."
    }
  },
  {
    "doi": "10.1002/app.47405",
    "title": "Low-dielectric-constant aromatic homopolyimide and copolyimide derived from pyromellitic dianhydride, 4,40 -oxydianiline, 2,2-bis[4-(4-aminephenoxy)phenyl]propane, 1,4-bis(4-aminophenoxy) benzene, or 1,3-bis(4-aminophenoxy)benzene",
    "year": 2019,
    "chemical_composition": {
      "repeat_unit_psmiles": "[*]C(=O)c1cc2C(=O)N(c3ccc(Oc4ccc(*)cc4)cc3)C(=O)c2cc1.[*]C(=O)c1cc2C(=O)N(c3ccc(Oc4ccc(C(C)(C)c5ccc(Oc6ccc(*)cc6)cc5)cc4)cc3)C(=O)c2cc1",
      "monomers": [
        {
          "name": "Pyromellitic dianhydride",
          "smiles": "O=C1OC(=O)c2cc3C(=O)OC(=O)c3cc21",
          "ratio_value": null,
          "ratio_unit": null
        },
        {
          "name": "4,4'-oxydianiline",
          "smiles": "Nc1ccc(Oc2ccc(N)cc2)cc1",
          "ratio_value": 50,
          "ratio_unit": "mol%"
        },
        {
          "name": "2,2-bis[4-(4-aminephenoxy)phenyl]propane",
          "smiles": "CC(C)(c1ccc(Oc2ccc(N)cc2)cc1)c3ccc(Oc4ccc(N)cc4)cc3",
          "ratio_value": 50,
          "ratio_unit": "mol%"
        }
      ],
      "additives": [],
      "is_homopolymer": false
    },
