Repository: hhtrick/HHT-code

# HHT training framework

This directory contains model training, embedding precomputation, inference, article-level baselines and the curated datasets. All commands below assume that the working directory is `train_code/`.

## 3. Datasets and fixed partitions

Each main dataset is a JSON array at `dataset/{property}/{property}.json`. Entries contain source metadata, `chemical_composition`, `processing_history`, `hierarchical_structure`, `properties`, and two generated-analysis objects. Targets are stored as `properties[property]["value"]`; source metadata and target values are not predictive input fields.

| Property | Train | Validation | Test | Total |
|---|---:|---:|---:|---:|

File: train_code/dataset/eps/eps.json (part 40 of 190)
[
    "processing_history": "Solution polycondensation in DMF under N2. ODA and diamine comonomer dissolved, PMDA added in 3 portions every 30 min, stirred 24 h in ice bath. Cast on glass, heated at 80 °C for 2 h, 100 °C for 1 h, 200 °C for 1 h, 300 °C for 1 h (1 °C/min). Film thickness 10-50 mm. Dielectric constant measured by Concept 50 Broadband Dielectric Spectroscopy at 1 MHz.",
    "hierarchical_structure": "Copolymer with methyl lateral groups increasing interchain distance.",
    "properties": {
      "eps": {
        "value": [
          2.49
        ],
        "unit": null
      }
    },
    "analysis_with_hierarchical_structure": {
      "descriptive_text": "The sample is a copolyimide synthesized via solution polycondensation in dimethylformamide (DMF) under a nitrogen atmosphere, utilizing pyromellitic dianhydride (PMDA) as the dianhydride component and an equimolar mixture of 4,4'-oxydianiline (ODA) and 2,2-bis[4-(4-aminephenoxy)phenyl]propane as the diamine comonomers. The resulting polyamic acid precursor was cast on glass and subjected to a multi-step thermal imidization protocol, heating from 80 °C to 300 °C with a ramp rate of 1 °C/min to yield free-standing films with thicknesses ranging from 10 to 50 mm. Hierarchical structural analysis indicates the presence of methyl lateral groups within the copolymer backbone that serve to increase the interchain distance. The dielectric constant was subsequently characterized using Concept 50 Broadband Dielectric Spectroscopy at a frequency of 1 MHz.",
      "reasoning_analysis": "Increasing Factors: The presence of polar carbonyl groups within the imide rings and ether linkages in the diamine segments contributes to electronic and orientational polarizability, inherently elevating the dielectric constant. Furthermore, the rigorous thermal imidization process up to 300 °C ensures complete conversion to the polyimide structure, maximizing the density of these polar functional groups within the matrix. Decreasing Factors: The incorporation of the bulky 2,2-bis[4-(4-aminephenoxy)phenyl]propane comonomer introduces methyl lateral groups that sterically hinder efficient chain packing. As explicitly noted in the hierarchical structure, this increases the interchain distance and fractional free volume, which reduces the volumetric density of polarizable units and thereby lowers the dielectric constant. Additionally, the copolymer composition disrupts regular chain stacking, preventing dense crystalline packing that might otherwise increase permittivity. Dominant Factor: While the intrinsic polarity of the imide and ether groups establishes a baseline permittivity, the specific structural modification designed to increase interchain distance via methyl lateral groups is the dominant factor. This free volume enhancement qualitatively drives the dielectric constant lower relative to standard aromatic polyimides, reflecting a structure-property relationship optimized for reduced permittivity."
    },
    "analysis_without_hierarchical_structure": {
      "descriptive_text": "The sample is a copolyimide synthesized via solution polycondensation using pyromellitic dianhydride (PMDA) as the dianhydride component and an equimolar mixture of 4,4'-oxydianiline (ODA) and 2,2-bis[4-(4-aminephenoxy)phenyl]propane (BAPP) as the diamine comonomers. The polyamic acid precursor was prepared in dimethylformamide under a nitrogen atmosphere with staged addition of PMDA in an ice bath, followed by casting onto glass substrates. Thermal imidization was achieved through a sequential heating protocol ramping from 80 °C to 300 °C to yield a solid film with a thickness ranging between 10 and 50 mm. The dielectric constant was subsequently characterized using Broadband Dielectric Spectroscopy at a frequency of 1 MHz.",
      "reasoning_analysis": "Increasing Factors: The presence of highly polar imide rings within the polymer backbone and ether linkages in the diamine segments promotes electronic and dipolar polarization, intrinsically driving the dielectric constant upward. Additionally, the high density of aromatic structures contributes to significant electronic polarizability. Decreasing Factors: The incorporation of the BAPP comonomer introduces bulky isopropylidene groups that disrupt chain packing and increase fractional free volume, which qualitatively lowers the dielectric constant by reducing the density of polarizable groups per unit volume. Furthermore, the sequential thermal curing up to 300 °C facilitates complete imidization and removes residual polar DMF solvent, preventing extrinsic elevation of the permittivity. Dominant Factor: The rigorous thermal imidization process dominates the final dielectric behavior by ensuring the elimination of residual polar solvent and amic acid groups; without this specific processing history, the extrinsic polarization from contaminants would likely overshadow the intrinsic dielectric lowering effects provided by the bulky BAPP comonomer."
    }
  },
  {
    "doi": "10.1002/adfm.201000486",
    "title": "High Breakdown Field Dielectric Elastomer Actuators Using Encapsulated Polyaniline as High Dielectric Constant Filler",
    "year": 2010,
    "chemical_composition": {
      "repeat_unit_psmiles": "[*][Si](C)(C)O[*]",
      "monomers": [
        {
          "name": "Dimethylsiloxane",
          "smiles": "[Si](C)(C)O",
          "ratio_value": null,
          "ratio_unit": null
        }
      ],
      "additives": [
        {
          "name": "Encapsulated PANI particles (mp19)",
          "type": "filler",
          "amount_value": 19.2,
          "amount_unit": "vol%"
        },
        {
          "name": "ETAS",
          "type": "crosslinker",
          "amount_value": 250,
          "amount_unit": "μL/1 g PDMS"
        },
        {
          "name": "Titanium 2-ethylhexoxide",
          "type": "catalyst",
          "amount_value": 50,
          "amount_unit": "μL/1 g PDMS"
        }
      ],
      "is_homopolymer": false
    },
    "processing_history": "Encapsulated PANI particles (mp19) dispersed in PDMS oligomer via ball milling (Batch A). Crosslinked with ETAS and Titanium 2-ethylhexoxide catalyst at room temperature. Dielectric constant measured by HP 4284A LCR meter at 100 Hz, room temperature.",
    "hierarchical_structure": "Core-shell particles (PANI core, PDVB shell) dispersed in PDMS matrix. Particle size ~287 nm.",
    "properties": {
      "eps": {
        "value": [
          5.6
        ],
        "unit": null
      }
    },
    "analysis_with_hierarchical_structure": {
      "descriptive_text": "This composite material features a poly(dimethylsiloxane) (PDMS) matrix reinforced with 19.2 vol% encapsulated polyaniline (PANI) particles (mp19) exhibiting a core-shell morphology with a PANI core and a poly(divinylbenzene) (PDVB) shell. The filler particles possess an average size of approximately 287 nm and were dispersed into the PDMS oligomer via ball milling before being crosslinked at room temperature using ethyl triacetoxy silane (ETAS) as a crosslinker and titanium 2-ethylhexoxide as a catalyst. The dielectric constant was characterized using an HP 4284A LCR meter at 100 Hz under ambient conditions.",
      "reasoning_analysis": "Increasing Factors: The inclusion of polyaniline (PANI) cores, which possess high intrinsic polarizability and conductivity relative to the matrix, significantly drives the eps upward. The high volume fraction of 19.2 vol% increases the density of these polarizable regions, while the ball milling processing history ensures fine dispersion, maximizing the interfacial area between the filler and the PDMS matrix. This large interfacial area facilitates strong Maxwell-Wagner-Sillars interfacial polarization, which is particularly effective at the low measurement frequency of 100 Hz. Decreasing Factors: The poly(dimethylsiloxane) (PDMS) matrix itself has a very low intrinsic dielectric constant due to its non-polar methyl groups and flexible backbone, which acts to dilute the overall permittivity of the composite. Additionally, the poly(divinylbenzene) (PDVB) shell encapsulating the PANI cores acts as an insulating barrier that prevents direct electrical contact between conductive fillers, thereby limiting the formation of conductive percolation networks that would otherwise maximize the eps. Dominant Factor: The high dielectric contrast between the conductive PANI cores and the insulating PDMS matrix, combined with the substantial filler loading and low-frequency measurement conditions, creates a scenario where interfacial polarization effects qualitatively dominate the bulk matrix properties. Consequently, the presence and dispersion of the core-shell filler particles are the dominant factors driving the eps to values significantly higher than that of the neat PDMS matrix."
    },
    "analysis_without_hierarchical_structure": {
      "descriptive_text": "The material system consists of a polydimethylsiloxane (PDMS) matrix derived from dimethylsiloxane monomers, reinforced with encapsulated PANI particles (mp19) serving as a filler at a concentration of 19.2 vol%. Preparation involved dispersing the PANI particles within the PDMS oligomer through ball milling, followed by room temperature crosslinking utilizing ETAS as the crosslinking agent and titanium 2-ethylhexoxide as the catalyst. The dielectric properties were evaluated using an HP 4284A LCR meter operating at 100 Hz and room temperature.",
      "reasoning_analysis": "Increasing Factors: The addition of encapsulated PANI particles at 19.2 vol% introduces conductive domains within the insulating matrix, generating significant Maxwell-Wagner-Sillars interfacial polarization that drastically elevates the dielectric constant, an effect amplified by the low measurement frequency of 100 Hz which permits extensive charge accumulation at interfaces. Decreasing Factors: The polydimethylsiloxane backbone inherently exhibits a low dielectric constant due to its non-polar methyl side groups and flexible siloxane bonds, while the chemical crosslinking network formed by ETAS restricts segmental chain mobility, potentially reducing dipole orientation contributions relative to a linear polymer. Dominant Factor: The high volume fraction of the conductive PANI filler qualitatively dominates the dielectric behavior, as the interfacial polarization mechanisms near the percolation threshold overwhelm the intrinsic low-permittivity characteristics of the crosslinked silicone matrix."
    }
  },
  {
    "doi": "10.1016/j.polymer.2024.126995",
    "title": "Fluorine and silicon-containing main-chain type polybenzoxazine with low dielectric constant and high thermal stability",
    "year": 2024,
    "chemical_composition": {
      "repeat_unit_psmiles": null,
      "monomers": [
        {
          "name": "Bisphenol A",
          "smiles": "CC(C)(c1ccc(O)cc1)c2ccc(O)cc2",
          "ratio_value": 0.04,
          "ratio_unit": "mol"
        },
        {
          "name": "1,3-bis(aminopropyl)tetramethyldisiloxane",
          "smiles": "C[Si](C)(CCCN)O[Si](C)(C)CCCN",
          "ratio_value": 0.04,
          "ratio_unit": "mol"
        },
        {
          "name": "Paraformaldehyde",
          "smiles": "C=O",
          "ratio_value": 0.16,
          "ratio_unit": "mol"
        }
      ],
      "additives": [],
      "is_homopolymer": false
    },
    "processing_history": "Synthesized from Bisphenol A (0.04 mol), APTMDS (0.04 mol), paraformaldehyde (0.16 mol) in chloroform at 80 °C for 10 h. Precipitated in methanol. Dissolved in xylene, cast, and cured at 60 °C (vacuum), 120 °C, 150 °C, 180 °C (1 h each), and 210 °C (5 h). Dielectric constant measured by Concept 40 broadband dielectric spectrometer at 25 °C, 1 MHz.",
    "hierarchical_structure": "Crosslinked network with dominant intra-hydrogen bonds. Simulated free volume fraction 23.29%.",
    "properties": {
      "eps": {
        "value": [
          2.77
        ],
        "unit": null
      }
    },
    "analysis_with_hierarchical_structure": {
      "descriptive_text": "The sample comprises a crosslinked network synthesized from Bisphenol A, 1,3-bis(aminopropyl)tetramethyldisiloxane, and paraformaldehyde via solution polymerization in chloroform at 80 °C for 10 hours. After precipitation in methanol and redissolution in xylene, the material was cast and subjected to a stepwise thermal curing protocol under vacuum, progressing from 60 °C to 210 °C to finalize the network structure. The resulting hierarchical structure exhibits a crosslinked network morphology with dominant intra-hydrogen bonds and a simulated free volume fraction of 23.29%. Dielectric properties were characterized using a Concept 40 broadband dielectric spectrometer at 25 °C and 1 MHz.",
      "reasoning_analysis": "Increasing Factors: The presence of polar functional groups arising from the benzoxazine ring formation, including ether linkages and potential residual phenolic or amine moieties, enhances dipole polarization under an electric field. Additionally, the dominant intra-hydrogen bonds within the network increase local polarity, and the high electronic polarizability of the Bisphenol A aromatic rings contributes to a higher intrinsic permittivity. Decreasing Factors: The incorporation of 1,3-bis(aminopropyl)tetramethyldisiloxane introduces siloxane linkages and methyl groups, which are less polar than the aromatic backbone and typically serve to lower the dielectric constant. Crucially, the simulated free volume fraction of 23.29% is exceptionally high, introducing significant void space that drastically reduces the effective dielectric constant of the bulk material. Furthermore, the rigorous stepwise curing up to 210 °C likely eliminates residual polar solvents and restricts segmental mobility, minimizing dipolar relaxation contributions at 1 MHz. Dominant Factor: The exceptionally high free volume fraction qualitatively dominates the dielectric behavior. While the aromatic and hydrogen-bonding features intrinsically support higher permittivity, the substantial void fraction effectively dilutes the polarizable material density, and the siloxane modification further suppresses polarity, leading to a net reduction in the dielectric constant relative to dense, non-siloxane modified polybenzoxazines."
    },
    "analysis_without_hierarchical_structure": {
      "descriptive_text": "The polymer sample is a network material synthesized via the condensation of Bisphenol A, 1,3-bis(aminopropyl)tetramethyldisiloxane, and paraformaldehyde in chloroform at 80 °C for 10 hours. Following synthesis, the prepolymer was precipitated in methanol, redissolved in xylene, and cast into films. The material underwent a comprehensive stepwise thermal curing regimen under vacuum, progressing from 60 °C to 210 °C with holds at 120 °C, 150 °C, and 180 °C for one hour each, concluding with a 5-hour cure at 210 °C to ensure complete crosslinking. The dielectric constant was subsequently characterized using a Concept 40 broadband dielectric spectrometer at 25 °C and 1 MHz.",
      "reasoning_analysis": "Increasing Factors: The chemical composition features a significant fraction of Bisphenol A, introducing rigid aromatic rings that possess high electronic polarizability, inherently driving the dielectric constant upward. Additionally, the formation of the polybenzoxazine network creates polar C-O-C and C-N linkages within the backbone, which contribute to dipolar polarization at the measurement frequency of 1 MHz. Decreasing Factors: The incorporation of 1,3-bis(aminopropyl)tetramethyldisiloxane introduces siloxane segments, which typically exhibit lower polarity and dielectric constants compared to pure aromatic networks. Furthermore, the processing history involves a rigorous stepwise curing process up to 210 °C under vacuum, which promotes high crosslinking density to restrict segmental dipole motion and ensures the complete removal of polar residual solvents like chloroform and xylene, thereby preventing extrinsic elevation of the dielectric constant. Dominant Factor: The intrinsic electronic polarizability of the aromatic backbone establishes a high baseline permittivity; however, the rigorous thermal curing history is the dominant factor determining the final state, as it ensures a void-free, solvent-free network that prevents artificial inflation of the dielectric constant often seen in incompletely cured thermosets."
    }
  },
  {
    "doi": "10.1002/app.47405",
    "title": "Low-dielectric-constant aromatic homopolyimide and copolyimide derived from pyromellitic dianhydride, 4,40 -oxydianiline, 2,2-bis[4-(4-aminephenoxy)phenyl]propane, 1,4-bis(4-aminophenoxy) benzene, or 1,3-bis(4-aminophenoxy)benzene",
    "year": 2019,
    "chemical_composition": {
      "repeat_unit_psmiles": "[*]C(=O)c1cc2C(=O)N(c3ccc(Oc4ccc(*)cc4)cc3)C(=O)c2cc1.[*]C(=O)c1cc2C(=O)N(c3ccc(Oc4ccc(Oc5ccc(*)cc5)cc4)cc3)C(=O)c2cc1",
      "monomers": [
        {
          "name": "Pyromellitic dianhydride",
          "smiles": "O=C1OC(=O)c2cc3C(=O)OC(=O)c3cc21",
          "ratio_value": null,
          "ratio_unit": null
        },
        {
          "name": "4,4'-oxydianiline",
          "smiles": "Nc1ccc(Oc2ccc(N)cc2)cc1",
          "ratio_value": 50,
          "ratio_unit": "mol%"
        },
        {
          "name": "1,4-bis(4-aminophenoxy)benzene",
          "smiles": "Nc1ccc(Oc2ccc(Oc3ccc(N)cc3)cc2)cc1",
          "ratio_value": 50,
          "ratio_unit": "mol%"
        }
      ],
      "additives": [],
      "is_homopolymer": false
    },
    "processing_history": "Solution polycondensation in DMF under N2. ODA and diamine comonomer dissolved, PMDA added in 3 portions every 30 min, stirred 24 h in ice bath. Cast on glass, heated at 80 °C for 2 h, 100 °C for 1 h, 200 °C for 1 h, 300 °C for 1 h (1 °C/min). Film thickness 10-50 mm. Dielectric constant measured by Concept 50 Broadband Dielectric Spectroscopy at 1 MHz.",
    "hierarchical_structure": "Copolymer with increased phenyl ether bonds.",
    "properties": {
      "eps": {
        "value": [
          2.9
        ],
        "unit": null
      }
    },
    "analysis_with_hierarchical_structure": {
      "descriptive_text": "The sample is a copolyimide synthesized via solution polycondensation in DMF under a nitrogen atmosphere using Pyromellitic dianhydride (PMDA) and an equimolar mixture of 4,4'-oxydianiline (ODA) and 1,4-bis(4-aminophenoxy)benzene diamine comonomers. The reaction mixture was stirred in an ice bath for 24 hours following the portion-wise addition of PMDA, then cast onto glass substrates and subjected to a multi-step thermal imidization cycle ranging from 80 °C to 300 °C to yield films with a thickness of 10-50 mm. The resulting hierarchical structure is characterized as a copolymer with increased phenyl ether bonds, and the dielectric constant was evaluated using Concept 50 Broadband Dielectric Spectroscopy at 1 MHz.",
      "reasoning_analysis": "Increasing Factors: The presence of highly polar imide rings containing carbonyl groups within the polymer backbone intrinsically increases electronic and orientational polarizability, driving the eps upward. Additionally, the conjugated structure of the Pyromellitic dianhydride (PMDA) unit enhances electronic polarizability, and any residual high-boiling solvent (DMF) or moisture retained within the film matrix would significantly elevate eps due to their high dipole moments. Decreasing Factors: The incorporation of 1,4-bis(4-aminophenoxy)benzene introduces additional phenyl ether bonds compared to standard polyimides, which increases chain flexibility and free volume while disrupting efficient chain packing; this reduction in packing density qualitatively lowers the eps. Furthermore, the rigorous thermal imidization cycle up to 300 °C promotes the complete conversion of polar polyamic acid precursors to imides and volatilizes residual solvents, minimizing extrinsic polar contributions. Dominant Factor: While the polar imide groups establish a baseline dielectric response, the structural modification involving increased phenyl ether bonds and the resulting increase in free volume likely dominate the behavior, qualitatively reducing the eps relative to fully aromatic, rigid-rod polyimide homopolymers, supported by the high-temperature processing which ensures minimal polar impurity contribution."
    },
    "analysis_without_hierarchical_structure": {
      "descriptive_text": "The sample consists of a copolyimide synthesized via solution polycondensation using pyromellitic dianhydride (PMDA) as the dianhydride component and an equimolar mixture of 4,4'-oxydianiline (ODA) and 1,4-bis(4-aminophenoxy)benzene as the diamine comonomers. The polymerization was conducted in dimethylformamide (DMF) under a nitrogen atmosphere, with PMDA added in three portions over 30-minute intervals followed by stirring for 24 hours in an ice bath. The resulting poly(amic acid) precursor was cast onto glass substrates and subjected to a multi-step thermal curing schedule involving heating at 80 °C for 2 hours, 100 °C for 1 hour, 200 °C for 1 hour, and finally 300 °C for 1 hour with a ramp rate of 1 °C/min to facilitate imidization. The resulting films, with thicknesses ranging from 10 to 50 mm, were characterized using Concept 50 Broadband Dielectric Spectroscopy at 1 MHz to determine the dielectric constant.",
      "reasoning_analysis": "Increasing Factors: The chemical composition features highly polar imide rings containing carbonyl groups and ether linkages within the diamine segments, both of which contribute significant electronic and atomic polarizability that intrinsically drive the dielectric constant higher. Additionally, the dense aromatic backbone provides a high density of polarizable electrons, further supporting an elevated dielectric response. Decreasing Factors: The incorporation of the bulky 1,4-bis(4-aminophenoxy)benzene comonomer introduces additional ether linkages that increase chain flexibility and free volume compared to rigid biphenyl analogs, which reduces the density of polarizable groups per unit volume and tends to lower the dielectric constant. Furthermore, the processing history involves a rigorous thermal curing cycle up to 300 °C, which ensures the complete removal of the high-dielectric DMF solvent and conversion of polar poly(amic acid) groups to imides, thereby preventing extrinsic elevation of the dielectric constant. Dominant Factor: While the intrinsic polarity of the imide and ether groups establishes the baseline dielectric behavior, the thermal processing history is the dominant factor determining the final measured value, as the complete removal of the high-permittivity solvent and moisture via the high-temperature cure prevents the significant inflation of the dielectric constant that would otherwise occur in incompletely processed samples."
    }
  },
  {
    "doi": "10.1002/adfm.201000486",
    "title": "High Breakdown Field Dielectric Elastomer Actuators Using Encapsulated Polyaniline as High Dielectric Constant Filler",
    "year": 2010,
    "chemical_composition": {
      "repeat_unit_psmiles": "[*][Si](C)(C)O[*]",
      "monomers": [
        {
          "name": "Dimethylsiloxane",
          "smiles": "[Si](C)(C)O",
          "ratio_value": null,
          "ratio_unit": null
        }
      ],
      "additives": [
        {
          "name": "Encapsulated PANI particles (mp19)",
          "type": "filler",
          "amount_value": 24.1,
          "amount_unit": "vol%"
        },
        {
          "name": "ETAS",
          "type": "crosslinker",
          "amount_value": 250,
          "amount_unit": "μL/1 g PDMS"
        },
        {
          "name": "Titanium 2-ethylhexoxide",
          "type": "catalyst",
          "amount_value": 50,
          "amount_unit": "μL/1 g PDMS"
        }
      ],
      "is_homopolymer": false
    },
    "processing_history": "Encapsulated PANI particles (mp19) dispersed in PDMS oligomer via ball milling (Batch A). Crosslinked with ETAS and Titanium 2-ethylhexoxide catalyst at room temperature. Dielectric constant measured by HP 4284A LCR meter at 100 Hz, room temperature.",
    "hierarchical_structure": "Core-shell particles (PANI core, PDVB shell) dispersed in PDMS matrix. Particle size ~287 nm.",
    "properties": {
      "eps": {
        "value": [
          6.3
        ],
        "unit": null
      }
    },
    "analysis_with_hierarchical_structure": {
      "descriptive_text": "The sample is a composite material featuring a polydimethylsiloxane (PDMS) matrix loaded with 24.1 vol% encapsulated polyaniline (PANI) particles (mp19) possessing a core-shell morphology with a PANI core and polydivinylbenzene (PDVB) shell averaging 287 nm in size. The fabrication process involved dispersing the filler into the PDMS oligomer via ball milling, followed by crosslinking at room temperature using ETAS and a Titanium 2-ethylhexoxide catalyst, and the dielectric constant (eps) was characterized using an HP 4284A LCR meter at 100 Hz under ambient conditions.",
      "reasoning_analysis": "Increasing Factors: The high volume fraction (24.1 vol%) of conductive PANI cores introduces significant interfacial polarization (Maxwell-Wagner-Sillars effect) at the boundaries between the conductive core, insulating shell, and PDMS matrix, which is strongly activated at the low measurement frequency of 100 Hz to drive eps upward. Decreasing Factors: The continuous PDMS matrix possesses an intrinsically low dielectric constant due to non-polar methyl groups, and the insulating PDVB shell prevents direct electrical percolation of the PANI cores, thereby limiting the maximum achievable eps compared to a directly connected conductive network while the chemical crosslinking restricts segmental mobility. Dominant Factor: The dominant factor is the high loading of core-shell conductive particles which creates a microcapacitor network; the strong interfacial polarization effects qualitatively overwhelm the low permittivity of the PDMS matrix, resulting in a net increase in eps relative to the neat polymer."
    },
    "analysis_without_hierarchical_structure": {
      "descriptive_text": "The sample comprises a polydimethylsiloxane (PDMS) based composite containing 24.1 vol% encapsulated polyaniline (PANI) particles (mp19) as a filler. The system is crosslinked using ETAS at a concentration of 250 μL per gram of PDMS, utilizing titanium 2-ethylhexoxide as a catalyst at 50 μL per gram of PDMS. Processing involved dispersing the encapsulated PANI particles into the PDMS oligomer via ball milling, followed by crosslinking at room temperature. The dielectric constant was characterized using an HP 4284A LCR meter at 100 Hz under ambient conditions.",
      "reasoning_analysis": "Increasing Factors: The inclusion of 24.1 vol% encapsulated PANI particles introduces highly polarizable conductive domains within the insulating matrix. At the low measurement frequency of 100 Hz, Maxwell-Wagner-Sillars interfacial polarization occurs at the boundaries between the PDMS and the semiconductive PANI, leading to significant charge accumulation that drives the dielectric constant upward. Decreasing Factors: The polydimethylsiloxane matrix possesses an intrinsically low dielectric constant due to the non-polar nature of the siloxane backbone and high free volume. Additionally, the chemical crosslinking restricts segmental mobility, limiting any potential dipolar relaxation contributions from the polymer chains. Dominant Factor: The substantial volume fraction of the high-permittivity PANI filler combined with the low-frequency measurement condition generates a dominant interfacial polarization effect. This mechanism qualitatively overrides the intrinsic low dielectric behavior of the siloxane backbone, resulting in a composite system where the filler-matrix interface dictates the overall dielectric response."
    }
  },
  {
    "doi": "10.1002/app.47405",
    "title": "Low-dielectric-constant aromatic homopolyimide and copolyimide derived from pyromellitic dianhydride, 4,40 -oxydianiline, 2,2-bis[4-(4-aminephenoxy)phenyl]propane, 1,4-bis(4-aminophenoxy) benzene, or 1,3-bis(4-aminophenoxy)benzene",
    "year": 2019,
    "chemical_composition": {
      "repeat_unit_psmiles": "[*]C(=O)c1cc2C(=O)N(c3ccc(Oc4ccc(*)cc4)cc3)C(=O)c2cc1.[*]C(=O)c1cc2C(=O)N(c3ccc(Oc4cccc(Oc5ccc(*)cc5)c4)cc3)C(=O)c2cc1",
      "monomers": [
        {
          "name": "Pyromellitic dianhydride",
          "smiles": "O=C1OC(=O)c2cc3C(=O)OC(=O)c3cc21",
          "ratio_value": null,
          "ratio_unit": null
        },
        {
          "name": "4,4'-oxydianiline",
          "smiles": "Nc1ccc(Oc2ccc(N)cc2)cc1",
          "ratio_value": 50,
          "ratio_unit": "mol%"
        },
        {
          "name": "1,3-bis(4-aminophenoxy)benzene",
          "smiles": "Nc1ccc(Oc2cccc(Oc3ccc(N)cc3)c2)cc1",
          "ratio_value": 50,
          "ratio_unit": "mol%"
        }
      ],
      "additives": [],
      "is_homopolymer": false
    },
    "processing_history": "Solution polycondensation in DMF under N2. ODA and diamine comonomer dissolved, PMDA added in 3 portions every 30 min, stirred 24 h in ice bath. Cast on glass, heated at 80 °C for 2 h, 100 °C for 1 h, 200 °C for 1 h, 300 °C for 1 h (1 °C/min). Film thickness 10-50 mm. Dielectric constant measured by Concept 50 Broadband Dielectric Spectroscopy at 1 MHz.",
    "hierarchical_structure": "Copolymer with asymmetric substituent positions.",
    "properties": {
      "eps": {
        "value": [
          2.79
        ],
        "unit": null
      }
    },
    "analysis_with_hierarchical_structure": {
      "descriptive_text": "The sample is a copolyimide synthesized via solution polycondensation in dimethylformamide (DMF) under a nitrogen atmosphere, utilizing pyromellitic dianhydride (PMDA) as the dianhydride component and an equimolar mixture of 4,4'-oxydianiline (ODA) and 1,3-bis(4-aminophenoxy)benzene as the diamine comonomers. The polyamic acid precursor was prepared by the stepwise addition of PMDA in three portions over 24 hours in an ice bath, then cast onto glass substrates and subjected to a sequential thermal imidization process involving heating steps at 80 °C, 100 °C, 200 °C, and finally 300 °C at a ramp rate of 1 °C/min to yield films with a thickness ranging from 10 to 50 mm. The material exhibits a hierarchical structure characterized as a copolymer with asymmetric substituent positions, and its dielectric constant was evaluated using Concept 50 Broadband Dielectric Spectroscopy at a frequency of 1 MHz.",
      "reasoning_analysis": "Increasing Factors: The presence of highly polar carbonyl groups within the imide rings and the extensive aromatic conjugation in the backbone contribute significant electronic and atomic polarizability, intrinsically driving the dielectric constant upward. Additionally, the ether linkages within the diamine components introduce permanent dipoles that can align with the external electric field at 1 MHz, further contributing to polarization. Decreasing Factors: The incorporation of 1,3-bis(4-aminophenoxy)benzene introduces asymmetric substituent positions that disrupt efficient chain packing and crystallinity, thereby increasing the fractional free volume within the polymer matrix; this reduced density qualitatively lowers the dielectric constant by decreasing the number of polarizable units per unit volume. Furthermore, the rigorous thermal imidization schedule up to 300 °C ensures the removal of residual polar solvent (DMF) and water, minimizing interfacial polarization and ionic contributions that would otherwise elevate the measured eps. Dominant Factor: While the intrinsic polarity of the imide and ether groups establishes a moderate baseline dielectric constant, the dominant factor influencing the final eps behavior is the increased fractional free volume resulting from the asymmetric copolymer structure, which qualitatively reduces the dielectric constant relative to densely packed, symmetric polyimide homopolymers."
    },
    "analysis_without_hierarchical_structure": {
      "descriptive_text": "The sample is a copolyimide synthesized via solution polycondensation using pyromellitic dianhydride (PMDA) and an equimolar mixture of 4,4'-oxydianiline (ODA) and 1,3-bis(4-aminophenoxy)benzene as monomers. The polyamic acid precursor was prepared in DMF under a nitrogen atmosphere with stepwise addition of PMDA at low temperature, followed by casting onto glass substrates. Thermal imidization was achieved through a staged heating protocol ramping from 80 °C to 300 °C to yield films with a thickness ranging from 10 to 50 mm. The dielectric constant was subsequently characterized using Concept 50 Broadband Dielectric Spectroscopy at a frequency of 1 MHz.",
      "reasoning_analysis": "Increasing Factors: The chemical composition features highly polar imide carbonyl groups and ether linkages within the polymer backbone, which enhance electronic and orientational polarization, inherently driving the eps higher. Additionally, the aromatic rings contribute to electronic polarization, further supporting a higher dielectric response. Decreasing Factors: The incorporation of the meta-substituted 1,3-bis(4-aminophenoxy)benzene diamine introduces chain kinks and flexibility that disrupt efficient chain packing, increasing the fractional free volume and thereby reducing the density of polarizable groups per unit volume. Furthermore, the rigorous thermal curing history up to 300 °C ensures the removal of polar solvent residues like DMF, preventing artificial elevation of the eps. Dominant Factor: While the intrinsic polarity of the imide and ether functional groups establishes a fundamental baseline for the dielectric constant, the increased free volume resulting from the non-linear chain architecture introduced by the meta-substituted comonomer is the dominant structural factor that qualitatively modulates the final eps value relative to fully linear, densely packed polyimide analogues."
    }
  },
  {
    "doi": "10.1016/j.colsurfa.2022.128501",
    "title": "Achieving a high dielectric constant and low dielectric loss of polymer composites filled with an interface-bonded g-C3N4@PbS narrow-bandgap semiconductor",
    "year": 2022,
    "chemical_composition": {
      "repeat_unit_psmiles": null,
      "monomers": [
        {
          "name": "Vinylidene fluoride",
          "smiles": "C=C(F)F",
          "ratio_value": 63,
          "ratio_unit": "mol%"
        },
        {
          "name": "Trifluoroethylene",
          "smiles": "FC=C(F)F",
          "ratio_value": 30,
          "ratio_unit": "mol%"
        },
        {
          "name": "Chlorofluoroethylene",
          "smiles": "C=C(F)Cl",
          "ratio_value": 7,
          "ratio_unit": "mol%"
        }
      ],
      "additives": [
        {
          "name": "PbS nanoparticles",
          "type": "filler",
          "amount_value": 15,
          "amount_unit": "wt%"
        }
      ],
      "is_homopolymer": false
    },
    "processing_history": "Solution casting from DMF. Polymer powder and PbS filler (15 wt%) added to DMF, stirred at 25 °C for 5 h. Cast on glass slide preheated to 70 °C, held for 4 h, then dried at 90 °C for 8 h. Au electrodes sputtered. Dielectric constant measured by Keysight E4980A LCR meter at 1 V, 20 Hz.",
    "hierarchical_structure": "PbS nanoparticles (average size 85 nm, irregular 3D shape) dispersed in P(VDF-TrFE-CFE) matrix.",
    "properties": {
      "eps": {
        "value": [
          30
        ],
        "unit": null
      }
    },
    "analysis_with_hierarchical_structure": {
      "descriptive_text": "The sample comprises a poly(vinylidene fluoride-co-trifluoroethylene-co-chlorofluoroethylene) terpolymer matrix consisting of 63 mol% vinylidene fluoride, 30 mol% trifluoroethylene, and 7 mol% chlorofluoroethylene, compounded with 15 wt% lead sulfide (PbS) nanoparticles. The PbS filler features an average size of 85 nm with an irregular 3D shape dispersed throughout the polymer matrix. Fabrication was achieved via solution casting from dimethylformamide (DMF), wherein the polymer powder and filler were stirred at 25 °C for 5 hours, cast onto a glass slide preheated to 70 °C for 4 hours, and subsequently dried at 90 °C for 8 hours. Gold electrodes were sputtered onto the resulting film, and the dielectric constant was characterized using a Keysight E4980A LCR meter at 1 V and 20 Hz.",
      "reasoning_analysis": "Increasing Factors: The incorporation of 15 wt% PbS nanoparticles, which possess a significantly higher intrinsic dielectric constant than the polymer matrix, directly elevates the composite permittivity through effective medium effects. Furthermore, the large interfacial area between the 85 nm irregular nanoparticles and the P(VDF-TrFE-CFE) matrix induces strong Maxwell-Wagner-Sillars interfacial polarization, particularly pronounced at the low measurement frequency of 20 Hz. The terpolymer composition itself, specifically the inclusion of chlorofluoroethylene (CFE), disrupts long-range ferroelectric order to create relaxor ferroelectric behavior, which typically exhibits higher dielectric permittivity than normal ferroelectric copolymers due to easier dipole switching. Decreasing Factors: The incorporation of CFE monomers and the solution casting process without mechanical stretching or electrical poling likely result in a lower degree of crystallinity and random domain orientation compared to optimized ferroelectric films, limiting the maximum alignment of dipoles within the crystalline phases. Additionally, the irregular 3D shape of the PbS nanoparticles may lead to less efficient packing or local agglomeration compared to uniform spherical fillers, potentially reducing the effectiveness of the filler-matrix interface. Dominant Factor: The synergistic effect of the high-k PbS filler loading and the Maxwell-Wagner-Sillars interfacial polarization at low frequency qualitatively dominates the dielectric response, driving the eps significantly higher than the intrinsic contribution of the relaxor ferroelectric terpolymer matrix alone."
    },
    "analysis_without_hierarchical_structure": {
      "descriptive_text": "The sample consists of a poly(vinylidene fluoride-co-trifluoroethylene-co-chlorofluoroethylene) terpolymer composed of 63 mol% vinylidene fluoride, 30 mol% trifluoroethylene, and 7 mol% chlorofluoroethylene. This matrix was compounded with 15 wt% lead sulfide (PbS) nanoparticles as a filler. The composite was prepared via solution casting using dimethylformamide (DMF) as the solvent, where the polymer powder and PbS filler were stirred at 25 °C for 5 hours. The solution was cast onto a glass slide preheated to 70 °C and held for 4 hours, followed by drying at 90 °C for 8 hours to remove residual solvent. Gold electrodes were subsequently sputtered onto the film, and the dielectric constant was measured using a Keysight E4980A LCR meter at 1 V and 20 Hz.",
