Repository: hhtrick/HHT-code

# HHT training framework

This directory contains model training, embedding precomputation, inference, article-level baselines and the curated datasets. All commands below assume that the working directory is `train_code/`.

## 3. Datasets and fixed partitions

Each main dataset is a JSON array at `dataset/{property}/{property}.json`. Entries contain source metadata, `chemical_composition`, `processing_history`, `hierarchical_structure`, `properties`, and two generated-analysis objects. Targets are stored as `properties[property]["value"]`; source metadata and target values are not predictive input fields.

| Property | Train | Validation | Test | Total |
|---|---:|---:|---:|---:|

File: train_code/dataset/eps/eps.json (part 41 of 190)
[
      "reasoning_analysis": "Increasing Factors: The inherent chemical composition features highly electronegative fluorine atoms within the vinylidene fluoride and trifluoroethylene units, creating strong dipole moments that enhance polarizability. The inclusion of 15 wt% PbS nanoparticles introduces a high-permittivity semiconductor phase into the polymer matrix, which directly elevates the composite dielectric constant. Additionally, the interface between the insulating polymer and conductive filler promotes Maxwell-Wagner-Sillars interfacial polarization, an effect that is particularly amplified at the low measurement frequency of 20 Hz. The chlorofluoroethylene termonomer introduces structural defects that can facilitate relaxor ferroelectric behavior, further contributing to increased permittivity. Decreasing Factors: The incorporation of chlorofluoroethylene disrupts the regular crystalline packing of the polymer chains, potentially reducing the overall crystallinity and the density of aligned ferroelectric domains compared to a more ordered copolymer structure. Furthermore, the solution casting process carries a risk of micro-void formation during solvent evaporation or incomplete removal of the high-boiling point DMF solvent, both of which introduce low-permittivity regions that could dampen the effective dielectric response. Dominant Factor: The dominant factor influencing the dielectric constant is the synergistic effect of the high-k PbS filler loading and the interfacial polarization mechanisms. While the terpolymer composition modulates the matrix polarity, the substantial volume fraction of the semiconductor filler combined with the low-frequency measurement conditions amplifies the interfacial charge accumulation, driving the effective permittivity behavior primarily through filler-matrix interactions rather than intrinsic polymer dipole alignment alone."
    }
  },
  {
    "doi": "10.1016/j.inoche.2009.08.002",
    "title": "Synthesis, structure and dielectric constant properties of a novel 1D coordination polymer[K(2-PTA)(H2O)]",
    "year": 2009,
    "chemical_composition": {
      "repeat_unit_psmiles": null,
      "monomers": [
        {
          "name": "2-(5-(pyridin-2-yl)-2H-tetrazol-2-yl) acetic acid",
          "smiles": null,
          "ratio_value": null,
          "ratio_unit": null
        },
        {
          "name": "Potassium hydroxide",
          "smiles": "[K+].[OH-]",
          "ratio_value": null,
          "ratio_unit": null
        },
        {
          "name": "Water",
          "smiles": "O",
          "ratio_value": null,
          "ratio_unit": null
        }
      ],
      "additives": [],
      "is_homopolymer": false
    },
    "processing_history": "Solvothermal treatment of KOH and 2-PTA at 140°C for 3 days. Dielectric constant measurement taken with a pellet sample at 1 MHz.",
    "hierarchical_structure": "1D infinite [KO2]n inorganic skeleton chain with organic wings. Triclinic group P-1. 2-D network structure formed by hydrogen bonds between chains.",
    "properties": {
      "eps": {
        "value": [
          4.6
        ],
        "unit": null
      }
    },
    "analysis_with_hierarchical_structure": {
      "descriptive_text": "The material is a hybrid coordination polymer synthesized via solvothermal treatment of potassium hydroxide and 2-(5-(pyridin-2-yl)-2H-tetrazol-2-yl) acetic acid in water at 140°C for 3 days. It crystallizes in the triclinic P-1 space group, featuring a hierarchical structure composed of one-dimensional infinite [KO2]n inorganic skeleton chains decorated with organic ligand wings. These 1D chains are further assembled into a two-dimensional network structure stabilized by hydrogen bonds between chains. Dielectric characterization was performed on pelletized samples at a frequency of 1 MHz.",
      "reasoning_analysis": "Increasing Factors: The presence of highly polar functional groups within the organic ligands, specifically the pyridine and tetrazole rings, enhances electronic and orientational polarization. Additionally, the one-dimensional infinite [KO2]n inorganic skeleton introduces ionic polarization mechanisms, while the pelletized sample morphology likely induces interfacial (Maxwell-Wagner-Sillars) polarization at grain boundaries, all contributing to a higher dielectric constant. Decreasing Factors: The highly ordered crystalline structure (triclinic P-1) and the rigid inorganic backbone restrict the segmental mobility and dipole reorientation required for high dielectric response. Furthermore, the measurement frequency of 1 MHz may exceed the relaxation time of slower dipolar mechanisms, thereby reducing their contribution to the total permittivity. Dominant Factor: The intrinsic ionic character of the inorganic skeleton combined with the high polarity of the organic wings qualitatively dominates the dielectric behavior, suggesting a higher permittivity relative to non-ionic organic polymers, despite the restrictive effects of crystallinity and measurement frequency."
    },
    "analysis_without_hierarchical_structure": {
      "descriptive_text": "The sample is a complex material composed of 2-(5-(pyridin-2-yl)-2H-tetrazol-2-yl) acetic acid, potassium hydroxide, and water. It was prepared via solvothermal treatment at 140°C for 3 days, ensuring thorough reaction and structural ordering. The final product was processed into a pellet form, and its dielectric constant was evaluated at a frequency of 1 MHz.",
      "reasoning_analysis": "Increasing Factors: The chemical composition features highly polar heterocyclic structures, specifically the pyridine and tetrazole rings, which possess large permanent dipole moments conducive to orientational polarization. Furthermore, the presence of potassium hydroxide suggests the formation of ionic bonds or salt complexes, introducing significant ionic polarization mechanisms. Potential inclusion of water molecules within the structure during aqueous solvothermal synthesis could further elevate permittivity due to water's high dielectric contribution. Decreasing Factors: The prolonged solvothermal treatment at 140°C for 3 days likely promotes high crystallinity and dense packing, which restricts the mobility of dipoles and reduces orientational polarization contributions. Additionally, the measurement frequency of 1 MHz is relatively high, potentially exceeding the relaxation times of slower dipolar modes, thereby limiting their contribution to the total permittivity. The pelletization process may also introduce micro-voids or air gaps, which possess low permittivity and reduce the effective macroscopic dielectric constant. Dominant Factor: The intrinsic high polarity and ionic character arising from the potassium tetrazolate coordination network qualitatively dominate the dielectric behavior. Despite the restricting effects of crystallinity and measurement frequency, the dense concentration of polarizable ionic and heterocyclic groups ensures a heightened dielectric constant relative to non-polar organic polymers."
    }
  },
  {
    "doi": "10.1002/adfm.201000486",
    "title": "High Breakdown Field Dielectric Elastomer Actuators Using Encapsulated Polyaniline as High Dielectric Constant Filler",
    "year": 2010,
    "chemical_composition": {
      "repeat_unit_psmiles": "[*][Si](C)(C)O[*]",
      "monomers": [
        {
          "name": "Dimethylsiloxane",
          "smiles": "[Si](C)(C)O",
          "ratio_value": null,
          "ratio_unit": null
        }
      ],
      "additives": [
        {
          "name": "Encapsulated PANI particles (mp19)",
          "type": "filler",
          "amount_value": 31.7,
          "amount_unit": "vol%"
        },
        {
          "name": "ETAS",
          "type": "crosslinker",
          "amount_value": 250,
          "amount_unit": "μL/1 g PDMS"
        },
        {
          "name": "Titanium 2-ethylhexoxide",
          "type": "catalyst",
          "amount_value": 50,
          "amount_unit": "μL/1 g PDMS"
        }
      ],
      "is_homopolymer": false
    },
    "processing_history": "Encapsulated PANI particles (mp19) dispersed in PDMS oligomer via ball milling (Batch A). Crosslinked with ETAS and Titanium 2-ethylhexoxide catalyst at room temperature. Dielectric constant measured by HP 4284A LCR meter at 100 Hz, room temperature.",
    "hierarchical_structure": "Core-shell particles (PANI core, PDVB shell) dispersed in PDMS matrix. Particle size ~287 nm.",
    "properties": {
      "eps": {
        "value": [
          7.6
        ],
        "unit": null
      }
    },
    "analysis_with_hierarchical_structure": {
      "descriptive_text": "The material is a composite system based on a polydimethylsiloxane (PDMS) matrix loaded with 31.7 vol% encapsulated polyaniline (PANI) particles (mp19) that exhibit a core-shell structure with a PANI core and polydivinylbenzene (PDVB) shell averaging 287 nm in diameter. Processing involved dispersing the filler into the PDMS oligomer via ball milling, followed by crosslinking at room temperature using ethyl triacetoxy silane (ETAS) and titanium 2-ethylhexoxide as a catalyst. The dielectric properties were evaluated using an HP 4284A LCR meter at 100 Hz under ambient conditions.",
      "reasoning_analysis": "Increasing Factors: The high volume fraction (31.7 vol%) of polyaniline cores introduces regions of high polarizability and potential microcapacitor effects within the composite. Furthermore, the core-shell morphology creates multiple heterogeneous interfaces (PANI/PDVB and PDVB/PDMS) that facilitate strong Maxwell-Wagner-Sillars interfacial polarization, a mechanism that is particularly pronounced at the low measurement frequency of 100 Hz. Decreasing Factors: The polydimethylsiloxane matrix inherently possesses a low dielectric constant due to the non-polar nature of the siloxane backbone and methyl side groups, which dilutes the overall permittivity. Additionally, the insulating polydivinylbenzene shell surrounding the conductive PANI cores prevents direct electrical percolation, thereby limiting the extreme permittivity enhancement that might occur with direct conductive filler networking. Dominant Factor: The substantial loading of high-permittivity PANI cores combined with the enhanced interfacial polarization mechanisms arising from the core-shell morphology at low frequency qualitatively dominates the low-permittivity contribution of the PDMS matrix, resulting in a net increase in eps relative to the neat polymer."
    },
    "analysis_without_hierarchical_structure": {
      "descriptive_text": "The sample comprises a polydimethylsiloxane (PDMS) matrix composite containing 31.7 vol% encapsulated polyaniline (PANI) particles (mp19) as a filler. The formulation includes ETAS as a crosslinker and Titanium 2-ethylhexoxide as a catalyst. Processing involved dispersing the encapsulated PANI particles into the PDMS oligomer via ball milling, followed by crosslinking at room temperature. The dielectric constant was characterized using an HP 4284A LCR meter at 100 Hz under ambient conditions.",
      "reasoning_analysis": "Increasing Factors: The incorporation of 31.7 vol% encapsulated polyaniline (PANI) particles serves as the primary driver for increasing the dielectric constant. PANI possesses a significantly higher intrinsic permittivity and conductivity compared to the siloxane matrix, promoting strong interfacial polarization (Maxwell-Wagner-Sillars effect) at the particle-matrix boundaries. Furthermore, the low measurement frequency of 100 Hz allows sufficient time for these interfacial charges to accumulate, maximizing the observed permittivity. Decreasing Factors: The polydimethylsiloxane (PDMS) backbone is inherently non-polar due to the shielding of the siloxane bond by methyl groups, establishing a low baseline permittivity for the continuous phase. Additionally, the chemical crosslinking introduced by ETAS restricts polymer chain mobility, which could theoretically limit dipolar reorientation contributions, although this effect is minor compared to electronic and interfacial mechanisms. The encapsulation of the PANI particles may also introduce a thin insulating layer that prevents direct conductive percolation, potentially capping the effective permittivity compared to bare conductive fillers. Dominant Factor: The high volume fraction of the high-permittivity PANI filler dominates the dielectric response. While the PDMS matrix provides a low-k baseline, the substantial loading of 31.7 vol% creates a dense network of interfaces where charge accumulation occurs, qualitatively overriding the low permittivity of the matrix and the mobility restrictions imposed by crosslinking."
    }
  },
  {
    "doi": "10.1016/j.colsurfa.2022.128501",
    "title": "Achieving a high dielectric constant and low dielectric loss of polymer composites filled with an interface-bonded g-C3N4@PbS narrow-bandgap semiconductor",
    "year": 2022,
    "chemical_composition": {
      "repeat_unit_psmiles": null,
      "monomers": [
        {
          "name": "Vinylidene fluoride",
          "smiles": "C=C(F)F",
          "ratio_value": 63,
          "ratio_unit": "mol%"
        },
        {
          "name": "Trifluoroethylene",
          "smiles": "FC=C(F)F",
          "ratio_value": 30,
          "ratio_unit": "mol%"
        },
        {
          "name": "Chlorofluoroethylene",
          "smiles": "C=C(F)Cl",
          "ratio_value": 7,
          "ratio_unit": "mol%"
        }
      ],
      "additives": [
        {
          "name": "g-C3N4@PbS hybrid particles",
          "type": "filler",
          "amount_value": 15,
          "amount_unit": "wt%"
        }
      ],
      "is_homopolymer": false
    },
    "processing_history": "Solution casting from DMF. Polymer powder and g-C3N4@PbS hybrid filler (15 wt%) added to DMF, stirred at 25 °C for 5 h. Cast on glass slide preheated to 70 °C, held for 4 h, then dried at 90 °C for 8 h. Au electrodes sputtered. Dielectric constant measured by Keysight E4980A LCR meter at 1 V, 20 Hz.",
    "hierarchical_structure": "g-C3N4@PbS hybrid particles (average size 5.3 µm, core-shell structure) dispersed in P(VDF-TrFE-CFE) matrix. PbS nanoparticles (average size 90 nm) on g-C3N4 substrate.",
    "properties": {
      "eps": {
        "value": [
          55
        ],
        "unit": null
      }
    },
    "analysis_with_hierarchical_structure": {
      "descriptive_text": "The sample comprises a poly(vinylidene fluoride-trifluoroethylene-chlorofluoroethylene) [P(VDF-TrFE-CFE)] terpolymer matrix consisting of 63 mol% vinylidene fluoride, 30 mol% trifluoroethylene, and 7 mol% chlorofluoroethylene. This matrix is reinforced with 15 wt% g-C3N4@PbS hybrid particles, which exhibit a core-shell morphology featuring 90 nm PbS nanoparticles dispersed on a g-C3N4 substrate with an average hybrid particle size of 5.3 µm. Fabrication involved solution casting from dimethylformamide (DMF), where the polymer and filler were stirred at 25 °C for 5 hours, cast onto a glass slide preheated to 70 °C for 4 hours, and dried at 90 °C for 8 hours. Gold electrodes were subsequently sputtered onto the film, and the dielectric constant was measured using a Keysight E4980A LCR meter at 1 V and 20 Hz.",
      "reasoning_analysis": "Increasing Factors: The vinylidene fluoride units within the terpolymer backbone possess strong dipole moments that contribute to high intrinsic polarity. The incorporation of 15 wt% g-C3N4@PbS hybrid filler significantly enhances the dielectric constant due to the high intrinsic permittivity of the semiconducting PbS nanoparticles. Furthermore, the core-shell structure of the filler creates extensive heterogeneous interfaces within the matrix, promoting strong Maxwell-Wagner-Sillars interfacial polarization, which is particularly pronounced at the low measurement frequency of 20 Hz. Decreasing Factors: The inclusion of chlorofluoroethylene termonomers disrupts the long-range ferroelectric order and reduces the overall crystallinity of the P(VDF-TrFE) phase, which may limit the dipolar alignment compared to highly crystalline ferroelectric copolymers. Additionally, high filler loading carries the risk of particle agglomeration or the formation of micro-voids during the solvent evaporation process, which could introduce insulating gaps that dampen the effective dielectric response. Dominant Factor: The high permittivity contribution from the PbS-containing hybrid filler combined with the substantial interfacial polarization effects arising from the core-shell morphology at low frequency qualitatively dominates the dielectric behavior, driving the eps significantly higher than that of the neat terpolymer matrix."
    },
    "analysis_without_hierarchical_structure": {
      "descriptive_text": "The sample consists of a poly(vinylidene fluoride-trifluoroethylene-chlorofluoroethylene) terpolymer composed of 63 mol% vinylidene fluoride, 30 mol% trifluoroethylene, and 7 mol% chlorofluoroethylene. This polymer matrix was compounded with 15 wt% g-C3N4@PbS hybrid particles as a filler. The composite was prepared via solution casting from dimethylformamide (DMF), where the polymer powder and filler were stirred at 25 °C for 5 hours. The mixture was cast onto a glass slide preheated to 70 °C and held for 4 hours, followed by drying at 90 °C for 8 hours. Gold electrodes were subsequently sputtered onto the film, and the dielectric constant was measured using a Keysight E4980A LCR meter at 1 V and 20 Hz.",
      "reasoning_analysis": "Increasing Factors: The terpolymer backbone contains a high density of strongly polar carbon-fluorine bonds from vinylidene fluoride and trifluoroethylene units, which provide substantial intrinsic dipole moments. The incorporation of chlorofluoroethylene disrupts long-range ferroelectric ordering, promoting a relaxor ferroelectric state that typically exhibits elevated dielectric permittivity at room temperature. Furthermore, the addition of 15 wt% g-C3N4@PbS hybrid particles introduces high-permittivity inorganic domains and creates extensive polymer-filler interfaces, enabling significant Maxwell-Wagner-Sillars interfacial polarization. The low measurement frequency of 20 Hz also allows slower polarization mechanisms, such as interfacial charges, to fully contribute to the total permittivity. Decreasing Factors: The relatively high filler loading of 15 wt% increases the risk of particle agglomeration or the formation of micro-voids at the interface, which possess low permittivity and could reduce the effective dielectric constant of the composite. Additionally, while the thermal history includes drying at 90 °C, any residual DMF solvent trapped within the matrix could disrupt polymer chain packing and dipole coupling, potentially diminishing the overall polarization efficiency. Dominant Factor: The intrinsic relaxor ferroelectric nature of the P(VDF-TrFE-CFE) terpolymer matrix, combined with the high dielectric constant of the PbS-containing filler and the substantial interfacial polarization area, qualitatively dominates the behavior. These factors collectively drive the dielectric constant significantly higher than that of a standard non-polar polymer or neat PVDF homopolymer, outweighing potential morphological defects introduced by the composite processing."
    }
  },
  {
    "doi": "10.1016/j.colsurfa.2022.128501",
    "title": "Achieving a high dielectric constant and low dielectric loss of polymer composites filled with an interface-bonded g-C3N4@PbS narrow-bandgap semiconductor",
    "year": 2022,
    "chemical_composition": {
      "repeat_unit_psmiles": null,
      "monomers": [
        {
          "name": "Vinylidene fluoride",
          "smiles": "C=C(F)F",
          "ratio_value": 63,
          "ratio_unit": "mol%"
        },
        {
          "name": "Trifluoroethylene",
          "smiles": "FC=C(F)F",
          "ratio_value": 30,
          "ratio_unit": "mol%"
        },
        {
          "name": "Chlorofluoroethylene",
          "smiles": "C=C(F)Cl",
          "ratio_value": 7,
          "ratio_unit": "mol%"
        }
      ],
      "additives": [
        {
          "name": "PbS nanoparticles",
          "type": "filler",
          "amount_value": 15,
          "amount_unit": "wt%"
        }
      ],
      "is_homopolymer": false
    },
    "processing_history": "Solution casting from DMF. Polymer powder and PbS filler (15 wt%) added to DMF, stirred at 25 °C for 5 h. Cast on glass slide preheated to 70 °C, held for 4 h, then dried at 90 °C for 8 h. Au electrodes sputtered. Dielectric constant measured by Keysight E4980A LCR meter at 1 V, 100 Hz.",
    "hierarchical_structure": "PbS nanoparticles (average size 85 nm, irregular 3D shape) dispersed in P(VDF-TrFE-CFE) matrix.",
    "properties": {
      "eps": {
        "value": [
          27
        ],
        "unit": null
      }
    },
    "analysis_with_hierarchical_structure": {
      "descriptive_text": "The sample comprises a poly(vinylidene fluoride-co-trifluoroethylene-co-chlorofluoroethylene) terpolymer matrix consisting of 63 mol% vinylidene fluoride, 30 mol% trifluoroethylene, and 7 mol% chlorofluoroethylene, compounded with 15 wt% lead sulfide (PbS) nanoparticles. These nanoparticles exhibit an average size of 85 nm with an irregular three-dimensional shape dispersed throughout the polymer matrix. Fabrication involved solution casting from dimethylformamide, where the polymer and filler were stirred at 25 °C for 5 hours, cast onto a glass slide preheated to 70 °C for 4 hours, and dried at 90 °C for 8 hours. Gold electrodes were subsequently sputtered onto the film, and the dielectric constant was characterized using a Keysight E4980A LCR meter at 1 V and 100 Hz.",
      "reasoning_analysis": "Increasing Factors: The terpolymer backbone features a high density of strongly polar C-F bonds from the vinylidene fluoride and trifluoroethylene units, while the chlorofluoroethylene content introduces structural defects that disrupt long-range ferroelectric order, promoting relaxor behavior conducive to high permittivity. The addition of 15 wt% PbS nanoparticles, which possess a high intrinsic dielectric constant, enhances the composite eps through effective medium contributions, and the measurement frequency of 100 Hz allows for significant Maxwell-Wagner-Sillars interfacial polarization between the semiconducting filler and the insulating matrix. Decreasing Factors: The rigid interface between the PbS nanoparticles and the polymer matrix restricts segmental chain mobility in the interphase region, potentially diminishing the dipolar orientation contribution of the polymer chains adjacent to the filler. Furthermore, the irregular 3D shape of the nanoparticles may facilitate agglomeration or trap micro-voids during the solution casting process, introducing air pockets with low permittivity that dilute the overall dielectric response. Dominant Factor: The synergistic effect of the relaxor ferroelectric terpolymer matrix and the strong interfacial polarization generated by the high loading of semiconducting PbS nanoparticles at low frequency qualitatively dominates the eps behavior, outweighing the reductions caused by interfacial chain confinement and potential void formation."
    },
    "analysis_without_hierarchical_structure": {
      "descriptive_text": "The sample comprises a poly(vinylidene fluoride-co-trifluoroethylene-co-chlorofluoroethylene) terpolymer with a molar composition of 63% vinylidene fluoride, 30% trifluoroethylene, and 7% chlorofluoroethylene, compounded with 15 wt% PbS nanoparticles. The composite was prepared via solution casting from dimethylformamide, where the polymer and filler were stirred at 25 °C for 5 hours, cast onto a glass slide preheated to 70 °C, held for 4 hours, and subsequently dried at 90 °C for 8 hours. Gold electrodes were sputtered onto the film, and the dielectric constant was characterized using an LCR meter at 1 V and 100 Hz.",
      "reasoning_analysis": "Increasing Factors: The terpolymer chemistry, specifically the inclusion of trifluoroethylene and chlorofluoroethylene monomers, introduces structural defects that reduce crystallite size and promote relaxor ferroelectric behavior, inherently facilitating dipole switching and yielding a higher baseline eps than standard PVDF homopolymers. Additionally, the incorporation of 15 wt% PbS nanoparticles introduces a high-dielectric-constant filler phase, while the heterogeneous interfaces between the semiconductor nanoparticles and the polymer matrix induce strong Maxwell-Wagner-Sillars interfacial polarization, which significantly enhances eps at the low measurement frequency of 100 Hz. Decreasing Factors: The addition of filler material dilutes the volume fraction of the ferroelectric polymer matrix, which may limit the overall polarization density if the filler does not contribute proportionally to the dipole orientation. Furthermore, the moderate thermal processing history, with drying capped at 90 °C, may not fully optimize the electroactive beta-phase crystallinity compared to higher temperature annealing protocols, potentially restricting the maximum alignment of polymer dipoles and limiting eps. Dominant Factor: The dominant factor governing the final eps is the Maxwell-Wagner-Sillars interfacial polarization generated by the composite structure. While the relaxor nature of the terpolymer provides a high intrinsic permittivity, the accumulation of space charges at the extensive polymer-filler interfaces at low frequency qualitatively supersedes the intrinsic dipole contribution of the polymer matrix alone, driving the overall eps behavior."
    }
  },
  {
    "doi": "10.1002/adfm.201000486",
    "title": "High Breakdown Field Dielectric Elastomer Actuators Using Encapsulated Polyaniline as High Dielectric Constant Filler",
    "year": 2010,
    "chemical_composition": {
      "repeat_unit_psmiles": "[*][Si](C)(C)O[*]",
      "monomers": [
        {
          "name": "Dimethylsiloxane",
          "smiles": "[Si](C)(C)O",
          "ratio_value": null,
          "ratio_unit": null
        }
      ],
      "additives": [
        {
          "name": "Encapsulated PANI particles (mp19)",
          "type": "filler",
          "amount_value": 15.0,
          "amount_unit": "vol%"
        },
        {
          "name": "ETAS",
          "type": "crosslinker",
          "amount_value": 35,
          "amount_unit": "μL/1 g PDMS"
        },
        {
          "name": "Titanium 2-ethylhexoxide",
          "type": "catalyst",
          "amount_value": 12.4,
          "amount_unit": "μL/1 g PDMS"
        }
      ],
      "is_homopolymer": false
    },
    "processing_history": "Encapsulated PANI particles (mp19) dispersed in PDMS oligomer via three roll milling (Batch B). Crosslinked with ETAS and Titanium 2-ethylhexoxide catalyst at room temperature. Dielectric constant measured by HP 4284A LCR meter at 100 Hz, room temperature.",
    "hierarchical_structure": "Core-shell particles (PANI core, PDVB shell) dispersed in PDMS matrix. Particle size ~287 nm.",
    "properties": {
      "eps": {
        "value": [
          3.3
        ],
        "unit": null
      }
    },
    "analysis_with_hierarchical_structure": {
      "descriptive_text": "The sample comprises a polydimethylsiloxane (PDMS) matrix composite containing 15.0 vol% encapsulated polyaniline (PANI) particles characterized by a core-shell morphology with a PANI core and poly(divinylbenzene) shell averaging 287 nm in size. The material was fabricated by dispersing the filler into the PDMS oligomer using three-roll milling, followed by room temperature crosslinking utilizing 35 μL per gram of PDMS of ETAS and 12.4 μL per gram of PDMS of titanium 2-ethylhexoxide catalyst. Dielectric characterization was performed using an HP 4284A LCR meter at 100 Hz under ambient conditions.",
      "reasoning_analysis": "Increasing Factors: The inclusion of conductive polyaniline cores within the filler particles introduces significant electronic polarizability. Additionally, the heterogeneous core-shell structure dispersed within the insulating PDMS matrix promotes strong Maxwell-Wagner-Sillars interfacial polarization, which is particularly enhanced at the low measurement frequency of 100 Hz. Decreasing Factors: The intrinsic low dielectric constant of the PDMS matrix serves as a low-permittivity baseline. The poly(divinylbenzene) shell surrounding the PANI cores acts as an insulating barrier that prevents the formation of conductive percolation pathways, thereby limiting the magnitude of the permittivity increase compared to bare conductive fillers. Furthermore, the chemical crosslinking network restricts polymer chain segmental mobility, potentially suppressing minor dipolar contributions. Dominant Factor: The interfacial polarization mechanisms enabled by the high-loading core-shell conductive filler at low frequency qualitatively dominate the dielectric behavior, driving the eps substantially higher than that of the neat crosslinked polymer matrix despite the insulating shell preventing electrical percolation."
    },
    "analysis_without_hierarchical_structure": {
      "descriptive_text": "The sample comprises a polydimethylsiloxane (PDMS) matrix composite filled with 15.0 vol% encapsulated polyaniline (PANI) particles (mp19). The formulation utilizes ETAS as a crosslinker at 35 μL per 1 g of PDMS and titanium 2-ethylhexoxide as a catalyst at 12.4 μL per 1 g of PDMS. Processing involved dispersing the encapsulated PANI particles into the PDMS oligomer via three roll milling, followed by crosslinking at room temperature. The dielectric constant was characterized using an HP 4284A LCR meter at 100 Hz under ambient conditions.",
      "reasoning_analysis": "Increasing Factors: The incorporation of 15.0 vol% encapsulated polyaniline (PANI) particles introduces highly polarizable conductive domains within the matrix, which intrinsically possess a much higher permittivity than the silicone base. Additionally, the low measurement frequency of 100 Hz allows sufficient time for charge carriers to accumulate at the interfaces between the insulating PDMS and the conductive filler, generating strong Maxwell-Wagner-Sillars interfacial polarization that significantly elevates the dielectric constant. The three-roll milling processing ensures uniform dispersion, maximizing the interfacial area available for this polarization mechanism. Decreasing Factors: The polydimethylsiloxane (PDMS) backbone is intrinsically non-polar with a very low dielectric constant, acting as a diluent that lowers the overall composite permittivity relative to the neat filler. The chemical crosslinking induced by ETAS restricts polymer chain segmental mobility, potentially limiting dipolar orientation contributions within the matrix. Furthermore, the encapsulation of the PANI particles creates an insulating shell around the conductive core, which may mitigate direct conductive losses and slightly reduce the effective polarization compared to bare conductive filler. Dominant Factor: Despite the low permittivity of the silicone matrix and the restrictiveness of crosslinking, the high volume fraction of conductive PANI filler combined with the low-frequency measurement regime creates a system where interfacial polarization mechanisms overwhelmingly dominate. Consequently, the presence of the conductive filler phase qualitatively drives the dielectric constant to values significantly higher than that of the neat crosslinked polymer."
    }
  },
  {
    "doi": "10.1002/adfm.201000486",
    "title": "High Breakdown Field Dielectric Elastomer Actuators Using Encapsulated Polyaniline as High Dielectric Constant Filler",
    "year": 2010,
    "chemical_composition": {
      "repeat_unit_psmiles": "[*][Si](C)(C)O[*]",
      "monomers": [
        {
          "name": "Dimethylsiloxane",
          "smiles": "[Si](C)(C)O",
          "ratio_value": null,
          "ratio_unit": null
        }
      ],
      "additives": [
        {
          "name": "Encapsulated PANI particles (mp19)",
          "type": "filler",
          "amount_value": 27.5,
          "amount_unit": "vol%"
        },
        {
          "name": "ETAS",
          "type": "crosslinker",
          "amount_value": 250,
          "amount_unit": "μL/1 g PDMS"
        },
        {
          "name": "Titanium 2-ethylhexoxide",
          "type": "catalyst",
          "amount_value": 50,
          "amount_unit": "μL/1 g PDMS"
        }
      ],
      "is_homopolymer": false
    },
    "processing_history": "Encapsulated PANI particles (mp19) dispersed in PDMS oligomer via ball milling (Batch A). Crosslinked with ETAS and Titanium 2-ethylhexoxide catalyst at room temperature. Dielectric constant measured by HP 4284A LCR meter at 100 Hz, room temperature.",
    "hierarchical_structure": "Core-shell particles (PANI core, PDVB shell) dispersed in PDMS matrix. Particle size ~287 nm.",
    "properties": {
      "eps": {
        "value": [
          7.5
        ],
        "unit": null
      }
    },
    "analysis_with_hierarchical_structure": {
      "descriptive_text": "The sample comprises a polydimethylsiloxane (PDMS) matrix composite loaded with 27.5 vol% encapsulated polyaniline (PANI) particles (mp19), which feature a PANI core and polydivinylbenzene (PDVB) shell structure with an average particle size of approximately 287 nm. The material was fabricated by dispersing the core-shell particles into a PDMS oligomer via ball milling, followed by crosslinking at room temperature using 250 μL/g ETAS as a crosslinker and 50 μL/g titanium 2-ethylhexoxide as a catalyst. The dielectric constant was characterized using an HP 4284A LCR meter at a frequency of 100 Hz under ambient conditions.",
      "reasoning_analysis": "Increasing Factors: The incorporation of 27.5 vol% encapsulated PANI particles introduces significant interfacial polarization (Maxwell-Wagner-Sillars effect) due to the high conductivity contrast between the PANI cores and the insulating PDMS matrix. The core-shell architecture functions as distributed micro-capacitors that drastically enhance charge storage capacity, while the low measurement frequency of 100 Hz allows sufficient time for these slow interfacial polarization mechanisms to fully contribute to the permittivity. Decreasing Factors: The continuous PDMS matrix possesses an intrinsically low dielectric constant due to its non-polar siloxane backbone, which dilutes the overall permittivity of the composite. Furthermore, the polydivinylbenzene (PDVB) shell acts as an insulating barrier that prevents direct electrical percolation, limiting the maximum theoretical permittivity compared to a directly connected conductive network, and the chemical crosslinking may slightly restrict segmental mobility. Dominant Factor: The dominant factor governing the dielectric constant is the strong Maxwell-Wagner-Sillars interfacial polarization arising from the high volume fraction of core-shell conductive fillers. Despite the low-permittivity PDMS matrix, the formation of micro-capacitive networks within the insulating shell and the low-frequency measurement conditions qualitatively drive the eps significantly higher than that of the pristine polymer matrix."
    },
    "analysis_without_hierarchical_structure": {
      "descriptive_text": "The sample comprises a poly(dimethylsiloxane) (PDMS) matrix composite incorporating Encapsulated PANI particles (mp19) as a conductive filler at a loading of 27.5 vol%. The network was formed by crosslinking the PDMS oligomer with ethyl triacetoxy silane (ETAS) using Titanium 2-ethylhexoxide as a catalyst. Processing involved dispersing the filler into the oligomer via ball milling followed by crosslinking at room temperature, and the dielectric constant was characterized using an HP 4284A LCR meter at 100 Hz under ambient conditions.",
      "reasoning_analysis": "Increasing Factors: The incorporation of Encapsulated PANI particles at a high volume fraction of 27.5% introduces semiconductive domains within the insulating matrix, generating substantial interfacial polarization (Maxwell-Wagner-Sillars effect) that significantly elevates the dielectric permittivity. The ball milling processing step ensures fine dispersion, maximizing the filler-matrix interfacial area available for charge accumulation, while the low measurement frequency of 100 Hz allows sufficient relaxation time for these interfacial dipoles to align. Decreasing Factors: The intrinsic poly(dimethylsiloxane) backbone possesses a low dielectric constant due to its non-polar nature, and the chemical crosslinking with ETAS restricts segmental chain mobility, thereby limiting dipole orientation contributions to the overall permittivity. Additionally, the encapsulation layer on the PANI particles may act as an insulating barrier that slightly dampens the effective polarizability compared to bare conductive fillers. Dominant Factor: The high loading of the semiconductive PANI filler qualitatively dominates the dielectric behavior; the massive contrast in conductivity between the filler and the silicone matrix drives strong interfacial polarization mechanisms that overwhelmingly outweigh the low permittivity baseline of the crosslinked PDMS network."
    }
  },
  {
    "doi": "10.1016/j.matlet.2011.12.080",
    "title": "High dielectric constant and low loss in polymer composites filled by self-passivated zinc particles",
    "year": 2012,
    "chemical_composition": {
      "repeat_unit_psmiles": "[*]CC(F)(F)[*]",
      "monomers": [
        {
          "name": "Vinylidene fluoride",
          "smiles": "C=C(F)F",
          "ratio_value": null,
          "ratio_unit": null
        }
      ],
      "additives": [
        {
          "name": "Zinc particles",
          "type": "filler",
          "amount_value": 0.24,
          "amount_unit": "volume fraction"
        }
      ],
      "is_homopolymer": true
    },
    "processing_history": "Zn/PVDF composites prepared via flocculation method. Molded at 10 MPa and 200°C for 10 min into Φ10mm, 1.34mm thick disks. Silver electrodes coated on both sides. Dielectric constant measured by impedance analyzer (Agilent 4294A) at 10^3 Hz.",
    "hierarchical_structure": "Zn particles (1-10 μm) coated with self-passivated zinc carbonate hydroxide layer (~20 nm thickness) homogeneously dispersed in PVDF matrix.",
    "properties": {
      "eps": {
        "value": [
          52
        ],
        "unit": null
      }
    },
    "analysis_with_hierarchical_structure": {
      "descriptive_text": "The sample comprises a polyvinylidene fluoride (PVDF) homopolymer matrix composite incorporating zinc particles at a 0.24 volume fraction. Prepared via a flocculation method, the Zn/PVDF mixture was molded at 200°C under 10 MPa for 10 minutes into disks measuring 10 mm in diameter and 1.34 mm in thickness, followed by the coating of silver electrodes on both surfaces. Dielectric characterization was performed using an impedance analyzer at 10^3 Hz. Hierarchically, the structure consists of zinc particles ranging from 1 to 10 μm, each coated with a self-passivated zinc carbonate hydroxide layer approximately 20 nm thick, which are homogeneously dispersed throughout the PVDF matrix.",
