Repository: hhtrick/HHT-code

# HHT training framework

This directory contains model training, embedding precomputation, inference, article-level baselines and the curated datasets. All commands below assume that the working directory is `train_code/`.

## 3. Datasets and fixed partitions

Each main dataset is a JSON array at `dataset/{property}/{property}.json`. Entries contain source metadata, `chemical_composition`, `processing_history`, `hierarchical_structure`, `properties`, and two generated-analysis objects. Targets are stored as `properties[property]["value"]`; source metadata and target values are not predictive input fields.

| Property | Train | Validation | Test | Total |
|---|---:|---:|---:|---:|

File: train_code/dataset/eps/eps.json (part 42 of 190)
[
      "reasoning_analysis": "Increasing Factors: The incorporation of conductive zinc particles at a high volume fraction of 0.24 introduces strong interfacial polarization (Maxwell-Wagner-Sillars effect) at the polymer-filler boundaries, significantly driving the permittivity upward. Additionally, the self-passivated zinc carbonate hydroxide layer on the zinc particles creates a core-shell structure that functions as a microcapacitor network, allowing for charge accumulation at the interfaces without immediate electrical percolation, while the intrinsic polarity of the C-F bonds in the PVDF matrix contributes further to dipole orientation polarization. Decreasing Factors: The insulating nature of the ~20 nm passivation layer, while preventing short circuits, introduces a low-permittivity barrier between conductive cores that may limit the maximum capacitive coupling compared to direct conductive networks. Furthermore, the thermal processing history involving melting at 200°C and subsequent cooling may promote the formation of crystalline phases in the PVDF matrix where polymer dipoles are locked in the lattice, reducing their ability to orient under an electric field compared to the amorphous phase. Dominant Factor: The giant dielectric constant effect arising from the interfacial polarization within the high-loading conductive filler network qualitatively dominates the final permittivity behavior, as the microcapacitor mechanism generated by the passivated zinc particles overwhelmingly exceeds the intrinsic dielectric contribution of the neat PVDF matrix."
    },
    "analysis_without_hierarchical_structure": {
      "descriptive_text": "The sample comprises a poly(vinylidene fluoride) homopolymer matrix composite filled with zinc particles at a volume fraction of 0.24. The Zn/PVDF composites were fabricated via a flocculation method, followed by compression molding at 200°C under 10 MPa pressure for 10 minutes to produce disks with a diameter of 10 mm and thickness of 1.34 mm. Silver electrodes were coated on both surfaces, and the dielectric constant was characterized using an Agilent 4294A impedance analyzer at a frequency of 10^3 Hz.",
      "reasoning_analysis": "Increasing Factors: The incorporation of conductive zinc particles at a substantial volume fraction of 0.24 introduces strong interfacial polarization (Maxwell-Wagner-Sillars effect) between the metal filler and the insulating polymer matrix, which significantly drives the eps higher. Additionally, the inherent dipole moment of the carbon-fluorine bonds in the PVDF backbone contributes to a polarizable matrix, and the low measurement frequency of 10^3 Hz allows sufficient relaxation time for interfacial charges and dipoles to align, further enhancing the permittivity. Decreasing Factors: The thermal processing history involving molding at 200°C without specific poling or quenching may favor the crystallization of the non-polar alpha-phase of PVDF over the highly polar beta-phase, which would limit the intrinsic dielectric contribution of the matrix. Furthermore, any micro-voids formed during compression molding or agglomeration of filler particles could introduce regions of low permittivity or leakage paths that detract from ideal capacitive behavior. Dominant Factor: The presence of the conductive zinc filler at a high volume fraction is the dominant factor governing the dielectric behavior. The massive contrast in electrical properties between the metal particles and the polymer matrix generates interfacial polarization effects that qualitatively overshadow the intrinsic dipolar contributions of the PVDF matrix or potential crystalline phase variations, leading to a substantial enhancement in the eps relative to the unfilled polymer."
    }
  },
  {
    "doi": "10.1016/j.colsurfa.2022.128501",
    "title": "Achieving a high dielectric constant and low dielectric loss of polymer composites filled with an interface-bonded g-C3N4@PbS narrow-bandgap semiconductor",
    "year": 2022,
    "chemical_composition": {
      "repeat_unit_psmiles": null,
      "monomers": [
        {
          "name": "Vinylidene fluoride",
          "smiles": "C=C(F)F",
          "ratio_value": 63,
          "ratio_unit": "mol%"
        },
        {
          "name": "Trifluoroethylene",
          "smiles": "FC=C(F)F",
          "ratio_value": 30,
          "ratio_unit": "mol%"
        },
        {
          "name": "Chlorofluoroethylene",
          "smiles": "C=C(F)Cl",
          "ratio_value": 7,
          "ratio_unit": "mol%"
        }
      ],
      "additives": [
        {
          "name": "g-C3N4@PbS hybrid particles",
          "type": "filler",
          "amount_value": 15,
          "amount_unit": "wt%"
        }
      ],
      "is_homopolymer": false
    },
    "processing_history": "Solution casting from DMF. Polymer powder and g-C3N4@PbS hybrid filler (15 wt%) added to DMF, stirred at 25 °C for 5 h. Cast on glass slide preheated to 70 °C, held for 4 h, then dried at 90 °C for 8 h. Au electrodes sputtered. Dielectric constant measured by Keysight E4980A LCR meter at 1 V, 100 Hz.",
    "hierarchical_structure": "g-C3N4@PbS hybrid particles (average size 5.3 µm, core-shell structure) dispersed in P(VDF-TrFE-CFE) matrix. PbS nanoparticles (average size 90 nm) on g-C3N4 substrate.",
    "properties": {
      "eps": {
        "value": [
          39
        ],
        "unit": null
      }
    },
    "analysis_with_hierarchical_structure": {
      "descriptive_text": "The sample consists of a poly(vinylidene fluoride-trifluoroethylene-chlorofluoroethylene) [P(VDF-TrFE-CFE)] terpolymer matrix composed of 63 mol% vinylidene fluoride, 30 mol% trifluoroethylene, and 7 mol% chlorofluoroethylene. This matrix is composite-loaded with 15 wt% g-C3N4@PbS hybrid particles, which feature a core-shell structure comprising 90 nm PbS nanoparticles dispersed on a g-C3N4 substrate with an average hybrid particle size of 5.3 µm. The composite was fabricated via solution casting from dimethylformamide (DMF), where the polymer powder and filler were stirred at 25 °C for 5 hours, cast onto a glass slide preheated to 70 °C for 4 hours, and subsequently dried at 90 °C for 8 hours. Gold electrodes were sputtered onto the film, and the dielectric properties were characterized using a Keysight E4980A LCR meter at 1 V and 100 Hz.",
      "reasoning_analysis": "Increasing Factors: The high content of vinylidene fluoride (63 mol%) provides a high density of strong molecular dipoles, while the trifluoroethylene content promotes the formation of ferroelectric crystalline phases capable of significant dipolar alignment. The incorporation of 15 wt% g-C3N4@PbS hybrid particles introduces materials with intrinsically higher permittivity than the polymer matrix, particularly the semiconducting PbS nanoparticles. Furthermore, the core-shell structure of the filler and the high filler loading generate extensive polymer-filler interfaces, facilitating strong Maxwell-Wagner-Sillars interfacial polarization, which is fully active at the low measurement frequency of 100 Hz. Decreasing Factors: The inclusion of chlorofluoroethylene (7 mol%) as a termonomer introduces steric defects that disrupt the long-range order of the ferroelectric crystalline domains, reducing the overall crystallinity compared to a binary P(VDF-TrFE) copolymer. This reduction in crystalline fraction limits the contribution of the high-permittivity ferroelectric phase. Additionally, solution casting processes can sometimes entrain micro-voids or residual solvent if drying is incomplete, which would lower the effective permittivity due to the low dielectric constant of air. Dominant Factor: The dominant factor influencing the eps is the synergistic effect of the relaxor ferroelectric terpolymer matrix and the extensive interfacial polarization generated by the high-loading hybrid filler. While the termonomer reduces crystallinity, the massive increase in interfacial area from the core-shell g-C3N4@PbS particles at 15 wt% loading, combined with the low-frequency measurement allowing full dipolar and interfacial relaxation, qualitatively drives the permittivity significantly higher than that of the neat polymer."
    },
    "analysis_without_hierarchical_structure": {
      "descriptive_text": "The sample consists of a poly(vinylidene fluoride-co-trifluoroethylene-co-chlorofluoroethylene) terpolymer with a monomer composition of 63 mol% vinylidene fluoride, 30 mol% trifluoroethylene, and 7 mol% chlorofluoroethylene. This matrix was incorporated with 15 wt% g-C3N4@PbS hybrid particles as a filler. The composite was prepared via solution casting from dimethylformamide, where the polymer powder and hybrid filler were stirred at 25 °C for 5 hours. The solution was cast onto a glass slide preheated to 70 °C and held for 4 hours, followed by drying at 90 °C for 8 hours. Gold electrodes were subsequently sputtered onto the film, and the dielectric constant was measured using an LCR meter at 1 V and 100 Hz.",
      "reasoning_analysis": "Increasing Factors: The inherent high dipole moment of the carbon-fluorine bonds within the vinylidene fluoride and trifluoroethylene segments provides strong orientation polarization capabilities. The addition of 15 wt% g-C3N4@PbS hybrid particles introduces high-permittivity semiconductor phases that elevate the composite's overall capacity for charge storage. Additionally, the low measurement frequency of 100 Hz promotes significant Maxwell-Wagner-Sillars interfacial polarization at the polymer-filler boundaries, further boosting the apparent eps. Decreasing Factors: The inclusion of chlorofluoroethylene termonomers disrupts the long-range ferroelectric crystalline order, creating a relaxor state that may limit the maximum dipole alignment compared to a highly ordered normal ferroelectric phase. Furthermore, micro-voids potentially formed during the evaporation of the dimethylformamide solvent during the casting and drying process could introduce low-permittivity air pockets that dilute the effective eps. Dominant Factor: The substantial contribution from interfacial polarization mechanisms at the low measurement frequency, synergistically combined with the high intrinsic permittivity of the PbS-containing filler particles, qualitatively dominates the dielectric response, driving the final eps significantly higher than that of the neat polymer matrix."
    }
  },
  {
    "doi": null,
    "title": "Incorporation of COF-LZU-1 into the Terpolyimide Matrix to Obtain COF-LZU-1/Terpolyimide Composites With Ultra-Low Dielectric Constant",
    "year": 2019,
    "chemical_composition": {
      "repeat_unit_psmiles": null,
      "monomers": [
        {
          "name": "3,3',4,4'-oxydiphthalic dianhydride",
          "smiles": "O=C1OC(=O)c2ccc(Oc3ccc4C(=O)OC(=O)c4c3)cc12",
          "ratio_value": 0.5,
          "ratio_unit": "mol ratio"
        },
        {
          "name": "3,3',4,4'-biphenyldianhydride",
          "smiles": "O=C1OC(=O)c2ccc(c3ccc4C(=O)OC(=O)c4c3)cc12",
          "ratio_value": 0.25,
          "ratio_unit": "mol ratio"
        },
        {
          "name": "4,4'-hexafluoroisopropylidene bis(phthalic anhydride)",
          "smiles": "O=C1OC(=O)c2ccc(C(C(F)(F)F)(C(F)(F)F)c3ccc4C(=O)OC(=O)c4c3)cc12",
          "ratio_value": 0.25,
          "ratio_unit": "mol ratio"
        },
        {
          "name": "2,2-bis(4-[4-amino phenoxy] phenyl) hexafluoropropane",
          "smiles": "Nc1ccc(Oc2ccc(C(C(F)(F)F)(C(F)(F)F)c3ccc(Oc4ccc(N)cc4)cc3)cc2)cc1",
          "ratio_value": null,
          "ratio_unit": null
        }
      ],
      "additives": [
        {
          "name": "COF-LZU-1",
          "type": "filler",
          "amount_value": 4,
          "amount_unit": "wt%"
        }
      ],
      "is_homopolymer": false
    },
    "processing_history": "Terpoly(amic acid) synthesized from diamine and dianhydride mixture (ODPA:BPDA:6FDA = 0.5:0.25:0.25 mol ratio) in DMAc. COF-LZU-1 added and ultrasonicated for 1 h. Solution cast onto glass plate (0.65 mm). Stage-cured in vacuum oven up to 350 °C for 14 h. Dielectric constant measured by Hioki 3532–50 LCR Hitester in frequency range 50 Hz to 5 MHz. Samples dried at 120 °C for 2 h before measurement.",
    "hierarchical_structure": "COF-LZU-1 uniformly dispersed in terpolyimide matrix. Porous COF-LZU-1 entraps air.",
    "properties": {
      "eps": {
        "value": [
          1.36
        ],
        "unit": null
      }
    },
    "analysis_with_hierarchical_structure": {
      "descriptive_text": "This material is a fluorinated terpolyimide composite synthesized from a dianhydride mixture of 3,3',4,4'-oxydiphthalic dianhydride (0.5 mol ratio), 3,3',4,4'-biphenyldianhydride (0.25 mol ratio), and 4,4'-hexafluoroisopropylidene bis(phthalic anhydride) (0.25 mol ratio) reacted with 2,2-bis(4-[4-amino phenoxy] phenyl) hexafluoropropane. The matrix incorporates 4 wt% COF-LZU-1 covalent organic framework filler, which was dispersed via ultrasonication in DMAc prior to solution casting onto a glass plate. Thermal imidization was achieved through stage-curing in a vacuum oven up to 350 °C for 14 hours, resulting in a hierarchical structure where the porous COF-LZU-1 is uniformly dispersed within the polymer matrix with entrapped air. Prior to dielectric constant measurement using an LCR meter across a frequency range of 50 Hz to 5 MHz, the films were dried at 120 °C for 2 hours to remove residual volatiles.",
      "reasoning_analysis": "Increasing Factors: The presence of polar carbonyl groups within the imide rings and ether linkages in the ODPA and diamine monomers introduces permanent dipoles that orient under an electric field, inherently contributing to a higher dielectric constant. Additionally, the rigid BPDA monomer promotes chain packing density, which may reduce free volume compared to fully fluorinated analogs, potentially limiting the reduction of polarizability, while interfacial polarization at the polyimide-COF boundary could contribute to an increase via Maxwell-Wagner-Sillars effects. Decreasing Factors: The incorporation of hexafluoroisopropylidene groups in both the 6FDA dianhydride and the diamine monomer significantly lowers polarizability due to the low electronic polarizability of fluorine atoms and increases free volume through steric bulk, strongly depressing the dielectric constant. Critically, the hierarchical structure indicates that the porous COF-LZU-1 filler entraps air within its structure; since air has a dielectric constant near unity, this creates a composite effect that drastically reduces the overall eps, while the rigorous thermal curing and pre-measurement drying ensure the removal of polar residual solvents and absorbed moisture. Dominant Factor: While the polar imide backbone provides a baseline permittivity, the synergistic effect of the high fluorine content and the air-entrapping porosity of the COF-LZU-1 filler qualitatively dominates the dielectric behavior, as the introduction of low-k air voids and the low polarizability of the C-F bonds override the contributions from the polar functional groups and interfacial effects to drive the final eps significantly lower than that of a standard non-fluorinated polyimide."
    },
    "analysis_without_hierarchical_structure": {
      "descriptive_text": "The sample comprises a fluorinated polyimide composite film synthesized via a terpoly(amic acid) precursor route using a mixture of dianhydrides consisting of 3,3',4,4'-oxydiphthalic dianhydride (0.5 mol ratio), 3,3',4,4'-biphenyldianhydride (0.25 mol ratio), and 4,4'-hexafluoroisopropylidene bis(phthalic anhydride) (0.25 mol ratio) reacted with 2,2-bis(4-[4-amino phenoxy] phenyl) hexafluoropropane. Incorporating 4 wt% COF-LZU-1 filler, the mixture was ultrasonicated in DMAc and solution cast onto a glass plate to achieve a thickness of 0.65 mm. The film underwent stage-curing in a vacuum oven up to 350 °C for 14 hours to facilitate imidization, followed by drying at 120 °C for 2 hours prior to dielectric constant measurement using a Hioki 3532–50 LCR Hitester over a frequency range of 50 Hz to 5 MHz.",
      "reasoning_analysis": "Increasing Factors: The presence of polar imide rings within the polymer backbone introduces permanent dipoles that contribute to orientational polarization, inherently raising the dielectric constant. Additionally, the incorporation of COF-LZU-1 filler creates numerous polymer-filler interfaces which can induce Maxwell-Wagner-Sillars interfacial polarization, particularly at lower frequencies, while the rigid biphenyl segments from BPDA may promote tighter chain packing that reduces free volume. Decreasing Factors: The substantial fluorine content introduced by both the 6FDA dianhydride and the hexafluoropropane-based diamine significantly lowers electronic polarizability due to the low polarizability of fluorine atoms. Furthermore, the bulky hexafluoroisopropylidene groups disrupt chain stacking, increasing fractional free volume which effectively lowers the dielectric constant. The high-temperature curing ensures complete conversion from polar poly(amic acid) to polyimide, and the pre-measurement drying removes absorbed moisture, both of which prevent elevated permittivity values. The porous nature of the COF filler may also introduce air voids with low permittivity into the matrix. Dominant Factor: The synergistic effect of the high fluorine content and the increased fractional free volume generated by the bulky hexafluoroisopropylidene groups qualitatively dominates the dielectric behavior. These structural features intrinsically lower the polarizability and density of the matrix, outweighing the potential increase from interfacial polarization or imide group polarity, establishing this material as a low-dielectric constant system."
    }
  },
  {
    "doi": null,
    "title": "The Dielectric Constant and Loss of Polypropylene",
    "year": 1958,
    "chemical_composition": {
      "repeat_unit_psmiles": "[*]CC(C)[*]",
      "monomers": [
        {
          "name": "Propylene",
          "smiles": "CC=C",
          "ratio_value": null,
          "ratio_unit": null
        }
      ],
      "additives": [],
      "is_homopolymer": true
    },
    "processing_history": "Specimens supplied by Hercules Powder Co., 0.01 in. molded sheets. Dielectric constant measured by conventional bridge and Q-meter techniques with micrometer electrode arrangements, frequency 50 to 10^8 cycles/sec, temperature 25 ± 2 °C.",
    "hierarchical_structure": "Isotactic, highly crystalline.",
    "properties": {
      "eps": {
        "value": [
          2.28
        ],
        "unit": null
      }
    },
    "analysis_with_hierarchical_structure": {
      "descriptive_text": "The sample consists of an isotactic, highly crystalline polypropylene homopolymer supplied by Hercules Powder Co. in the form of 0.01 in. molded sheets. Dielectric characterization was performed using conventional bridge and Q-meter techniques equipped with micrometer electrode arrangements across a frequency range of 50 to 10^8 cycles/sec at a controlled temperature of 25 ± 2 °C.",
      "reasoning_analysis": "Increasing Factors: The highly crystalline isotactic structure results in a dense packing of polymer chains, which increases the number of polarizable units per unit volume compared to an amorphous counterpart, potentially elevating the dielectric constant slightly via electronic and atomic polarization mechanisms. Furthermore, the processing into consolidated 0.01 in. molded sheets minimizes the presence of air voids, which would otherwise lower the effective permittivity of the bulk specimen. Decreasing Factors: The primary decreasing factor is the chemical composition consisting solely of non-polar carbon-carbon and carbon-hydrogen bonds, which lack permanent dipole moments and thus eliminate orientational polarization contributions. The absence of polar additives or plasticizers ensures no extrinsic sources of high permittivity are introduced. Additionally, the measurement frequency extending up to 10^8 cycles/sec limits the contribution of any slow relaxation processes, maintaining the measured value at the optical/high-frequency limit. Dominant Factor: The intrinsic non-polar nature of the polypropylene backbone qualitatively dominates the dielectric behavior. Despite the density increases afforded by high crystallinity and molded processing, the fundamental lack of dipolar mobility ensures that the dielectric constant remains characteristically low relative to polar polymer systems."
    },
    "analysis_without_hierarchical_structure": {
      "descriptive_text": "The sample consists of a polypropylene homopolymer supplied by Hercules Powder Co. and processed into 0.01 inch molded sheets. The dielectric constant was characterized using conventional bridge and Q-meter techniques equipped with micrometer electrode arrangements, spanning a frequency range from 50 to 10^8 cycles per second at a controlled temperature of 25 ± 2 °C.",
      "reasoning_analysis": "Increasing Factors: The molding process utilized to fabricate the sheets likely induces a semi-crystalline morphology, where the increased density of the crystalline regions raises the number density of polarizable electronic clouds, potentially causing a slight elevation in the dielectric constant compared to a purely amorphous state. Additionally, thermal history during molding could introduce minor oxidative species possessing permanent dipoles that contribute to orientational polarization. Decreasing Factors: The fundamental chemical structure comprises non-polar C-C and C-H bonds which lack permanent dipole moments, inherently restricting orientational polarization and maintaining a low baseline permittivity. The absence of polar additives or conductive fillers in the chemical composition further eliminates extrinsic sources of polarization that would otherwise elevate the value. Dominant Factor: The intrinsic non-polar nature of the polypropylene backbone qualitatively dominates the dielectric behavior, establishing a low permittivity baseline that overshadows the secondary morphological density effects or minor processing-induced oxidation."
    }
  },
  {
    "doi": null,
    "title": "The Dielectric Constant and Loss of Polypropylene",
    "year": 1958,
    "chemical_composition": {
      "repeat_unit_psmiles": "[*]CC(C)[*]",
      "monomers": [
        {
          "name": "Propylene",
          "smiles": "CC=C",
          "ratio_value": null,
          "ratio_unit": null
        }
      ],
      "additives": [],
      "is_homopolymer": true
    },
    "processing_history": "Specimens supplied by Hercules Powder Co., 0.01 in. molded sheets. Dielectric constant measured by conventional bridge and Q-meter techniques with micrometer electrode arrangements, frequency 50 to 10^8 cycles/sec, temperature 25 ± 2 °C.",
    "hierarchical_structure": "Atactic, largely amorphous.",
    "properties": {
      "eps": {
        "value": [
          2.16
        ],
        "unit": null
      }
    },
    "analysis_with_hierarchical_structure": {
      "descriptive_text": "The sample consists of an atactic polypropylene homopolymer characterized by a largely amorphous hierarchical structure. Supplied by Hercules Powder Co. in the form of 0.01 in. molded sheets, the material was subjected to dielectric characterization using conventional bridge and Q-meter techniques equipped with micrometer electrode arrangements, covering a frequency range of 50 to 10^8 cycles/sec at a controlled temperature of 25 ± 2 °C.",
      "reasoning_analysis": "Increasing Factors: The measurement frequency range extends to lower frequencies where slow polarization mechanisms, such as interfacial or space-charge polarization, have sufficient time to develop, potentially contributing to a higher observed permittivity compared to high-frequency limits. Additionally, the amorphous hierarchical structure provides greater segmental mobility which could facilitate the orientational polarization of any incidental dipolar impurities introduced during the molding process. Decreasing Factors: The chemical composition consists exclusively of non-polar carbon-carbon and carbon-hydrogen bonds, lacking permanent dipole moments necessary for significant dipolar polarization, which intrinsically suppresses the dielectric constant. Furthermore, the largely amorphous structure results in a lower bulk density relative to semi-crystalline isotactic polypropylene, reducing the number of polarizable atoms per unit volume as described by the Clausius-Mossotti relation. Dominant Factor: The non-polar nature of the hydrocarbon backbone is the qualitatively dominant factor, establishing a fundamentally low baseline for the dielectric constant that overrides the subtle influences of crystallinity or processing-induced impurities."
    },
    "analysis_without_hierarchical_structure": {
      "descriptive_text": "The sample comprises a polypropylene homopolymer supplied by Hercules Powder Co. in the form of 0.01 inch molded sheets. The dielectric constant was characterized using conventional bridge and Q-meter techniques equipped with micrometer electrode arrangements. Measurements were conducted across a frequency range of 50 to 10^8 cycles per second at a controlled temperature of 25 ± 2 °C.",
      "reasoning_analysis": "Increasing Factors: The processing history involving the formation of molded sheets likely induces crystallization, which increases the material density and thereby increases the number of polarizable units per unit volume, potentially elevating the dielectric constant. Additionally, historical synthesis methods by Hercules Powder Co. may leave residual catalyst metals or introduce oxidative impurities during molding, which could introduce weak dipoles or interfacial polarization mechanisms. Decreasing Factors: The fundamental chemical composition consists of a non-polar hydrocarbon backbone with methyl side groups, lacking permanent dipole moments that would enable orientational polarization. Furthermore, the measurement frequency extending up to 10^8 cycles/sec ensures that any slow dipolar relaxations are frozen out, restricting the response primarily to electronic and atomic polarization. Dominant Factor: The intrinsic non-polar nature of the polypropylene chemical architecture is the dominant factor, as the absence of permanent dipoles fundamentally limits the dielectric constant to low values, outweighing the secondary effects of density changes from processing or minor impurities."
    }
  },
  {
    "doi": "10.1016/j.nanoen.2016.12.021",
    "title": "Generating high dielectric constant blends from lower dielectric constant dipolar polymers using nanostructure engineering",
    "year": 2017,
    "chemical_composition": {
      "repeat_unit_psmiles": null,
      "monomers": [
        {
          "name": "diphenylmethane-diamino (MDA)",
          "smiles": "Nc1ccc(Cc2ccc(N)cc2)cc1",
          "ratio_value": null,
          "ratio_unit": null
        },
        {
          "name": "thiourea",
          "smiles": "NC(=S)N",
          "ratio_value": null,
          "ratio_unit": null
        }
      ],
      "additives": [],
      "is_homopolymer": false
    },
    "processing_history": "Synthesized via microwave-assisted polycondensation of diphenylmethane-diamino (MDA) with thiourea in N-methyl-2-pyrrolidone (NMP) with p-toluenesulfonic acid (p-TSOH) as a catalyst. Purified. Processed into films. Dielectric constant measured by HP 4294A Precision Impedance Analyzer and Novocontrol GmbH Concept 40 broadband dielectric spectrometer at 1 kHz, Room Temperature.",
    "hierarchical_structure": "Amorphous glassy state. Interchain segment scattering in amorphous state observed by X-ray scattering.",
    "properties": {
      "eps": {
        "value": [
          4.4
        ],
        "unit": null
      }
    },
    "analysis_with_hierarchical_structure": {
      "descriptive_text": "This material is a copolymer synthesized via microwave-assisted polycondensation of diphenylmethane-diamino (MDA) and thiourea using N-methyl-2-pyrrolidone (NMP) as the solvent and p-toluenesulfonic acid (p-TSOH) as a catalyst. Following purification, the polymer was processed into films and exists in an amorphous glassy state, evidenced by interchain segment scattering observed via X-ray scattering. The dielectric constant was characterized using an HP 4294A Precision Impedance Analyzer and a Novocontrol GmbH Concept 40 broadband dielectric spectrometer at a frequency of 1 kHz and room temperature.",
      "reasoning_analysis": "Increasing Factors: The chemical incorporation of thiourea introduces highly polar thiocarbonyl (C=S) and N-H functional groups, which possess large permanent dipole moments that significantly enhance orientational polarization. Additionally, the aromatic rings within the MDA monomer contribute substantial electronic polarizability, while the amorphous hierarchical structure lacks the dense packing of a crystalline lattice, allowing for greater free volume and dipole mobility at the measurement frequency. Decreasing Factors: The material resides in a glassy state at room temperature, implying that the polymer chains are below their glass transition temperature, which restricts large-scale segmental motion and limits the full relaxation of dipoles in response to the electric field. Furthermore, strong interchain hydrogen bonding typical of thiourea-based polymers can lock dipoles in place, reducing their alignment capability, and the purification step aims to eliminate residual polar solvents like NMP that would otherwise artificially inflate the dielectric constant. Dominant Factor: The intrinsic high polarity of the thiourea linkages serves as the dominant factor governing the dielectric behavior. Despite the restrictive nature of the glassy state and the rigid aromatic backbone, the high density of strong dipoles within the chemical structure fundamentally establishes an elevated dielectric constant relative to non-polar polymers, with the amorphous morphology ensuring these dipoles are not sterically hindered by crystalline order."
    },
    "analysis_without_hierarchical_structure": {
      "descriptive_text": "The sample consists of a copolymer synthesized via the microwave-assisted polycondensation of diphenylmethane-diamino (MDA) and thiourea. The reaction was conducted in N-methyl-2-pyrrolidone (NMP) using p-toluenesulfonic acid as a catalyst, followed by purification and processing into solid films. The dielectric constant was subsequently characterized using an HP 4294A Precision Impedance Analyzer and a Novocontrol GmbH Concept 40 broadband dielectric spectrometer at a frequency of 1 kHz and room temperature.",
      "reasoning_analysis": "Increasing Factors: The chemical composition features thiourea linkages containing highly polar carbon-sulfur and nitrogen-hydrogen bonds, which enhance dipolar orientation polarization and drive the eps upward. Additionally, the aromatic rings from the diphenylmethane-diamino monomer contribute significant electronic polarizability, further supporting an increase in the dielectric constant. Decreasing Factors: The processing history specifies a purification step which removes the highly polar N-methyl-2-pyrrolidone solvent and the ionic p-toluenesulfonic acid catalyst; eliminating these high-permittivity and conductive impurities prevents artificial inflation of the eps. Furthermore, the rigid aromatic backbone may restrict segmental mobility, potentially limiting the extent of dipolar alignment at room temperature compared to flexible aliphatic chains. Dominant Factor: The intrinsic molecular polarity provided by the thiourea functional groups and aromatic systems qualitatively dominates the dielectric behavior, establishing a permittivity governed primarily by the repeat unit structure rather than processing residuals, given the effective removal of solvent and catalyst during purification."
    }
  },
  {
    "doi": "10.1002/app.52787",
    "title": "Epoxy resin/hollow glass microspheres composite materials with low dielectric constant and excellent mechanical performance",
    "year": 2022,
    "chemical_composition": {
      "repeat_unit_psmiles": null,
      "monomers": [
        {
          "name": "Diglycidyl ether of bisphenol A",
          "smiles": "CC(C)(c1ccc(OCC2CO2)cc1)c1ccc(OCC2CO2)cc1",
          "ratio_value": null,
          "ratio_unit": null
        }
      ],
      "additives": [
        {
          "name": "2-Ethyl-4-methylimidazole",
          "type": "crosslinker",
          "amount_value": 6,
          "amount_unit": "wt% (relative to DGEBA)"
        }
      ],
      "is_homopolymer": false
    },
    "processing_history": "DGEBA mixed with EMI (100/6 wt/wt). System defoamed in vacuum. Cured in oven at 130 °C for 3 h. Dielectric constant measured by Agilent impedance analyzer (E4980A) at 2 MHz.",
    "hierarchical_structure": "Amorphous crosslinked epoxy network.",
    "properties": {
      "eps": {
        "value": [
          3.41
        ],
        "unit": null
      }
    },
    "analysis_with_hierarchical_structure": {
      "descriptive_text": "The sample comprises an amorphous crosslinked epoxy network derived from Diglycidyl ether of bisphenol A (DGEBA) and 2-Ethyl-4-methylimidazole (EMI). Preparation involved mixing the components at a 100/6 weight ratio, followed by vacuum defoaming to remove entrapped air and thermal curing at 130 °C for 3 hours to finalize the network structure. The dielectric constant was subsequently measured using an Agilent impedance analyzer (E4980A) operating at a frequency of 2 MHz.",
      "reasoning_analysis": "Increasing Factors: The molecular structure of DGEBA features aromatic rings and ether linkages that provide significant electronic and atomic polarizability, while the curing reaction generates secondary hydroxyl groups that introduce strong permanent dipoles for orientational polarization. Additionally, the vacuum defoaming step eliminates air voids, which have a low dielectric constant, thereby increasing the effective bulk permittivity of the solid material. The inclusion of the imidazole derivative also adds polar nitrogen-containing species to the matrix. Decreasing Factors: The formation of a densely crosslinked network restricts the segmental mobility of the polymer chains, which can hinder the reorientation of dipoles in response to the electric field, particularly at the measurement frequency of 2 MHz. This restriction reduces the orientational contribution to the dielectric constant compared to a linear or uncured system, and the reduced free volume associated with crosslinking further limits dipole alignment. Dominant Factor: The intrinsic high polarity of the epoxy network, driven by the dense concentration of hydroxyl groups and polarizable aromatic backbones, qualitatively dominates the dielectric behavior. Although the crosslinked structure imposes mobility constraints, the sheer density of polarizable units and the void-free processing ensure that the material exhibits a dielectric response characteristic of polar thermoset epoxies."
    },
    "analysis_without_hierarchical_structure": {
      "descriptive_text": "The sample comprises a thermosetting epoxy network synthesized from Diglycidyl ether of bisphenol A (DGEBA) cured with 2-Ethyl-4-methylimidazole (EMI) at a loading of 6 wt% relative to the resin. The preparation protocol involved mixing the resin and curing agent followed by vacuum defoaming to eliminate entrapped voids, after which the system was thermally cured in an oven at 130 °C for 3 hours to finalize the crosslinked structure. Dielectric characterization was performed using an Agilent impedance analyzer at a frequency of 2 MHz.",
      "reasoning_analysis": "Increasing Factors: The chemical composition features highly polar functional groups, including ether linkages in the DGEBA backbone and hydroxyl groups generated during the curing reaction, which enhance orientational polarization. Additionally, the incorporation of 2-Ethyl-4-methylimidazole introduces polar nitrogen-containing heterocycles into the network, further contributing to dipole density and driving the dielectric constant upward. Decreasing Factors: The thermal curing history at 130 °C establishes a dense crosslinked network that restricts segmental chain mobility, thereby limiting the ability of dipoles to align with the external electric field. Furthermore, the measurement frequency of 2 MHz may exceed the relaxation frequency of certain slower dipolar modes, reducing their contribution to the total permittivity compared to low-frequency measurements. Dominant Factor: The intrinsic chemical polarity arising from the high density of hydroxyl and ether groups within the cured epoxy network qualitatively dominates the dielectric behavior, establishing a moderate-to-high baseline permittivity that outweighs the reducing effects of restricted mobility imposed by the crosslinking density."
    }
  },
  {
    "doi": "10.1002/app.36248",
    "title": "A Novel Negative Dielectric Constant Material Based on Phosphoric Acid Doped Poly(benzimidazole)",
    "year": 2012,
    "chemical_composition": {
      "repeat_unit_psmiles": null,
      "monomers": [
        {
          "name": "3,3'-Diaminobenzidine",
          "smiles": "c1cc(N)c(N)cc1-c2cc(N)c(N)cc2",
          "ratio_value": null,
          "ratio_unit": null
        },
        {
          "name": "Isophthalic acid",
          "smiles": "OC(=O)c1cc(C(=O)O)ccc1",
          "ratio_value": null,
          "ratio_unit": null
        }
      ],
      "additives": [
        {
          "name": "Phosphoric acid",
          "smiles": "OP(=O)(O)O",
          "type": "dopant",
          "amount_value": 50,
          "amount_unit": "wt% (doping solution)"
        }
      ],
      "is_homopolymer": true
    },
    "processing_history": "Solution polycondensation in poly(phosphoric acid) at 140-200 C. Precipitated in water, washed with Na2CO3. Dried 110 C. Film cast from 5% DMAc solution. Dried 100 C and 200 C. Doped by immersing in 50 wt% aqueous H3PO4 for 48h. Dried 40 C vacuum. Gold electrodes deposited. Dielectric constant measured by impedance bridge (Novocontrol) at 10 Hz and 25 C.",
    "hierarchical_structure": "Homogenous film, protonated PBI matrix with immobilized H2PO4- anions via hydrogen bonding.",
    "properties": {
      "eps": {
        "value": [
          118
        ],
        "unit": null
      }
    },
    "analysis_with_hierarchical_structure": {
      "descriptive_text": "The sample comprises a polymer matrix synthesized via solution polycondensation of 3,3'-diaminobenzidine and isophthalic acid in poly(phosphoric acid) at 140-200 °C. Following precipitation in water, washing with sodium carbonate, and drying, the material was cast into a homogenous film from a 5% dimethylacetamide solution and thermally treated at 100 °C and 200 °C. The film was subsequently doped by immersion in 50 wt% aqueous phosphoric acid for 48 hours and vacuum dried at 40 °C, resulting in a protonated structure with immobilized H2PO4- anions stabilized via hydrogen bonding. Gold electrodes were deposited on the film, and the dielectric constant (eps) was measured using an impedance bridge at 10 Hz and 25 °C.",
