Repository: hhtrick/HHT-code

# HHT training framework

This directory contains model training, embedding precomputation, inference, article-level baselines and the curated datasets. All commands below assume that the working directory is `train_code/`.

## 3. Datasets and fixed partitions

Each main dataset is a JSON array at `dataset/{property}/{property}.json`. Entries contain source metadata, `chemical_composition`, `processing_history`, `hierarchical_structure`, `properties`, and two generated-analysis objects. Targets are stored as `properties[property]["value"]`; source metadata and target values are not predictive input fields.

| Property | Train | Validation | Test | Total |
|---|---:|---:|---:|---:|

File: train_code/dataset/eps/eps.json (part 43 of 190)
[
      "reasoning_analysis": "Increasing Factors: The incorporation of 50 wt% phosphoric acid introduces a high density of polar groups and mobile ionic species (protons and H2PO4- anions), which significantly enhances ionic and dipolar polarization contributions to the eps. Additionally, the low measurement frequency of 10 Hz allows for the full relaxation of slow dipoles and maximizes interfacial polarization effects between the polymer matrix and the conductive acid domains. The inherent polarity of the imidazole rings in the polymer backbone also contributes to the overall electronic and atomic polarizability. Decreasing Factors: The rigid aromatic backbone of the polymer restricts segmental chain mobility, thereby limiting the orientational polarization contribution from the polymer chains themselves compared to flexible aliphatic polymers. Furthermore, the hierarchical structure indicates immobilization of anions via hydrogen bonding, which may restrict long-range ionic migration relative to a liquid electrolyte, potentially dampening the ionic contribution to the eps. The rigorous thermal drying steps remove residual solvents and water that could otherwise act as high-permittivity plasticizers. Dominant Factor: The massive loading of phosphoric acid and the resulting ionic conductivity mechanisms within the protonated matrix qualitatively dominate the dielectric response. While the rigid backbone limits polymer chain mobility, the presence of mobile protons and highly polar acid groups at low frequency drives the eps significantly higher than that of the undoped polymer matrix."
    },
    "analysis_without_hierarchical_structure": {
      "descriptive_text": "The polymer sample comprises a polybenzimidazole backbone synthesized via the condensation of 3,3'-diaminobenzidine and isophthalic acid. The material was prepared through solution polycondensation in poly(phosphoric acid) at 140-200 °C, followed by precipitation in water, washing with sodium carbonate, and drying at 110 °C. A film was subsequently cast from a 5% dimethylacetamide solution, dried at 100 °C and 200 °C, and then doped by immersion in 50 wt% aqueous phosphoric acid for 48 hours before final vacuum drying at 40 °C. Dielectric characterization was performed using gold electrodes and an impedance bridge at 10 Hz and 25 °C.",
      "reasoning_analysis": "Increasing Factors: The chemical composition features highly polar imidazole rings within the aromatic backbone, which facilitate dipolar polarization. Furthermore, the processing history includes doping with 50 wt% phosphoric acid, introducing highly polar molecules and mobile protons that significantly enhance interfacial and dipolar polarization, particularly at the low measurement frequency of 10 Hz. Decreasing Factors: The rigid aromatic structure of the polybenzimidazole backbone restricts segmental chain mobility, limiting the contribution of large-scale dipolar relaxations to the permittivity. Additionally, the thermal treatment at 200 °C during film formation likely reduces free volume and removes residual casting solvent (DMAc), which would otherwise elevate the dielectric constant. Dominant Factor: The introduction of phosphoric acid during the doping stage is the dominant factor; the high concentration of polar dopant species and associated ionic conductivity overwhelms the baseline dielectric behavior of the rigid polymer matrix, leading to a substantial qualitative increase in the dielectric constant compared to the undoped state."
    }
  },
  {
    "doi": null,
    "title": "Incorporation of COF-LZU-1 into the Terpolyimide Matrix to Obtain COF-LZU-1/Terpolyimide Composites With Ultra-Low Dielectric Constant",
    "year": 2019,
    "chemical_composition": {
      "repeat_unit_psmiles": null,
      "monomers": [
        {
          "name": "3,3',4,4'-oxydiphthalic dianhydride",
          "smiles": "O=C1OC(=O)c2ccc(Oc3ccc4C(=O)OC(=O)c4c3)cc12",
          "ratio_value": 0.5,
          "ratio_unit": "mol ratio"
        },
        {
          "name": "3,3',4,4'-biphenyldianhydride",
          "smiles": "O=C1OC(=O)c2ccc(c3ccc4C(=O)OC(=O)c4c3)cc12",
          "ratio_value": 0.25,
          "ratio_unit": "mol ratio"
        },
        {
          "name": "4,4'-hexafluoroisopropylidene bis(phthalic anhydride)",
          "smiles": "O=C1OC(=O)c2ccc(C(C(F)(F)F)(C(F)(F)F)c3ccc4C(=O)OC(=O)c4c3)cc12",
          "ratio_value": 0.25,
          "ratio_unit": "mol ratio"
        },
        {
          "name": "4,4'-(hexafluoroisopropylidene)dianiline",
          "smiles": "Nc1ccc(C(C(F)(F)F)(C(F)(F)F)c2ccc(N)cc2)cc1",
          "ratio_value": null,
          "ratio_unit": null
        }
      ],
      "additives": [
        {
          "name": "COF-LZU-1",
          "type": "filler",
          "amount_value": 4,
          "amount_unit": "wt%"
        }
      ],
      "is_homopolymer": false
    },
    "processing_history": "Terpoly(amic acid) synthesized from diamine and dianhydride mixture (ODPA:BPDA:6FDA = 0.5:0.25:0.25 mol ratio) in DMAc. COF-LZU-1 added and ultrasonicated for 1 h. Solution cast onto glass plate (0.65 mm). Stage-cured in vacuum oven up to 350 °C for 14 h. Dielectric constant measured by Hioki 3532–50 LCR Hitester in frequency range 50 Hz to 5 MHz. Samples dried at 120 °C for 2 h before measurement.",
    "hierarchical_structure": "COF-LZU-1 uniformly dispersed in terpolyimide matrix. Porous COF-LZU-1 entraps air.",
    "properties": {
      "eps": {
        "value": [
          1.5
        ],
        "unit": null
      }
    },
    "analysis_with_hierarchical_structure": {
      "descriptive_text": "The sample consists of a fluorinated terpolyimide matrix synthesized from a dianhydride mixture comprising 3,3',4,4'-oxydiphthalic dianhydride (0.5 mol ratio), 3,3',4,4'-biphenyldianhydride (0.25 mol ratio), and 4,4'-hexafluoroisopropylidene bis(phthalic anhydride) (0.25 mol ratio) reacted with 4,4'-(hexafluoroisopropylidene)dianiline. This polymer matrix incorporates 4 wt% COF-LZU-1 covalent organic framework filler. The material was prepared by synthesizing the terpoly(amic acid) precursor in DMAc, followed by the addition and ultrasonication of the COF filler, solution casting onto a glass plate, and subsequent stage-curing in a vacuum oven up to 350 °C for 14 hours to ensure complete imidization. The resulting hierarchical structure features the COF-LZU-1 uniformly dispersed within the terpolyimide matrix, where the porous nature of the filler entraps air voids, and the dielectric properties were characterized using an LCR meter following drying at 120 °C.",
      "reasoning_analysis": "Increasing Factors: The polyimide backbone inherently contains polar carbonyl and imide groups which contribute to electronic and atomic polarizability, establishing a baseline dielectric constant. Additionally, the inclusion of the rigid 3,3',4,4'-biphenyldianhydride (BPDA) segment promotes chain stiffness and potentially denser packing in non-fluorinated regions, which can marginally increase volumetric polarizability. Decreasing Factors: The incorporation of hexafluoroisopropylidene groups in both the dianhydride and diamine monomers introduces C-F bonds with low electronic polarizability and bulky side groups that increase fractional free volume, significantly reducing the dielectric constant. Furthermore, the addition of 4 wt% porous COF-LZU-1 filler entraps air within the matrix; since air has a dielectric constant near unity, this porosity drastically lowers the effective permittivity of the composite. The rigorous thermal curing up to 350 °C and pre-measurement drying at 120 °C remove residual high-permittivity solvents (DMAc) and absorbed moisture, preventing artificial elevation of the eps. Dominant Factor: The synergistic combination of fluorine-induced free volume and the introduction of air-filled nanopores via the COF filler qualitatively dominates the dielectric behavior. While the polar imide backbone sets a moderate baseline, the specific design choices aimed at reducing polarizability and density (fluorination and porosity) drive the eps significantly lower than conventional non-fluorinated, non-porous polyimides."
    },
    "analysis_without_hierarchical_structure": {
      "descriptive_text": "The sample consists of a fluorinated polyimide copolymer synthesized via a terpoly(amic acid) precursor using a mixture of 3,3',4,4'-oxydiphthalic dianhydride, 3,3',4,4'-biphenyldianhydride, and 4,4'-hexafluoroisopropylidene bis(phthalic anhydride) reacted with 4,4'-(hexafluoroisopropylidene)dianiline in dimethylacetamide. This matrix was compounded with 4 wt% COF-LZU-1 covalent organic framework filler via ultrasonication for one hour prior to solution casting onto a glass plate to form a 0.65 mm film. The resulting composite underwent stage-curing in a vacuum oven up to 350 °C for 14 hours to ensure complete imidization, followed by drying at 120 °C for 2 hours before the dielectric constant was characterized using an LCR Hitester across a frequency range of 50 Hz to 5 MHz.",
      "reasoning_analysis": "Increasing Factors: The polyimide backbone inherently contains polar imide carbonyl groups which contribute to electronic and atomic polarizability, establishing a baseline dielectric response. Furthermore, the addition of 4 wt% COF-LZU-1 filler introduces polymer-filler interfaces that may induce interfacial polarization mechanisms, potentially increasing the overall eps if charge accumulation occurs at the boundaries. Decreasing Factors: The copolymer design incorporates significant fluorination through both 4,4'-hexafluoroisopropylidene bis(phthalic anhydride) and 4,4'-(hexafluoroisopropylidene)dianiline; the low polarizability of fluorine atoms and the bulky hexafluoroisopropylidene groups increase fractional free volume, which strongly suppresses the eps. Additionally, the processing history involves high-temperature stage-curing up to 350 °C and pre-measurement drying at 120 °C, which ensures complete imidization and removes residual polar solvent and moisture, thereby eliminating extrinsic dipolar relaxation sources. Dominant Factor: The structural modification via fluorination is the dominant factor; the low polarizability of the C-F bonds and the increased free volume generated by the bulky hexafluoroisopropylidene groups qualitatively outweigh the polar contributions of the imide linkages and interfacial effects from the low-loading filler, driving the overall eps toward lower values characteristic of fluorinated polyimides."
    }
  },
  {
    "doi": "10.1016/j.nanoen.2016.12.021",
    "title": "Generating high dielectric constant blends from lower dielectric constant dipolar polymers using nanostructure engineering",
    "year": 2017,
    "chemical_composition": {
      "repeat_unit_psmiles": null,
      "monomers": [
        {
          "name": "PEEU",
          "smiles": null,
          "ratio_value": 1,
          "ratio_unit": "wt"
        },
        {
          "name": "ArPTU",
          "smiles": null,
          "ratio_value": 1,
          "ratio_unit": "wt"
        }
      ],
      "additives": [],
      "is_homopolymer": false
    },
    "processing_history": "Blend solution prepared by dissolving 1wt% of ArPTU and PEEU in DMF. Thin films prepared by casting onto silicon substrates precoated with 40nm platinum. Dried under vacuum at room temperature for 4h, heated to 70°C overnight, 110°C for 12h, and annealed at 180°C for 1d. Dielectric constant measured by HP 4294A Precision Impedance Analyzer and Novocontrol GmbH Concept 40 broadband dielectric spectrometer at 1 kHz, Room Temperature.",
    "hierarchical_structure": "Amorphous glassy state. Single phase behavior. Interchain spacing more than 5% larger than neat polymers.",
    "properties": {
      "eps": {
        "value": [
          7.5
        ],
        "unit": null
      }
    },
    "analysis_with_hierarchical_structure": {
      "descriptive_text": "The sample comprises a binary blend of PEEU and ArPTU polymers, prepared via solution casting from a dimethylformamide (DMF) solution onto silicon substrates precoated with a 40 nm platinum layer. The thin films underwent a multi-stage thermal treatment involving vacuum drying at room temperature, heating at 70°C and 110°C, and final annealing at 180°C for one day to ensure structural stabilization. Structural analysis indicates an amorphous glassy state with single-phase behavior, characterized by an interchain spacing expanded by more than 5% relative to the neat polymers. Dielectric properties were assessed at 1 kHz and room temperature using precision impedance analysis and broadband dielectric spectroscopy.",
      "reasoning_analysis": "Increasing Factors: The chemical composition includes ArPTU and PEEU, which likely contain polar functional groups such as urethane or urea linkages and aromatic rings, contributing to higher electronic and orientational polarizability that intrinsically drives the dielectric constant upward. The single-phase miscibility ensures a homogeneous distribution of these polarizable units without interfacial voids that might otherwise disrupt field continuity. Decreasing Factors: The hierarchical structure exhibits an interchain spacing more than 5% larger than neat polymers, indicating increased free volume and reduced material density, which decreases the number density of dipoles per unit volume and lowers the dielectric constant. Additionally, the rigorous processing history involving high-temperature annealing and vacuum drying effectively removes residual DMF solvent, which has a high dielectric constant, thereby preventing solvent-induced inflation of the measured value. The amorphous glassy state at room temperature also restricts segmental motion, limiting the contribution of dipolar orientation to the total permittivity at 1 kHz. Dominant Factor: While the polar chemistry establishes a baseline capacity for polarization, the dominant factor influencing the final dielectric constant is the reduced density resulting from the expanded interchain spacing combined with the complete removal of high-permittivity solvent during thermal annealing, which qualitatively suppresses the dielectric constant relative to a densely packed or solvent-containing system."
    },
    "analysis_without_hierarchical_structure": {
      "descriptive_text": "The sample comprises a blend of PEEU and ArPTU components prepared from a solution containing 1 wt% of each constituent in dimethylformamide (DMF). Thin films were fabricated by casting the solution onto silicon substrates precoated with a 40 nm platinum layer. The films underwent a multi-stage thermal treatment consisting of vacuum drying at room temperature for 4 hours, heating to 70°C overnight, further heating at 110°C for 12 hours, and final annealing at 180°C for one day. The dielectric constant (eps) was measured at 1 kHz and room temperature using an HP 4294A Precision Impedance Analyzer and a Novocontrol GmbH Concept 40 broadband dielectric spectrometer.",
      "reasoning_analysis": "Increasing Factors: The chemical composition includes aromatic moieties and polar functional groups inherent to the PEEU and ArPTU structures, which provide significant electronic and orientational polarizability, intrinsically driving the eps higher. Additionally, the use of platinum electrodes ensures efficient charge injection and minimizes interfacial resistance, allowing for accurate measurement of the material's bulk polarization capabilities. Decreasing Factors: The rigorous processing history involving sequential heating up to 180°C promotes the complete evaporation of the highly polar DMF solvent, preventing artificial inflation of the eps due to residual solvent dipoles. Furthermore, the extended annealing process enhances chain packing density and reduces free volume, which restricts segmental motion and limits the ability of polymer dipoles to align with the external electric field. Dominant Factor: The intrinsic chemical polarity of the aromatic and polar groups within the polymer blend qualitatively dominates the final eps behavior by establishing the fundamental baseline for polarizability; however, the extensive thermal annealing is the critical processing factor that ensures the measured eps reflects the dense, solvent-free solid state rather than transient solvated effects."
    }
  },
  {
    "doi": null,
    "title": "Double-Layer Architecture for Improving Mechanical and Dielectric Properties in Low-Dielectric Porous Polyimide Composites",
    "year": 2025,
    "chemical_composition": {
      "repeat_unit_psmiles": null,
      "monomers": [
        {
          "name": "4,4'-diaminodiphenyl ether",
          "smiles": "Nc1ccc(Oc2ccc(N)cc2)cc1",
          "ratio_value": null,
          "ratio_unit": null
        },
        {
          "name": "3,3',4,4'-benzophenonetetracarboxylic dianhydride",
          "smiles": "O=C(c1ccc2c(c1)C(=O)OC2=O)c3ccc4c(c3)C(=O)OC4=O",
          "ratio_value": null,
          "ratio_unit": null
        }
      ],
      "additives": [
        {
          "name": "Fluorinated graphite",
          "type": "filler",
          "amount_value": null,
          "amount_unit": null
        }
      ],
      "is_homopolymer": false
    },
    "processing_history": "Double-layer film prepared by layer-by-layer coating. Dense FG/PI layer (FG/PAA solution 0.5% FG) scraped and dried (60°C 2h, 100°C 1h, 200°C 1h). Porous PI layer (PAA solution GBL/DMAC 25:75) coated on top, immersed in 0°C water for 30 min. Thermal imidization at 100°C, 200°C, 300°C for 1h each. Dielectric constant measured by Agilent 4294A impedance analyzer at 10 kHz.",
    "hierarchical_structure": "Double-layer architecture: dense FG/PI bottom layer (thickness 8.96 μm) and porous PI top layer (thickness 47.84 μm). Amorphous structure confirmed by XRD.",
    "properties": {
      "eps": {
        "value": [
          1.9
        ],
        "unit": null
      }
    },
    "analysis_with_hierarchical_structure": {
      "descriptive_text": "The sample comprises a double-layer polyimide film synthesized from 4,4'-diaminodiphenyl ether and 3,3',4,4'-benzophenonetetracarboxylic dianhydride monomers. The material features a hierarchical architecture consisting of a dense bottom layer incorporated with fluorinated graphite filler and a porous top layer formed via water-induced phase inversion. Processing involved layer-by-layer coating of poly(amic acid) solutions followed by a multi-step thermal imidization protocol up to 300°C to yield an amorphous structure, with dielectric properties characterized by impedance analysis at 10 kHz.",
      "reasoning_analysis": "Increasing Factors: The aromatic polyimide backbone contains polar carbonyl groups and conjugated phenyl rings within the 4,4'-diaminodiphenyl ether and 3,3',4,4'-benzophenonetetracarboxylic dianhydride units, which enhance electronic and orientational polarizability, intrinsically driving the dielectric constant higher. Additionally, the incorporation of fluorinated graphite filler introduces polymer-filler interfaces that can facilitate Maxwell-Wagner-Sillars interfacial polarization, potentially contributing to an increase in permittivity at the measurement frequency. Decreasing Factors: The presence of pores within the top layer introduces air voids with a dielectric constant near unity, which significantly reduces the effective permittivity of the composite film according to effective medium theories. Furthermore, the fluorination of the graphite filler involves carbon-fluorine bonds which possess low electronic polarizability compared to carbon-hydrogen bonds, contributing to a reduction in the overall dielectric constant. Dominant Factor: The hierarchical double-layer structure where the porous top layer constitutes the majority of the total film thickness (47.84 μm versus 8.96 μm for the dense layer) is the dominant factor. The substantial volume fraction of air voids in the thicker porous layer qualitatively outweighs the intrinsic polarizability of the polyimide matrix and the interfacial effects of the low-loading filler, driving the effective dielectric constant of the overall sample downward."
    },
    "analysis_without_hierarchical_structure": {
      "descriptive_text": "The sample comprises a double-layer polyimide composite film synthesized from 4,4'-diaminodiphenyl ether and 3,3',4,4'-benzophenonetetracarboxylic dianhydride. The bottom dense layer incorporates fluorinated graphite filler within a poly(amic acid) precursor matrix, which was scraped and subjected to stepwise thermal drying. A top porous polyimide layer was formed by coating a poly(amic acid) solution in a gamma-butyrolactone and dimethylacetamide solvent mixture, followed by immersion in cold water to induce phase separation. The entire bilayer structure underwent thermal imidization at temperatures up to 300°C, and the dielectric constant was subsequently characterized using an impedance analyzer at 10 kHz.",
      "reasoning_analysis": "Increasing Factors: The inherent chemical composition includes polar carbonyl and ether linkages within the polyimide backbone, which contribute to dipole polarization and establish a baseline dielectric constant. Additionally, the incorporation of fluorinated graphite filler creates heterogeneous interfaces within the dense layer that can facilitate Maxwell-Wagner-Sillars interfacial polarization, potentially elevating the dielectric response. Decreasing Factors: The processing history explicitly generates a porous structure in the top layer via non-solvent induced phase separation, introducing air voids with a dielectric constant near unity that significantly lowers the effective permittivity. Furthermore, the fluorination of the graphite filler utilizes the low polarizability of carbon-fluorine bonds to reduce electronic polarization, and the high-temperature thermal imidization ensures complete conversion of polar poly(amic acid) precursors to imides. Dominant Factor: Although the filler-matrix interfaces introduce potential polarization sources, the intentional introduction of porosity combined with the low polarizability of the fluorinated species qualitatively dominates the dielectric behavior, driving the effective eps lower than that of a standard dense polyimide film."
    }
  },
  {
    "doi": "10.1002/app.36248",
    "title": "A Novel Negative Dielectric Constant Material Based on Phosphoric Acid Doped Poly(benzimidazole)",
    "year": 2012,
    "chemical_composition": {
      "repeat_unit_psmiles": null,
      "monomers": [
        {
          "name": "3,3'-Diaminobenzidine",
          "smiles": "c1cc(N)c(N)cc1-c2cc(N)c(N)cc2",
          "ratio_value": null,
          "ratio_unit": null
        },
        {
          "name": "Isophthalic acid",
          "smiles": "OC(=O)c1cc(C(=O)O)ccc1",
          "ratio_value": null,
          "ratio_unit": null
        }
      ],
      "additives": [
        {
          "name": "Phosphoric acid",
          "smiles": "OP(=O)(O)O",
          "type": "dopant",
          "amount_value": 50,
          "amount_unit": "wt% (doping solution)"
        }
      ],
      "is_homopolymer": true
    },
    "processing_history": "Solution polycondensation in poly(phosphoric acid) at 140-200 C. Precipitated in water, washed with Na2CO3. Dried 110 C. Film cast from 5% DMAc solution. Dried 100 C and 200 C. Doped by immersing in 50 wt% aqueous H3PO4 for 48h. Dried 40 C vacuum. Gold electrodes deposited. Dielectric constant measured by impedance bridge (Novocontrol) at 1 MHz and 25 C.",
    "hierarchical_structure": "Homogenous film, protonated PBI matrix with immobilized H2PO4- anions via hydrogen bonding.",
    "properties": {
      "eps": {
        "value": [
          7.65
        ],
        "unit": null
      }
    },
    "analysis_with_hierarchical_structure": {
      "descriptive_text": "The sample comprises a polybenzimidazole homopolymer synthesized via solution polycondensation of 3,3'-diaminobenzidine and isophthalic acid in poly(phosphoric acid) at 140-200 °C. After precipitation in water, washing with sodium carbonate, and drying, the polymer was cast into a homogenous film from a 5% dimethylacetamide solution and thermally treated at 100 °C and 200 °C. The film was subsequently doped by immersion in 50 wt% aqueous phosphoric acid for 48 hours and vacuum dried at 40 °C, yielding a protonated matrix with immobilized H2PO4- anions stabilized via hydrogen bonding, with gold electrodes deposited for dielectric constant measurement at 1 MHz and 25 °C.",
      "reasoning_analysis": "Increasing Factors: The incorporation of phosphoric acid as a dopant introduces highly polar P-O bonds and mobile protons within the matrix, facilitating ionic and interfacial polarization mechanisms that substantially elevate the eps. Additionally, the formation of a protonated PBI matrix with immobilized H2PO4- anions creates a dense hydrogen-bonding network with significant dipole moments, and the inherent polarity of the imidazole rings in the backbone contributes to electronic and atomic polarizability. Decreasing Factors: The rigid aromatic backbone of the polybenzimidazole restricts segmental chain mobility, limiting the contribution of orientational polarization from the polymer chains themselves compared to flexible polymers. Furthermore, the rigorous thermal drying steps at 100 °C and 200 °C prior to doping, and the final vacuum drying, remove residual polar solvents like DMAc and water, which eliminates potential plasticization effects that could otherwise enhance dipolar mobility. Dominant Factor: The presence of the phosphoric acid dopant is the dominant factor. While the rigid backbone limits polymer chain contribution, the high concentration of ionic species and the proton-conducting pathway established by the acid doping introduce strong ionic polarization effects that qualitatively overwhelm the restrictions imposed by the polymer structure, leading to a significantly enhanced eps relative to undoped PBI."
    },
    "analysis_without_hierarchical_structure": {
      "descriptive_text": "The sample consists of a polybenzimidazole synthesized via solution polycondensation of 3,3'-diaminobenzidine and isophthalic acid in poly(phosphoric acid) at 140-200 °C. Following precipitation in water, washing with sodium carbonate, and drying at 110 °C, films were cast from a 5% dimethylacetamide solution and thermally treated at 100 °C and 200 °C. The films were subsequently doped by immersion in 50 wt% aqueous phosphoric acid for 48 hours, vacuum dried at 40 °C, and equipped with gold electrodes for dielectric constant measurement via impedance bridge at 1 MHz and 25 °C.",
      "reasoning_analysis": "Increasing Factors: The presence of polar imidazole rings and amine groups within the aromatic backbone provides intrinsic dipole moments that contribute to orientational polarization. More significantly, the processing history involves doping with 50 wt% phosphoric acid, which introduces highly polar P-OH groups and mobile protons into the matrix, drastically enhancing dipolar density and enabling interfacial polarization mechanisms. Residual water from the aqueous doping solution may also remain trapped, further elevating eps due to water's high permittivity. Decreasing Factors: The rigid aromatic heterocyclic structure derived from the specific monomers restricts segmental chain mobility, which limits the ability of polymer dipoles to align with the external electric field at the measurement frequency of 1 MHz. Additionally, the high-temperature thermal treatment at 200 °C prior to doping reduces free volume and removes residual casting solvents, potentially tightening the matrix and hindering dipole rotation. Dominant Factor: The phosphoric acid doping serves as the dominant factor influencing the eps. While the rigid backbone inherently limits chain mobility, the sheer concentration of highly polar acid molecules and the associated proton conduction pathways introduced during the doping process overwhelmingly increase the overall polarizability of the system, driving the eps to higher values relative to the undoped polymer matrix."
    }
  },
  {
    "doi": "10.1002/app.52787",
    "title": "Epoxy resin/hollow glass microspheres composite materials with low dielectric constant and excellent mechanical performance",
    "year": 2022,
    "chemical_composition": {
      "repeat_unit_psmiles": null,
      "monomers": [
        {
          "name": "Diglycidyl ether of bisphenol A",
          "smiles": "CC(C)(c1ccc(OCC2CO2)cc1)c1ccc(OCC2CO2)cc1",
          "ratio_value": null,
          "ratio_unit": null
        }
      ],
      "additives": [
        {
          "name": "2-Ethyl-4-methylimidazole",
          "type": "crosslinker",
          "amount_value": 6,
          "amount_unit": "wt% (relative to DGEBA)"
        },
        {
          "name": "Hollow glass microspheres",
          "type": "filler",
          "amount_value": 20,
          "amount_unit": "wt%"
        }
      ],
      "is_homopolymer": false
    },
    "processing_history": "HGM dispersed in DGEBA by mechanical stirring at 80 °C for 2 h. EMI added (100/6 wt/wt DGEBA/EMI), stirred 20 min. Defoamed in vacuum. Cured in oven at 130 °C for 3 h. Dielectric constant measured by Agilent impedance analyzer (E4980A) at 2 MHz.",
    "hierarchical_structure": "HGM (10 μm) dispersed in epoxy matrix. SEM shows obvious interface and exposed smooth surface of HGM, indicating poor compatibility.",
    "properties": {
      "eps": {
        "value": [
          2.77
        ],
        "unit": null
      }
    },
    "analysis_with_hierarchical_structure": {
      "descriptive_text": "The sample comprises a Diglycidyl ether of bisphenol A (DGEBA) epoxy matrix cured with 2-Ethyl-4-methylimidazole (EMI) at 6 wt% relative to DGEBA. This thermoset system is compounded with 20 wt% Hollow Glass Microspheres (HGM) with a particle size of 10 micrometers. Processing involved mechanical dispersion of HGM in DGEBA at 80 degrees Celsius for 2 hours, followed by EMI addition, vacuum defoaming, and oven curing at 130 degrees Celsius for 3 hours. Hierarchical characterization indicates the HGM are dispersed within the epoxy matrix, though SEM analysis reveals an obvious interface with exposed smooth surfaces on the microspheres, indicative of poor filler-matrix compatibility. The dielectric constant was evaluated using an Agilent impedance analyzer at 2 MHz.",
      "reasoning_analysis": "Increasing Factors: The cured epoxy network contains polar functional groups, including ether linkages and hydroxyls generated during the crosslinking reaction, which facilitate dipole polarization under an electric field. The solid silicate glass shells of the microspheres inherently possess a higher dielectric constant than the polymer matrix, potentially contributing to localized permittivity increases. Additionally, the heterogeneous nature of the composite promotes interfacial polarization at the matrix-filler boundaries. Decreasing Factors: The primary decreasing influence arises from the hollow core of the microspheres, which introduces air into the composite volume, significantly lowering the effective permittivity compared to the neat resin. The observed poor compatibility and exposed smooth surfaces suggest interfacial debonding or microvoids, further increasing the air volume fraction and reducing eps. Moreover, the thermal curing history creates a dense crosslinked network that restricts segmental motion, thereby limiting dipole alignment capability. Dominant Factor: Despite the polar nature of the epoxy and the higher permittivity of the glass shells, the volumetric replacement of the polymer matrix with air-filled microspheres and interfacial voids qualitatively dominates the system's behavior. Consequently, the structural incorporation of hollow fillers and processing-induced interfacial defects drives the eps down relative to the unfilled cured epoxy."
    },
    "analysis_without_hierarchical_structure": {
      "descriptive_text": "The sample comprises a Diglycidyl ether of bisphenol A (DGEBA) epoxy matrix cured with 2-Ethyl-4-methylimidazole (EMI) at 6 wt% relative to the resin and reinforced with 20 wt% Hollow glass microspheres. Preparation involved dispersing the microspheres in DGEBA via mechanical stirring at 80 °C for 2 hours, followed by EMI addition and mixing for 20 minutes. The mixture was defoamed under vacuum and cured at 130 °C for 3 hours, with the dielectric constant subsequently measured using an Agilent impedance analyzer at 2 MHz.",
      "reasoning_analysis": "Increasing Factors: The chemical structure of the DGEBA matrix contains polar ether linkages and hydroxyl groups generated during the curing reaction, which contribute to dipole polarization and increase the dielectric constant. Additionally, the 2-Ethyl-4-methylimidazole curing agent introduces polar nitrogen-containing heterocyclic rings into the network, and the heterogeneous interface between the glass microspheres and the epoxy matrix may induce Maxwell-Wagner-Sillars interfacial polarization at the measurement frequency of 2 MHz. Decreasing Factors: The inclusion of Hollow glass microspheres introduces enclosed air voids within the filler particles; since air has a significantly lower dielectric constant than the epoxy matrix, this reduces the effective permittivity of the composite. Furthermore, the thermal curing process establishes a highly crosslinked network that restricts segmental chain motion and dipole orientation, limiting the polarization response compared to a linear or uncured polymer system. Dominant Factor: The volumetric fraction and internal morphology of the Hollow glass microspheres qualitatively dominate the dielectric behavior; while the polar matrix establishes a baseline permittivity, the significant volume of low-permittivity air trapped within the 20 wt% filler loading acts as the primary modifier, typically driving the effective dielectric constant of the composite lower than that of the neat cured epoxy resin."
    }
  },
  {
    "doi": null,
    "title": "Double-Layer Architecture for Improving Mechanical and Dielectric Properties in Low-Dielectric Porous Polyimide Composites",
    "year": 2025,
    "chemical_composition": {
      "repeat_unit_psmiles": null,
      "monomers": [
        {
          "name": "4,4'-diaminodiphenyl ether",
          "smiles": "Nc1ccc(Oc2ccc(N)cc2)cc1",
          "ratio_value": null,
          "ratio_unit": null
        },
        {
          "name": "3,3',4,4'-benzophenonetetracarboxylic dianhydride",
          "smiles": "O=C(c1ccc2c(c1)C(=O)OC2=O)c3ccc4c(c3)C(=O)OC4=O",
          "ratio_value": null,
          "ratio_unit": null
        }
      ],
      "additives": [
        {
          "name": "Fluorinated graphite",
          "type": "filler",
          "amount_value": null,
          "amount_unit": null
        }
      ],
      "is_homopolymer": false
    },
    "processing_history": "Double-layer film prepared by layer-by-layer coating. Dense FG/PI layer (FG/PAA solution 0.5% FG) scraped and dried (60°C 2h, 100°C 1h, 200°C 1h). Porous PI layer (PAA solution GBL/DMAC 25:75) coated on top, immersed in 0°C water for 30 min. Thermal imidization at 100°C, 200°C, 300°C for 1h each. Dielectric constant measured by Agilent 4294A impedance analyzer at 10 kHz.",
    "hierarchical_structure": "Double-layer architecture: dense FG/PI bottom layer (thickness 8.61 μm) and porous PI top layer (thickness 41.05 μm). Amorphous structure confirmed by XRD.",
    "properties": {
      "eps": {
        "value": [
          2.01
        ],
        "unit": null
      }
    },
    "analysis_with_hierarchical_structure": {
      "descriptive_text": "The sample comprises a double-layer polyimide film synthesized via the polycondensation of 4,4'-diaminodiphenyl ether and 3,3',4,4'-benzophenonetetracarboxylic dianhydride. The architecture features a dense bottom layer incorporated with 0.5% fluorinated graphite filler and a porous top layer generated through water-induced phase separation. Processing involved layer-by-layer coating of polyamic acid solutions followed by sequential thermal imidization at 100°C, 200°C, and 300°C, resulting in an amorphous double-layer structure with thicknesses of 8.61 μm and 41.05 μm, respectively, characterized by impedance analysis at 10 kHz.",
      "reasoning_analysis": "Increasing Factors: The presence of polar imide rings containing carbonyl groups and ether linkages within the polymer backbone enhances electronic and orientational polarization, intrinsically elevating the dielectric constant. Additionally, the incorporation of fluorinated graphite filler introduces interfaces capable of Maxwell-Wagner-Sillars interfacial polarization, which can further increase the permittivity relative to the neat polymer matrix. Decreasing Factors: The introduction of air voids within the porous top layer significantly reduces the effective dielectric constant due to the low polarizability of air compared to the polymer matrix. Furthermore, the fluorination of the graphite filler reduces the polarizability of the filler surface compared to pristine graphite, and the amorphous nature of the structure implies higher free volume which generally lowers density and permittivity. Dominant Factor: The hierarchical porous architecture is the dominant factor influencing the final dielectric behavior; specifically, the thick porous top layer (41.05 μm) in series with the thin dense bottom layer (8.61 μm) ensures that the low permittivity of the air voids qualitatively outweighs the increasing effects of the polar polymer groups and the minimal filler loading, driving the overall effective eps downward relative to a dense, unfilled polyimide film."
    },
    "analysis_without_hierarchical_structure": {
      "descriptive_text": "The sample consists of a double-layer polyimide composite film synthesized from 4,4'-diaminodiphenyl ether and 3,3',4,4'-benzophenonetetracarboxylic dianhydride monomers. The bottom dense layer incorporates 0.5% fluorinated graphite filler within the polyamic acid precursor solution, which was scraped and subjected to staged drying at 60°C, 100°C, and 200°C. A top porous polyimide layer was formed by coating a polyamic acid solution in a gamma-butyrolactone and dimethylacetamide solvent mixture onto the dense layer, followed by immersion in 0°C water to induce phase inversion. The complete structure underwent thermal imidization at 100°C, 200°C, and 300°C for one hour each, and the dielectric constant was subsequently characterized using an impedance analyzer at 10 kHz.",
