Repository: hhtrick/HHT-code

# HHT training framework

This directory contains model training, embedding precomputation, inference, article-level baselines and the curated datasets. All commands below assume that the working directory is `train_code/`.

## 3. Datasets and fixed partitions

Each main dataset is a JSON array at `dataset/{property}/{property}.json`. Entries contain source metadata, `chemical_composition`, `processing_history`, `hierarchical_structure`, `properties`, and two generated-analysis objects. Targets are stored as `properties[property]["value"]`; source metadata and target values are not predictive input fields.

| Property | Train | Validation | Test | Total |
|---|---:|---:|---:|---:|

File: train_code/dataset/eps/eps.json (part 44 of 190)
[
      "reasoning_analysis": "Increasing Factors: The chemical backbone contains benzophenone carbonyl groups from the dianhydride monomer, which possess significant dipole moments that contribute to orientation polarization under an electric field. Additionally, the presence of fluorinated graphite filler introduces polymer-filler interfaces that may induce Maxwell-Wagner-Sillars interfacial polarization, potentially elevating the dielectric constant depending on dispersion quality. Decreasing Factors: The processing history explicitly creates a porous structure in the top layer via water immersion phase inversion; since air has a dielectric constant near unity, these voids substantially reduce the effective permittivity of the composite film. Furthermore, the incorporation of fluorinated graphite introduces carbon-fluorine bonds, which exhibit low electronic polarizability compared to carbon-hydrogen bonds, inherently lowering the material's polarization response. The high-temperature thermal imidization up to 300°C ensures the conversion of polar polyamic acid precursors to imide rings and removes residual polar solvents, minimizing dipole losses. Dominant Factor: The structural porosity introduced in the top layer is the dominant factor governing the dielectric behavior. While the polar backbone and filler interfaces contribute to polarization, the volumetric replacement of polymer matrix with air voids provides the most significant qualitative reduction in the effective dielectric constant relative to a dense, non-porous polyimide film."
    }
  },
  {
    "doi": null,
    "title": "Double-Layer Architecture for Improving Mechanical and Dielectric Properties in Low-Dielectric Porous Polyimide Composites",
    "year": 2025,
    "chemical_composition": {
      "repeat_unit_psmiles": null,
      "monomers": [
        {
          "name": "4,4'-diaminodiphenyl ether",
          "smiles": "Nc1ccc(Oc2ccc(N)cc2)cc1",
          "ratio_value": null,
          "ratio_unit": null
        },
        {
          "name": "3,3',4,4'-benzophenonetetracarboxylic dianhydride",
          "smiles": "O=C(c1ccc2c(c1)C(=O)OC2=O)c3ccc4c(c3)C(=O)OC4=O",
          "ratio_value": null,
          "ratio_unit": null
        }
      ],
      "additives": [
        {
          "name": "Fluorinated graphite",
          "type": "filler",
          "amount_value": null,
          "amount_unit": null
        }
      ],
      "is_homopolymer": false
    },
    "processing_history": "Double-layer film prepared by layer-by-layer coating. Dense FG/PI layer (FG/PAA solution 0.5% FG) scraped and dried (60°C 2h, 100°C 1h, 200°C 1h). Porous PI layer (PAA solution GBL/DMAC 25:75) coated on top, immersed in 0°C water for 30 min. Thermal imidization at 100°C, 200°C, 300°C for 1h each. Dielectric constant measured by Agilent 4294A impedance analyzer at 10 kHz.",
    "hierarchical_structure": "Double-layer architecture: dense FG/PI bottom layer (thickness 8.77 μm) and porous PI top layer (thickness 80.51 μm). Amorphous structure confirmed by XRD.",
    "properties": {
      "eps": {
        "value": [
          1.7
        ],
        "unit": null
      }
    },
    "analysis_with_hierarchical_structure": {
      "descriptive_text": "The sample comprises a double-layer polyimide film synthesized via the polymerization of 4,4'-diaminodiphenyl ether and 3,3',4,4'-benzophenonetetracarboxylic dianhydride. The architecture features a dense bottom layer incorporating fluorinated graphite filler within the polyimide matrix and a significantly thicker porous top layer generated through phase inversion in cold water. Processing involved layer-by-layer coating of poly(amic acid) precursors followed by sequential thermal imidization steps up to 300°C to ensure complete cyclization and solvent removal. The resulting material exhibits an amorphous structure with a dense fluorinated graphite-reinforced base supporting a porous polyimide upper layer, and the dielectric properties were characterized at 10 kHz using an impedance analyzer.",
      "reasoning_analysis": "Increasing Factors: The polyimide backbone contains polar imide linkages and aromatic rings which contribute to electronic and orientational polarization, intrinsically establishing a baseline dielectric constant higher than non-polar polymers. Additionally, the interface between the fluorinated graphite filler and the polyimide matrix in the dense layer could induce interfacial polarization, potentially contributing to a local increase in permittivity. Decreasing Factors: The introduction of fluorinated graphite introduces C-F bonds with low polarizability, which tends to lower the dielectric constant relative to unfilled polyimide. More significantly, the porous structure of the top layer introduces air voids with a dielectric constant near unity, drastically reducing the effective permittivity of the composite film. The thorough thermal imidization process also removes polar poly(amic acid) precursors and residual solvents, further minimizing dipole contributions. Dominant Factor: The geometric volume fraction of the porous top layer, which constitutes the majority of the film thickness, introduces a substantial proportion of air voids that qualitatively dominate the effective dielectric behavior, leading to a significant reduction in the overall eps relative to a dense, pristine polyimide film."
    },
    "analysis_without_hierarchical_structure": {
      "descriptive_text": "The sample comprises a double-layer polyimide composite film synthesized via the condensation of 4,4'-diaminodiphenyl ether and 3,3',4,4'-benzophenonetetracarboxylic dianhydride. The architecture features a dense bottom layer incorporating fluorinated graphite filler within the polyimide matrix and a porous top polyimide layer. Fabrication involved layer-by-layer coating, where the dense layer was formed by scraping a fluorinated graphite/poly(amic acid) solution followed by stepwise thermal drying, while the porous layer was generated by coating a poly(amic acid) solution in a gamma-butyrolactone and dimethylacetamide solvent mixture and inducing phase separation through immersion in 0°C water. The film underwent final thermal imidization at temperatures up to 300°C, and the dielectric constant was characterized using an impedance analyzer at 10 kHz.",
      "reasoning_analysis": "Increasing Factors: The chemical structure contains polar imide rings and carbonyl groups which contribute to dipolar polarization, inherently raising the dielectric constant. Additionally, the incorporation of fluorinated graphite filler introduces interfaces between the semi-conductive filler and the insulating matrix, leading to interfacial polarization (Maxwell-Wagner-Sillars effect) that drives the permittivity upward. Decreasing Factors: The processing history explicitly creates a porous layer via non-solvent induced phase separation, introducing air voids with a dielectric constant near unity which significantly lowers the effective permittivity of the composite. Furthermore, the presence of fluorine atoms on the graphite filler reduces electronic polarizability compared to non-fluorinated carbon, and the thermal imidization process removes highly polar poly(amic acid) precursor groups, further reducing dipolar contributions. Dominant Factor: The introduction of substantial free volume through the porous layer architecture is the dominant factor; the geometric replacement of high-permittivity polymer material with low-permittivity air voids qualitatively outweighs the permittivity increase from the low-loading fluorinated graphite filler and the inherent polarity of the polyimide backbone, driving the overall eps toward lower values relative to a fully dense composite."
    }
  },
  {
    "doi": "10.1002/app.52787",
    "title": "Epoxy resin/hollow glass microspheres composite materials with low dielectric constant and excellent mechanical performance",
    "year": 2022,
    "chemical_composition": {
      "repeat_unit_psmiles": null,
      "monomers": [
        {
          "name": "Diglycidyl ether of bisphenol A",
          "smiles": "CC(C)(c1ccc(OCC2CO2)cc1)c1ccc(OCC2CO2)cc1",
          "ratio_value": null,
          "ratio_unit": null
        }
      ],
      "additives": [
        {
          "name": "2-Ethyl-4-methylimidazole",
          "type": "crosslinker",
          "amount_value": 6,
          "amount_unit": "wt% (relative to DGEBA)"
        },
        {
          "name": "P-HGM (KH550 and G-POSS modified Hollow Glass Microspheres)",
          "type": "filler",
          "amount_value": 20,
          "amount_unit": "wt%"
        }
      ],
      "is_homopolymer": false
    },
    "processing_history": "P-HGM synthesized by grafting KH550 and G-POSS onto HGM. P-HGM dispersed in DGEBA by mechanical stirring at 80 °C for 2 h. EMI added (100/6 wt/wt DGEBA/EMI), stirred 20 min. Defoamed in vacuum. Cured in oven at 130 °C for 3 h. Dielectric constant measured by Agilent impedance analyzer (E4980A) at 2 MHz.",
    "hierarchical_structure": "P-HGM (10 μm) dispersed in epoxy matrix. POSS layer on HGM surface improves interfacial compatibility. SEM shows HGM covered with epoxy resin layer.",
    "properties": {
      "eps": {
        "value": [
          2.59
        ],
        "unit": null
      }
    },
    "analysis_with_hierarchical_structure": {
      "descriptive_text": "This composite material features a Diglycidyl ether of bisphenol A (DGEBA) epoxy matrix crosslinked with 6 wt% 2-Ethyl-4-methylimidazole (EMI). Reinforcing the matrix are 20 wt% P-HGM fillers, consisting of 10 μm Hollow Glass Microspheres surface-modified with KH550 and G-POSS to optimize interfacial compatibility. The fabrication process involved mechanically dispersing the P-HGM in DGEBA at 80 °C for 2 hours, followed by EMI addition, vacuum defoaming, and thermal curing at 130 °C for 3 hours. Structural characterization confirms the microspheres are uniformly dispersed and covered with an epoxy resin layer, and the dielectric properties were evaluated using an Agilent impedance analyzer at 2 MHz.",
      "reasoning_analysis": "Increasing Factors: The cured DGEBA-EMI network contains polar ether linkages and secondary hydroxyl groups formed during crosslinking, which facilitate dipolar polarization and inherently increase the dielectric constant. Additionally, the solid silicate network of the glass microsphere shells possesses a higher intrinsic permittivity than the organic epoxy matrix, and interfacial polarization (Maxwell-Wagner-Sillars effect) at the filler-matrix boundary may contribute to elevated permittivity values. Decreasing Factors: The incorporation of Hollow Glass Microspheres (HGM) introduces a significant volume fraction of air or gas within the composite, as the dielectric constant of the trapped gas is approximately 1.0, which is substantially lower than that of the epoxy matrix. This low-k core effect follows effective medium theories to reduce the bulk permittivity. Furthermore, the surface modification with G-POSS introduces a hybrid organic-inorganic layer that may possess lower polarizability than the bulk epoxy, and the vacuum defoaming process minimizes unintended macro-voids that could lead to inconsistent polarization behavior. Dominant Factor: Despite the polar nature of the epoxy matrix and the solid glass shells, the presence of the low-permittivity air phase within the 20 wt% hollow microspheres qualitatively dominates the dielectric behavior. The effective medium response is driven primarily by the volume fraction of the hollow cores, resulting in a net decrease in the composite's dielectric constant relative to the neat cured epoxy resin."
    },
    "analysis_without_hierarchical_structure": {
      "descriptive_text": "The sample comprises a diglycidyl ether of bisphenol A (DGEBA) epoxy matrix cured with 2-ethyl-4-methylimidazole (EMI) and incorporated with 20 wt% P-HGM filler, consisting of hollow glass microspheres surface-modified with KH550 and G-POSS. Preparation involved dispersing the P-HGM into DGEBA via mechanical stirring at 80 °C for 2 hours, followed by the addition of EMI at a 100/6 wt/wt ratio and further mixing for 20 minutes. The mixture was defoamed under vacuum and cured in an oven at 130 °C for 3 hours, with the dielectric constant subsequently measured using an Agilent impedance analyzer at 2 MHz.",
      "reasoning_analysis": "Increasing Factors: The polar ether and hydroxyl groups within the cured DGEBA-EMI network facilitate dipole polarization, while the glass shells of the microspheres possess a higher intrinsic permittivity than the polymer matrix. Additionally, interfacial polarization arising from the heterogeneity between the matrix, surface modifiers, and filler can accumulate charge carriers at boundaries. Decreasing Factors: The hollow core of the microspheres contains air, which has a significantly lower dielectric constant than the epoxy matrix, effectively reducing the composite overall permittivity. Furthermore, the thermal curing process creates a dense crosslinked network that restricts segmental motion and dipole orientation, particularly at the measurement frequency of 2 MHz. Dominant Factor: The introduction of low-permittivity air voids within the hollow microspheres is the dominant factor; despite the polar nature of the epoxy matrix and the glass shells, the volume fraction of air within the 20 wt% filler loading qualitatively drives the effective dielectric constant of the composite lower than that of the neat cured resin."
    }
  },
  {
    "doi": "10.1002/app.36248",
    "title": "A Novel Negative Dielectric Constant Material Based on Phosphoric Acid Doped Poly(benzimidazole)",
    "year": 2012,
    "chemical_composition": {
      "repeat_unit_psmiles": null,
      "monomers": [
        {
          "name": "3,3'-Diaminobenzidine",
          "smiles": "c1cc(N)c(N)cc1-c2cc(N)c(N)cc2",
          "ratio_value": null,
          "ratio_unit": null
        },
        {
          "name": "Isophthalic acid",
          "smiles": "OC(=O)c1cc(C(=O)O)ccc1",
          "ratio_value": null,
          "ratio_unit": null
        }
      ],
      "additives": [
        {
          "name": "Phosphoric acid",
          "smiles": "OP(=O)(O)O",
          "type": "dopant",
          "amount_value": 50,
          "amount_unit": "wt% (doping solution)"
        }
      ],
      "is_homopolymer": true
    },
    "processing_history": "Solution polycondensation in poly(phosphoric acid) at 140-200 C. Precipitated in water, washed with Na2CO3. Dried 110 C. Film cast from 5% DMAc solution. Dried 100 C and 200 C. Doped by immersing in 50 wt% aqueous H3PO4 for 48h. Dried 40 C vacuum. Gold electrodes deposited. Dielectric constant measured by impedance bridge (Novocontrol) at 1.53 MHz and 120 C.",
    "hierarchical_structure": "Homogenous film, protonated PBI matrix with immobilized H2PO4- anions via hydrogen bonding.",
    "properties": {
      "eps": {
        "value": [
          19.1
        ],
        "unit": null
      }
    },
    "analysis_with_hierarchical_structure": {
      "descriptive_text": "The sample comprises a polybenzimidazole matrix synthesized via solution polycondensation of 3,3'-diaminobenzidine and isophthalic acid in poly(phosphoric acid) at temperatures ranging from 140 to 200 °C. After precipitation in water, washing with sodium carbonate, and drying at 110 °C, the polymer was cast into a homogenous film from a 5% DMAc solution and subjected to sequential thermal treatments at 100 °C and 200 °C. The final material was doped by immersion in a 50 wt% aqueous phosphoric acid solution for 48 hours, followed by vacuum drying at 40 °C, yielding a protonated structure with immobilized H2PO4- anions stabilized via hydrogen bonding. Dielectric properties were characterized using gold electrodes and an impedance bridge at 1.53 MHz and 120 °C.",
      "reasoning_analysis": "Increasing Factors: The incorporation of 50 wt% phosphoric acid introduces a high concentration of highly polar species and mobile protons into the matrix, while the elevated measurement temperature of 120 °C enhances segmental mobility and ionic conductivity, both driving the dielectric constant higher. Decreasing Factors: The hierarchical structure describes immobilized H2PO4- anions via hydrogen bonding, which restricts dipole reorientation, and the thermal annealing up to 200 °C likely increases packing density to reduce free volume. Additionally, the measurement frequency of 1.53 MHz may suppress slower interfacial polarization mechanisms compared to lower frequencies. Dominant Factor: The massive uptake of phosphoric acid creates a highly polar environment where the dipolar contribution of the acid and proton hopping mechanisms qualitatively dominate over the restrictive effects of hydrogen bonding or chain packing, leading to a net increase in dielectric response relative to the undoped polymer."
    },
    "analysis_without_hierarchical_structure": {
      "descriptive_text": "The polymer sample was synthesized via solution polycondensation of 3,3'-Diaminobenzidine and Isophthalic acid in poly(phosphoric acid) at temperatures between 140 and 200 °C. After precipitation in water and washing with sodium carbonate, the material was dried at 110 °C and cast into a film from a 5% dimethylacetamide solution. The film underwent thermal treatment at 100 °C and 200 °C prior to doping by immersion in a 50 wt% aqueous phosphoric acid solution for 48 hours, followed by vacuum drying at 40 °C. The dielectric constant was characterized using gold electrodes and an impedance bridge at 1.53 MHz and 120 °C.",
      "reasoning_analysis": "Increasing Factors: The incorporation of 50 wt% phosphoric acid dopant introduces a high concentration of highly polar molecules and ionic species into the matrix, which significantly enhances orientational polarization and interfacial polarization effects. Additionally, the measurement temperature of 120 °C provides substantial thermal energy that facilitates dipole alignment and segmental mobility, further driving the eps upward. The nitrogen-containing functional groups within the aromatic backbone also contribute intrinsic dipole moments that respond to the electric field. Decreasing Factors: The rigid aromatic backbone formed from 3,3'-Diaminobenzidine and isophthalic acid restricts segmental chain mobility, which limits the extent of dipole orientation compared to flexible aliphatic polymers. The thermal treatment at 200 °C prior to doping may promote tighter chain packing or crystallinity, reducing the free volume available for dipole rotation. Furthermore, the measurement frequency of 1.53 MHz is sufficiently high that slower relaxation processes may not fully contribute to the total permittivity. Dominant Factor: The substantial loading of phosphoric acid acts as the dominant factor governing the dielectric behavior. While the rigid backbone inherently constrains dipole mobility, the high concentration of the highly polar dopant within the free volume of the polymer matrix overwhelms the structural restrictions, qualitatively driving the eps to significantly higher values than would be observed in the undoped rigid polymer."
    }
  },
  {
    "doi": "10.1002/adma.201300385",
    "title": "Chlorination of Reduced Graphene Oxide Enhances the Dielectric Constant of Reduced Graphene Oxide/Polymer Composites",
    "year": 2013,
    "chemical_composition": {
      "repeat_unit_psmiles": null,
      "monomers": [
        {
          "name": "Cyanoethyl pullulan",
          "smiles": null,
          "ratio_value": null,
          "ratio_unit": null
        }
      ],
      "additives": [],
      "is_homopolymer": true
    },
    "processing_history": "CEP dissolved in DMF. Spin-coated onto FTO-coated glass and dried at 130 °C for 30 min. Cr(5 nm)-Au(50 nm) electrodes deposited by thermal evaporation. Dielectric constant measured by semiconductor device analyzer (Agilent, B1500A) at 0.1 V, 1 kHz.",
    "hierarchical_structure": "Neat polymer film.",
    "properties": {
      "eps": {
        "value": [
          16
        ],
        "unit": null
      }
    },
    "analysis_with_hierarchical_structure": {
      "descriptive_text": "The sample consists of a neat cyanoethyl pullulan homopolymer film prepared for dielectric characterization. The polymer was dissolved in dimethylformamide and spin-coated onto fluorine-doped tin oxide-coated glass substrates, then dried at 130 °C for 30 minutes to remove residual solvent. Top contacts were formed by thermally evaporating a 5 nm chromium adhesion layer followed by 50 nm of gold. The dielectric constant was measured using a semiconductor device analyzer at 0.1 V and 1 kHz.",
      "reasoning_analysis": "Increasing Factors: The substitution of hydroxyl groups on the pullulan backbone with cyanoethyl groups introduces strong permanent dipoles via the nitrile functionality. These dipoles contribute to orientational polarization at the measurement frequency of 1 kHz, substantially increasing the dielectric constant compared to non-polar polymers. The spin-coating process followed by thermal drying promotes a dense film morphology, maximizing the number density of these polar groups within the electric field. Decreasing Factors: As a neat polymer film, the material lacks high-permittivity inorganic fillers that would otherwise composite to raise the effective dielectric constant. Additionally, the polysaccharide backbone retains a degree of structural rigidity compared to flexible synthetic chains, which may limit the segmental mobility required for optimal dipole alignment under the applied bias. Dominant Factor: The chemical incorporation of highly polar nitrile groups is the dominant factor determining the dielectric response. This intrinsic molecular polarity overrides the limitations imposed by the neat film morphology and backbone rigidity, establishing a dielectric constant significantly higher than standard hydrocarbon-based polymer dielectrics."
    },
    "analysis_without_hierarchical_structure": {
      "descriptive_text": "The sample comprises a cyanoethyl pullulan homopolymer fabricated into a thin film device. The polymer was dissolved in dimethylformamide (DMF) and spin-coated onto fluorine-doped tin oxide (FTO)-coated glass substrates, followed by thermal drying at 130 °C for 30 minutes to eliminate residual solvent. Chrome (5 nm) and gold (50 nm) top electrodes were deposited via thermal evaporation to complete the metal-insulator-metal structure. The dielectric constant was subsequently characterized using a semiconductor device analyzer at an applied voltage of 0.1 V and a frequency of 1 kHz.",
      "reasoning_analysis": "Increasing Factors: The primary driver for elevated permittivity is the chemical presence of cyanoethyl groups attached to the pullulan backbone. The nitrile functionality within these groups possesses a large permanent dipole moment, which significantly enhances orientational polarization under the applied electric field. Additionally, the spin-coating processing history promotes the formation of dense thin films, maximizing the dipole density per unit volume compared to porous morphologies. Decreasing Factors: The thermal drying step at 130 °C removes the polar DMF solvent; while residual solvent would artificially inflate the dielectric constant, its elimination ensures the measurement reflects the intrinsic polymer matrix, which is lower than a solvent-swollen state. Furthermore, the inherent rigidity of the polysaccharide backbone may restrict the segmental mobility required for the cyanoethyl dipoles to fully align with the field, potentially limiting the magnitude of polarization. Dominant Factor: The chemical modification via cyanoethylation is the dominant factor governing the dielectric behavior. The intrinsic high dipole moment of the nitrile groups outweighs the restrictive effects of the backbone rigidity or the solvent removal process, establishing a baseline of enhanced permittivity specific to this modified polysaccharide architecture."
    }
  },
  {
    "doi": "10.1016/j.materresbull.2022.111755",
    "title": "Analysis of dielectric constant behavior of thermally treated SU-8 polymer up to 18 GHz",
    "year": 2022,
    "chemical_composition": {
      "repeat_unit_psmiles": null,
      "monomers": [
        {
          "name": "SU-8 epoxy resin",
          "smiles": null,
          "ratio_value": null,
          "ratio_unit": null
        }
      ],
      "additives": [],
      "is_homopolymer": true
    },
    "processing_history": "SU-8 2000 Microchem layer spun on high resistivity silicon wafer (25 µm nominal thickness). Soft and hard bake performed. No thermal stress aging applied. Dielectric constant derived from VNA S-parameter measurements (2-18 GHz) using T-shaped resonators. Value represents fit parameter εs' (static/low frequency limit).",
    "hierarchical_structure": "Film thickness 26 µm (measured). Potential micro-bubbles and inhomogeneities present in bulk.",
    "properties": {
      "eps": {
        "value": [
          5
        ],
        "unit": null
      }
    },
    "analysis_with_hierarchical_structure": {
      "descriptive_text": "The sample comprises an SU-8 epoxy resin homopolymer film fabricated by spin-coating SU-8 2000 Microchem onto a high resistivity silicon wafer, yielding a measured thickness of 26 µm against a nominal target of 25 µm. The processing history involves standard soft and hard bake procedures without subsequent thermal stress aging. Structural assessment indicates the potential presence of micro-bubbles and bulk inhomogeneities within the film. Dielectric characterization was conducted using Vector Network Analyzer (VNA) S-parameter measurements across a 2-18 GHz frequency range utilizing T-shaped resonators, with the reported property representing the fit parameter for the static or low-frequency limit permittivity (εs').",
      "reasoning_analysis": "Increasing Factors: The chemical composition of SU-8 incorporates aromatic rings and epoxy functionalities which possess significant electronic and atomic polarizability, intrinsically establishing a baseline permittivity higher than non-polar olefinic polymers. Additionally, the hard bake processing step promotes crosslinking and network densification, which increases the number density of polarizable units per unit volume, potentially contributing to a higher effective permittivity. Decreasing Factors: The hierarchical structure notes the potential presence of micro-bubbles and inhomogeneities; since air possesses a dielectric constant near unity, these voids act as low-permittivity inclusions that reduce the macroscopic effective permittivity according to effective medium theories. Furthermore, the crosslinking induced by the hard bake restricts the segmental mobility of polar groups, potentially limiting the orientational polarization contribution to the static permittivity compared to an uncrosslinked precursor. Dominant Factor: While the intrinsic polarity of the epoxy network establishes the fundamental permittivity range, the processing-induced micro-structural defects, specifically the micro-bubbles and inhomogeneities within the spin-coated bulk, are likely the dominant factor causing the effective measured permittivity to deviate qualitatively downwards from the theoretical dense bulk value."
    },
    "analysis_without_hierarchical_structure": {
      "descriptive_text": "The sample consists of an SU-8 epoxy resin homopolymer layer fabricated via spin-coating onto a high resistivity silicon wafer to achieve a nominal thickness of 25 µm. The processing history includes standard soft and hard bake procedures to ensure solvent removal and crosslinking, with no subsequent thermal stress aging applied. The dielectric properties were characterized using Vector Network Analyzer S-parameter measurements across a frequency range of 2 to 18 GHz utilizing T-shaped resonators, from which the static or low-frequency limit permittivity was derived as a fit parameter.",
      "reasoning_analysis": "Increasing Factors: The chemical composition features an epoxy network rich in polar functional groups, such as hydroxyls and ethers formed during curing, which facilitate strong dipolar polarization and inherently elevate the dielectric permittivity. Additionally, the aromatic rings within the SU-8 backbone contribute significant electronic polarizability, and the spin-coating process yields a dense film structure that increases the number of polarizable dipoles per unit volume. The extraction of the static limit (εs') ensures that the full contribution of orientational polarization is captured, maximizing the measured value relative to high-frequency limits. Decreasing Factors: The processing history involves a hard bake step that induces extensive crosslinking, which restricts the segmental mobility of the polymer chains and limits the ability of dipoles to orient fully in response to an electric field. Furthermore, the thermal baking stages are critical for removing residual casting solvent, which is typically polar and would otherwise act as a plasticizer to artificially inflate the permittivity. Dominant Factor: The intrinsic chemical polarity of the SU-8 epoxy network serves as the dominant factor establishing the baseline magnitude of the dielectric permittivity, as the presence of polar groups and aromatic systems defines the fundamental polarizability of the material, while the processing history primarily functions to stabilize this value by eliminating volatile contaminants and locking the network structure."
    }
  },
  {
    "doi": "10.1016/j.materresbull.2022.111755",
    "title": "Analysis of dielectric constant behavior of thermally treated SU-8 polymer up to 18 GHz",
    "year": 2022,
    "chemical_composition": {
      "repeat_unit_psmiles": null,
      "monomers": [
        {
          "name": "SU-8 epoxy resin",
          "smiles": null,
          "ratio_value": null,
          "ratio_unit": null
        }
      ],
      "additives": [],
      "is_homopolymer": true
    },
    "processing_history": "SU-8 2000 Microchem layer spun on high resistivity silicon wafer (25 µm nominal thickness). Soft and hard bake performed. No thermal stress aging applied. Dielectric constant derived from VNA S-parameter measurements (2-18 GHz) using T-shaped resonators. Value represents fit parameter ε∞ (high frequency limit).",
    "hierarchical_structure": "Film thickness 26 µm (measured). Potential micro-bubbles and inhomogeneities present in bulk.",
    "properties": {
      "eps": {
        "value": [
          4.5
        ],
        "unit": null
      }
    },
    "analysis_with_hierarchical_structure": {
      "descriptive_text": "The sample consists of an SU-8 epoxy resin homopolymer film spin-coated onto a high resistivity silicon wafer, achieving a measured thickness of 26 µm against a nominal target of 25 µm. The processing history involves standard soft and hard bake procedures without subsequent thermal stress aging. Structural characterization indicates the potential presence of micro-bubbles and bulk inhomogeneities within the film. The dielectric properties were evaluated using Vector Network Analyzer S-parameter measurements ranging from 2 to 18 GHz via T-shaped resonators, with the reported value representing the high-frequency limit permittivity.",
      "reasoning_analysis": "Increasing Factors: The SU-8 chemistry incorporates aromatic bisphenol A structures which exhibit high electronic polarizability, inherently elevating the high-frequency permittivity relative to aliphatic polymers. Additionally, the hard bake processing step promotes extensive crosslinking, increasing the material density and the number density of polarizable units per volume. Decreasing Factors: The hierarchical structure notes potential micro-bubbles and inhomogeneities; since air voids have a permittivity near unity, their presence reduces the effective medium permittivity according to effective medium approximations. Furthermore, the spin-coating process may introduce free volume or trapped solvent residues that lower the overall density compared to bulk molded samples. Dominant Factor: While the aromatic backbone provides a moderate baseline permittivity typical of cured epoxy resins, the presence of processing-induced micro-voids and bulk inhomogeneities likely acts as the dominant factor in reducing the effective measured permittivity relative to a theoretically dense, defect-free SU-8 film."
    },
    "analysis_without_hierarchical_structure": {
      "descriptive_text": "The sample comprises an SU-8 epoxy resin homopolymer layer spin-coated onto a high resistivity silicon wafer to a nominal thickness of 25 µm. Following deposition, the film underwent soft and hard bake thermal treatments to facilitate curing and solvent evaporation without subsequent thermal stress aging. Dielectric characterization was performed via Vector Network Analyzer S-parameter measurements between 2 and 18 GHz using T-shaped resonators, with the reported value representing the high-frequency limit permittivity parameter, ε∞.",
      "reasoning_analysis": "Increasing Factors: The aromatic structure within the SU-8 epoxy resin backbone provides high electronic polarizability due to the delocalized pi-electrons in the phenyl groups, which intrinsically elevates the high-frequency permittivity. Additionally, the curing process forms polar hydroxyl and ether groups that contribute to atomic polarization mechanisms. Decreasing Factors: The hard bake processing step effectively removes residual polar solvents and reduces free volume, eliminating extrinsic dielectric contributions that would otherwise increase the permittivity. Moreover, the measurement focuses on the ε∞ parameter at GHz frequencies, which excludes slower orientational dipolar relaxations that typically elevate the static dielectric constant. Dominant Factor: The intrinsic electronic polarizability of the aromatic epoxy network qualitatively dominates the ε∞ behavior, as the high-frequency limit renders the material response dependent primarily on the fundamental electronic structure rather than processing-induced variations in dipolar mobility or free volume."
    }
  },
  {
    "doi": "10.1002/app.36248",
    "title": "A Novel Negative Dielectric Constant Material Based on Phosphoric Acid Doped Poly(benzimidazole)",
    "year": 2012,
    "chemical_composition": {
      "repeat_unit_psmiles": null,
      "monomers": [
        {
          "name": "3,3'-Diaminobenzidine",
          "smiles": "c1cc(N)c(N)cc1-c2cc(N)c(N)cc2",
          "ratio_value": null,
          "ratio_unit": null
        },
        {
          "name": "Isophthalic acid",
          "smiles": "OC(=O)c1cc(C(=O)O)ccc1",
          "ratio_value": null,
          "ratio_unit": null
        }
      ],
      "additives": [
        {
          "name": "Phosphoric acid",
          "smiles": "OP(=O)(O)O",
          "type": "dopant",
          "amount_value": 50,
          "amount_unit": "wt% (doping solution)"
        }
      ],
      "is_homopolymer": true
    },
    "processing_history": "Solution polycondensation in poly(phosphoric acid) at 140-200 C. Precipitated in water, washed with Na2CO3. Dried 110 C. Film cast from 5% DMAc solution. Dried 100 C and 200 C. Doped by immersing in 50 wt% aqueous H3PO4 for 48h. Dried 40 C vacuum. Gold electrodes deposited. Dielectric constant measured by impedance bridge (Novocontrol) at minimum frequency (f_min) and 300 C.",
    "hierarchical_structure": "Homogenous film, protonated PBI matrix with immobilized H2PO4- anions via hydrogen bonding.",
    "properties": {
      "eps": {
        "value": [
          -3900
        ],
        "unit": null
      }
    },
    "analysis_with_hierarchical_structure": {
      "descriptive_text": "The sample comprises a polybenzimidazole homopolymer synthesized via solution polycondensation of 3,3'-diaminobenzidine and isophthalic acid in poly(phosphoric acid) at elevated temperatures. Following precipitation, washing, and drying, a homogenous film was cast from a dimethylacetamide solution and thermally treated before being doped by immersion in a 50 wt% aqueous phosphoric acid solution for 48 hours. The resulting material features a protonated PBI matrix with immobilized H2PO4- anions stabilized via hydrogen bonding, and gold electrodes were deposited for dielectric constant characterization at 300 °C using an impedance bridge.",
      "reasoning_analysis": "Increasing Factors: The incorporation of phosphoric acid introduces highly polar P-OH bonds and mobile ionic species, including protons and H2PO4- anions, into the matrix which significantly enhances orientational and ionic polarization mechanisms. Furthermore, the high measurement temperature of 300 °C increases chain segmental mobility and ion hopping rates, facilitating dipole alignment and interfacial space charge accumulation that drives the dielectric constant upward. Decreasing Factors: The rigid aromatic backbone of the polybenzimidazole restricts large-scale segmental motions compared to flexible aliphatic polymers, limiting the contribution of polymer chain dipoles to the overall permittivity. Additionally, the vacuum drying steps remove residual solvents and water, which eliminates highly polar volatile components that could otherwise contribute to a higher dielectric response. Dominant Factor: The introduction of the phosphoric acid dopant combined with the high-temperature measurement conditions qualitatively dominates the dielectric behavior. The high concentration of ionic species and protons within the constrained matrix creates a highly polarizable environment where ionic and interfacial polarization mechanisms overwhelmingly elevate the eps relative to the undoped, rigid polymer backbone."
    },
    "analysis_without_hierarchical_structure": {
      "descriptive_text": "The polymer sample is derived from the condensation of 3,3'-diaminobenzidine and isophthalic acid to form a polybenzimidazole structure. It was synthesized via solution polycondensation in poly(phosphoric acid) at temperatures ranging from 140 to 200 °C, followed by precipitation in water, washing with sodium carbonate, and drying at 110 °C. A film was subsequently cast from a 5% solution in dimethylacetamide and subjected to thermal treatment at 100 °C and 200 °C. The material was doped by immersion in a 50 wt% aqueous phosphoric acid solution for 48 hours, vacuum dried at 40 °C, and equipped with gold electrodes for dielectric constant measurement via impedance bridge at 300 °C.",
