Repository: hhtrick/HHT-code

# HHT training framework

This directory contains model training, embedding precomputation, inference, article-level baselines and the curated datasets. All commands below assume that the working directory is `train_code/`.

## 3. Datasets and fixed partitions

Each main dataset is a JSON array at `dataset/{property}/{property}.json`. Entries contain source metadata, `chemical_composition`, `processing_history`, `hierarchical_structure`, `properties`, and two generated-analysis objects. Targets are stored as `properties[property]["value"]`; source metadata and target values are not predictive input fields.

| Property | Train | Validation | Test | Total |
|---|---:|---:|---:|---:|

File: train_code/dataset/eps/eps.json (part 45 of 190)
[
      "reasoning_analysis": "Increasing Factors: The incorporation of phosphoric acid as a dopant introduces highly polar species and mobile protons into the matrix, which significantly enhances dipolar polarization and ionic conductivity contributions to the dielectric constant. Furthermore, the measurement temperature of 300 °C provides sufficient thermal energy to activate segmental motions and dipole orientations that are frozen at lower temperatures, thereby increasing the permittivity. Decreasing Factors: The rigid aromatic backbone formed by the 3,3'-diaminobenzidine and isophthalic acid monomers inherently restricts chain mobility, which limits the magnitude of dipolar relaxation compared to more flexible aliphatic polymers. Additionally, the vacuum drying step at 40 °C removes free water and volatile solvents that could otherwise contribute to a higher dielectric constant through their own high dipole moments. Dominant Factor: The presence of the phosphoric acid dopant combined with the high-temperature measurement conditions qualitatively dominates the dielectric behavior; the enhanced ionic mobility and interfacial polarization induced by the acid within the polymer matrix at 300 °C will drive the dielectric constant significantly higher than that of the undoped, rigid aromatic backbone alone."
    }
  },
  {
    "doi": "10.1002/app.36248",
    "title": "A Novel Negative Dielectric Constant Material Based on Phosphoric Acid Doped Poly(benzimidazole)",
    "year": 2012,
    "chemical_composition": {
      "repeat_unit_psmiles": null,
      "monomers": [
        {
          "name": "3,3'-Diaminobenzidine",
          "smiles": "c1cc(N)c(N)cc1-c2cc(N)c(N)cc2",
          "ratio_value": null,
          "ratio_unit": null
        },
        {
          "name": "Isophthalic acid",
          "smiles": "OC(=O)c1cc(C(=O)O)ccc1",
          "ratio_value": null,
          "ratio_unit": null
        }
      ],
      "additives": [
        {
          "name": "Phosphoric acid",
          "smiles": "OP(=O)(O)O",
          "type": "dopant",
          "amount_value": 50,
          "amount_unit": "wt% (doping solution)"
        }
      ],
      "is_homopolymer": true
    },
    "processing_history": "Solution polycondensation in poly(phosphoric acid) at 140-200 C. Precipitated in water, washed with Na2CO3. Dried 110 C. Film cast from 5% DMAc solution. Dried 100 C and 200 C. Doped by immersing in 50 wt% aqueous H3PO4 for 48h. Dried 40 C vacuum. Gold electrodes deposited. Dielectric constant measured by impedance bridge (Novocontrol) at minimum frequency (f_min) and 160 C.",
    "hierarchical_structure": "Homogenous film, protonated PBI matrix with immobilized H2PO4- anions via hydrogen bonding.",
    "properties": {
      "eps": {
        "value": [
          -124
        ],
        "unit": null
      }
    },
    "analysis_with_hierarchical_structure": {
      "descriptive_text": "The sample comprises a polybenzimidazole matrix synthesized via solution polycondensation of 3,3'-diaminobenzidine and isophthalic acid in poly(phosphoric acid) at 140-200 °C. After precipitation, washing, and drying, a homogenous film was cast from a DMAc solution, thermally treated, and subsequently doped by immersion in 50 wt% aqueous phosphoric acid for 48 hours followed by vacuum drying. Gold electrodes were deposited on the resulting protonated PBI film, which features immobilized H2PO4- anions secured via hydrogen bonding, for dielectric characterization by impedance bridge at 160 °C.",
      "reasoning_analysis": "Increasing Factors: The incorporation of 50 wt% phosphoric acid introduces highly polar P-OH groups and mobile ionic species (protons and H2PO4- anions) that significantly enhance dipole orientation and ionic conductivity contributions to the dielectric constant (eps). Additionally, the measurement conditions involving high temperature (160 °C) and minimum frequency maximize chain segmental mobility and allow sufficient time for interfacial polarization mechanisms to develop. Decreasing Factors: The rigid aromatic backbone derived from 3,3'-diaminobenzidine and isophthalic acid intrinsically restricts polymer chain mobility, which limits dipolar relaxation contributions. Furthermore, the hierarchical structure indicates immobilized anions via hydrogen bonding, which constrains the motion of the dopant species compared to free ions, potentially reducing the magnitude of ionic polarization. Dominant Factor: Despite the restrictive backbone and hydrogen bonding network, the high concentration of phosphoric acid dopant combined with the elevated measurement temperature and low frequency likely dominates the behavior, leading to a substantial increase in the apparent dielectric constant due to pronounced electrode polarization and ionic migration effects."
    },
    "analysis_without_hierarchical_structure": {
      "descriptive_text": "The polymer sample was synthesized via solution polycondensation of 3,3'-diaminobenzidine and isophthalic acid in poly(phosphoric acid) at temperatures ranging from 140 to 200 °C. Following precipitation in water and washing with sodium carbonate, the material was dried at 110 °C and subsequently cast into a film from a 5% solution in dimethylacetamide. The film underwent thermal treatment at 100 °C and 200 °C before being doped by immersion in a 50 wt% aqueous phosphoric acid solution for 48 hours. After a final vacuum drying step at 40 °C and deposition of gold electrodes, the dielectric constant was measured using an impedance bridge at 160 °C.",
      "reasoning_analysis": "Increasing Factors: The incorporation of phosphoric acid as a dopant introduces highly polar P-OH and P=O groups along with mobile protons, significantly enhancing orientational and ionic polarization within the matrix. Additionally, the measurement temperature of 160 °C provides sufficient thermal energy to activate segmental motion and dipole alignment, while the low-frequency measurement window allows slower interfacial polarization mechanisms to contribute fully to the permittivity. Decreasing Factors: The rigid aromatic heterocyclic backbone derived from the condensation of 3,3'-diaminobenzidine and isophthalic acid imposes steric constraints that limit the rotational freedom of dipoles compared to flexible aliphatic chains. Furthermore, the thermal annealing steps at 100 °C and 200 °C prior to doping likely promote tighter chain packing and reduced free volume, which can restrict dielectric relaxation processes. Dominant Factor: The presence of the phosphoric acid dopant is the dominant factor governing the dielectric behavior. While the rigid backbone inherently limits mobility, the high concentration of polar acid molecules and the associated proton conduction pathways created during the doping process generate substantial space charge and dipolar contributions that qualitatively overwhelm the baseline dielectric response of the undoped polymer matrix, especially under the elevated temperature measurement conditions."
    }
  },
  {
    "doi": "10.1002/adma.201300385",
    "title": "Chlorination of Reduced Graphene Oxide Enhances the Dielectric Constant of Reduced Graphene Oxide/Polymer Composites",
    "year": 2013,
    "chemical_composition": {
      "repeat_unit_psmiles": null,
      "monomers": [
        {
          "name": "Cyanoethyl pullulan",
          "smiles": null,
          "ratio_value": null,
          "ratio_unit": null
        }
      ],
      "additives": [
        {
          "name": "Reduced Graphene Oxide",
          "type": "filler",
          "amount_value": 0.48,
          "amount_unit": "wt%"
        }
      ],
      "is_homopolymer": true
    },
    "processing_history": "rG-O dispersed in DMF (1 mg/ml). CEP dissolved into suspension (18 wt% CEP), stirred for 12 h. Spin-coated onto FTO-coated glass and dried at 130 °C for 30 min. Cr(5 nm)-Au(50 nm) electrodes deposited. Dielectric constant measured by semiconductor device analyzer (Agilent, B1500A) at 0.1 V, 10 Hz.",
    "hierarchical_structure": "rG-O platelets randomly dispersed in polymer matrix. Film thickness 2.5 μm.",
    "properties": {
      "eps": {
        "value": [
          24
        ],
        "unit": null
      }
    },
    "analysis_with_hierarchical_structure": {
      "descriptive_text": "The sample comprises a cyanoethyl pullulan homopolymer matrix reinforced with 0.48 wt% reduced graphene oxide filler. Fabrication involved dispersing the filler in dimethylformamide, dissolving the polymer to achieve an 18 wt% concentration, and stirring for 12 hours before spin-coating onto fluorine-doped tin oxide glass. The resulting 2.5 μm thick film, featuring randomly dispersed graphene platelets, was dried at 130 °C for 30 minutes and capped with chromium-gold electrodes for dielectric characterization at 0.1 V and 10 Hz.",
      "reasoning_analysis": "Increasing Factors: The incorporation of cyanoethyl groups introduces strong permanent dipoles to the polysaccharide backbone, enhancing orientational polarization. Additionally, the reduced graphene oxide platelets create extensive polymer-filler interfaces that promote charge accumulation via the Maxwell-Wagner-Sillars effect, while the low measurement frequency of 10 Hz allows these slow polarization mechanisms to fully contribute. Decreasing Factors: The filler loading of 0.48 wt% is well below the percolation threshold, preventing the formation of conductive networks that would lead to a divergent permittivity. Furthermore, the thermal drying step at 130 °C removes the polar dimethylformamide solvent, eliminating any extrinsic polarity or plasticization effects from residual solvent that could otherwise inflate the dielectric response. Dominant Factor: The interfacial polarization generated by the conductive reduced graphene oxide platelets dispersed within the insulating matrix qualitatively dominates the dielectric behavior. While the polar cyanoethyl groups establish an elevated baseline permittivity, the micro-capacitor structures formed at the filler interfaces at low frequency drive the eps significantly higher relative to the neat polymer matrix."
    },
    "analysis_without_hierarchical_structure": {
      "descriptive_text": "This sample comprises a cyanoethyl pullulan homopolymer matrix composite incorporating 0.48 wt% reduced graphene oxide as a conductive filler. The fabrication process began with dispersing the reduced graphene oxide in dimethylformamide, followed by dissolving the cyanoethyl pullulan into the suspension to achieve an 18 wt% polymer concentration. After stirring for 12 hours, the mixture was spin-coated onto fluorine-doped tin oxide-coated glass substrates and thermally dried at 130 °C for 30 minutes. Chromium and gold electrodes were subsequently deposited to complete the device structure, and the dielectric constant was characterized using a semiconductor device analyzer at 0.1 V and 10 Hz.",
      "reasoning_analysis": "Increasing Factors: The chemical modification of the pullulan backbone with cyanoethyl groups introduces highly polar nitrile functionalities, which enhance orientational polarization and intrinsically drive the eps higher. Additionally, the incorporation of reduced graphene oxide creates conductive-insulating interfaces within the matrix that facilitate Maxwell-Wagner-Sillars interfacial polarization, particularly significant at the low measurement frequency of 10 Hz. Decreasing Factors: The thermal drying step at 130 °C is designed to remove residual dimethylformamide solvent; effective elimination of these polar solvent molecules reduces free volume and prevents solvent-induced inflation of the eps. Furthermore, any agglomeration of the graphene oxide sheets during spin-coating could reduce the effective interfacial area available for charge accumulation, limiting the magnitude of the interfacial polarization effect. Dominant Factor: The dominant factor qualitatively governing the final eps behavior is the interfacial polarization generated by the reduced graphene oxide filler within the polar polymer matrix under low-frequency conditions. While the intrinsic dipole moment of the cyanoethyl groups establishes an elevated baseline permittivity, the charge accumulation at the conductive filler interfaces typically induces a disproportionately large increase in the eps compared to the contribution from the polymer matrix alone."
    }
  },
  {
    "doi": "10.1002/app.36248",
    "title": "A Novel Negative Dielectric Constant Material Based on Phosphoric Acid Doped Poly(benzimidazole)",
    "year": 2012,
    "chemical_composition": {
      "repeat_unit_psmiles": null,
      "monomers": [
        {
          "name": "3,3'-Diaminobenzidine",
          "smiles": "c1cc(N)c(N)cc1-c2cc(N)c(N)cc2",
          "ratio_value": null,
          "ratio_unit": null
        },
        {
          "name": "Isophthalic acid",
          "smiles": "OC(=O)c1cc(C(=O)O)ccc1",
          "ratio_value": null,
          "ratio_unit": null
        }
      ],
      "additives": [
        {
          "name": "Phosphoric acid",
          "smiles": "OP(=O)(O)O",
          "type": "dopant",
          "amount_value": 60,
          "amount_unit": "wt% (doping solution)"
        }
      ],
      "is_homopolymer": true
    },
    "processing_history": "Solution polycondensation in poly(phosphoric acid) at 140-200 C. Precipitated in water, washed with Na2CO3. Dried 110 C. Film cast from 5% DMAc solution. Dried 100 C and 200 C. Doped by immersing in 60 wt% aqueous H3PO4 for 48h. Dried 40 C vacuum. Gold electrodes deposited. Dielectric constant measured by impedance bridge (Novocontrol) at 1.53 MHz and 25 C.",
    "hierarchical_structure": "Homogenous film, protonated PBI matrix with immobilized H2PO4- anions via hydrogen bonding.",
    "properties": {
      "eps": {
        "value": [
          -84.1
        ],
        "unit": null
      }
    },
    "analysis_with_hierarchical_structure": {
      "descriptive_text": "The sample consists of a polybenzimidazole (PBI) homopolymer synthesized via solution polycondensation of 3,3'-diaminobenzidine and isophthalic acid monomers. The material was processed by precipitation in water, washing with sodium carbonate, and drying at 110 °C, followed by film casting from a 5% dimethylacetamide (DMAc) solution and subsequent thermal treatment at 100 °C and 200 °C. To modify its properties, the film was doped by immersion in a 60 wt% aqueous phosphoric acid solution for 48 hours, vacuum dried at 40 °C, and fitted with gold electrodes. The resulting hierarchical structure is characterized as a homogenous film featuring a protonated PBI matrix with immobilized H2PO4- anions secured via hydrogen bonding, with dielectric properties measured by impedance bridge at 1.53 MHz and 25 °C.",
      "reasoning_analysis": "Increasing Factors: The incorporation of phosphoric acid as a dopant introduces highly polar species and ionic charges, specifically protons and H2PO4- anions, into the matrix which significantly enhances dipolar polarization and interfacial polarization mechanisms. The inherent polarity of the imidazole rings within the PBI backbone also contributes to a higher baseline permittivity compared to non-polar polymers. Decreasing Factors: The rigid aromatic structure of the polybenzimidazole backbone restricts segmental chain mobility, limiting the ability of backbone dipoles to align with the external electric field. Additionally, the hierarchical structure describes immobilized anions via hydrogen bonding, which constrains ion mobility compared to free acid, thereby reducing ionic conductivity contributions to the dielectric constant, while the measurement frequency of 1.53 MHz may exceed the relaxation frequency of some slower polar groups. Dominant Factor: The presence of the phosphoric acid dopant is the dominant factor governing the dielectric behavior. While the rigid backbone limits mobility, the high concentration of polar acid species and the protonated state of the matrix introduce substantial dipolar and ionic polarization mechanisms that qualitatively elevate the dielectric constant far above that of undoped PBI."
    },
    "analysis_without_hierarchical_structure": {
      "descriptive_text": "The polymer sample was synthesized via solution polycondensation of 3,3'-Diaminobenzidine and Isophthalic acid in poly(phosphoric acid) at temperatures ranging from 140 to 200 °C. Following synthesis, the polymer was precipitated in water, washed with sodium carbonate, and dried at 110 °C. Films were cast from a 5% solution in dimethylacetamide (DMAc) and subjected to sequential drying at 100 °C and 200 °C. To modify electrical properties, the films were doped by immersion in a 60 wt% aqueous phosphoric acid solution for 48 hours, followed by vacuum drying at 40 °C. The dielectric constant was subsequently measured using gold electrodes and an impedance bridge at 1.53 MHz and 25 °C.",
      "reasoning_analysis": "Increasing Factors: The chemical composition features highly polar heterocyclic and amide linkages derived from 3,3'-Diaminobenzidine and Isophthalic acid, which contribute significant intrinsic dipole moments. Furthermore, the processing history includes a heavy doping step with 60 wt% phosphoric acid; the incorporation of these highly polar acidic species and associated protons introduces strong orientational and interfacial polarization mechanisms. Any residual DMAc solvent or moisture retained after the mild final vacuum drying at 40 °C would also act to increase the dielectric constant due to their high polarity. Decreasing Factors: The rigid rod-like polymer architecture resulting from the polycondensation in poly(phosphoric acid) restricts segmental chain mobility, thereby limiting the extent of dipole alignment under an electric field. Additionally, the thermal treatment at 200 °C during film casting promotes dense chain packing and removes volatile components, reducing free volume which typically correlates with a lower dielectric constant. Dominant Factor: The extensive doping with 60 wt% phosphoric acid is the dominant factor influencing the dielectric constant. While the rigid backbone and thermal history work to restrict polarization, the sheer concentration of introduced polar dopant molecules and ionic species overwhelmingly enhances the material's overall polarizability, driving the dielectric constant to higher values relative to the undoped polymer matrix."
    }
  },
  {
    "doi": "10.1002/adma.201300385",
    "title": "Chlorination of Reduced Graphene Oxide Enhances the Dielectric Constant of Reduced Graphene Oxide/Polymer Composites",
    "year": 2013,
    "chemical_composition": {
      "repeat_unit_psmiles": null,
      "monomers": [
        {
          "name": "Cyanoethyl pullulan",
          "smiles": null,
          "ratio_value": null,
          "ratio_unit": null
        }
      ],
      "additives": [
        {
          "name": "Reduced Graphene Oxide",
          "type": "filler",
          "amount_value": 0.48,
          "amount_unit": "wt%"
        }
      ],
      "is_homopolymer": true
    },
    "processing_history": "rG-O dispersed in DMF (1 mg/ml). CEP dissolved into suspension (18 wt% CEP), stirred for 12 h. Spin-coated onto FTO-coated glass and dried at 130 °C for 30 min. Cr(5 nm)-Au(50 nm) electrodes deposited. Dielectric constant measured by semiconductor device analyzer (Agilent, B1500A) at 0.1 V, 1 kHz.",
    "hierarchical_structure": "rG-O platelets randomly dispersed in polymer matrix. Film thickness 2.5 μm.",
    "properties": {
      "eps": {
        "value": [
          20.3
        ],
        "unit": null
      }
    },
    "analysis_with_hierarchical_structure": {
      "descriptive_text": "The sample comprises a cyanoethyl pullulan homopolymer matrix composite containing 0.48 wt% reduced graphene oxide filler. The material was processed by dispersing the filler in DMF and dissolving the polymer into the suspension at 18 wt% concentration, followed by 12 hours of stirring. Thin films with a thickness of 2.5 μm were fabricated via spin-coating onto FTO-coated glass substrates and thermally treated at 130 °C for 30 minutes. Chromium and gold electrodes were deposited to form a capacitor device, within which the reduced graphene oxide platelets are randomly dispersed throughout the polymer matrix, and the dielectric properties were characterized at 1 kHz.",
      "reasoning_analysis": "Increasing Factors: The cyanoethyl functional groups on the pullulan backbone possess strong permanent dipoles due to the nitrile moiety, which contribute to orientational polarization and inherently elevate the eps. Furthermore, the inclusion of conductive reduced graphene oxide platelets introduces significant interfacial polarization (Maxwell-Wagner-Sillars effect) at the filler-matrix boundary, which drastically increases the eps at low frequencies. Decreasing Factors: The relatively low filler loading of 0.48 wt% keeps the composite well below the percolation threshold, limiting the magnitude of the conductive network contribution compared to higher loadings. Additionally, the thermal drying step at 130 °C likely removes residual DMF solvent, preventing the artificial inflation of the eps that would occur from trapped polar solvent molecules. Dominant Factor: While the polar polymer backbone provides a baseline dielectric response, the high aspect ratio of the randomly dispersed reduced graphene oxide platelets facilitates extensive interfacial polarization, qualitatively dominating the dielectric behavior and driving the eps significantly higher than that of the neat polymer matrix."
    },
    "analysis_without_hierarchical_structure": {
      "descriptive_text": "The sample comprises a cyanoethyl pullulan (CEP) homopolymer matrix incorporated with 0.48 wt% reduced graphene oxide (rG-O) filler. The composite fabrication began with dispersing rG-O in dimethylformamide (DMF) at 1 mg/ml, followed by dissolving CEP into the suspension to reach an 18 wt% polymer concentration. After stirring the mixture for 12 hours, the solution was spin-coated onto fluorine-doped tin oxide (FTO)-coated glass substrates and thermally dried at 130 °C for 30 minutes. To complete the device structure, chromium (5 nm) and gold (50 nm) electrodes were deposited, and the dielectric constant was subsequently measured using a semiconductor device analyzer at 0.1 V and 1 kHz.",
      "reasoning_analysis": "Increasing Factors: The chemical composition features cyanoethyl functional groups attached to the pullulan backbone, which possess large dipole moments that significantly enhance orientational polarization under an electric field, thereby driving the permittivity (eps) upward. Furthermore, the inclusion of conductive reduced graphene oxide filler introduces heterogeneous interfaces within the insulating matrix, promoting Maxwell-Wagner-Sillars interfacial polarization which further contributes to an increase in eps. Decreasing Factors: The interaction between the polymer chains and the rG-O surface may create a rigid interphase region where segmental mobility is restricted, potentially limiting the full alignment of dipoles near the filler surface and slightly depressing the overall permittivity. Additionally, any micro-voids introduced during the spin-coating and drying process could reduce the effective dielectric density. Dominant Factor: While the interfacial polarization from the rG-O provides a significant enhancement mechanism, the volumetric dominance of the polymer matrix combined with the high density of intrinsic polar nitrile groups qualitatively dominates the final eps behavior, establishing the cyanoethyl functionalization as the primary driver of the dielectric response for this specific low-loading composite."
    }
  },
  {
    "doi": "10.1016/j.materresbull.2022.111755",
    "title": "Analysis of dielectric constant behavior of thermally treated SU-8 polymer up to 18 GHz",
    "year": 2022,
    "chemical_composition": {
      "repeat_unit_psmiles": null,
      "monomers": [
        {
          "name": "SU-8 epoxy resin",
          "smiles": null,
          "ratio_value": null,
          "ratio_unit": null
        }
      ],
      "additives": [],
      "is_homopolymer": true
    },
    "processing_history": "SU-8 2000 Microchem layer spun on high resistivity silicon wafer (25 µm nominal thickness). Soft and hard bake performed. Thermal stress aging applied: Stabilization Bake (2000 hours at 125°C) and Thermal Shock (500 cycles -55°C/+125°C). Dielectric constant derived from VNA S-parameter measurements (2-18 GHz) using T-shaped resonators. Value represents fit parameter ε∞ (high frequency limit).",
    "hierarchical_structure": "Film thickness 26 µm (measured). Potential micro-bubbles and inhomogeneities present in bulk.",
    "properties": {
      "eps": {
        "value": [
          4.5
        ],
        "unit": null
      }
    },
    "analysis_with_hierarchical_structure": {
      "descriptive_text": "The sample consists of a SU-8 epoxy resin film spin-coated onto a high resistivity silicon wafer, achieving a measured thickness of 26 µm. Following deposition, the material underwent standard soft and hard baking procedures to induce crosslinking, followed by extensive thermal stress aging comprising a 2000-hour stabilization bake at 125°C and 500 thermal shock cycles between -55°C and 125°C. Structural characterization indicates the presence of potential micro-bubbles and bulk inhomogeneities within the film. The high-frequency limit dielectric constant was determined via Vector Network Analyzer S-parameter measurements ranging from 2 to 18 GHz using T-shaped resonators.",
      "reasoning_analysis": "Increasing Factors: The SU-8 epoxy resin chemistry features aromatic novolac structures which possess high electronic polarizability due to delocalized pi-electrons, intrinsically driving the eps upward. Furthermore, the extensive thermal stabilization bake promotes further crosslinking and densification of the polymer network, reducing free volume and increasing the number density of polarizable units per unit volume. Decreasing Factors: The presence of potential micro-bubbles and bulk inhomogeneities introduces air voids with a dielectric constant near unity, which significantly lowers the effective eps of the composite film according to effective medium theories. Additionally, the thermal shock cycling may induce micro-cracking or interfacial delamination, creating further low-permittivity void spaces. The measurement at the high-frequency limit also inherently excludes orientational polarization contributions, resulting in a lower value compared to static permittivity. Dominant Factor: While the aromatic chemical backbone and thermal densification establish a high baseline for electronic polarizability, the structural inhomogeneities, specifically the micro-bubbles inherent to the thick-film spin-coating process, likely dominate the final eps behavior by reducing the volumetric fraction of the polarizable polymer matrix."
    },
    "analysis_without_hierarchical_structure": {
      "descriptive_text": "The sample consists of an SU-8 epoxy resin homopolymer layer with a nominal thickness of 25 µm, spin-coated onto a high resistivity silicon wafer. Following deposition, the film underwent standard soft and hard bake procedures to ensure curing, followed by extensive thermal stress aging comprising a stabilization bake of 2000 hours at 125°C and 500 thermal shock cycles between -55°C and 125°C. The high-frequency limit of the dielectric constant was subsequently derived from Vector Network Analyzer S-parameter measurements ranging from 2 to 18 GHz using T-shaped resonators.",
      "reasoning_analysis": "Increasing Factors: The chemical composition of SU-8 epoxy resin features a high density of aromatic rings, which possess significant electronic polarizability, inherently driving the high-frequency dielectric constant upward. Furthermore, the processing history involving soft and hard baking followed by a prolonged stabilization bake of 2000 hours at 125°C promotes extensive crosslinking and matrix densification, increasing the number density of polarizable units per unit volume. Decreasing Factors: The aggressive thermal shock processing involving 500 cycles between -55°C and 125°C introduces the risk of micro-cracking or void formation within the polymer layer; since air has a significantly lower permittivity than the polymer matrix, any resulting porosity would effectively lower the measured dielectric constant. Additionally, the measurement at the high-frequency limit excludes slower dipolar relaxation mechanisms that would contribute to the static dielectric constant. Dominant Factor: The intrinsic electronic polarizability of the aromatic epoxy backbone combined with the densification effects from the extensive thermal stabilization likely dominates the final behavior, establishing the baseline permittivity, although the potential for micro-voids from thermal cycling represents a critical variable that could qualitatively reduce the effective permittivity relative to a non-cycled sample."
    }
  },
  {
    "doi": "10.1016/j.materresbull.2022.111755",
    "title": "Analysis of dielectric constant behavior of thermally treated SU-8 polymer up to 18 GHz",
    "year": 2022,
    "chemical_composition": {
      "repeat_unit_psmiles": null,
      "monomers": [
        {
          "name": "SU-8 epoxy resin",
          "smiles": null,
          "ratio_value": null,
          "ratio_unit": null
        }
      ],
      "additives": [],
      "is_homopolymer": true
    },
    "processing_history": "SU-8 2000 Microchem layer spun on high resistivity silicon wafer (25 µm nominal thickness). Soft and hard bake performed. Thermal stress aging applied: Stabilization Bake (2000 hours at 125°C) and Thermal Shock (500 cycles -55°C/+125°C). Dielectric constant derived from VNA S-parameter measurements (2-18 GHz) using T-shaped resonators. Value represents fit parameter εs' (static/low frequency limit).",
    "hierarchical_structure": "Film thickness 26 µm (measured). Potential micro-bubbles and inhomogeneities present in bulk.",
    "properties": {
      "eps": {
        "value": [
          5
        ],
        "unit": null
      }
    },
    "analysis_with_hierarchical_structure": {
      "descriptive_text": "The sample comprises a SU-8 2000 epoxy resin film spin-coated onto a high resistivity silicon wafer, resulting in a measured thickness of 26 µm. The processing history includes standard soft and hard baking followed by extensive thermal stress aging, consisting of a 2000-hour stabilization bake at 125°C and 500 thermal shock cycles between -55°C and 125°C. Hierarchical characterization indicates the potential presence of micro-bubbles and bulk inhomogeneities within the film. The dielectric constant was determined in the static low-frequency limit via Vector Network Analyzer S-parameter measurements using T-shaped resonators over a 2-18 GHz range.",
      "reasoning_analysis": "Increasing Factors: The chemical composition of the SU-8 epoxy network contains polar hydroxyl and ether groups formed during crosslinking, which facilitate dipole orientation polarization and intrinsically establish a dielectric constant higher than non-polar hydrocarbon polymers. Decreasing Factors: The extensive thermal aging history promotes complete crosslinking and eliminates residual solvents or absorbed moisture, both of which possess high permittivity, thereby reducing the overall polarization response. Additionally, the hierarchical structure notes potential micro-bubbles and inhomogeneities; since air voids have a dielectric constant near unity, their presence lowers the effective macroscopic permittivity of the composite film according to effective medium theories. Dominant Factor: While the intrinsic polarity of the epoxy groups sets the fundamental baseline for the dielectric constant, the extensive thermal stabilization and the presence of structural voids are the dominant factors governing the final eps behavior, qualitatively driving the effective permittivity lower than that of a theoretically dense, fully polarized bulk epoxy material."
    },
    "analysis_without_hierarchical_structure": {
      "descriptive_text": "The sample comprises an SU-8 epoxy resin homopolymer, prepared as an SU-8 2000 Microchem layer spun onto a high resistivity silicon wafer with a nominal thickness of 25 µm. Following deposition, the film underwent soft and hard bake procedures to induce curing, followed by rigorous thermal stress aging consisting of a stabilization bake of 2000 hours at 125°C and 500 cycles of thermal shock between -55°C and 125°C. The dielectric constant was derived from Vector Network Analyzer S-parameter measurements ranging from 2 to 18 GHz using T-shaped resonators, with the reported value representing the fit parameter for the static or low-frequency limit permittivity.",
      "reasoning_analysis": "Increasing Factors: The chemical composition consists of SU-8 epoxy resin, which contains polar ether linkages and hydroxyl groups formed during the curing process; these permanent dipoles contribute to orientational polarization, inherently driving the dielectric constant higher compared to non-polar hydrocarbon polymers. Decreasing Factors: The processing history involves a hard bake followed by an extensive stabilization bake of 2000 hours at 125°C, which promotes high crosslinking density and physical aging, significantly reducing free volume and restricting the segmental mobility required for dipole alignment. Additionally, the severe thermal shock cycling of 500 cycles between -55°C and 125°C may induce micro-void formation or micro-cracking within the film, introducing air pockets with low permittivity that lower the effective dielectric constant. Dominant Factor: The prolonged thermal stabilization and resulting high crosslinking density represent the dominant factor, as the densification of the polymer network and the consequent restriction of dipole rotational freedom qualitatively suppress the dielectric constant relative to a less cured or physically aged state, despite the intrinsic polarity of the epoxy backbone."
    }
  },
  {
    "doi": "10.1016/j.matlet.2008.06.047",
    "title": "Large dielectric constant of the chemically purified carbon nanotube/polymer composites",
    "year": 2008,
    "chemical_composition": {
      "repeat_unit_psmiles": "[*]CC(F)(F)[*]",
      "monomers": [
        {
          "name": "Vinylidene fluoride",
          "smiles": "C=C(F)F",
          "ratio_value": null,
          "ratio_unit": null
        }
      ],
      "additives": [
        {
          "name": "Purified Multiwalled Carbon Nanotubes",
          "type": "filler",
          "amount_value": 8,
          "amount_unit": "vol%"
        }
      ],
      "is_homopolymer": true
    },
    "processing_history": "MWCNTs purified in H2SO4/HNO3 (3:1), sonicated for 6 h, washed, and dried at 55 °C in vacuum for 8 h. Dispersed in ethanol for 3 h, mixed with PVDF powder, sonicated for 2 h, and dried at 70 °C for 3 h. Cold-pressed at 20 MPa, kept at 200 °C for 3 h. Silver paste electrodes applied. Dielectric constant measured by TH2828 LCR meter at 1 kHz, room temperature.",
    "hierarchical_structure": "Purified MWCNTs homogeneously dispersed in PVDF matrix. Carboxylic acid groups on MWCNT surface. Minicapacitor structure formed between MWCNTs.",
    "properties": {
      "eps": {
        "value": [
          3600
        ],
        "unit": null
      }
    },
    "analysis_with_hierarchical_structure": {
      "descriptive_text": "The sample comprises a polyvinylidene fluoride (PVDF) homopolymer matrix composite containing 8 vol% purified multiwalled carbon nanotubes (MWCNTs). The MWCNTs were functionalized via acid treatment to introduce surface carboxylic acid groups, then dispersed in ethanol and mixed with PVDF powder through sonication before drying. The mixture was cold-pressed at 20 MPa and annealed at 200 °C for 3 hours, followed by the application of silver paste electrodes for dielectric characterization at 1 kHz and room temperature. Hierarchical analysis confirms a homogeneous dispersion of the nanotubes within the matrix, resulting in the formation of a minicapacitor structure between the conductive fillers.",
      "reasoning_analysis": "Increasing Factors: The incorporation of 8 vol% conductive multiwalled carbon nanotubes significantly enhances the eps through the formation of a minicapacitor structure, where insulating polymer layers between conductive tubes act as dielectric barriers. Additionally, the Maxwell-Wagner-Sillars interfacial polarization arising from the contrast between the conductive fillers and the insulating PVDF matrix, combined with the intrinsic dipole moment of the C-F bonds in the PVDF backbone, drives the eps upward. Decreasing Factors: The presence of carboxylic acid groups on the MWCNT surface, while improving dispersion, introduces an insulating layer that limits direct conductive contact between nanotubes, potentially capping the maximum achievable polarization compared to non-functionalized tubes. Furthermore, the thermal history involving melting at 200 °C and subsequent cooling may induce crystalline phases with lower dipole mobility compared to the amorphous region, slightly restraining the overall eps. Dominant Factor: The formation of the microcapacitor network driven by the high loading of conductive MWCNTs near the percolation threshold qualitatively dominates the dielectric behavior, overshadowing the intrinsic polarity of the PVDF matrix and leading to a substantial enhancement in eps relative to the neat polymer."
    },
    "analysis_without_hierarchical_structure": {
      "descriptive_text": "The sample comprises a poly(vinylidene fluoride) homopolymer matrix composite filled with 8 vol% purified multiwalled carbon nanotubes. The nanotubes underwent acid purification using a sulfuric and nitric acid mixture followed by vacuum drying, then were dispersed in ethanol via sonication and mixed with PVDF powder before a second sonication and drying step. The mixture was cold-pressed at 20 MPa and annealed at 200 °C for 3 hours, followed by the application of silver paste electrodes for dielectric constant measurement using an LCR meter at 1 kHz and room temperature.",
