Repository: hhtrick/HHT-code

# HHT training framework

This directory contains model training, embedding precomputation, inference, article-level baselines and the curated datasets. All commands below assume that the working directory is `train_code/`.

## 3. Datasets and fixed partitions

Each main dataset is a JSON array at `dataset/{property}/{property}.json`. Entries contain source metadata, `chemical_composition`, `processing_history`, `hierarchical_structure`, `properties`, and two generated-analysis objects. Targets are stored as `properties[property]["value"]`; source metadata and target values are not predictive input fields.

| Property | Train | Validation | Test | Total |
|---|---:|---:|---:|---:|

File: train_code/dataset/eps/eps.json (part 46 of 190)
[
      "reasoning_analysis": "Increasing Factors: The incorporation of conductive multiwalled carbon nanotubes introduces significant interfacial polarization (Maxwell-Wagner-Sillars effect) and microcapacitor structures within the insulating matrix, which strongly drives the dielectric constant upward. Additionally, the inherent dipole moment of the C-F bonds in the PVDF backbone contributes to orientational polarization, and the thermal annealing at 200 °C likely improves interfacial contact between the filler and matrix, facilitating charge accumulation at interfaces. Decreasing Factors: The thermal treatment at 200 °C without subsequent electric field poling may promote the formation of the thermodynamically stable alpha-crystalline phase of PVDF, which possesses a lower net dipole moment compared to the polar beta-phase, thereby limiting the matrix contribution. Furthermore, any microvoids introduced during the cold-pressing or solvent evaporation stages would lower the effective permittivity due to the low dielectric constant of air. Dominant Factor: The geometric arrangement and concentration of the conductive multiwalled carbon nanotubes near the percolation threshold qualitatively dominate the dielectric behavior, as the interfacial polarization mechanisms arising from the conductive-insulating boundaries typically outweigh the intrinsic dipolar contributions of the polymer matrix in such composite systems."
    }
  },
  {
    "doi": "10.1002/adma.201300385",
    "title": "Chlorination of Reduced Graphene Oxide Enhances the Dielectric Constant of Reduced Graphene Oxide/Polymer Composites",
    "year": 2013,
    "chemical_composition": {
      "repeat_unit_psmiles": null,
      "monomers": [
        {
          "name": "Cyanoethyl pullulan",
          "smiles": null,
          "ratio_value": null,
          "ratio_unit": null
        }
      ],
      "additives": [
        {
          "name": "Chlorinated Reduced Graphene Oxide",
          "type": "filler",
          "amount_value": 0.48,
          "amount_unit": "wt%"
        }
      ],
      "is_homopolymer": true
    },
    "processing_history": "rG-O dispersed in DMF (1 mg/ml). 2.7 vol% Chloroform (CF) added, sonicated for 1 h. CEP dissolved into mixture (18 wt% CEP), stirred for 12 h. Spin-coated onto FTO-coated glass and dried at 130 °C for 30 min. Cr(5 nm)-Au(50 nm) electrodes deposited. Dielectric constant measured by semiconductor device analyzer (Agilent, B1500A) at 0.1 V, 10 Hz.",
    "hierarchical_structure": "Cl-rG-O platelets randomly dispersed in polymer matrix. Film thickness 2.5 μm. Cl content 1.7 at%.",
    "properties": {
      "eps": {
        "value": [
          169
        ],
        "unit": null
      }
    },
    "analysis_with_hierarchical_structure": {
      "descriptive_text": "This composite material comprises a cyanoethyl pullulan homopolymer matrix incorporated with 0.48 wt% chlorinated reduced graphene oxide filler. The fabrication process involved dispersing the filler in DMF with a minor volume fraction of chloroform followed by sonication, after which the polymer was dissolved to form an 18 wt% solution and stirred for 12 hours. The resulting mixture was spin-coated onto FTO-coated glass substrates to yield a 2.5 μm thick film, dried at 130 °C for 30 minutes, and capped with Cr-Au electrodes for characterization. The hierarchical structure features randomly dispersed Cl-rG-O platelets within the polymer matrix with a confirmed chlorine content of 1.7 at%, and the dielectric properties were evaluated using a semiconductor device analyzer at 0.1 V and 10 Hz.",
      "reasoning_analysis": "Increasing Factors: The cyanoethyl functional groups attached to the pullulan backbone introduce strong permanent dipole moments via the nitrile functionality, significantly enhancing orientational polarization. Furthermore, the inclusion of chlorinated reduced graphene oxide platelets creates numerous polymer-filler interfaces that facilitate Maxwell-Wagner-Sillars interfacial polarization, an effect that is particularly amplified at the low measurement frequency of 10 Hz. The presence of chlorine atoms within the structure also adds polar C-Cl bonds that contribute to the overall dipole density. Decreasing Factors: The thermal annealing at 130 °C during processing effectively removes residual high-dielectric constant solvents like DMF and chloroform, ensuring the measured value reflects the dry composite rather than solvent-swollen states which would artificially inflate the dielectric constant. Additionally, the inherent rigidity of the polysaccharide backbone may limit segmental chain mobility compared to flexible synthetic polymers, potentially restricting the full alignment of dipoles under the applied electric field. Dominant Factor: The dominant factor governing the dielectric constant is the synergistic combination of the highly polar cyanoethyl side groups and the interfacial polarization induced by the Cl-rG-O platelets. While the thermal processing stabilizes the matrix, the intrinsic polarity of the functionalized polymer combined with the low-frequency measurement conditions maximizes interfacial charge accumulation, qualitatively driving the eps higher relative to the pristine polymer matrix."
    },
    "analysis_without_hierarchical_structure": {
      "descriptive_text": "The sample comprises a Cyanoethyl pullulan matrix composite filled with 0.48 wt% Chlorinated Reduced Graphene Oxide. The preparation involved dispersing the reduced graphene oxide in DMF at 1 mg/ml, followed by the addition of 2.7 vol% chloroform and sonication for one hour. Cyanoethyl pullulan was dissolved into this mixture to achieve an 18 wt% concentration and stirred for 12 hours. The solution was spin-coated onto FTO-coated glass substrates and dried at 130 °C for 30 minutes. Finally, Cr-Au electrodes were deposited, and the dielectric constant was measured using a semiconductor device analyzer at 0.1 V and 10 Hz.",
      "reasoning_analysis": "Increasing Factors: The introduction of cyanoethyl functional groups onto the pullulan backbone introduces strong permanent dipoles that enhance orientational polarization, inherently driving the dielectric constant higher. Additionally, the inclusion of Chlorinated Reduced Graphene Oxide creates heterogeneous interfaces within the insulating matrix, promoting Maxwell-Wagner-Sillars interfacial polarization, while the low measurement frequency of 10 Hz allows sufficient time for these slow polarization mechanisms to fully contribute. Decreasing Factors: The filler loading of 0.48 wt% is likely below the percolation threshold, limiting the formation of conductive micro-capacitor networks that would drastically amplify permittivity. Furthermore, the thermal drying step at 130 °C removes residual polar solvents like DMF and chloroform, eliminating potential parasitic polarization contributions from trapped volatiles, and the rigid polysaccharide backbone may restrict segmental mobility required for dipolar relaxation. Dominant Factor: The intrinsic high dipole moment density provided by the cyanoethyl functionalization of the polymer matrix qualitatively dominates the dielectric behavior, as the low filler concentration prevents percolation-driven amplification, making the chemical polarity of the backbone the primary determinant of the eps magnitude relative to the interfacial effects."
    }
  },
  {
    "doi": null,
    "title": "Intrinsic low-dielectric-constant polyimides based on a novel diamine having −CF3 groups and kinkable 1,4-diisopropylbenzene units",
    "year": 2023,
    "chemical_composition": {
      "repeat_unit_psmiles": null,
      "monomers": [
        {
          "name": "4,4'-(1,4-phenylenebis(propane-2,2-diyl))diphenoxybis(2-(trifluoromethyl)-4-aminobenzene)",
          "smiles": "Nc1ccc(Oc2ccc(C(C)(C)c3ccc(C(C)(C)c4ccc(Oc5ccc(N)c(C(F)(F)F)c5)cc4)cc3)cc2)c(C(F)(F)F)c1",
          "ratio_value": null,
          "ratio_unit": null
        },
        {
          "name": "4,4'-(hexafluoroisopropylidene)diphthalic anhydride",
          "smiles": "FC(F)(F)C(c1cc2c(cc1)C(=O)OC2=O)(c3cc4c(cc3)C(=O)OC4=O)C(F)(F)F",
          "ratio_value": null,
          "ratio_unit": null
        }
      ],
      "additives": [],
      "is_homopolymer": false
    },
    "processing_history": "Synthesized via two-step thermal imidization. PAA coated on glass plates, thermally imidized at 220 °C (ramp 1.2 °C/min to 80 °C hold 3h, 180 °C 1h, 220 °C 1h) under N2. Films dried at 100 °C. Dielectric constant measured by Keysight E4980AL LCR meter at 20 Hz, room temperature.",
    "hierarchical_structure": "Highly amorphous structure with nonplanar twisted core due to 1,4-diisopropylbenzene units and -CF3 groups.",
    "properties": {
      "eps": {
        "value": [
          1.37
        ],
        "unit": null
      }
    },
    "analysis_with_hierarchical_structure": {
      "descriptive_text": "The sample is a fluorinated polyimide copolymer derived from 4,4'-(1,4-phenylenebis(propane-2,2-diyl))diphenoxybis(2-(trifluoromethyl)-4-aminobenzene) and 4,4'-(hexafluoroisopropylidene)diphthalic anhydride. It was fabricated via a two-step thermal imidization process wherein a polyamic acid precursor coated on glass plates was cured under nitrogen with a stepped heating profile reaching 220 °C, followed by drying at 100 °C to yield solid films. The material possesses a highly amorphous hierarchical structure featuring a nonplanar twisted core induced by 1,4-diisopropylbenzene units and trifluoromethyl groups. Dielectric properties were evaluated at room temperature using an LCR meter at a frequency of 20 Hz.",
      "reasoning_analysis": "Increasing Factors: The presence of polar imide rings containing carbonyl groups contributes to electronic and atomic polarizability, inherently raising the dielectric constant. Additionally, ether linkages within the diamine backbone introduce dipole moments that can align with the electric field, and the low measurement frequency of 20 Hz allows for broader dipolar relaxation contributions compared to high-frequency regimes. Decreasing Factors: The extensive incorporation of fluorine via trifluoromethyl groups and hexafluoroisopropylidene linkages significantly lowers electronic polarizability due to the tight binding of electrons by fluorine atoms. Moreover, the bulky 1,4-diisopropylbenzene units and -CF3 substituents create a nonplanar twisted core that disrupts chain packing, resulting in a highly amorphous structure with increased fractional free volume which reduces the density of polarizable units per unit volume. The thermal imidization under nitrogen also ensures minimal moisture uptake, avoiding the high permittivity associated with absorbed water. Dominant Factor: The structural modifications introduced by the fluorinated groups and bulky steric units qualitatively dominate the dielectric response. The substantial increase in fractional free volume combined with the intrinsically low polarizability of the C-F bonds overrides the polarity contributions from the imide backbone, driving the eps toward lower values typical of specialized low-k dielectric polyimides."
    },
    "analysis_without_hierarchical_structure": {
      "descriptive_text": "The sample consists of a fluorinated polyimide copolymer derived from the condensation of 4,4'-(1,4-phenylenebis(propane-2,2-diyl))diphenoxybis(2-(trifluoromethyl)-4-aminobenzene) and 4,4'-(hexafluoroisopropylidene)diphthalic anhydride. Preparation involved a two-step thermal imidization where the polyamic acid precursor was coated on glass plates and cured under nitrogen with a staged temperature profile reaching 220 °C, followed by drying at 100 °C. The dielectric constant was subsequently measured using a Keysight E4980AL LCR meter at 20 Hz and room temperature.",
      "reasoning_analysis": "Increasing Factors: The polymer backbone contains polar imide rings with carbonyl and C-N bonds that introduce permanent dipoles, enhancing orientational polarization and inherently increasing the dielectric constant. Additionally, the measurement frequency of 20 Hz is sufficiently low to allow dipolar relaxation processes to contribute fully to the permittivity, yielding higher values compared to high-frequency regimes. Decreasing Factors: The incorporation of trifluoromethyl and hexafluoroisopropylidene groups introduces fluorine atoms which have low electronic polarizability, while their bulky steric nature increases fractional free volume by disrupting chain packing, both mechanisms acting to lower the dielectric constant. The thermal processing history, including staged curing up to 220 °C and drying at 100 °C, ensures high conversion to the imide form and removes residual polar solvents or moisture that would otherwise elevate permittivity. Dominant Factor: The extensive fluorination and the resulting increase in free volume qualitatively dominate the dielectric response; despite the polarity of the imide linkages, the low polarizability of the C-F bonds and the reduced density associated with the bulky fluorinated groups typically suppress the dielectric constant relative to conventional non-fluorinated polyimides."
    }
  },
  {
    "doi": "10.1002/adma.201300385",
    "title": "Chlorination of Reduced Graphene Oxide Enhances the Dielectric Constant of Reduced Graphene Oxide/Polymer Composites",
    "year": 2013,
    "chemical_composition": {
      "repeat_unit_psmiles": null,
      "monomers": [
        {
          "name": "Cyanoethyl pullulan",
          "smiles": null,
          "ratio_value": null,
          "ratio_unit": null
        }
      ],
      "additives": [
        {
          "name": "Chlorinated Reduced Graphene Oxide",
          "type": "filler",
          "amount_value": 0.48,
          "amount_unit": "wt%"
        }
      ],
      "is_homopolymer": true
    },
    "processing_history": "rG-O dispersed in DMF (1 mg/ml). 2.7 vol% Chloroform (CF) added, sonicated for 1 h. CEP dissolved into mixture (18 wt% CEP), stirred for 12 h. Spin-coated onto FTO-coated glass and dried at 130 °C for 30 min. Cr(5 nm)-Au(50 nm) electrodes deposited. Dielectric constant measured by semiconductor device analyzer (Agilent, B1500A) at 0.1 V, 1 kHz.",
    "hierarchical_structure": "Cl-rG-O platelets randomly dispersed in polymer matrix. Film thickness 2.5 μm. Cl content 1.7 at%.",
    "properties": {
      "eps": {
        "value": [
          87
        ],
        "unit": null
      }
    },
    "analysis_with_hierarchical_structure": {
      "descriptive_text": "The sample comprises a cyanoethyl pullulan (CEP) homopolymer matrix composite filled with 0.48 wt% chlorinated reduced graphene oxide (Cl-rG-O). Fabrication involved dispersing rG-O in DMF with chloroform addition and sonication, followed by dissolving CEP and stirring for 12 hours. The mixture was spin-coated onto FTO-coated glass, dried at 130 °C for 30 minutes to yield a 2.5 μm thick film featuring randomly dispersed Cl-rG-O platelets and a chlorine content of 1.7 at%. Cr-Au electrodes were deposited for dielectric constant characterization via semiconductor device analysis at 0.1 V and 1 kHz.",
      "reasoning_analysis": "Increasing Factors: The cyanoethyl functionalization introduces highly polar nitrile groups to the polysaccharide backbone, significantly enhancing orientational polarization. Additionally, the conductive Cl-rG-O platelets act as micro-capacitors within the insulating matrix, generating strong Maxwell-Wagner-Sillars interfacial polarization, while the C-Cl bonds on the filler surface contribute further dipole moments. Decreasing Factors: The low filler loading (0.48 wt%) maintains the system well below the percolation threshold, limiting the maximum possible enhancement from interfacial effects compared to higher loading fractions. Furthermore, the thermal annealing at 130 °C reduces free volume and ensures the removal of residual polar solvents like DMF and chloroform, preventing extrinsic permittivity inflation from trapped solvent molecules. Dominant Factor: The dominant influence on the dielectric constant is the Maxwell-Wagner-Sillars interfacial polarization induced by the high aspect ratio Cl-rG-O platelets dispersed in the polar CEP matrix. While the intrinsic polarity of the nitrile groups establishes a high baseline permittivity, the micro-capacitor structure formed at the filler-matrix interface qualitatively drives the eps behavior more significantly than the polymer matrix polarity alone."
    },
    "analysis_without_hierarchical_structure": {
      "descriptive_text": "The sample comprises a cyanoethyl pullulan matrix composite containing 0.48 wt% chlorinated reduced graphene oxide filler. Preparation involved dispersing reduced graphene oxide in dimethylformamide followed by chloroform addition and sonication, after which cyanoethyl pullulan was dissolved into the mixture to reach 18 wt% concentration and stirred for 12 hours. The solution was spin-coated onto fluorine-doped tin oxide-coated glass, dried at 130 °C for 30 minutes, and finalized with chromium and gold electrode deposition for dielectric constant measurement at 0.1 V and 1 kHz using a semiconductor device analyzer.",
      "reasoning_analysis": "Increasing Factors: The chemical composition features cyanoethyl groups attached to the pullulan backbone, which possess strong permanent dipole moments that significantly enhance orientational polarization under an electric field. Additionally, the incorporation of chlorinated reduced graphene oxide creates heterogeneous interfaces within the insulating matrix, promoting Maxwell-Wagner-Sillars interfacial polarization that contributes to higher permittivity. The use of sonication during processing ensures uniform filler dispersion, maximizing the interfacial area available for charge accumulation. Decreasing Factors: The thermal drying step at 130 °C removes residual polar solvents like dimethylformamide, which eliminates any potential solvent-induced dielectric contribution and reduces chain mobility compared to a solvent-swollen state. Furthermore, the chlorination of the graphene oxide may slightly reduce the intrinsic conductivity of the filler compared to pristine reduced graphene oxide, potentially limiting the magnitude of interfacial polarization effects. The low filler loading of 0.48 wt% likely keeps the system below the percolation threshold, preventing the massive permittivity spike associated with conductive network formation. Dominant Factor: The strong dipolar contribution from the cyanoethyl functional groups on the polymer backbone establishes the primary high-permittivity baseline for this material; while the conductive filler enhances interfacial polarization, the low loading amount ensures that the intrinsic orientational polarization of the modified polysaccharide matrix remains the qualitatively dominant mechanism determining the overall dielectric constant."
    }
  },
  {
    "doi": "10.1002/app.36248",
    "title": "A Novel Negative Dielectric Constant Material Based on Phosphoric Acid Doped Poly(benzimidazole)",
    "year": 2012,
    "chemical_composition": {
      "repeat_unit_psmiles": null,
      "monomers": [
        {
          "name": "3,3'-Diaminobenzidine",
          "smiles": "c1cc(N)c(N)cc1-c2cc(N)c(N)cc2",
          "ratio_value": null,
          "ratio_unit": null
        },
        {
          "name": "Isophthalic acid",
          "smiles": "OC(=O)c1cc(C(=O)O)ccc1",
          "ratio_value": null,
          "ratio_unit": null
        }
      ],
      "additives": [
        {
          "name": "Phosphoric acid",
          "smiles": "OP(=O)(O)O",
          "type": "dopant",
          "amount_value": 60,
          "amount_unit": "wt% (doping solution)"
        }
      ],
      "is_homopolymer": true
    },
    "processing_history": "Solution polycondensation in poly(phosphoric acid) at 140-200 C. Precipitated in water, washed with Na2CO3. Dried 110 C. Film cast from 5% DMAc solution. Dried 100 C and 200 C. Doped by immersing in 60 wt% aqueous H3PO4 for 48h. Dried 40 C vacuum. Gold electrodes deposited. Dielectric constant measured by impedance bridge (Novocontrol) at minimum frequency (f_min) and 300 C.",
    "hierarchical_structure": "Homogenous film, protonated PBI matrix with immobilized H2PO4- anions via hydrogen bonding.",
    "properties": {
      "eps": {
        "value": [
          -73500
        ],
        "unit": null
      }
    },
    "analysis_with_hierarchical_structure": {
      "descriptive_text": "The sample comprises a polybenzimidazole matrix synthesized via solution polycondensation of 3,3'-diaminobenzidine and isophthalic acid in poly(phosphoric acid) at 140-200 °C. After precipitation and washing, a homogenous film was cast from a 5% DMAc solution, thermally treated at 100 °C and 200 °C, and subsequently doped by immersion in 60 wt% aqueous phosphoric acid for 48 hours followed by vacuum drying at 40 °C. This processing yields a protonated structure with immobilized H2PO4- anions secured via hydrogen bonding, upon which gold electrodes were deposited for dielectric constant characterization using an impedance bridge at 300 °C.",
      "reasoning_analysis": "Increasing Factors: The incorporation of phosphoric acid as a dopant introduces highly polar species and mobile protons into the matrix, which significantly enhances dipolar and ionic polarization mechanisms. Additionally, the measurement conditions involve a high temperature (300 °C) and minimum frequency, which facilitate increased segmental mobility and allow time for interfacial charge accumulation (Maxwell-Wagner-Sillars polarization), thereby driving the eps higher. Decreasing Factors: The rigid aromatic backbone of the polybenzimidazole restricts segmental chain dynamics compared to flexible aliphatic polymers, which limits intrinsic dipolar orientation contributions. Furthermore, the thermal drying steps at 100 °C and 200 °C likely remove residual casting solvent (DMAc) and water, reducing the concentration of volatile polar molecules that could otherwise contribute to a higher permittivity. Dominant Factor: The presence of the phosphoric acid dopant combined with the high-temperature measurement environment is the dominant factor, as the ionic conductivity and proton hopping mechanisms associated with the acid-doped matrix typically overwhelm the intrinsic dielectric response of the polymer backbone, leading to a qualitatively elevated eps."
    },
    "analysis_without_hierarchical_structure": {
      "descriptive_text": "The polymer sample was synthesized via solution polycondensation of 3,3'-Diaminobenzidine and Isophthalic acid in poly(phosphoric acid) at temperatures between 140 and 200 °C. After precipitation in water and washing with sodium carbonate, the polymer was dried at 110 °C and cast into a film from a 5% dimethylacetamide solution. The film was subsequently thermally treated at 100 °C and 200 °C, then doped by immersion in 60 wt% aqueous phosphoric acid for 48 hours. Following a final vacuum drying step at 40 °C and the deposition of gold electrodes, the dielectric constant was characterized using an impedance bridge at 300 °C.",
      "reasoning_analysis": "Increasing Factors: The incorporation of 60 wt% phosphoric acid introduces a high concentration of highly polar molecules and mobile protons, significantly enhancing dipolar and ionic polarization mechanisms. Furthermore, the measurement condition at 300 °C provides sufficient thermal energy to activate segmental motions and ionic conductivity that are frozen at lower temperatures, while the use of minimum frequency allows for maximal interfacial polarization contributions. Decreasing Factors: The rigid aromatic backbone formed from the condensation of 3,3'-Diaminobenzidine and Isophthalic acid restricts chain flexibility, which limits the orientational polarization of dipoles inherent to the polymer matrix. Additionally, the thermal annealing steps at 100 °C and 200 °C prior to doping may have increased chain packing density, reducing free volume available for dipole reorientation. Dominant Factor: The massive loading of phosphoric acid dopant combined with the high-temperature measurement environment qualitatively dominates the dielectric behavior. The system likely transitions from a standard dielectric response to one governed by proton conductivity and electrode polarization effects, resulting in a substantially elevated apparent dielectric constant compared to the undoped polymer."
    }
  },
  {
    "doi": null,
    "title": "Intrinsic low-dielectric-constant polyimides based on a novel diamine having −CF3 groups and kinkable 1,4-diisopropylbenzene units",
    "year": 2023,
    "chemical_composition": {
      "repeat_unit_psmiles": null,
      "monomers": [
        {
          "name": "4,4'-(1,4-phenylenebis(propane-2,2-diyl))diphenoxybis(2-(trifluoromethyl)-4-aminobenzene)",
          "smiles": "Nc1ccc(Oc2ccc(C(C)(C)c3ccc(C(C)(C)c4ccc(Oc5ccc(N)c(C(F)(F)F)c5)cc4)cc3)cc2)c(C(F)(F)F)c1",
          "ratio_value": null,
          "ratio_unit": null
        },
        {
          "name": "4,4'-(hexafluoroisopropylidene)diphthalic anhydride",
          "smiles": "FC(F)(F)C(c1cc2c(cc1)C(=O)OC2=O)(c3cc4c(cc3)C(=O)OC4=O)C(F)(F)F",
          "ratio_value": null,
          "ratio_unit": null
        }
      ],
      "additives": [],
      "is_homopolymer": false
    },
    "processing_history": "Synthesized via two-step thermal imidization. PAA coated on glass plates, thermally imidized at 220 °C (ramp 1.2 °C/min to 80 °C hold 3h, 180 °C 1h, 220 °C 1h) under N2. Films dried at 100 °C. Dielectric constant measured by Keysight E4980AL LCR meter at 1 MHz, room temperature.",
    "hierarchical_structure": "Highly amorphous structure with nonplanar twisted core due to 1,4-diisopropylbenzene units and -CF3 groups.",
    "properties": {
      "eps": {
        "value": [
          1.13
        ],
        "unit": null
      }
    },
    "analysis_with_hierarchical_structure": {
      "descriptive_text": "The sample is a fluorinated copolyimide synthesized from 4,4'-(1,4-phenylenebis(propane-2,2-diyl))diphenoxybis(2-(trifluoromethyl)-4-aminobenzene) and 4,4'-(hexafluoroisopropylidene)diphthalic anhydride monomers. It exhibits a highly amorphous hierarchical structure characterized by a nonplanar twisted core resulting from the incorporation of 1,4-diisopropylbenzene units and trifluoromethyl groups. The material was fabricated via a two-step thermal imidization process where polyamic acid was coated on glass plates and cured under a nitrogen atmosphere with a thermal ramp up to 220 °C, followed by drying at 100 °C to yield solid films. The dielectric constant was subsequently characterized using an LCR meter at 1 MHz and room temperature.",
      "reasoning_analysis": "Increasing Factors: The presence of polar carbonyl groups within the imide rings and ether linkages in the polymer backbone introduces permanent dipoles that contribute to orientational polarization, inherently driving the dielectric constant higher. Additionally, if the thermal imidization history did not achieve complete conversion from polyamic acid to polyimide, residual carboxylic acid groups would introduce strong dipoles and hygroscopicity, potentially elevating the dielectric constant. Decreasing Factors: The extensive incorporation of fluorine atoms in both the diamine and dianhydride units significantly reduces electronic polarizability due to the low polarizability of C-F bonds. Furthermore, the bulky trifluoromethyl groups and 1,4-diisopropylbenzene units create a nonplanar twisted core that disrupts chain packing, increasing the fractional free volume and thereby reducing the density of polarizable material per unit volume. The hydrophobic nature of the fluorinated groups also minimizes moisture absorption, preventing the high dielectric contribution of water, while the thermal drying process removes residual solvents. Dominant Factor: The synergistic effect of high fluorine content and the bulky structural units inducing significant free volume qualitatively dominates the dielectric behavior. These design features are specifically intended to offset the polarity of the imide backbone, leading to a net suppression of the dielectric constant relative to conventional aromatic polyimides."
    },
    "analysis_without_hierarchical_structure": {
      "descriptive_text": "The sample consists of a fluorinated polyimide copolymer synthesized from 4,4'-(1,4-phenylenebis(propane-2,2-diyl))diphenoxybis(2-(trifluoromethyl)-4-aminobenzene) and 4,4'-(hexafluoroisopropylidene)diphthalic anhydride. The material was prepared via a two-step thermal imidization process where the poly(amic acid) precursor was coated onto glass plates and subsequently thermally cured under a nitrogen atmosphere using a staged heating profile ramping to 220 °C with specific hold times, followed by drying at 100 °C. The dielectric constant was characterized using a Keysight E4980AL LCR meter operating at 1 MHz under room temperature conditions.",
      "reasoning_analysis": "Increasing Factors: The presence of the aromatic polyimide backbone introduces polar carbonyl groups within the imide rings, which contribute to dipole orientation polarization and inherently elevate the dielectric constant compared to non-polar olefinic polymers. Additionally, any residual moisture absorbed by the hygroscopic imide groups prior to measurement, despite drying, would significantly increase the permittivity due to water's high dielectric constant. Decreasing Factors: The chemical composition features extensive fluorination, specifically the trifluoromethyl groups on the diamine and the hexafluoroisopropylidene linkage in the dianhydride. These bulky fluorinated groups increase the fractional free volume of the polymer matrix and exhibit low electronic polarizability, both of which strongly suppress the dielectric constant. Furthermore, the rigorous thermal imidization history ensures a high degree of conversion from the poly(amic acid) precursor, eliminating highly polar carboxylic and amine groups that would otherwise raise the permittivity. Dominant Factor: The structural modification via extensive fluorination serves as the dominant factor governing the dielectric behavior. While the polar imide backbone inherently suggests a higher permittivity, the low polarizability of the C-F bonds and the increased free volume induced by the bulky fluorinated substituents qualitatively override the backbone polarity, resulting in a net reduction of the dielectric constant relative to standard non-fluorinated polyimides."
    }
  },
  {
    "doi": null,
    "title": "Intrinsic low-dielectric-constant polyimides based on a novel diamine having −CF3 groups and kinkable 1,4-diisopropylbenzene units",
    "year": 2023,
    "chemical_composition": {
      "repeat_unit_psmiles": null,
      "monomers": [
        {
          "name": "4,4'-(1,4-phenylenebis(propane-2,2-diyl))diphenoxybis(2-(trifluoromethyl)-4-aminobenzene)",
          "smiles": "Nc1ccc(Oc2ccc(C(C)(C)c3ccc(C(C)(C)c4ccc(Oc5ccc(N)c(C(F)(F)F)c5)cc4)cc3)cc2)c(C(F)(F)F)c1",
          "ratio_value": null,
          "ratio_unit": null
        },
        {
          "name": "4,4'-(hexafluoroisopropylidene)diphthalic anhydride",
          "smiles": "FC(F)(F)C(c1cc2c(cc1)C(=O)OC2=O)(c3cc4c(cc3)C(=O)OC4=O)C(F)(F)F",
          "ratio_value": null,
          "ratio_unit": null
        }
      ],
      "additives": [],
      "is_homopolymer": false
    },
    "processing_history": "Synthesized via two-step thermal imidization. PAA coated on glass plates, thermally imidized at 220 °C (ramp 1.2 °C/min to 80 °C hold 3h, 180 °C 1h, 220 °C 1h) under N2. Films dried at 100 °C. Dielectric constant measured by Keysight E4980AL LCR meter at 1 kHz, room temperature.",
    "hierarchical_structure": "Highly amorphous structure with nonplanar twisted core due to 1,4-diisopropylbenzene units and -CF3 groups.",
    "properties": {
      "eps": {
        "value": [
          1.33
        ],
        "unit": null
      }
    },
    "analysis_with_hierarchical_structure": {
      "descriptive_text": "The sample comprises a fluorinated polyimide film derived from the condensation of 4,4'-(hexafluoroisopropylidene)diphthalic anhydride and 4,4'-(1,4-phenylenebis(propane-2,2-diyl))diphenoxybis(2-(trifluoromethyl)-4-aminobenzene). Prepared via a two-step thermal imidization process, the polyamic acid precursor was coated on glass plates and cured under nitrogen with a staged temperature profile up to 220 °C, followed by drying at 100 °C. The resulting material exhibits a highly amorphous hierarchical structure characterized by a nonplanar twisted core architecture arising from the 1,4-diisopropylbenzene units and trifluoromethyl substituents, with dielectric properties evaluated at 1 kHz and room temperature.",
      "reasoning_analysis": "Increasing Factors: The presence of imide rings containing carbonyl groups introduces permanent dipoles within the polymer backbone, enabling orientational polarization that intrinsically contributes to a higher eps. Additionally, the coating of the precursor on glass plates prior to imidization ensures a dense film formation, which could maximize the density of polarizable units if not for the specific chemical modifications. Decreasing Factors: The extensive fluorination from both the dianhydride and diamine monomers introduces trifluoromethyl and hexafluoroisopropylidene groups, which possess low electronic polarizability and strongly decrease the eps. Moreover, the bulky nature of these fluorinated groups combined with the 1,4-diisopropylbenzene units creates a nonplanar twisted core that inhibits chain packing, resulting in a highly amorphous structure with increased fractional free volume; this reduced density of polarizable matter per unit volume significantly suppresses the eps. The thermal curing history also minimizes moisture uptake by completing imidization, preventing water-induced dielectric enhancement. Dominant Factor: The structural disruption caused by the bulky fluorinated substituents and the resulting high fractional free volume qualitatively dominate the dielectric behavior. These features effectively dilute the concentration of polar imide groups and minimize electronic polarizability, ensuring that the net influence on the eps is a reduction relative to non-fluorinated analogs."
    },
    "analysis_without_hierarchical_structure": {
      "descriptive_text": "The sample is a fluorinated polyimide copolymer synthesized from 4,4'-(1,4-phenylenebis(propane-2,2-diyl))diphenoxybis(2-(trifluoromethyl)-4-aminobenzene) and 4,4'-(hexafluoroisopropylidene)diphthalic anhydride. The material was prepared via a two-step thermal imidization process where the polyamic acid precursor was coated onto glass plates and subsequently cured under a nitrogen atmosphere using a multi-stage thermal ramp up to 220 °C with specific hold times, followed by drying at 100 °C to form solid films. The dielectric constant was characterized using a Keysight E4980AL LCR meter at 1 kHz and room temperature.",
      "reasoning_analysis": "Increasing Factors: The presence of polar imide linkages and aromatic rings within the polymer backbone contributes to electronic and atomic polarizability, establishing a baseline dielectric response. Additionally, if the thermal treatment or final drying at 100 °C did not completely eliminate residual solvent or absorbed moisture, these polar species could introduce dipolar relaxation or interfacial polarization at the measurement frequency of 1 kHz, potentially driving the eps higher. Decreasing Factors: The chemical composition incorporates significant fluorine content through trifluoromethyl and hexafluoroisopropylidene groups, which exhibit low electronic polarizability compared to C-H bonds. Furthermore, the bulky fluorinated substituents and ether linkages disrupt chain packing, increasing the fractional free volume and reducing the material density, which logically drives the eps lower. Dominant Factor: The strategic molecular design utilizing high fluorine content and bulky side groups to maximize free volume and minimize bond polarizability is the dominant factor. This structural modification is specifically engineered to suppress dielectric response, qualitatively outweighing the polar contributions of the imide backbone and resulting in a reduced eps relative to conventional non-fluorinated polyimides."
    }
  },
  {
    "doi": "10.1016/j.polymer.2023.125832",
    "title": "Structuring multiscale porous architecture in polyether sulfone films for ultra-low dielectric constant",
    "year": 2023,
    "chemical_composition": {
      "repeat_unit_psmiles": null,
      "monomers": [
        {
          "name": "4, 4'-dichlorodiphenyl sulfone",
          "smiles": "Clc1ccc(S(=O)(=O)c2ccc(Cl)cc2)cc1",
          "ratio_value": null,
          "ratio_unit": null
        },
        {
          "name": "4,4'-dihydroxybiphenyl",
          "smiles": "Oc1ccc(c2ccc(O)cc2)cc1",
          "ratio_value": 80,
          "ratio_unit": "mol%"
        },
        {
          "name": "Phenolphthalin",
          "smiles": "OC1=CC=C(C=C1)C2(C3=CC=CC=C3C(=O)O2)C4=CC=C(O)C=C4",
          "ratio_value": 20,
          "ratio_unit": "mol%"
        }
      ],
      "additives": [
        {
          "name": "Aminopropylisobutyl POSS",
          "type": "nanofiller",
          "amount_value": 20,
          "amount_unit": "mol%"
        }
      ],
      "is_homopolymer": false
    },
    "processing_history": "Synthesized via copolymerization of PPL, DHBP, DCDPS. Grafted with amino-POSS. Dissolved in NMP (w/w 1/4), cast (400 um), phase inversion in deionized water (24 h), dried (110 C, 24 h). Dielectric constant measured by Novocontrol Concept 50 broad frequency dielectric spectrometer, 1-10^6 Hz, room temperature.",
    "hierarchical_structure": "Multiscale porous structure (micron finger-like pores, submicron bubble-like pores, nano POSS cages). Void fraction between 73.4% and 81.2%.",
    "properties": {
      "eps": {
        "value": [
          1.49
        ],
        "unit": null
      }
    },
    "analysis_with_hierarchical_structure": {
      "descriptive_text": "The sample is a copolymer synthesized from 4,4'-dichlorodiphenyl sulfone, 4,4'-dihydroxybiphenyl (80 mol%), and phenolphthalin (20 mol%), which was subsequently grafted with 20 mol% aminopropylisobutyl POSS nanofiller. The material was processed by dissolution in N-methyl-2-pyrrolidone (NMP) at a 1:4 weight ratio, cast into a 400 μm film, and subjected to phase inversion in deionized water for 24 hours followed by drying at 110 °C for 24 hours. This procedure yielded a multiscale porous hierarchical structure featuring micron-sized finger-like pores, submicron bubble-like pores, and nano POSS cages, with a total void fraction ranging between 73.4% and 81.2%, and the dielectric constant was characterized using a broad frequency dielectric spectrometer from 1 to 10^6 Hz at room temperature.",
