Repository: hhtrick/HHT-code

# HHT training framework

This directory contains model training, embedding precomputation, inference, article-level baselines and the curated datasets. All commands below assume that the working directory is `train_code/`.

## 3. Datasets and fixed partitions

Each main dataset is a JSON array at `dataset/{property}/{property}.json`. Entries contain source metadata, `chemical_composition`, `processing_history`, `hierarchical_structure`, `properties`, and two generated-analysis objects. Targets are stored as `properties[property]["value"]`; source metadata and target values are not predictive input fields.

| Property | Train | Validation | Test | Total |
|---|---:|---:|---:|---:|

File: train_code/dataset/eps/eps.json (part 47 of 190)
[
      "reasoning_analysis": "Increasing Factors: The intrinsic chemical structure contains highly polar sulfone linkages and polarizable aromatic rings from the biphenyl and phenolphthalin units, which enhance electronic and orientational polarizability, thereby driving the dielectric constant upward. Additionally, the amino functionalization on the POSS nanofillers may introduce supplementary dipolar moments compared to unfunctionalized siloxane cages. Decreasing Factors: The processing history involving phase inversion in deionized water generated a multiscale porous morphology with an extremely high void fraction exceeding 73%, and since air possesses a dielectric constant near unity, this porosity drastically reduces the effective permittivity of the bulk material. Furthermore, the incorporation of POSS nanocages introduces siloxane components which typically exhibit lower polarizability than the dense aromatic polymer backbone, contributing to a reduction in the overall dielectric response. Dominant Factor: The extremely high void fraction resulting from the phase inversion processing is the qualitatively dominant factor; while the copolymer backbone possesses intrinsic polar groups that would typically yield a higher dielectric constant in a dense film, the effective medium behavior is overwhelmingly governed by the air-filled pores, leading to a significant reduction in the dielectric constant relative to the non-porous bulk polymer."
    },
    "analysis_without_hierarchical_structure": {
      "descriptive_text": "The sample comprises a copolymer synthesized from 4,4'-dichlorodiphenyl sulfone, 4,4'-dihydroxybiphenyl (80 mol%), and Phenolphthalin (20 mol%), which was subsequently grafted with 20 mol% Aminopropylisobutyl POSS nanofiller. Preparation involved dissolving the polymer in N-methyl-2-pyrrolidone at a weight ratio of 1:4, casting a 400 μm film, and inducing phase inversion in deionized water for 24 hours followed by drying at 110 °C for 24 hours. The dielectric constant was measured using a broad frequency dielectric spectrometer from 1 to 10^6 Hz at room temperature.",
      "reasoning_analysis": "Increasing Factors: The presence of polar sulfone linkages within the polymer backbone and the amino functional groups on the POSS surface facilitate dipole orientation polarization, which intrinsically drives the dielectric constant higher. Additionally, the aromatic rings in the monomers contribute to electronic polarization, further supporting an increase in eps. Decreasing Factors: The silsesquioxane cage of the POSS nanofiller exhibits a low intrinsic dielectric constant due to the inorganic Si-O-Si network, and the bulky Phenolphthalin monomer introduces significant fractional free volume, reducing the density of polarizable units. Furthermore, the phase inversion processing step likely introduces microvoids or porosity within the film, which significantly lowers the effective dielectric constant compared to a fully dense solid. Dominant Factor: The reduction in dielectric constant driven by the low-polarity siloxane cores of the POSS and the increased free volume resulting from both the bulky Phenolphthalin architecture and potential processing-induced porosity qualitatively dominates over the polarization contributions from the sulfone and amino groups, leading to a net suppression of eps relative to a standard dense poly(arylene ether sulfone)."
    }
  },
  {
    "doi": "10.1016/j.polymer.2023.125832",
    "title": "Structuring multiscale porous architecture in polyether sulfone films for ultra-low dielectric constant",
    "year": 2023,
    "chemical_composition": {
      "repeat_unit_psmiles": null,
      "monomers": [
        {
          "name": "4, 4'-dichlorodiphenyl sulfone",
          "smiles": "Clc1ccc(S(=O)(=O)c2ccc(Cl)cc2)cc1",
          "ratio_value": null,
          "ratio_unit": null
        },
        {
          "name": "4,4'-dihydroxybiphenyl",
          "smiles": "Oc1ccc(c2ccc(O)cc2)cc1",
          "ratio_value": 90,
          "ratio_unit": "mol%"
        },
        {
          "name": "Phenolphthalin",
          "smiles": "OC1=CC=C(C=C1)C2(C3=CC=CC=C3C(=O)O2)C4=CC=C(O)C=C4",
          "ratio_value": 10,
          "ratio_unit": "mol%"
        }
      ],
      "additives": [
        {
          "name": "Aminopropylisobutyl POSS",
          "type": "nanofiller",
          "amount_value": 10,
          "amount_unit": "mol%"
        }
      ],
      "is_homopolymer": false
    },
    "processing_history": "Synthesized via copolymerization of PPL, DHBP, DCDPS. Grafted with amino-POSS. Dissolved in NMP (w/w 1/4), cast (400 um), phase inversion in deionized water (24 h), dried (110 C, 24 h). Dielectric constant measured by Novocontrol Concept 50 broad frequency dielectric spectrometer, 1-10^6 Hz, room temperature.",
    "hierarchical_structure": "Multiscale porous structure (micron finger-like pores, submicron bubble-like pores, nano POSS cages). Void fraction between 73.4% and 81.2%.",
    "properties": {
      "eps": {
        "value": [
          1.53
        ],
        "unit": null
      }
    },
    "analysis_with_hierarchical_structure": {
      "descriptive_text": "The sample comprises a copolymer synthesized from 4,4'-dichlorodiphenyl sulfone, 4,4'-dihydroxybiphenyl (90 mol%), and phenolphthalin (10 mol%), which is further functionalized with 10 mol% aminopropylisobutyl polyhedral oligomeric silsesquioxane (POSS) nanofiller. The material was processed by dissolving the graft copolymer in N-methyl-2-pyrrolidone (NMP) at a 1:4 weight ratio, casting a 400 µm film, and subjecting it to phase inversion in deionized water for 24 hours before drying at 110 °C for 24 hours. Hierarchical characterization reveals a multiscale porous structure featuring micron-sized finger-like pores, submicron bubble-like pores, and nano-scale POSS cages, resulting in a total void fraction ranging between 73.4% and 81.2%, with the dielectric constant measured at room temperature over a frequency range of 1 to 10^6 Hz.",
      "reasoning_analysis": "Increasing Factors: The presence of highly polar sulfone groups within the polymer backbone and the carbonyl functionalities from the phenolphthalin monomer enhance electronic and dipolar polarizability, which intrinsically drives the eps higher. Additionally, the amino groups on the grafted POSS nanofiller may introduce interfacial polarization effects at the organic-inorganic interface, potentially contributing to an increase in eps. Decreasing Factors: The multiscale porous structure generated by the phase inversion processing history is the primary mechanism for reduction, as the void fraction between 73.4% and 81.2% replaces polarizable polymer material with air (eps close to 1), drastically lowering the effective permittivity according to effective medium theories. Furthermore, the incorporation of bulky POSS cages increases free volume and disrupts chain packing density, reducing the concentration of polarizable dipoles per unit volume. Dominant Factor: The extremely high void fraction is the qualitatively dominant factor governing the final eps behavior; although the chemical composition contains polar groups that would typically yield a higher dielectric constant in a dense film, the replacement of the majority of the material volume with air overrides these intrinsic chemical contributions, leading to a significantly lowered effective eps relative to the non-porous bulk polymer."
    },
    "analysis_without_hierarchical_structure": {
      "descriptive_text": "The sample comprises a copolymer synthesized from 4,4'-dichlorodiphenyl sulfone, 4,4'-dihydroxybiphenyl (90 mol%), and Phenolphthalin (10 mol%), which was subsequently grafted with 10 mol% Aminopropylisobutyl POSS nanofiller. Material preparation involved dissolving the polymer in N-methyl-2-pyrrolidone at a 1:4 weight ratio, casting a 400 μm film, and inducing phase inversion in deionized water for 24 hours before thermal drying at 110 °C for 24 hours. The dielectric constant was characterized using a broad frequency dielectric spectrometer operating between 1 and 10^6 Hz at room temperature.",
      "reasoning_analysis": "Increasing Factors: The presence of highly polar sulfone linkages within the polymer backbone and the aminopropyl functional groups on the POSS surface enhance dipole orientation polarization, intrinsically driving the dielectric constant higher. Additionally, the processing history involving phase inversion in water and drying at 110 °C may leave residual moisture or trapped NMP solvent, both of which possess high dipole moments and would significantly increase the measured permittivity. Decreasing Factors: The incorporation of Aminopropylisobutyl POSS introduces rigid silsesquioxane cages with lower electronic polarizability than the aromatic matrix and increases the fractional free volume, which reduces dipole density. Furthermore, the phase inversion processing technique typically generates a porous morphology where air voids with a dielectric constant of approximately 1 replace polymer material, drastically lowering the effective macroscopic dielectric constant. The bulky Phenolphthalin monomer also contributes to increased free volume, further suppressing permittivity. Dominant Factor: While the intrinsic polarity of the sulfone backbone and potential residual solvents drive the dielectric constant upward, the morphological alterations induced by the phase inversion process and the inclusion of POSS nanofillers are the dominant factors. The introduction of air voids and increased free volume qualitatively overrides the intrinsic material polarity, leading to a net reduction in the effective dielectric constant relative to a dense, non-porous film of the base copolymer."
    }
  },
  {
    "doi": "10.1002/adma.201300385",
    "title": "Chlorination of Reduced Graphene Oxide Enhances the Dielectric Constant of Reduced Graphene Oxide/Polymer Composites",
    "year": 2013,
    "chemical_composition": {
      "repeat_unit_psmiles": null,
      "monomers": [
        {
          "name": "Cyanoethyl pullulan",
          "smiles": null,
          "ratio_value": null,
          "ratio_unit": null
        }
      ],
      "additives": [
        {
          "name": "Chlorinated Reduced Graphene Oxide",
          "type": "filler",
          "amount_value": 0.48,
          "amount_unit": "wt%"
        }
      ],
      "is_homopolymer": true
    },
    "processing_history": "rG-O dispersed in DMF (1 mg/ml). 2.7 vol% Chlorobenzene (CB) added, sonicated for 1 h. CEP dissolved into mixture (18 wt% CEP), stirred for 12 h. Spin-coated onto FTO-coated glass and dried at 130 °C for 30 min. Cr(5 nm)-Au(50 nm) electrodes deposited. Dielectric constant measured by semiconductor device analyzer (Agilent, B1500A) at 0.1 V, 1 kHz.",
    "hierarchical_structure": "Cl-rG-O platelets randomly dispersed in polymer matrix. Film thickness 2.5 μm. Cl content 1.8 at%.",
    "properties": {
      "eps": {
        "value": [
          88.5
        ],
        "unit": null
      }
    },
    "analysis_with_hierarchical_structure": {
      "descriptive_text": "The sample consists of a cyanoethyl pullulan homopolymer matrix incorporating 0.48 wt% chlorinated reduced graphene oxide (Cl-rG-O) as a filler. The composite film was prepared by dispersing Cl-rG-O in DMF with 2.7 vol% chlorobenzene via sonication, followed by dissolution of the polymer and stirring for 12 hours. The mixture was spin-coated onto FTO-coated glass substrates and dried at 130 °C for 30 minutes to form a 2.5 μm thick film containing randomly dispersed Cl-rG-O platelets with a chlorine content of 1.8 at%. Dielectric properties were measured using a semiconductor device analyzer at 0.1 V and 1 kHz with deposited Cr-Au electrodes.",
      "reasoning_analysis": "Increasing Factors: The cyanoethyl modification of the pullulan backbone introduces highly polar nitrile groups, enabling strong dipolar orientation polarization that drives the eps UP. Additionally, the dispersed conductive Cl-rG-O platelets create extensive polymer-filler interfaces that facilitate interfacial polarization (Maxwell-Wagner-Sillars effect), further contributing to an increase in eps. Decreasing Factors: The low filler concentration of 0.48 wt% keeps the system below the percolation threshold, preventing the formation of a continuous conductive network that would otherwise maximize permittivity through microcapacitor effects. Moreover, the spin-coating technique may introduce slight free volume or micro-voids compared to bulk compression molding, which can lower the effective dielectric constant. Dominant Factor: The high density of polar nitrile dipoles within the cyanoethyl pullulan matrix qualitatively dominates the dielectric behavior, augmented by the interfacial polarization from the filler, leading to a net enhancement of eps relative to non-polar polysaccharide derivatives."
    },
    "analysis_without_hierarchical_structure": {
      "descriptive_text": "The sample comprises a cyanoethyl pullulan (CEP) matrix composite reinforced with 0.48 wt% chlorinated reduced graphene oxide (rG-O) filler. Preparation began with dispersing rG-O in dimethylformamide (DMF), followed by the addition of chlorobenzene and one hour of sonication to ensure homogeneity. CEP was dissolved into this mixture to reach an 18 wt% concentration and stirred for 12 hours. The solution was spin-coated onto fluorine-doped tin oxide (FTO) coated glass substrates and thermally treated at 130 °C for 30 minutes to eliminate residual solvents. Chromium and gold electrodes were subsequently deposited to fabricate the device, and the dielectric constant was characterized using a semiconductor device analyzer at 0.1 V and 1 kHz.",
      "reasoning_analysis": "Increasing Factors: The chemical modification of the pullulan backbone with cyanoethyl groups introduces highly polar nitrile functionalities, which enhance orientational polarization under an electric field. Additionally, the inclusion of chlorinated reduced graphene oxide creates conductive domains within the insulating polymer matrix, inducing strong interfacial polarization (Maxwell-Wagner-Sillars effect) at the filler-matrix boundaries. The sonication and stirring steps promote uniform filler dispersion, maximizing the interfacial area available for charge accumulation, which significantly boosts the dielectric constant at the measurement frequency of 1 kHz. Decreasing Factors: The thermal drying process at 130 °C is designed to remove residual polar solvents such as DMF and chlorobenzene; effective elimination of these species prevents extrinsic dipolar contributions that would otherwise artificially inflate the dielectric constant. Furthermore, the chlorination of the graphene oxide may slightly lower the filler's intrinsic conductivity compared to pristine reduced graphene, potentially moderating the magnitude of interfacial charge storage. Dominant Factor: The interfacial polarization generated by the chlorinated reduced graphene oxide filler qualitatively dominates the dielectric behavior. While the polar cyanoethyl groups establish an elevated baseline permittivity for the matrix, the substantial conductivity contrast between the semiconductive filler and the insulating polymer drives the formation of microcapacitor structures, resulting in a dielectric constant significantly higher than that of the neat cyanoethyl pullulan."
    }
  },
  {
    "doi": "10.1002/adma.201300385",
    "title": "Chlorination of Reduced Graphene Oxide Enhances the Dielectric Constant of Reduced Graphene Oxide/Polymer Composites",
    "year": 2013,
    "chemical_composition": {
      "repeat_unit_psmiles": null,
      "monomers": [
        {
          "name": "Cyanoethyl pullulan",
          "smiles": null,
          "ratio_value": null,
          "ratio_unit": null
        }
      ],
      "additives": [
        {
          "name": "Chlorinated Reduced Graphene Oxide",
          "type": "filler",
          "amount_value": 0.48,
          "amount_unit": "wt%"
        }
      ],
      "is_homopolymer": true
    },
    "processing_history": "rG-O dispersed in DMF (1 mg/ml). 2.7 vol% Chlorobenzene (CB) added, sonicated for 1 h. CEP dissolved into mixture (18 wt% CEP), stirred for 12 h. Spin-coated onto FTO-coated glass and dried at 130 °C for 30 min. Cr(5 nm)-Au(50 nm) electrodes deposited. Dielectric constant measured by semiconductor device analyzer (Agilent, B1500A) at 0.1 V, 10 Hz.",
    "hierarchical_structure": "Cl-rG-O platelets randomly dispersed in polymer matrix. Film thickness 2.5 μm. Cl content 1.8 at%.",
    "properties": {
      "eps": {
        "value": [
          172
        ],
        "unit": null
      }
    },
    "analysis_with_hierarchical_structure": {
      "descriptive_text": "The sample comprises a Cyanoethyl pullulan (CEP) homopolymer matrix composite containing 0.48 wt% Chlorinated Reduced Graphene Oxide (Cl-rG-O) filler. The material was processed by dispersing rG-O in DMF with 2.7 vol% Chlorobenzene via sonication, followed by dissolving CEP to an 18 wt% concentration and stirring for 12 hours. This solution was spin-coated onto FTO-coated glass substrates and thermally dried at 130 °C for 30 minutes, resulting in a 2.5 μm thick film with randomly dispersed Cl-rG-O platelets and a chlorine content of 1.8 at%. Cr(5 nm)-Au(50 nm) electrodes were subsequently deposited, and the dielectric constant was characterized using a semiconductor device analyzer at 0.1 V and 10 Hz.",
      "reasoning_analysis": "Increasing Factors: The cyanoethyl functionalization introduces strong dipolar nitrile groups to the pullulan backbone, driving orientational polarization and increasing the eps. The inclusion of Cl-rG-O platelets creates heterogeneous interfaces that facilitate interfacial polarization (Maxwell-Wagner-Sillars effect), significantly driving the eps higher. The measurement frequency of 10 Hz is sufficiently low to allow full relaxation of interfacial charges and dipoles, maximizing the measured eps. Decreasing Factors: The thermal drying step at 130 °C removes residual polar solvents like DMF and Chlorobenzene, eliminating their potential plasticizing and polar contributions that would otherwise elevate the eps. Additionally, the low filler loading of 0.48 wt% keeps the composite far below the percolation threshold, constraining the maximum achievable interfacial polarization compared to higher loading fractions. The chlorination of the graphene oxide may also reduce the filler's intrinsic conductivity relative to pristine reduced graphene oxide, dampening the conductivity mismatch necessary for maximal interfacial charge accumulation. Dominant Factor: The interfacial polarization arising from the conductivity mismatch between the Cl-rG-O platelets and the CEP matrix dominates the final eps behavior, as the Maxwell-Wagner-Sillars effect typically provides a substantially larger contribution to permittivity than intrinsic dipolar polarization in such composite systems, particularly at low frequencies."
    },
    "analysis_without_hierarchical_structure": {
      "descriptive_text": "The sample features a Cyanoethyl pullulan matrix composite containing 0.48 wt% Chlorinated Reduced Graphene Oxide filler. Preparation involved dispersing the filler in dimethylformamide with 2.7 vol% chlorobenzene via sonication, followed by dissolving the polymer to 18 wt% and stirring for 12 hours. The mixture was spin-coated onto FTO-coated glass, dried at 130 °C for 30 minutes, and capped with chromium and gold electrodes for dielectric measurement at 0.1 V and 10 Hz.",
      "reasoning_analysis": "Increasing Factors: The cyanoethyl functional groups on the polymer backbone introduce strong permanent dipoles that facilitate orientational polarization, while the conductive Chlorinated Reduced Graphene Oxide filler establishes heterogeneous interfaces that promote Maxwell-Wagner-Sillars interfacial polarization. Decreasing Factors: The filler loading of 0.48 wt% is relatively low and likely below the percolation threshold, restricting the formation of a conductive network that would otherwise maximize permittivity, and the structural rigidity of the polysaccharide backbone may limit segmental mobility necessary for dipole alignment. Dominant Factor: The Maxwell-Wagner-Sillars interfacial polarization generated at the conductive filler-matrix boundaries qualitatively dominates the dielectric response at the low measurement frequency of 10 Hz, providing a significant enhancement over the baseline permittivity contributed by the polar cyanoethyl groups alone."
    }
  },
  {
    "doi": null,
    "title": "Intrinsic low-dielectric-constant polyimides based on a novel diamine having −CF3 groups and kinkable 1,4-diisopropylbenzene units",
    "year": 2023,
    "chemical_composition": {
      "repeat_unit_psmiles": null,
      "monomers": [
        {
          "name": "4,4'-(1,4-phenylenebis(propane-2,2-diyl))diphenoxybis(2-(trifluoromethyl)-4-aminobenzene)",
          "smiles": "Nc1ccc(Oc2ccc(C(C)(C)c3ccc(C(C)(C)c4ccc(Oc5ccc(N)c(C(F)(F)F)c5)cc4)cc3)cc2)c(C(F)(F)F)c1",
          "ratio_value": null,
          "ratio_unit": null
        },
        {
          "name": "1,2,3,4-cyclobutanetetracarboxylic dianhydride",
          "smiles": "O=C1OC(=O)C2C(C1=O)C3C(C2)C(=O)OC3=O",
          "ratio_value": null,
          "ratio_unit": null
        }
      ],
      "additives": [],
      "is_homopolymer": false
    },
    "processing_history": "Synthesized via two-step thermal imidization. PAA coated on glass plates, thermally imidized at 220 °C (ramp 1.2 °C/min to 80 °C hold 3h, 180 °C 1h, 220 °C 1h) under N2. Films dried at 100 °C. Dielectric constant measured by Keysight E4980AL LCR meter at 20 Hz, room temperature.",
    "hierarchical_structure": "Highly amorphous structure with nonplanar twisted core due to 1,4-diisopropylbenzene units and -CF3 groups.",
    "properties": {
      "eps": {
        "value": [
          1.47
        ],
        "unit": null
      }
    },
    "analysis_with_hierarchical_structure": {
      "descriptive_text": "The sample is a copolyimide film synthesized from 4,4'-(1,4-phenylenebis(propane-2,2-diyl))diphenoxybis(2-(trifluoromethyl)-4-aminobenzene) and 1,2,3,4-cyclobutanetetracarboxylic dianhydride via a two-step thermal imidization process. The poly(amic acid) precursor was coated on glass plates and thermally imidized under a nitrogen atmosphere with a staged heating profile ramping to 220 °C, followed by drying at 100 °C to yield solid films. Structural characterization reveals a highly amorphous morphology featuring a nonplanar twisted core architecture induced by the bulky 1,4-diisopropylbenzene units and trifluoromethyl substituents. The dielectric constant was subsequently evaluated using a Keysight E4980AL LCR meter at 20 Hz and room temperature.",
      "reasoning_analysis": "Increasing Factors: The formation of polar imide linkages during the thermal imidization process introduces strong dipole moments that contribute to electronic and orientational polarization, inherently driving the dielectric constant upward. Additionally, despite the drying step, any residual moisture absorbed within the highly amorphous matrix could significantly elevate the permittivity due to the high dielectric constant of water. Decreasing Factors: The incorporation of trifluoromethyl (-CF3) groups significantly reduces electronic polarizability due to the low polarizability of fluorine atoms while simultaneously increasing fractional free volume. The bulky 1,4-diisopropylbenzene units and the alicyclic nature of the CBDA dianhydride disrupt chain packing and planarity, creating a nonplanar twisted core that further increases free volume and reduces material density. The highly amorphous structure prevents dense stacking, limiting the number of polarizable groups per unit volume. Dominant Factor: The structural modifications intended for low-dielectric performance, specifically the high free volume generated by the bulky twisted core and the low polarizability of the fluorine substituents, qualitatively dominate the behavior. These factors typically outweigh the intrinsic polarity of the imide linkages, resulting in a net reduction of the dielectric constant relative to conventional aromatic polyimides."
    },
    "analysis_without_hierarchical_structure": {
      "descriptive_text": "The polymer sample is a polyimide copolymer synthesized from the diamine 4,4'-(1,4-phenylenebis(propane-2,2-diyl))diphenoxybis(2-(trifluoromethyl)-4-aminobenzene) and the dianhydride 1,2,3,4-cyclobutanetetracarboxylic dianhydride. The material was prepared via a two-step thermal imidization process where polyamic acid was coated onto glass plates and subsequently cured under a nitrogen atmosphere with a staged thermal profile ramping to 220 °C, followed by drying at 100 °C to form solid films. The dielectric constant was characterized using a Keysight E4980AL LCR meter at a frequency of 20 Hz under ambient room temperature conditions.",
      "reasoning_analysis": "Increasing Factors: The inherent polarity of the imide ring carbonyl groups and the ether linkages within the diamine backbone contribute to dipolar polarization, inherently driving the eps higher. Additionally, the measurement frequency of 20 Hz is sufficiently low to allow contributions from slower dipolar relaxation modes and potential interfacial polarization, which would elevate the measured permittivity compared to higher frequencies. Decreasing Factors: The presence of trifluoromethyl (-CF3) substituents on the diamine significantly reduces electronic polarizability due to the high electronegativity of fluorine and introduces substantial free volume due to steric bulk, both of which lower eps. The use of the alicyclic 1,2,3,4-cyclobutanetetracarboxylic dianhydride (CBDA) instead of a fully aromatic dianhydride reduces conjugation and overall polarizability. Furthermore, the rigorous thermal imidization process up to 220 °C ensures the removal of polar polyamic acid precursors and residual solvents, minimizing extrinsic dielectric contributions. Dominant Factor: The structural modification introduced by the trifluoromethyl groups and bulky isopropylidene linkages dominates the dielectric behavior; the resulting increase in fractional free volume and reduction in electronic polarizability qualitatively drives the eps lower, overriding the intrinsic polarity of the imide backbone."
    }
  },
  {
    "doi": "10.1016/j.polymer.2023.125832",
    "title": "Structuring multiscale porous architecture in polyether sulfone films for ultra-low dielectric constant",
    "year": 2023,
    "chemical_composition": {
      "repeat_unit_psmiles": null,
      "monomers": [
        {
          "name": "4, 4'-dichlorodiphenyl sulfone",
          "smiles": "Clc1ccc(S(=O)(=O)c2ccc(Cl)cc2)cc1",
          "ratio_value": null,
          "ratio_unit": null
        },
        {
          "name": "4,4'-dihydroxybiphenyl",
          "smiles": "Oc1ccc(c2ccc(O)cc2)cc1",
          "ratio_value": 95,
          "ratio_unit": "mol%"
        },
        {
          "name": "Phenolphthalin",
          "smiles": "OC1=CC=C(C=C1)C2(C3=CC=CC=C3C(=O)O2)C4=CC=C(O)C=C4",
          "ratio_value": 5,
          "ratio_unit": "mol%"
        }
      ],
      "additives": [
        {
          "name": "Aminopropylisobutyl POSS",
          "type": "nanofiller",
          "amount_value": 5,
          "amount_unit": "mol%"
        }
      ],
      "is_homopolymer": false
    },
    "processing_history": "Synthesized via copolymerization of PPL, DHBP, DCDPS. Grafted with amino-POSS. Dissolved in NMP (w/w 1/4), cast (400 um), phase inversion in deionized water (24 h), dried (110 C, 24 h). Dielectric constant measured by Novocontrol Concept 50 broad frequency dielectric spectrometer, 1-10^6 Hz, room temperature.",
    "hierarchical_structure": "Multiscale porous structure (micron finger-like pores, submicron bubble-like pores, nano POSS cages). Void fraction 73.4%.",
    "properties": {
      "eps": {
        "value": [
          1.55
        ],
        "unit": null
      }
    },
    "analysis_with_hierarchical_structure": {
      "descriptive_text": "The sample comprises a copolymer synthesized from 4,4'-dichlorodiphenyl sulfone, 4,4'-dihydroxybiphenyl (95 mol%), and Phenolphthalin (5 mol%), which was subsequently grafted with 5 mol% Aminopropylisobutyl POSS nanofiller. The material was fabricated by dissolving the graft copolymer in N-methyl-2-pyrrolidone at a 1:4 weight ratio, casting a 400 μm film, and inducing phase inversion in deionized water for 24 hours followed by drying at 110 °C for 24 hours. This processing route yielded a multiscale porous structure featuring micron-sized finger-like pores, submicron bubble-like pores, and dispersed nano POSS cages with a total void fraction of 73.4%. The dielectric constant was characterized using a broad frequency dielectric spectrometer operating between 1 and 10^6 Hz at room temperature.",
      "reasoning_analysis": "Increasing Factors: The chemical composition includes polar sulfone linkages from the 4,4'-dichlorodiphenyl sulfone monomer and bulky cardo structures from the Phenolphthalin comonomer, both of which possess significant dipole moments that enhance electronic and orientational polarization. Additionally, the amino functionalization on the POSS nanofiller introduces polar amine groups, and any residual NMP solvent trapped within the matrix due to the solution casting process would exhibit a high dielectric constant, further driving the eps upward. Decreasing Factors: The rigid biphenyl units from the 4,4'-dihydroxybiphenyl monomer restrict chain segmental mobility, limiting dipolar relaxation contributions at room temperature. The siloxane cages within the POSS nanofiller inherently possess lower polarizability than the organic matrix. However, the most substantial decreasing influence arises from the multiscale porous structure generated by phase inversion, where air-filled voids with a dielectric constant near unity replace higher permittivity polymer material. Dominant Factor: The extremely high void fraction of 73.4% is the qualitatively dominant factor governing the final eps. Despite the intrinsically polar nature of the sulfone-containing copolymer matrix and the POSS additives, the effective medium behavior is overwhelmingly dictated by the air-filled pores created during the phase inversion processing, resulting in a macroscopic dielectric constant significantly lower than that of the dense bulk polymer."
    },
    "analysis_without_hierarchical_structure": {
      "descriptive_text": "The sample comprises a copolymer synthesized from 4,4'-dichlorodiphenyl sulfone, 4,4'-dihydroxybiphenyl (95 mol%), and Phenolphthalin (5 mol%), which was subsequently grafted with 5 mol% Aminopropylisobutyl POSS nanofiller. The material was processed by dissolving the polymer in N-methyl-2-pyrrolidone at a weight ratio of 1:4, cast into a 400 µm film, and subjected to phase inversion in deionized water for 24 hours followed by drying at 110 °C for 24 hours. The dielectric constant was characterized using a Novocontrol Concept 50 broad frequency dielectric spectrometer across a frequency range of 1 to 10^6 Hz at room temperature.",
      "reasoning_analysis": "Increasing Factors: The polymer backbone incorporates highly polar sulfone linkages and phenolphthalin units containing lactone rings, which introduce strong permanent dipoles capable of orientation polarization, inherently driving the eps upward. Additionally, the amino functional groups on the grafted POSS nanofiller and the potential retention of residual N-methyl-2-pyrrolidone solvent molecules, which is highly polar, contribute further dipolar sources that elevate the permittivity. Decreasing Factors: The silsesquioxane core of the POSS additive exhibits lower electronic polarizability compared to the aromatic polymer matrix, acting as a low-permittivity filler that reduces the composite value. Crucially, the processing history involves phase inversion in deionized water, a method known to induce microvoids or porosity within the film; since air has a dielectric constant near unity, this morphological feature substantially depresses the effective eps. The rigid biphenyl and sulfone segments also restrict segmental mobility, potentially limiting dipole alignment at the measured frequencies. Dominant Factor: The morphological changes induced by the phase inversion processing history qualitatively dominate the final dielectric behavior. While the chemical composition is inherently polar, the introduction of air voids through water-induced phase separation creates a composite medium where the low permittivity of the voids significantly counteracts the high permittivity of the chemical groups, leading to a net reduction in the effective eps relative to a dense, non-porous film of the same composition."
    }
  },
  {
    "doi": null,
    "title": "Intrinsic low-dielectric-constant polyimides based on a novel diamine having −CF3 groups and kinkable 1,4-diisopropylbenzene units",
    "year": 2023,
    "chemical_composition": {
      "repeat_unit_psmiles": null,
      "monomers": [
        {
          "name": "4,4'-(1,4-phenylenebis(propane-2,2-diyl))diphenoxybis(2-(trifluoromethyl)-4-aminobenzene)",
          "smiles": "Nc1ccc(Oc2ccc(C(C)(C)c3ccc(C(C)(C)c4ccc(Oc5ccc(N)c(C(F)(F)F)c5)cc4)cc3)cc2)c(C(F)(F)F)c1",
          "ratio_value": null,
          "ratio_unit": null
        },
        {
          "name": "1,2,3,4-cyclobutanetetracarboxylic dianhydride",
          "smiles": "O=C1OC(=O)C2C(C1=O)C3C(C2)C(=O)OC3=O",
          "ratio_value": null,
          "ratio_unit": null
        }
      ],
      "additives": [],
      "is_homopolymer": false
    },
    "processing_history": "Synthesized via two-step thermal imidization. PAA coated on glass plates, thermally imidized at 220 °C (ramp 1.2 °C/min to 80 °C hold 3h, 180 °C 1h, 220 °C 1h) under N2. Films dried at 100 °C. Dielectric constant measured by Keysight E4980AL LCR meter at 1 kHz, room temperature.",
    "hierarchical_structure": "Highly amorphous structure with nonplanar twisted core due to 1,4-diisopropylbenzene units and -CF3 groups.",
    "properties": {
      "eps": {
        "value": [
          1.45
        ],
        "unit": null
      }
    },
    "analysis_with_hierarchical_structure": {
      "descriptive_text": "The sample is a copolyimide film derived from the condensation of 4,4'-(1,4-phenylenebis(propane-2,2-diyl))diphenoxybis(2-(trifluoromethyl)-4-aminobenzene) and 1,2,3,4-cyclobutanetetracarboxylic dianhydride. It possesses a highly amorphous hierarchical structure featuring a nonplanar twisted core attributed to the steric effects of 1,4-diisopropylbenzene units and trifluoromethyl groups. The material was fabricated via a two-step thermal imidization process where a polyamic acid precursor coated on glass plates was heated under nitrogen with a specific thermal profile including holds at 80 °C, 180 °C, and 220 °C, followed by drying at 100 °C. Dielectric properties were characterized using an LCR meter at 1 kHz and room temperature.",
      "reasoning_analysis": "Increasing Factors: The presence of polar imide rings and ether linkages within the polymer backbone introduces dipolar polarizability, which intrinsically contributes to a higher dielectric constant. Additionally, the thermal processing history involves a relatively slow heating ramp (1.2 °C/min) which may allow for sufficient chain relaxation and densification during film formation, potentially reducing free volume slightly and increasing the dielectric constant relative to a rapidly quenched sample. Decreasing Factors: The incorporation of trifluoromethyl (-CF3) groups significantly lowers electronic polarizability due to the low polarizability of fluorine atoms. The bulky 1,4-diisopropylbenzene units and the resulting nonplanar twisted core inhibit efficient chain packing, leading to a highly amorphous structure with increased fractional free volume, which qualitatively reduces the dielectric constant. Furthermore, the use of the alicyclic cyclobutane dianhydride reduces backbone polarizability compared to conventional aromatic dianhydrides, and the high-temperature imidization under nitrogen ensures the removal of polar precursor groups and residual solvents that would otherwise elevate the dielectric constant. Dominant Factor: The structural modifications designed to enhance fractional free volume and reduce electronic polarizability, specifically the fluorinated groups and bulky twisted core, are the dominant factors. These features are engineered to outweigh the inherent polarity of the imide linkages, qualitatively driving the dielectric constant towards lower values characteristic of low-k dielectric materials."
    },
    "analysis_without_hierarchical_structure": {
      "descriptive_text": "The sample is a copolyimide derived from the diamine 4,4'-(1,4-phenylenebis(propane-2,2-diyl))diphenoxybis(2-(trifluoromethyl)-4-aminobenzene) and the dianhydride 1,2,3,4-cyclobutanetetracarboxylic dianhydride. Preparation involved coating the polyamic acid precursor on glass plates followed by two-step thermal imidization under a nitrogen atmosphere, utilizing a staged heating profile up to 220 °C with specific holds to ensure curing, and final drying at 100 °C to produce films. The dielectric constant was subsequently characterized using a Keysight E4980AL LCR meter at a frequency of 1 kHz and room temperature.",
      "reasoning_analysis": "Increasing Factors: The presence of polar imide linkages containing carbonyl groups within the polymer backbone contributes to atomic and electronic polarizability, inherently raising the dielectric constant. Additionally, the aromatic rings within the diamine structure provide pi-electron systems that can contribute to electronic polarization, and any potential residual moisture or incomplete conversion from the polyamic acid stage would introduce strong dipolar relaxation effects at the measurement frequency of 1 kHz. Decreasing Factors: The incorporation of trifluoromethyl (-CF3) groups on the diamine moiety is a critical factor that reduces the dielectric constant due to the low polarizability of fluorine atoms and the steric bulk which increases fractional free volume, thereby reducing the density of polarizable units. Furthermore, the selection of the alicyclic 1,2,3,4-cyclobutanetetracarboxylic dianhydride reduces electronic conjugation compared to fully aromatic dianhydrides, lowering electronic polarizability, while the rigorous thermal imidization protocol under nitrogen minimizes residual solvent and moisture content that would otherwise elevate permittivity. Dominant Factor: The molecular design strategy incorporating fluorine substituents and alicyclic structures qualitatively dominates the dielectric behavior; these features are specifically engineered to disrupt chain packing and minimize polarizability, driving the dielectric constant lower than that of conventional aromatic polyimides despite the intrinsic polarity of the imide backbone."
    }
  },
  {
    "doi": "10.1016/j.polymer.2023.125832",
    "title": "Structuring multiscale porous architecture in polyether sulfone films for ultra-low dielectric constant",
    "year": 2023,
    "chemical_composition": {
      "repeat_unit_psmiles": null,
      "monomers": [
        {
          "name": "4, 4'-dichlorodiphenyl sulfone",
          "smiles": "Clc1ccc(S(=O)(=O)c2ccc(Cl)cc2)cc1",
          "ratio_value": null,
          "ratio_unit": null
        },
        {
          "name": "4,4'-dihydroxybiphenyl",
          "smiles": "Oc1ccc(c2ccc(O)cc2)cc1",
          "ratio_value": 40,
          "ratio_unit": "mol%"
        },
