Repository: hhtrick/HHT-code

# HHT training framework

This directory contains model training, embedding precomputation, inference, article-level baselines and the curated datasets. All commands below assume that the working directory is `train_code/`.

## 3. Datasets and fixed partitions

Each main dataset is a JSON array at `dataset/{property}/{property}.json`. Entries contain source metadata, `chemical_composition`, `processing_history`, `hierarchical_structure`, `properties`, and two generated-analysis objects. Targets are stored as `properties[property]["value"]`; source metadata and target values are not predictive input fields.

| Property | Train | Validation | Test | Total |
|---|---:|---:|---:|---:|

File: train_code/dataset/eps/eps.json (part 48 of 190)
[
        {
          "name": "Phenolphthalin",
          "smiles": "OC1=CC=C(C=C1)C2(C3=CC=CC=C3C(=O)O2)C4=CC=C(O)C=C4",
          "ratio_value": 60,
          "ratio_unit": "mol%"
        }
      ],
      "additives": [
        {
          "name": "Aminopropylisobutyl POSS",
          "type": "nanofiller",
          "amount_value": 60,
          "amount_unit": "mol%"
        }
      ],
      "is_homopolymer": false
    },
    "processing_history": "Synthesized via copolymerization of PPL, DHBP, DCDPS. Grafted with amino-POSS. Dissolved in NMP (w/w 1/4), cast (400 um), phase inversion in deionized water (24 h), dried (110 C, 24 h). Dielectric constant measured by Novocontrol Concept 50 broad frequency dielectric spectrometer, 1-10^6 Hz, room temperature.",
    "hierarchical_structure": "Multiscale porous structure (micron finger-like pores, submicron bubble-like pores, nano POSS cages). Void fraction 81.2%, Specific surface area 13.717 m2/g, Total pore volume 0.048 cm3/g.",
    "properties": {
      "eps": {
        "value": [
          1.31
        ],
        "unit": null
      }
    },
    "analysis_with_hierarchical_structure": {
      "descriptive_text": "The sample comprises a copolymer synthesized from 4,4'-dichlorodiphenyl sulfone, 4,4'-dihydroxybiphenyl (40 mol%), and Phenolphthalin (60 mol%), which is subsequently grafted with Aminopropylisobutyl POSS nanofiller at a loading of 60 mol%. The material was processed by dissolution in N-methyl-2-pyrrolidone, cast into a 400 μm film, subjected to phase inversion in deionized water for 24 hours, and dried at 110 °C for 24 hours. This fabrication route resulted in a multiscale porous hierarchical structure featuring micron-scale finger-like pores, submicron bubble-like pores, and nano-scale POSS cages, yielding a void fraction of 81.2%, a specific surface area of 13.717 m²/g, and a total pore volume of 0.048 cm³/g, with dielectric properties characterized by broad frequency dielectric spectroscopy at room temperature.",
      "reasoning_analysis": "Increasing Factors: The presence of polar sulfone linkages in the polymer backbone and amine functionalities on the grafted POSS nanofiller introduce strong dipole moments that enhance orientational polarization under an electric field. Additionally, the hydrophilic nature of these groups combined with the aqueous phase inversion processing may facilitate residual moisture absorption, which would substantially elevate the dielectric constant due to water's high permittivity. Decreasing Factors: The multiscale porous architecture introduces a substantial volume fraction of air voids (81.2%), and since air possesses a dielectric constant near unity, this high porosity drastically lowers the effective permittivity of the composite film. Furthermore, the bulky POSS cages and cardo structures from Phenolphthalin inhibit dense chain packing, reducing the number density of polarizable units per unit volume. Dominant Factor: Despite the presence of polar functional groups and potential moisture effects that drive permittivity upward, the extremely high void fraction established by the phase inversion processing is the dominant factor. The effective medium theory suggests that such a substantial volume fraction of air voids will qualitatively override the intrinsic polarity of the polymer matrix, leading to a net reduction in the overall dielectric constant relative to a non-porous film of the same chemical composition."
    },
    "analysis_without_hierarchical_structure": {
      "descriptive_text": "The sample comprises a copolymer synthesized from 4,4'-dichlorodiphenyl sulfone, 4,4'-dihydroxybiphenyl (40 mol%), and Phenolphthalin (60 mol%), which was subsequently grafted with Aminopropylisobutyl POSS nanofiller at 60 mol%. The material was prepared by dissolving the grafted copolymer in N-methyl-2-pyrrolidone at a weight ratio of 1:4, followed by casting into a 400 μm film. The film underwent phase inversion in deionized water for 24 hours and was subsequently dried at 110 °C for 24 hours. The dielectric constant was characterized using a Novocontrol Concept 50 broad frequency dielectric spectrometer across a frequency range of 1 to 10^6 Hz at room temperature.",
      "reasoning_analysis": "Increasing Factors: The polymer backbone contains highly polar sulfone groups from the 4,4'-dichlorodiphenyl sulfone monomer and polar lactone rings within the Phenolphthalin units, both of which contribute significant dipole moments and electronic polarizability that intrinsically drive the dielectric constant upward. Additionally, the high density of aromatic rings throughout the copolymer structure enhances electronic polarizability. If the drying process at 110 °C was insufficient to remove all N-methyl-2-pyrrolidone solvent, the residual polar solvent molecules would act as high-permittivity impurities, further increasing the measured eps. Decreasing Factors: The incorporation of Aminopropylisobutyl POSS nanofillers at a high molar percentage introduces inorganic silsesquioxane cages which generally possess lower polarizability than the organic matrix, thereby reducing the overall dielectric constant. The bulky cardo structure inherent to the Phenolphthalin monomer increases the fractional free volume by preventing efficient chain packing, which lowers the density of polarizable groups per unit volume. Most significantly, the processing history involving phase inversion in deionized water typically generates a porous morphology; since air voids have a dielectric constant near unity, this microstructural porosity drastically reduces the effective dielectric constant of the bulk film. Dominant Factor: While the intrinsic polarity of the sulfone and lactone functional groups establishes a baseline tendency for higher permittivity, the combined effect of the high-loading POSS nanofillers and the processing-induced porosity from phase inversion qualitatively dominates the final behavior. The introduction of low-permittivity inorganic cages and air voids reduces the volumetric density of polarizable dipoles more significantly than the chemical polarity increases it, leading to a net qualitative reduction in eps relative to a dense, non-filled analog."
    }
  },
  {
    "doi": "10.1016/j.polymer.2023.125832",
    "title": "Structuring multiscale porous architecture in polyether sulfone films for ultra-low dielectric constant",
    "year": 2023,
    "chemical_composition": {
      "repeat_unit_psmiles": null,
      "monomers": [
        {
          "name": "4, 4'-dichlorodiphenyl sulfone",
          "smiles": "Clc1ccc(S(=O)(=O)c2ccc(Cl)cc2)cc1",
          "ratio_value": null,
          "ratio_unit": null
        },
        {
          "name": "4,4'-dihydroxybiphenyl",
          "smiles": "Oc1ccc(c2ccc(O)cc2)cc1",
          "ratio_value": 60,
          "ratio_unit": "mol%"
        },
        {
          "name": "Phenolphthalin",
          "smiles": "OC1=CC=C(C=C1)C2(C3=CC=CC=C3C(=O)O2)C4=CC=C(O)C=C4",
          "ratio_value": 40,
          "ratio_unit": "mol%"
        }
      ],
      "additives": [
        {
          "name": "Aminopropylisobutyl POSS",
          "type": "nanofiller",
          "amount_value": 40,
          "amount_unit": "mol%"
        }
      ],
      "is_homopolymer": false
    },
    "processing_history": "Synthesized via copolymerization of PPL, DHBP, DCDPS. Grafted with amino-POSS. Dissolved in NMP (w/w 1/4), cast (400 um), phase inversion in deionized water (24 h), dried (110 C, 24 h). Dielectric constant measured by Novocontrol Concept 50 broad frequency dielectric spectrometer, 1-10^6 Hz, room temperature.",
    "hierarchical_structure": "Multiscale porous structure (micron finger-like pores, submicron bubble-like pores, nano POSS cages). Void fraction between 73.4% and 81.2%.",
    "properties": {
      "eps": {
        "value": [
          1.36
        ],
        "unit": null
      }
    },
    "analysis_with_hierarchical_structure": {
      "descriptive_text": "The sample comprises a copolymer derived from 4,4'-dichlorodiphenyl sulfone, 4,4'-dihydroxybiphenyl (60 mol%), and Phenolphthalin (40 mol%), which was chemically grafted with 40 mol% Aminopropylisobutyl POSS nanofiller. Processing involved dissolution in N-methyl-2-pyrrolidone, casting into a 400 μm film, phase inversion in deionized water for 24 hours, and thermal drying at 110 °C for 24 hours. This protocol generated a multiscale porous hierarchical structure featuring micron-sized finger-like pores, submicron bubble-like pores, and nano POSS cages, resulting in a total void fraction between 73.4% and 81.2%. The dielectric constant was characterized using a broad frequency dielectric spectrometer at room temperature across a frequency range of 1 to 10^6 Hz.",
      "reasoning_analysis": "Increasing Factors: The presence of highly polar sulfone groups (-SO2-) within the 4,4'-dichlorodiphenyl sulfone monomer units introduces strong permanent dipoles that enhance orientational polarization, intrinsically driving the dielectric constant of the polymer matrix higher. Additionally, the aromatic rings in the biphenyl and phenolphthalin units contribute to electronic polarizability, further supporting a higher baseline permittivity for the dense polymer phase. Decreasing Factors: The multiscale porous structure with a void fraction exceeding 73% is a critical factor, as air voids possess a dielectric constant near unity, drastically reducing the effective permittivity of the composite film according to effective medium theories. The incorporation of POSS nanocages also contributes to lowering the dielectric constant due to their inherent low polarizability compared to the organic matrix and the additional free volume they introduce at the nanoscale. Dominant Factor: The extremely high void fraction generated by the phase inversion processing is the dominant factor governing the dielectric behavior. While the sulfone-containing backbone intrinsically possesses a high dielectric constant, the volumetric replacement of the polymer matrix with air voids qualitatively dictates a very low overall dielectric constant for this specific sample, overriding the intrinsic polarity of the chemical composition."
    },
    "analysis_without_hierarchical_structure": {
      "descriptive_text": "The sample comprises a copolymer derived from the reaction of 4,4'-dichlorodiphenyl sulfone, 4,4'-dihydroxybiphenyl (60 mol%), and Phenolphthalin (40 mol%), further modified by grafting with Aminopropylisobutyl POSS nanofiller at 40 mol%. Preparation involved dissolving the copolymer in N-methyl-2-pyrrolidone at a 1:4 weight ratio, casting a 400 μm film, and inducing phase inversion via immersion in deionized water for 24 hours, followed by drying at 110 °C for 24 hours. Dielectric properties were evaluated using a Novocontrol Concept 50 broad frequency dielectric spectrometer from 1 to 10^6 Hz at room temperature.",
      "reasoning_analysis": "Increasing Factors: The polymer backbone contains highly polar sulfone linkages and lactone rings within the Phenolphthalin units which contribute strong dipole moments, enhancing orientational polarization. Additionally, the amino-functionalization on the POSS surface introduces extra polar groups, and any residual NMP solvent or moisture absorbed during the aqueous phase inversion step could act as high-permittivity impurities that elevate the dielectric constant. Decreasing Factors: The silsesquioxane core of the POSS additive possesses a lower intrinsic dielectric constant than the organic matrix, and its high molar loading dilutes the overall polarizability. Furthermore, the rigid biphenyl segments restrict chain segmental motion limiting dipolar relaxation, while the phase inversion processing history likely introduces microporosity containing air which significantly lowers the effective macroscopic permittivity. Dominant Factor: While the chemical composition establishes a baseline of high intrinsic polarizability due to the sulfone and lactone groups, the structural modifications introduced during processing and compounding qualitatively dominate the final behavior. The significant volume fraction of low-permittivity POSS cages combined with the air voids inherent to the phase inversion morphology reduces the effective polarizable density, driving the dielectric constant down relative to a dense unmodified polymer film."
    }
  },
  {
    "doi": null,
    "title": "Intrinsic low-dielectric-constant polyimides based on a novel diamine having −CF3 groups and kinkable 1,4-diisopropylbenzene units",
    "year": 2023,
    "chemical_composition": {
      "repeat_unit_psmiles": null,
      "monomers": [
        {
          "name": "4,4'-(1,4-phenylenebis(propane-2,2-diyl))diphenoxybis(2-(trifluoromethyl)-4-aminobenzene)",
          "smiles": "Nc1ccc(Oc2ccc(C(C)(C)c3ccc(C(C)(C)c4ccc(Oc5ccc(N)c(C(F)(F)F)c5)cc4)cc3)cc2)c(C(F)(F)F)c1",
          "ratio_value": null,
          "ratio_unit": null
        },
        {
          "name": "3,3',4,4'-biphenyltetracarboxylic dianhydride",
          "smiles": "O=C1OC(=O)c2cccc(c12)-c3cccc4C(=O)OC(=O)c34",
          "ratio_value": null,
          "ratio_unit": null
        }
      ],
      "additives": [],
      "is_homopolymer": false
    },
    "processing_history": "Synthesized via two-step thermal imidization. PAA coated on glass plates, thermally imidized at 220 °C (ramp 1.2 °C/min to 80 °C hold 3h, 180 °C 1h, 220 °C 1h) under N2. Films dried at 100 °C. Dielectric constant measured by Keysight E4980AL LCR meter at 1 kHz, room temperature.",
    "hierarchical_structure": "Highly amorphous structure with nonplanar twisted core due to 1,4-diisopropylbenzene units and -CF3 groups.",
    "properties": {
      "eps": {
        "value": [
          1.81
        ],
        "unit": null
      }
    },
    "analysis_with_hierarchical_structure": {
      "descriptive_text": "The sample is a copolyimide derived from 4,4'-(1,4-phenylenebis(propane-2,2-diyl))diphenoxybis(2-(trifluoromethyl)-4-aminobenzene) and 3,3',4,4'-biphenyltetracarboxylic dianhydride monomers. It exhibits a highly amorphous hierarchical structure featuring a nonplanar twisted core induced by 1,4-diisopropylbenzene units and trifluoromethyl groups. The material was synthesized via a two-step thermal imidization process where poly(amic acid) was coated on glass plates and cured under nitrogen atmosphere with a specific thermal profile ramping to 220 °C, followed by drying at 100 °C. The dielectric constant was measured using a Keysight E4980AL LCR meter at 1 kHz and room temperature.",
      "reasoning_analysis": "Increasing Factors: The formation of polar imide rings during thermal imidization and the presence of the biphenyl structure from the dianhydride contribute to electronic and orientational polarization, which inherently drives the dielectric constant upward. Additionally, the rigid aromatic backbone segments maintain a baseline density that supports dipole alignment under an electric field. Decreasing Factors: The incorporation of trifluoromethyl (-CF3) groups significantly reduces the dielectric constant due to the low polarizability of fluorine atoms and their high electronegativity. Furthermore, the bulky 1,4-diisopropylbenzene units and the resulting nonplanar twisted core structure inhibit efficient chain packing, leading to a highly amorphous morphology with increased free volume, which decreases the density of polarizable groups per unit volume. The thermal imidization process under nitrogen ensures complete conversion from the poly(amic acid) precursor, removing highly polar carboxylic acid groups that would otherwise elevate the dielectric constant. Dominant Factor: The structural modifications introduced by the fluorinated diamine and the bulky isopropylidene linkages are the dominant factors. The combination of low polarizability from the fluorine atoms and the substantial increase in free volume caused by the twisted, nonplanar backbone qualitatively outweighs the polar contributions of the imide rings, resulting in a net reduction of the dielectric constant relative to conventional aromatic polyimides."
    },
    "analysis_without_hierarchical_structure": {
      "descriptive_text": "The sample consists of a copolyimide synthesized from the diamine 4,4'-(1,4-phenylenebis(propane-2,2-diyl))diphenoxybis(2-(trifluoromethyl)-4-aminobenzene) and the dianhydride 3,3',4,4'-biphenyltetracarboxylic dianhydride. Preparation involved coating polyamic acid onto glass plates followed by two-step thermal imidization under a nitrogen atmosphere, utilizing a staged heating profile with holds at 80 °C, 180 °C, and a final cure at 220 °C. The resulting films were dried at 100 °C, and the dielectric constant was measured using an LCR meter at 1 kHz and room temperature.",
      "reasoning_analysis": "Increasing Factors: The presence of polar imide rings containing carbonyl groups introduces strong dipole moments that enhance electronic and orientational polarizability, inherently driving the dielectric constant upward. Additionally, the ether linkages within the diamine structure and the conjugated biphenyl system in the dianhydride contribute to overall molecular polarizability, further supporting an increase in eps. Decreasing Factors: The incorporation of trifluoromethyl groups significantly reduces polarizability due to the low polarizability of fluorine atoms and increases free volume through steric bulk, which strongly depresses the dielectric constant. Furthermore, the bulky isopropylidene bridges disrupt chain packing efficiency, lowering density and dielectric response, while the high-temperature thermal imidization ensures complete conversion of polar polyamic acid precursors into less polar imide structures. Dominant Factor: The structural modification involving fluorinated groups and bulky aliphatic bridges is specifically engineered to maximize free volume and minimize polarizability, qualitatively dominating the inherent polarity of the imide backbone to result in a net reduction of the dielectric constant relative to standard aromatic polyimides."
    }
  },
  {
    "doi": "10.1016/j.inoche.2009.08.002",
    "title": "Synthesis, structure and dielectric constant properties of a novel 1D coordination polymer[K(2-PTA)(H2O)]",
    "year": 2009,
    "chemical_composition": {
      "repeat_unit_psmiles": null,
      "monomers": [
        {
          "name": "2-(5-(pyridin-2-yl)-2H-tetrazol-2-yl) acetic acid",
          "smiles": null,
          "ratio_value": null,
          "ratio_unit": null
        },
        {
          "name": "Potassium hydroxide",
          "smiles": "[K+].[OH-]",
          "ratio_value": null,
          "ratio_unit": null
        },
        {
          "name": "Water",
          "smiles": "O",
          "ratio_value": null,
          "ratio_unit": null
        }
      ],
      "additives": [],
      "is_homopolymer": false
    },
    "processing_history": "Solvothermal treatment of KOH and 2-PTA at 140°C for 3 days. Dielectric constant measurement taken with a pellet sample at 200 Hz, 10.0°C.",
    "hierarchical_structure": "1D infinite [KO2]n inorganic skeleton chain with organic wings. Triclinic group P-1. 2-D network structure formed by hydrogen bonds between chains.",
    "properties": {
      "eps": {
        "value": [
          38.9
        ],
        "unit": null
      }
    },
    "analysis_with_hierarchical_structure": {
      "descriptive_text": "The sample is a hybrid coordination polymer synthesized via solvothermal treatment of 2-(5-(pyridin-2-yl)-2H-tetrazol-2-yl) acetic acid and potassium hydroxide in water at 140°C for 3 days. Hierarchically, the material consists of a one-dimensional infinite [KO2]n inorganic skeleton chain decorated with organic wings, which organize into a two-dimensional network structure stabilized by interchain hydrogen bonds within a triclinic P-1 space group. Dielectric characterization was performed on a pellet sample at 200 Hz and 10.0°C.",
      "reasoning_analysis": "Increasing Factors: The presence of highly polar heterocyclic moieties, specifically the pyridine and tetrazole groups, alongside ionic potassium species within the structure, provides significant sources for dipolar and ionic polarization. Additionally, the low measurement frequency of 200 Hz facilitates Maxwell-Wagner-Sillars interfacial polarization at the grain boundaries of the pellet sample. Decreasing Factors: The rigid one-dimensional [KO2]n inorganic skeleton restricts segmental mobility, limiting the ability of dipoles to align with the external electric field. Furthermore, the extensive two-dimensional hydrogen bonding network locks the organic wings in place, suppressing orientational polarization, while the low measurement temperature of 10.0°C reduces the thermal energy available for dipole rotation. Dominant Factor: Despite the structural rigidity imposed by the inorganic skeleton and hydrogen bonding, the intrinsic ionic character of the [KO2]n chains combined with the low-frequency measurement conditions likely serves as the dominant factor, qualitatively enhancing the dielectric constant through ionic and interfacial polarization mechanisms relative to purely organic rigid polymers."
    },
    "analysis_without_hierarchical_structure": {
      "descriptive_text": "The sample consists of a coordination polymer or polymeric salt synthesized from 2-(5-(pyridin-2-yl)-2H-tetrazol-2-yl) acetic acid and potassium hydroxide in an aqueous environment. The material underwent solvothermal treatment at 140°C for 3 days to establish its structural framework. For electrical characterization, the synthesized product was compressed into a pellet, and the dielectric constant was measured at a frequency of 200 Hz and a temperature of 10.0°C.",
      "reasoning_analysis": "Increasing Factors: The chemical composition includes highly polar heterocyclic moieties such as pyridine and tetrazole rings, alongside the ionic character introduced by the potassium carboxylate formation, which significantly enhances electronic and ionic polarizability. Additionally, the processing history indicates a measurement frequency of 200 Hz, which is sufficiently low to allow substantial contributions from interfacial polarization and slow dipolar relaxations, while pelletization increases the density of polarizable units per volume. Decreasing Factors: The solvothermal treatment at 140°C for 3 days likely induces a high degree of crystallinity or rigid coordination bonding, which restricts the rotational freedom of dipoles and limits orientational polarization. Furthermore, the measurement temperature of 10.0°C reduces thermal energy available for dipole alignment compared to standard ambient conditions. Dominant Factor: The ionic nature of the potassium salt combined with the low-frequency measurement condition qualitatively dominates the dielectric behavior. Despite the restrictive effects of crystallinity and low temperature, the strong ionic polarization and Maxwell-Wagner-Sillars interfacial effects active at 200 Hz in such coordination networks typically drive the permittivity to higher values relative to non-ionic or high-frequency scenarios."
    }
  },
  {
    "doi": null,
    "title": "Intrinsic low-dielectric-constant polyimides based on a novel diamine having −CF3 groups and kinkable 1,4-diisopropylbenzene units",
    "year": 2023,
    "chemical_composition": {
      "repeat_unit_psmiles": null,
      "monomers": [
        {
          "name": "4,4'-(1,4-phenylenebis(propane-2,2-diyl))diphenoxybis(2-(trifluoromethyl)-4-aminobenzene)",
          "smiles": "Nc1ccc(Oc2ccc(C(C)(C)c3ccc(C(C)(C)c4ccc(Oc5ccc(N)c(C(F)(F)F)c5)cc4)cc3)cc2)c(C(F)(F)F)c1",
          "ratio_value": null,
          "ratio_unit": null
        },
        {
          "name": "3,3',4,4'-biphenyltetracarboxylic dianhydride",
          "smiles": "O=C1OC(=O)c2cccc(c12)-c3cccc4C(=O)OC(=O)c34",
          "ratio_value": null,
          "ratio_unit": null
        }
      ],
      "additives": [],
      "is_homopolymer": false
    },
    "processing_history": "Synthesized via two-step thermal imidization. PAA coated on glass plates, thermally imidized at 220 °C (ramp 1.2 °C/min to 80 °C hold 3h, 180 °C 1h, 220 °C 1h) under N2. Films dried at 100 °C. Dielectric constant measured by Keysight E4980AL LCR meter at 20 Hz, room temperature.",
    "hierarchical_structure": "Highly amorphous structure with nonplanar twisted core due to 1,4-diisopropylbenzene units and -CF3 groups.",
    "properties": {
      "eps": {
        "value": [
          1.83
        ],
        "unit": null
      }
    },
    "analysis_with_hierarchical_structure": {
      "descriptive_text": "The sample is a fluorinated polyimide derived from the condensation of 3,3',4,4'-biphenyltetracarboxylic dianhydride and 4,4'-(1,4-phenylenebis(propane-2,2-diyl))diphenoxybis(2-(trifluoromethyl)-4-aminobenzene). It was synthesized via a two-step thermal imidization process where poly(amic acid) was coated on glass plates and cured under a nitrogen atmosphere with a thermal ramp holding at 80 °C, 180 °C, and 220 °C, followed by drying at 100 °C to form solid films. The resulting material exhibits a highly amorphous hierarchical structure characterized by a nonplanar twisted core architecture induced by 1,4-diisopropylbenzene units and trifluoromethyl groups, with dielectric properties measured using a Keysight E4980AL LCR meter at 20 Hz and room temperature.",
      "reasoning_analysis": "Increasing Factors: The formation of polar imide rings during thermal imidization introduces inherent electronic and atomic polarizability to the polymer backbone, which typically elevates the dielectric constant. Additionally, the rigid biphenyl structure of the dianhydride component supports charge delocalization, and the low measurement frequency of 20 Hz allows for maximal dipolar orientation contributions. Decreasing Factors: The incorporation of trifluoromethyl groups significantly reduces polarizability due to the low polarizability of fluorine atoms and their strong electron-withdrawing character. Furthermore, the bulky 1,4-diisopropylbenzene units create a nonplanar twisted core that disrupts chain packing, leading to a highly amorphous structure with increased fractional free volume that drastically lowers the dielectric constant by reducing polarizable group density. The thermal processing under nitrogen also minimizes residual moisture or solvent that could artificially inflate values. Dominant Factor: The structural modifications designed to increase free volume and reduce electronic polarizability, specifically the fluorine substitution and bulky twisted core, qualitatively dominate the intrinsic polarity of the imide backbone, driving the dielectric constant lower than that of conventional aromatic polyimides."
    },
    "analysis_without_hierarchical_structure": {
      "descriptive_text": "The polymer sample is a polyimide copolymer derived from the condensation of 4,4'-(1,4-phenylenebis(propane-2,2-diyl))diphenoxybis(2-(trifluoromethyl)-4-aminobenzene) and 3,3',4,4'-biphenyltetracarboxylic dianhydride. The material was fabricated via a two-step thermal imidization process wherein polyamic acid was coated onto glass plates and cured under a nitrogen atmosphere using a staged thermal profile ramping at 1.2 °C/min to 80 °C with a 3-hour hold, followed by 180 °C for 1 hour and a final imidization at 220 °C for 1 hour. Subsequent drying was performed at 100 °C, and the dielectric constant was characterized using a Keysight E4980AL LCR meter at 20 Hz and room temperature.",
      "reasoning_analysis": "Increasing Factors: The processing history involves thermal imidization which converts the precursor into a polyimide backbone containing highly polar imide rings, introducing strong dipole moments that inherently increase permittivity. Additionally, the aromatic structures in both monomers contribute to electronic polarizability, and the measurement frequency of 20 Hz is low enough to allow for significant orientation polarization of these dipoles. Decreasing Factors: The chemical composition features trifluoromethyl (-CF3) substituents on the diamine monomer, which possess low electronic polarizability and act as bulky groups that increase fractional free volume, thereby reducing material density and permittivity. Furthermore, the processing step of drying the films at 100 °C helps remove residual solvent and moisture, preventing the high dielectric contribution typically associated with polar impurities. Dominant Factor: The incorporation of fluorine via the trifluoromethyl groups is the dominant factor; while the imidization process creates a polar backbone, the low polarizability of the C-F bonds and the significant increase in free volume induced by the bulky fluorinated side groups qualitatively drive the dielectric constant lower compared to non-fluorinated polyimide analogs."
    }
  },
  {
    "doi": null,
    "title": "Intrinsic low-dielectric-constant polyimides based on a novel diamine having −CF3 groups and kinkable 1,4-diisopropylbenzene units",
    "year": 2023,
    "chemical_composition": {
      "repeat_unit_psmiles": null,
      "monomers": [
        {
          "name": "4,4'-(1,4-phenylenebis(propane-2,2-diyl))diphenoxybis(2-(trifluoromethyl)-4-aminobenzene)",
          "smiles": "Nc1ccc(Oc2ccc(C(C)(C)c3ccc(C(C)(C)c4ccc(Oc5ccc(N)c(C(F)(F)F)c5)cc4)cc3)cc2)c(C(F)(F)F)c1",
          "ratio_value": null,
          "ratio_unit": null
        },
        {
          "name": "1,2,3,4-cyclobutanetetracarboxylic dianhydride",
          "smiles": "O=C1OC(=O)C2C(C1=O)C3C(C2)C(=O)OC3=O",
          "ratio_value": null,
          "ratio_unit": null
        }
      ],
      "additives": [],
      "is_homopolymer": false
    },
    "processing_history": "Synthesized via two-step thermal imidization. PAA coated on glass plates, thermally imidized at 220 °C (ramp 1.2 °C/min to 80 °C hold 3h, 180 °C 1h, 220 °C 1h) under N2. Films dried at 100 °C. Dielectric constant measured by Keysight E4980AL LCR meter at 1 MHz, room temperature.",
    "hierarchical_structure": "Highly amorphous structure with nonplanar twisted core due to 1,4-diisopropylbenzene units and -CF3 groups.",
    "properties": {
      "eps": {
        "value": [
          1.28
        ],
        "unit": null
      }
    },
    "analysis_with_hierarchical_structure": {
      "descriptive_text": "The sample is a fluorinated polyimide copolymer synthesized from 4,4'-(1,4-phenylenebis(propane-2,2-diyl))diphenoxybis(2-(trifluoromethyl)-4-aminobenzene) and 1,2,3,4-cyclobutanetetracarboxylic dianhydride. It exhibits a highly amorphous hierarchical structure characterized by a nonplanar twisted core resulting from the 1,4-diisopropylbenzene units and trifluoromethyl substituents. The material was fabricated via a two-step thermal imidization process where poly(amic acid) was coated on glass plates and cured under a nitrogen atmosphere using a multi-stage thermal profile up to 220 °C, followed by drying at 100 °C. The dielectric constant was characterized using a Keysight E4980AL LCR meter at 1 MHz and room temperature.",
      "reasoning_analysis": "Increasing Factors: The formation of polar imide linkages during the thermal imidization process introduces significant electronic and atomic polarizability, which intrinsically drives the dielectric constant upward. Additionally, the high-temperature curing schedule ensures complete imidization and dense film formation, minimizing microvoids that would otherwise lower the effective dielectric constant. Decreasing Factors: The incorporation of trifluoromethyl (-CF3) groups significantly reduces electronic polarizability due to the low polarizability of fluorine atoms and increases fractional free volume due to their steric bulk. Furthermore, the 1,4-diisopropylbenzene units induce a nonplanar, twisted core structure that disrupts efficient chain packing, leading to a highly amorphous morphology with increased free volume that strongly suppresses the dielectric constant. The drying and thermal treatment also ensure the removal of residual solvent and moisture, preventing high-dielectric contaminants from elevating the value. Dominant Factor: The structural modifications introduced by the fluorinated diamine and the bulky isopropylidene linkages qualitatively dominate the dielectric behavior. While the imide backbone possesses inherent polarity, the specific monomer design aimed at maximizing free volume and minimizing electronic polarizability through fluorination acts as the primary driver, likely resulting in a net suppression of the dielectric constant relative to non-fluorinated aromatic polyimides."
    },
    "analysis_without_hierarchical_structure": {
      "descriptive_text": "The sample is a copolyimide synthesized from the diamine 4,4'-(1,4-phenylenebis(propane-2,2-diyl))diphenoxybis(2-(trifluoromethyl)-4-aminobenzene) and the dianhydride 1,2,3,4-cyclobutanetetracarboxylic dianhydride. The material was prepared via a two-step thermal imidization process where the polyamic acid precursor was coated on glass plates and cured under a nitrogen atmosphere using a multi-stage heating protocol ramping to 220 °C with holds at 80 °C, 180 °C, and 220 °C. Following imidization, the films were dried at 100 °C, and the dielectric constant was characterized using a Keysight E4980AL LCR meter at 1 MHz and room temperature.",
      "reasoning_analysis": "Increasing Factors: The formation of imide linkages during thermal curing introduces polar carbonyl groups into the polymer backbone, which increases electronic and atomic polarizability relative to non-polar hydrocarbon chains. Additionally, any incomplete removal of solvent or moisture during the 100 °C drying step could introduce highly polar species that elevate the dielectric constant. Decreasing Factors: The incorporation of trifluoromethyl groups within the diamine moiety significantly reduces electronic polarizability due to the low polarizability of fluorine atoms and increases fractional free volume through steric bulk, both of which lower permittivity. Furthermore, the selection of the alicyclic 1,2,3,4-cyclobutanetetracarboxylic dianhydride reduces backbone conjugation and polarizability compared to traditional aromatic dianhydrides, while the 1 MHz measurement frequency limits the contribution of slower orientational polarization mechanisms. Dominant Factor: The structural modifications introduced by the fluorinated diamine and the alicyclic dianhydride qualitatively dominate the dielectric behavior. These features are specifically engineered to minimize polarizability and maximize free volume, driving the dielectric constant down despite the inherent polarity associated with the imide functional groups."
    }
  },
  {
    "doi": "10.1016/j.compositesa.2017.11.025",
    "title": "Constructing three-dimensionally interwoven structures for ceramic/polymer composites to exhibit colossal dielectric constant and high mechanical strength: CaCu3Ti4O12/epoxy as an example",
    "year": 2018,
    "chemical_composition": {
      "repeat_unit_psmiles": null,
      "monomers": [
        {
          "name": "Bisphenol-A epoxy resin",
          "smiles": null,
          "ratio_value": 100,
          "ratio_unit": "parts by mass"
        },
        {
          "name": "Diethylenetriamine",
          "smiles": "NCCNCCN",
          "ratio_value": 12,
          "ratio_unit": "parts by mass"
        }
      ],
      "additives": [
        {
          "name": "CaCu3Ti4O12",
          "type": "filler",
          "amount_value": 46.64,
          "amount_unit": "vol%"
        }
      ],
      "is_homopolymer": false
    },
    "processing_history": "CCTO synthesized by calcination at 1000 °C for 10 h. Porous CCTO skeleton fabricated by gelcasting, degreased at 600 °C for 2 h. Infiltrated with bisphenol-A epoxy resin and diethylenetriamine (100:12 mass ratio), cured at 40 °C for 15 min. Dielectric constant measured by Agilent 4284A Precision LCR meter at room temperature, 1 MHz.",
    "hierarchical_structure": "Three-dimensionally interwoven structures of CCTO and epoxy. Porous CCTO ceramic skeleton with degreased green body structure. Grain boundaries not fully established.",
    "properties": {
      "eps": {
        "value": [
          110
        ],
        "unit": null
      }
    },
    "analysis_with_hierarchical_structure": {
      "descriptive_text": "The sample comprises a composite system consisting of a Bisphenol-A epoxy resin matrix cured with Diethylenetriamine hardener at a mass ratio of 100:12, reinforced with CaCu3Ti4O12 (CCTO) filler at a loading of 46.64 vol%. The CCTO component was synthesized via calcination at 1000 °C for 10 hours and fabricated into a porous skeleton using gelcasting, followed by degreasing at 600 °C for 2 hours. This ceramic skeleton was subsequently infiltrated with the epoxy-amine mixture and cured at 40 °C for 15 minutes to yield a three-dimensionally interwoven structure featuring a porous CCTO ceramic skeleton with a degreased green body structure where grain boundaries are not fully established. The dielectric constant was characterized using an Agilent 4284A Precision LCR meter at room temperature and a frequency of 1 MHz.",
      "reasoning_analysis": "Increasing Factors: The incorporation of CaCu3Ti4O12 (CCTO) at a high volume fraction of 46.64% serves as the primary driver for elevating the dielectric constant (eps), as CCTO is intrinsically a high-permittivity material compared to the epoxy matrix. Furthermore, the three-dimensionally interwoven structure creates a continuous pathway for the high-permittivity ceramic phase, which enhances effective polarization more efficiently than isolated particle dispersion according to percolation theory. Decreasing Factors: The processing history indicates that the CCTO grain boundaries are not fully established, which likely suppresses the Internal Barrier Layer Capacitance (IBLC) mechanism responsible for the giant dielectric effect in CCTO, thereby limiting the filler's maximum potential contribution. Additionally, the epoxy matrix was cured at a relatively low temperature (40 °C) for a short duration (15 min), which may result in incomplete crosslinking and lower network density, potentially reducing interfacial polarization efficiency compared to a fully cured thermoset. Dominant Factor: Despite the microstructural limitations of the ceramic phase and the modest curing conditions of the matrix, the high volume fraction and continuous 3D connectivity of the CCTO skeleton qualitatively dominate the dielectric behavior, ensuring the composite exhibits a significantly higher eps than the neat epoxy resin, though potentially lower than a fully sintered CCTO-epoxy composite with established grain boundaries."
    },
    "analysis_without_hierarchical_structure": {
      "descriptive_text": "The sample comprises a Bisphenol-A epoxy resin matrix cured with diethylenetriamine at a mass ratio of 100:12, integrated with a CaCu3Ti4O12 (CCTO) filler loading of 46.64 vol%. The CCTO filler was synthesized via calcination at 1000 °C for 10 hours and formed into a porous skeleton through gelcasting followed by degreasing at 600 °C for 2 hours. This ceramic skeleton was infiltrated with the epoxy-hardener mixture and cured at 40 °C for 15 minutes, with the dielectric constant subsequently measured using an Agilent 4284A Precision LCR meter at room temperature and 1 MHz.",
