Repository: hhtrick/HHT-code

# HHT training framework

This directory contains model training, embedding precomputation, inference, article-level baselines and the curated datasets. All commands below assume that the working directory is `train_code/`.

## 3. Datasets and fixed partitions

Each main dataset is a JSON array at `dataset/{property}/{property}.json`. Entries contain source metadata, `chemical_composition`, `processing_history`, `hierarchical_structure`, `properties`, and two generated-analysis objects. Targets are stored as `properties[property]["value"]`; source metadata and target values are not predictive input fields.

| Property | Train | Validation | Test | Total |
|---|---:|---:|---:|---:|

File: train_code/dataset/eps/eps.json (part 49 of 190)
[
      "reasoning_analysis": "Increasing Factors: The inclusion of CaCu3Ti4O12 (CCTO) ceramic filler is the primary driver for increasing the dielectric constant, as CCTO exhibits an intrinsically giant permittivity significantly higher than the polymer matrix. The high volume fraction of 46.64 vol% ensures a substantial contribution from the ceramic phase, while the processing history of creating a porous CCTO skeleton prior to infiltration maximizes interfacial area, promoting strong interfacial polarization (Maxwell-Wagner-Sillars effect) that further amplifies the permittivity. Decreasing Factors: The Bisphenol-A epoxy matrix inherently possesses a low dielectric constant, which dilutes the overall permittivity of the composite relative to the pure ceramic material. Additionally, any incomplete infiltration of the porous skeleton could leave air voids with a permittivity near unity, thereby reducing the effective dielectric constant, and the low curing temperature of 40 °C may result in a less optimized crosslink density affecting matrix polarization. Dominant Factor: The dominant factor is the high volume fraction of the giant dielectric constant CCTO filler arranged in a continuous porous skeleton architecture. The intrinsic high permittivity of the ceramic phase, combined with the enhanced interfacial polarization resulting from the specific skeleton infiltration processing, qualitatively overwhelms the low permittivity of the epoxy matrix, driving the final eps to be significantly elevated compared to the neat polymer."
    }
  },
  {
    "doi": null,
    "title": "Intrinsic low-dielectric-constant polyimides based on a novel diamine having −CF3 groups and kinkable 1,4-diisopropylbenzene units",
    "year": 2023,
    "chemical_composition": {
      "repeat_unit_psmiles": null,
      "monomers": [
        {
          "name": "4,4'-(1,4-phenylenebis(propane-2,2-diyl))diphenoxybis(2-(trifluoromethyl)-4-aminobenzene)",
          "smiles": "Nc1ccc(Oc2ccc(C(C)(C)c3ccc(C(C)(C)c4ccc(Oc5ccc(N)c(C(F)(F)F)c5)cc4)cc3)cc2)c(C(F)(F)F)c1",
          "ratio_value": null,
          "ratio_unit": null
        },
        {
          "name": "3,3',4,4'-biphenyltetracarboxylic dianhydride",
          "smiles": "O=C1OC(=O)c2cccc(c12)-c3cccc4C(=O)OC(=O)c34",
          "ratio_value": null,
          "ratio_unit": null
        }
      ],
      "additives": [],
      "is_homopolymer": false
    },
    "processing_history": "Synthesized via two-step thermal imidization. PAA coated on glass plates, thermally imidized at 220 °C (ramp 1.2 °C/min to 80 °C hold 3h, 180 °C 1h, 220 °C 1h) under N2. Films dried at 100 °C. Dielectric constant measured by Keysight E4980AL LCR meter at 1 MHz, room temperature.",
    "hierarchical_structure": "Highly amorphous structure with nonplanar twisted core due to 1,4-diisopropylbenzene units and -CF3 groups.",
    "properties": {
      "eps": {
        "value": [
          1.59
        ],
        "unit": null
      }
    },
    "analysis_with_hierarchical_structure": {
      "descriptive_text": "The sample is a copolyimide film synthesized from 4,4'-(1,4-phenylenebis(propane-2,2-diyl))diphenoxybis(2-(trifluoromethyl)-4-aminobenzene) and 3,3',4,4'-biphenyltetracarboxylic dianhydride via a two-step thermal imidization process. The poly(amic acid) precursor was coated on glass plates and thermally imidized under a nitrogen atmosphere with a staged heating profile up to 220 °C, followed by drying at 100 °C to yield solid films. Structural characterization reveals a highly amorphous morphology featuring a nonplanar twisted core architecture induced by the presence of 1,4-diisopropylbenzene units and trifluoromethyl groups within the backbone. The dielectric constant was subsequently evaluated using an LCR meter at 1 MHz under ambient conditions.",
      "reasoning_analysis": "Increasing Factors: The presence of the rigid 3,3',4,4'-biphenyltetracarboxylic dianhydride units provides a conjugated aromatic backbone with high electronic polarizability, while the imide rings introduce polar carbonyl dipoles that can contribute to orientational polarization, both of which inherently drive the dielectric constant upward. Decreasing Factors: The incorporation of trifluoromethyl (-CF3) groups significantly lowers electronic polarizability due to the electronegativity and low polarizability of fluorine, while simultaneously increasing fractional free volume due to steric bulk. Furthermore, the 1,4-diisopropylbenzene units create a nonplanar twisted core that disrupts efficient chain packing, leading to a highly amorphous structure with increased free volume that reduces the density of polarizable groups per unit volume. Additionally, the rigorous thermal imidization history up to 220 °C ensures high conversion of the poly(amic acid) precursor, minimizing the presence of highly polar and hygroscopic amic acid residues that would otherwise elevate the dielectric constant. Dominant Factor: The synergistic effect of the fluorine content and the bulky aliphatic linkages designed to maximize fractional free volume and minimize polarizability qualitatively dominates the dielectric behavior, driving the eps lower relative to conventional aromatic polyimides despite the presence of polar imide groups and the rigid backbone."
    },
    "analysis_without_hierarchical_structure": {
      "descriptive_text": "This sample consists of a copolyimide film synthesized from 4,4'-(1,4-phenylenebis(propane-2,2-diyl))diphenoxybis(2-(trifluoromethyl)-4-aminobenzene) and 3,3',4,4'-biphenyltetracarboxylic dianhydride via a two-step thermal imidization process. The polyamic acid precursor was coated onto glass plates and subsequently thermally imidized under a nitrogen atmosphere using a staged heating protocol involving holds at 80 °C, 180 °C, and a final cure at 220 °C. Following imidization, the films were dried at 100 °C, and the dielectric constant was characterized using a Keysight E4980AL LCR meter at 1 MHz and room temperature.",
      "reasoning_analysis": "Increasing Factors: The formation of the polyimide backbone introduces polar imide rings containing carbonyl groups, which possess significant dipole moments that can align with the electric field, inherently increasing the dielectric constant. Additionally, the rigid biphenyl structure from the dianhydride promotes chain stacking, which could reduce free volume and thereby increase the material density and polarizability per unit volume. Decreasing Factors: The diamine monomer incorporates bulky trifluoromethyl groups and ether linkages. The high electronegativity and low polarizability of the fluorine atoms significantly reduce electronic polarizability. Furthermore, the steric bulk of the trifluoromethyl groups and the isopropylidene-like bridges disrupt efficient chain packing, increasing fractional free volume, which drastically lowers the dielectric constant. The thermal drying step also aims to remove moisture, which would otherwise elevate the dielectric constant. Dominant Factor: The strategic incorporation of fluorinated groups and bulky moieties within the diamine structure is the dominant factor. In polyimide physics, the reduction in polarizability and the increase in free volume caused by fluorination typically outweigh the polarity contribution of the imide rings, resulting in a qualitatively lower dielectric constant compared to non-fluorinated analogs."
    }
  },
  {
    "doi": "10.1016/j.polymer.2023.125832",
    "title": "Structuring multiscale porous architecture in polyether sulfone films for ultra-low dielectric constant",
    "year": 2023,
    "chemical_composition": {
      "repeat_unit_psmiles": null,
      "monomers": [
        {
          "name": "4, 4'-dichlorodiphenyl sulfone",
          "smiles": "Clc1ccc(S(=O)(=O)c2ccc(Cl)cc2)cc1",
          "ratio_value": null,
          "ratio_unit": null
        },
        {
          "name": "4,4'-dihydroxybiphenyl",
          "smiles": "Oc1ccc(c2ccc(O)cc2)cc1",
          "ratio_value": 40,
          "ratio_unit": "mol%"
        },
        {
          "name": "Phenolphthalin",
          "smiles": "OC1=CC=C(C=C1)C2(C3=CC=CC=C3C(=O)O2)C4=CC=C(O)C=C4",
          "ratio_value": 60,
          "ratio_unit": "mol%"
        }
      ],
      "additives": [
        {
          "name": "Aminopropylisobutyl POSS",
          "type": "nanofiller",
          "amount_value": 60,
          "amount_unit": "mol%"
        }
      ],
      "is_homopolymer": false
    },
    "processing_history": "Synthesized via copolymerization of PPL, DHBP, DCDPS. Mixed with amino-POSS. Prepared by blending process. Dielectric constant measured by Novocontrol Concept 50 broad frequency dielectric spectrometer, 1-10^6 Hz, room temperature.",
    "hierarchical_structure": "Porous structure (implied by dielectric constant).",
    "properties": {
      "eps": {
        "value": [
          1.5
        ],
        "unit": null
      }
    },
    "analysis_with_hierarchical_structure": {
      "descriptive_text": "The sample comprises a copolymer synthesized from 4,4'-dichlorodiphenyl sulfone, 4,4'-dihydroxybiphenyl (40 mol%), and Phenolphthalin (60 mol%), which was subsequently blended with Aminopropylisobutyl POSS nanofiller at 60 mol%. Prepared via a blending process following copolymerization, the material exhibits a porous hierarchical structure. The dielectric constant was characterized using a Novocontrol Concept 50 broad frequency dielectric spectrometer operating between 1 and 10^6 Hz at room temperature.",
      "reasoning_analysis": "Increasing Factors: The polymer backbone contains highly polar sulfone linkages and hydroxyl groups from the monomers, which possess large dipole moments that enhance orientational polarization. Additionally, the incorporation of aminopropyl-functionalized POSS introduces polar amine groups, and the heterogeneous interface between the nanofiller and the polymer matrix promotes Maxwell-Wagner-Sillars interfacial polarization, both contributing to a higher dielectric constant. Decreasing Factors: The explicitly noted porous structure introduces air voids with a permittivity near unity, which significantly reduces the effective dielectric constant of the bulk material according to effective medium theories. Furthermore, the bulky POSS cages may increase the fractional free volume within the matrix, lowering the density of polarizable units per unit volume. Dominant Factor: While the chemical composition is intrinsically polar, the presence of the porous hierarchical structure is the dominant factor governing the dielectric behavior, as the inclusion of low-permittivity air voids typically outweighs the contributions from molecular dipoles in engineered dielectric materials."
    },
    "analysis_without_hierarchical_structure": {
      "descriptive_text": "The sample comprises a copolymer synthesized via the copolymerization of 4,4'-dichlorodiphenyl sulfone, 4,4'-dihydroxybiphenyl (40 mol%), and Phenolphthalin (60 mol%). This polymer matrix was subsequently mixed with Aminopropylisobutyl POSS nanofiller at a concentration of 60 mol% through a blending process. The dielectric constant was characterized using a Novocontrol Concept 50 broad frequency dielectric spectrometer operating between 1 and 10^6 Hz at room temperature.",
      "reasoning_analysis": "Increasing Factors: The presence of highly polar sulfone linkages within the polymer backbone and the amine functional groups on the POSS nanofiller introduce strong permanent dipole moments, which enhance orientational polarization and drive the dielectric constant upward. Decreasing Factors: The incorporation of Phenolphthalin introduces bulky cardo structures that significantly increase the fractional free volume, thereby reducing the number density of polarizable units per unit volume. Additionally, the inorganic silsesquioxane core of the POSS filler typically exhibits lower electronic polarizability compared to the organic polymer matrix, and the blending process may introduce interfacial voids that further depress the effective dielectric constant. Dominant Factor: While the intrinsic chemical polarity of the sulfone and amine groups establishes a baseline capacity for polarization, the substantial free volume induced by the cardo Phenolphthalin architecture and the low-polarizability silica core of the high-loading POSS filler qualitatively dominate the final behavior by limiting the dipole density, resulting in a dielectric constant that is suppressed relative to a dense, linear polysulfone analog."
    }
  },
  {
    "doi": "10.1016/j.compositesa.2017.11.025",
    "title": "Constructing three-dimensionally interwoven structures for ceramic/polymer composites to exhibit colossal dielectric constant and high mechanical strength: CaCu3Ti4O12/epoxy as an example",
    "year": 2018,
    "chemical_composition": {
      "repeat_unit_psmiles": null,
      "monomers": [
        {
          "name": "Bisphenol-A epoxy resin",
          "smiles": null,
          "ratio_value": 100,
          "ratio_unit": "parts by mass"
        },
        {
          "name": "Diethylenetriamine",
          "smiles": "NCCNCCN",
          "ratio_value": 12,
          "ratio_unit": "parts by mass"
        }
      ],
      "additives": [
        {
          "name": "CaCu3Ti4O12",
          "type": "filler",
          "amount_value": 48.18,
          "amount_unit": "vol%"
        }
      ],
      "is_homopolymer": false
    },
    "processing_history": "CCTO synthesized by calcination at 1000 °C for 10 h. Porous CCTO skeleton fabricated by gelcasting, degreased at 600 °C for 2 h, sintered at 800 °C for 2 h. Infiltrated with bisphenol-A epoxy resin and diethylenetriamine (100:12 mass ratio), cured at 40 °C for 15 min. Dielectric constant measured by Agilent 4284A Precision LCR meter at room temperature, 1 MHz.",
    "hierarchical_structure": "Three-dimensionally interwoven structures of CCTO and epoxy. Porous CCTO ceramic skeleton sintered at 800 °C. Grain boundaries began to be established.",
    "properties": {
      "eps": {
        "value": [
          515
        ],
        "unit": null
      }
    },
    "analysis_with_hierarchical_structure": {
      "descriptive_text": "The sample consists of a composite material comprising a Bisphenol-A epoxy resin matrix cured with diethylenetriamine hardener at a mass ratio of 100:12, reinforced with a high volume fraction (48.18 vol%) of CaCu3Ti4O12 (CCTO) filler. The fabrication process involved synthesizing CCTO via calcination followed by the creation of a porous ceramic skeleton through gelcasting, degreasing, and sintering at 800 °C, after which the skeleton was infiltrated with the epoxy-amine mixture and cured at 40 °C for 15 minutes. The resulting hierarchical structure features three-dimensionally interwoven phases where the porous CCTO ceramic skeleton, exhibiting established grain boundaries, is embedded within the polymer network, and the dielectric properties were characterized using a precision LCR meter at 1 MHz under ambient conditions.",
      "reasoning_analysis": "Increasing Factors: The incorporation of CaCu3Ti4O12 (CCTO) at a high volume fraction of 48.18% serves as the primary driver for elevated permittivity, given CCTO's intrinsic giant dielectric constant arising from the internal barrier layer capacitor (IBLC) effect facilitated by the established grain boundaries during sintering. Furthermore, the processing history describes a three-dimensionally interwoven structure where the CCTO exists as a continuous porous skeleton; this connectivity enhances the effective permittivity more efficiently than random particle dispersion by ensuring continuous pathways for polarization within the high-k phase. Decreasing Factors: The Bisphenol-A epoxy matrix inherently possesses a low dielectric constant relative to the ceramic filler, acting as a diluent that reduces the overall composite permittivity compared to the pure CCTO ceramic. Additionally, the low-temperature curing process (40 °C) may limit the crosslinking density of the epoxy, potentially introducing micro-voids or free volume within the matrix phase which possess a permittivity near unity, thereby slightly depressing the effective dielectric constant. Dominant Factor: The dominant factor governing the final eps behavior is the high volume fraction and interconnected 3D skeleton architecture of the CCTO filler; despite the dilution effect of the polymer matrix, the continuous ceramic network ensures that the Maxwell-Wagner interfacial polarization mechanisms inherent to the sintered CCTO grain boundaries dictate the macroscopic dielectric response."
    },
    "analysis_without_hierarchical_structure": {
      "descriptive_text": "The composite material consists of a Bisphenol-A epoxy resin matrix cured with diethylenetriamine hardener at a mass ratio of 100:12, infiltrated into a porous CaCu3Ti4O12 (CCTO) ceramic skeleton. The CCTO filler was initially synthesized via calcination at 1000 °C for 10 hours, followed by gelcasting to form a porous structure which was degreased at 600 °C and sintered at 800 °C for 2 hours each. Subsequently, the epoxy precursor mixture was infiltrated into the ceramic skeleton and cured at 40 °C for 15 minutes to form the final composite, with dielectric properties characterized using an Agilent 4284A Precision LCR meter at room temperature and 1 MHz.",
      "reasoning_analysis": "Increasing Factors: The incorporation of CaCu3Ti4O12 (CCTO) is the primary driver, as this ceramic material exhibits an intrinsically giant dielectric constant significantly higher than the polymer matrix. The high volume fraction of 48.18 vol% ensures a substantial contribution from the filler phase. Furthermore, the processing history establishes a porous CCTO skeleton prior to infiltration, creating an interconnected ceramic network that likely favors a parallel-capacitor-like arrangement, maximizing the effective permittivity compared to isolated particle dispersion. Interfacial polarization between the ceramic skeleton and the epoxy matrix may also contribute to enhancement at the measurement frequency. Decreasing Factors: The Bisphenol-A epoxy matrix possesses a relatively low intrinsic dielectric constant, which acts to dilute the overall permittivity of the composite relative to the pure ceramic. Additionally, any residual porosity within the infiltrated skeleton not completely filled by the polymer would introduce air voids with a dielectric constant near unity, thereby reducing the bulk effective permittivity. The measurement frequency of 1 MHz may also induce dielectric relaxation in the CCTO phase, potentially lowering the observed permittivity compared to low-frequency values. Dominant Factor: The intrinsic giant dielectric constant of the CCTO filler combined with its high volume fraction and interconnected skeleton architecture qualitatively dominates the dielectric behavior. Despite the diluting effect of the low-k epoxy matrix and potential frequency-dependent relaxation, the continuous high-k ceramic phase dictates a significantly elevated permittivity relative to the neat polymer."
    }
  },
  {
    "doi": "10.1016/j.compositesa.2017.11.025",
    "title": "Constructing three-dimensionally interwoven structures for ceramic/polymer composites to exhibit colossal dielectric constant and high mechanical strength: CaCu3Ti4O12/epoxy as an example",
    "year": 2018,
    "chemical_composition": {
      "repeat_unit_psmiles": null,
      "monomers": [
        {
          "name": "Bisphenol-A epoxy resin",
          "smiles": null,
          "ratio_value": 100,
          "ratio_unit": "parts by mass"
        },
        {
          "name": "Diethylenetriamine",
          "smiles": "NCCNCCN",
          "ratio_value": 12,
          "ratio_unit": "parts by mass"
        }
      ],
      "additives": [
        {
          "name": "CaCu3Ti4O12",
          "type": "filler",
          "amount_value": 47.13,
          "amount_unit": "vol%"
        }
      ],
      "is_homopolymer": false
    },
    "processing_history": "CCTO synthesized by calcination at 1000 °C for 10 h. Porous CCTO skeleton fabricated by gelcasting, degreased at 600 °C for 2 h, sintered at 700 °C for 2 h. Infiltrated with bisphenol-A epoxy resin and diethylenetriamine (100:12 mass ratio), cured at 40 °C for 15 min. Dielectric constant measured by Agilent 4284A Precision LCR meter at room temperature, 1 MHz.",
    "hierarchical_structure": "Three-dimensionally interwoven structures of CCTO and epoxy. Porous CCTO ceramic skeleton sintered at 700 °C. Grain boundaries not fully established.",
    "properties": {
      "eps": {
        "value": [
          164
        ],
        "unit": null
      }
    },
    "analysis_with_hierarchical_structure": {
      "descriptive_text": "The sample comprises a composite material formed by infiltrating a porous CaCu3Ti4O12 (CCTO) ceramic skeleton with a Bisphenol-A epoxy resin cured by Diethylenetriamine hardener at a mass ratio of 100:12. The CCTO skeleton was fabricated via gelcasting followed by degreasing at 600 °C and sintering at 700 °C, resulting in a three-dimensionally interwoven structure where the ceramic phase occupies 47.13 vol% of the composite. The epoxy matrix was cured at 40 °C for 15 minutes within this scaffold, and the dielectric properties were subsequently characterized using an Agilent 4284A Precision LCR meter at room temperature and 1 MHz. The hierarchical structure features a porous CCTO network with grain boundaries that are not fully established due to the sintering conditions.",
      "reasoning_analysis": "Increasing Factors: The incorporation of CaCu3Ti4O12 (CCTO), a material known for giant dielectric permittivity, at a high volume fraction of 47.13% significantly drives the composite eps upward. The three-dimensionally interwoven structure of the CCTO skeleton facilitates connectivity of the high-permittivity phase, enhancing polarization compared to random dispersion. Decreasing Factors: The Bisphenol-A epoxy matrix possesses an inherently low dielectric constant, which dilutes the overall eps relative to the pure ceramic. Crucially, the hierarchical structure notes that grain boundaries within the CCTO skeleton are not fully established due to the 700 °C sintering temperature; since the giant permittivity in CCTO is often attributed to the internal barrier layer capacitance effect at grain boundaries, this microstructural deficiency suppresses the filler's intrinsic high-eps potential. Additionally, the low curing temperature of 40 °C may result in incomplete crosslinking, potentially affecting the matrix density and dipolar mobility. Dominant Factor: The high loading and interconnected topology of the CCTO filler qualitatively dominate the dielectric response, elevating the eps well above that of the neat epoxy; however, the incomplete development of ceramic grain boundaries acts as a significant limiting factor preventing the composite from reaching the theoretical maximum permittivity of fully sintered CCTO systems."
    },
    "analysis_without_hierarchical_structure": {
      "descriptive_text": "The sample consists of a composite material comprising a Bisphenol-A epoxy resin matrix cured with Diethylenetriamine and reinforced with CaCu3Ti4O12 (CCTO) filler. The CCTO was initially synthesized via calcination at 1000 °C for 10 hours, followed by the fabrication of a porous CCTO skeleton using gelcasting, degreasing at 600 °C, and sintering at 700 °C. This porous skeleton was subsequently infiltrated with the epoxy resin and hardener mixture at a mass ratio of 100:12, then cured at 40 °C for 15 minutes. The dielectric constant was characterized using an Agilent 4284A Precision LCR meter at room temperature and 1 MHz.",
      "reasoning_analysis": "Increasing Factors: The incorporation of CaCu3Ti4O12 (CCTO), a ceramic known for giant dielectric permittivity, at a high volume fraction of 47.13% serves as the primary mechanism for enhancing eps. The processing history indicates the formation of an interconnected CCTO skeleton prior to polymer infiltration, which facilitates continuous pathways for polarization and maximizes the contribution of the high-k phase compared to random dispersion. Additionally, charge accumulation at the numerous polymer-ceramic interfaces induces Maxwell-Wagner-Sillars interfacial polarization, further elevating the eps at the measurement frequency. Decreasing Factors: The bisphenol-A epoxy matrix has an intrinsically low dielectric constant relative to the ceramic filler, which acts to dilute the overall composite permittivity. Moreover, any incomplete infiltration of the porous ceramic skeleton during the low-temperature curing process could leave residual air voids, which possess a very low dielectric constant and would reduce the effective bulk eps. Dominant Factor: The intrinsic giant permittivity of the CCTO filler combined with the high volume loading and interconnected skeleton architecture qualitatively dominates the system, driving the eps significantly higher than that of the neat polymer matrix despite the diluting effect of the organic phase."
    }
  },
  {
    "doi": "10.1016/j.compositesa.2017.11.025",
    "title": "Constructing three-dimensionally interwoven structures for ceramic/polymer composites to exhibit colossal dielectric constant and high mechanical strength: CaCu3Ti4O12/epoxy as an example",
    "year": 2018,
    "chemical_composition": {
      "repeat_unit_psmiles": null,
      "monomers": [
        {
          "name": "Bisphenol-A epoxy resin",
          "smiles": null,
          "ratio_value": 100,
          "ratio_unit": "parts by mass"
        },
        {
          "name": "Diethylenetriamine",
          "smiles": "NCCNCCN",
          "ratio_value": 12,
          "ratio_unit": "parts by mass"
        }
      ],
      "additives": [
        {
          "name": "CaCu3Ti4O12",
          "type": "filler",
          "amount_value": 53.25,
          "amount_unit": "vol%"
        }
      ],
      "is_homopolymer": false
    },
    "processing_history": "CCTO synthesized by calcination at 1000 °C for 10 h. Porous CCTO skeleton fabricated by gelcasting, degreased at 600 °C for 2 h, sintered at 1000 °C for 2 h. Infiltrated with bisphenol-A epoxy resin and diethylenetriamine (100:12 mass ratio), cured at 40 °C for 15 min. Dielectric constant measured by Agilent 4284A Precision LCR meter at room temperature, 1 MHz.",
    "hierarchical_structure": "Three-dimensionally interwoven structures of CCTO and epoxy. Porous CCTO ceramic skeleton sintered at 1000 °C. Grain boundaries established.",
    "properties": {
      "eps": {
        "value": [
          1136
        ],
        "unit": null
      }
    },
    "analysis_with_hierarchical_structure": {
      "descriptive_text": "The sample comprises a Bisphenol-A epoxy resin matrix cured with diethylenetriamine hardener at a mass ratio of 100:12, reinforced with a CaCu3Ti4O12 (CCTO) ceramic filler at a loading of 53.25 vol%. The processing history involves the synthesis of CCTO via calcination, followed by the fabrication of a porous CCTO skeleton through gelcasting, degreasing, and sintering at 1000 °C. This ceramic skeleton was subsequently infiltrated with the epoxy resin mixture and cured at 40 °C for 15 minutes, resulting in a three-dimensionally interwoven structure where the porous CCTO skeleton and epoxy matrix are integrated with established grain boundaries. The dielectric constant was characterized using an Agilent 4284A Precision LCR meter at room temperature and 1 MHz.",
      "reasoning_analysis": "Increasing Factors: The incorporation of CaCu3Ti4O12 (CCTO) serves as the primary driver for elevated permittivity, as this ceramic exhibits a giant dielectric constant arising from the internal barrier layer capacitor effect at grain boundaries established during the 1000 °C sintering process. The high filler loading of 53.25 vol% significantly increases the composite's overall polarization capacity, while the three-dimensionally interwoven skeleton structure enhances the connectivity of the high-permittivity phase, facilitating effective interfacial polarization. Decreasing Factors: The Bisphenol-A epoxy matrix possesses a relatively low intrinsic dielectric constant, which acts to dilute the overall permittivity of the composite compared to the pure ceramic phase. Additionally, the measurement frequency of 1 MHz may suppress slower dipolar relaxation mechanisms compared to lower frequencies, potentially reducing the observed eps, and the low curing temperature of 40 °C might limit optimal interfacial contact, possibly introducing micro-voids that lower the effective dielectric constant. Dominant Factor: The intrinsic giant dielectric constant of the CCTO ceramic, amplified by the high volume fraction and the continuous 3D interconnected skeleton structure, qualitatively dominates the dielectric behavior. Despite the dilution effect of the low-k epoxy matrix, the percolation-like connectivity of the CCTO phase ensures that the composite exhibits a significantly enhanced eps relative to the neat polymer."
    },
    "analysis_without_hierarchical_structure": {
      "descriptive_text": "The composite sample comprises a Bisphenol-A epoxy resin matrix cured with diethylenetriamine at a mass ratio of 100:12, incorporating CaCu3Ti4O12 (CCTO) filler at a loading of 53.25 vol%. The CCTO filler was synthesized via calcination at 1000 °C for 10 hours, followed by the fabrication of a porous CCTO skeleton using gelcasting, which was subsequently degreased at 600 °C for 2 hours and sintered at 1000 °C for 2 hours. This ceramic skeleton was infiltrated with the epoxy resin and hardener mixture and cured at 40 °C for 15 minutes. The dielectric constant was characterized using an Agilent 4284A Precision LCR meter at room temperature and 1 MHz.",
      "reasoning_analysis": "Increasing Factors: The primary driver for elevated eps is the inclusion of CaCu3Ti4O12 (CCTO), a ceramic known for giant dielectric permittivity, present at a high volume fraction of 53.25 vol%. The processing history involving the creation of a sintered porous CCTO skeleton prior to infiltration ensures an interconnected high-permittivity phase, which facilitates more effective electric field coupling compared to random dispersion. Additionally, significant interfacial polarization (Maxwell-Wagner-Sillars effect) is expected at the boundaries between the semiconductive ceramic grains and the insulating epoxy matrix, further enhancing the dielectric response at 1 MHz. Decreasing Factors: The Bisphenol-A epoxy matrix inherently possesses a low dielectric constant, which acts to dilute the overall permittivity of the composite system. Furthermore, the relatively low curing temperature of 40 °C may result in incomplete crosslinking or residual free volume within the polymer phase, and any potential micro-voids remaining from the infiltration process would introduce air (eps ≈ 1), thereby reducing the effective dielectric constant. Dominant Factor: The intrinsic giant permittivity of the CCTO ceramic phase, amplified by the high volume loading and the continuous skeleton architecture established during sintering, qualitatively dominates the dielectric behavior, driving the eps significantly higher than the neat polymer baseline despite the diluting effect of the epoxy matrix."
    }
  },
  {
    "doi": "10.1002/pola.26344",
    "title": "Preparation and Properties of Novel Low Dielectric Constant Benzoxazole-Based Polybenzoxazine",
    "year": 2012,
    "chemical_composition": {
      "repeat_unit_psmiles": null,
      "monomers": [
        {
          "name": "DAROH-a",
          "smiles": null,
          "ratio_value": null,
          "ratio_unit": null
        }
      ],
      "additives": [],
      "is_homopolymer": true
    },
    "processing_history": "DAROH-a synthesized from DAROH, paraformaldehyde, and aniline at 110 °C. Cured thermally (exothermic peak 192-223 °C). Films dried at 120 °C under vacuum for 8 h. Dielectric constant measured by Concept 40 broadband dielectric spectrometer at 25 °C, 10 Hz–5 MHz.",
    "hierarchical_structure": "Crosslinked polybenzoxazine networks. Liquid crystalline structure with ordered texture (lyotropic liquid crystal phase at room temperature).",
    "properties": {
      "eps": {
        "value": [
          2.1
        ],
        "unit": null
      }
    },
    "analysis_with_hierarchical_structure": {
      "descriptive_text": "The sample comprises a crosslinked polybenzoxazine network formed from the homopolymerization of DAROH-a monomers, which are synthesized from DAROH, paraformaldehyde, and aniline at 110 °C. The material possesses a liquid crystalline structure with an ordered texture, specifically exhibiting a lyotropic liquid crystal phase at room temperature. Processing involved thermal curing with an exothermic peak between 192 and 223 °C, followed by film formation and drying at 120 °C under vacuum for 8 hours. Dielectric characterization was performed using a Concept 40 broadband dielectric spectrometer at 25 °C over a frequency range of 10 Hz to 5 MHz.",
      "reasoning_analysis": "Increasing Factors: The chemical structure of the polybenzoxazine network contains polar functional groups, such as amine and ether linkages within the Mannich bridge, which facilitate dipole orientation polarization and contribute to electronic polarization via the aromatic rings. Additionally, the liquid crystalline order may align polarizable units, potentially enhancing permittivity along specific director axes depending on the measurement orientation. Decreasing Factors: The highly crosslinked network structure significantly restricts segmental chain mobility, thereby limiting the ability of dipoles to reorient in response to the applied electric field. Furthermore, the rigorous vacuum drying at 120 °C removes residual solvents and absorbed moisture, both of which possess high dielectric constants and would otherwise elevate the measured eps. The dense packing associated with the liquid crystalline texture also reduces free volume, further hindering dipolar relaxation. Dominant Factor: While the intrinsic polarity of the benzoxazine repeating units provides a baseline for dielectric response, the dominant factor governing the final eps is the restriction of dipole mobility imposed by the high crosslink density and the elimination of high-permittivity volatiles through vacuum drying, leading to a stabilized dielectric constant typical of rigid, dry aromatic thermosets."
    },
    "analysis_without_hierarchical_structure": {
      "descriptive_text": "The sample is a DAROH-a homopolymer synthesized from DAROH, paraformaldehyde, and aniline at 110 °C. Following synthesis, the material underwent thermal curing characterized by an exothermic peak between 192 and 223 °C to form crosslinked films. These films were subsequently dried at 120 °C under vacuum for 8 hours to remove residual volatiles. The dielectric constant was characterized using a Concept 40 broadband dielectric spectrometer at 25 °C over a frequency range of 10 Hz to 5 MHz.",
      "reasoning_analysis": "Increasing Factors: The chemical composition incorporates polar heteroatoms, specifically nitrogen from aniline and oxygen from the phenolic and formaldehyde components, which introduce permanent dipoles that enhance orientational polarization. Additionally, the high aromatic content derived from the DAROH and aniline precursors increases electronic polarizability, both contributing to a higher dielectric constant. Decreasing Factors: The thermal curing history generates a densely crosslinked network structure that restricts the rotational freedom of polar dipoles, thereby limiting their contribution to the dielectric constant. Furthermore, the vacuum drying process at 120 °C effectively removes residual moisture and solvents, which possess high dielectric constants and would otherwise artificially inflate the measured value. Dominant Factor: The intrinsic chemical polarity of the phenolic-amine network serves as the dominant factor establishing the baseline dielectric constant, as the processing history primarily functions to stabilize this intrinsic value by eliminating voids and polar contaminants rather than fundamentally altering the polarizability of the backbone."
    }
  },
  {
    "doi": "10.1016/j.compositesa.2017.11.025",
    "title": "Constructing three-dimensionally interwoven structures for ceramic/polymer composites to exhibit colossal dielectric constant and high mechanical strength: CaCu3Ti4O12/epoxy as an example",
    "year": 2018,
    "chemical_composition": {
      "repeat_unit_psmiles": null,
      "monomers": [
        {
          "name": "Bisphenol-A epoxy resin",
          "smiles": null,
          "ratio_value": 100,
          "ratio_unit": "parts by mass"
        },
        {
          "name": "Diethylenetriamine",
          "smiles": "NCCNCCN",
          "ratio_value": 12,
          "ratio_unit": "parts by mass"
        }
      ],
      "additives": [
        {
          "name": "CaCu3Ti4O12",
          "type": "filler",
          "amount_value": 49.06,
          "amount_unit": "vol%"
        }
      ],
      "is_homopolymer": false
    },
    "processing_history": "CCTO synthesized by calcination at 1000 °C for 10 h. Porous CCTO skeleton fabricated by gelcasting, degreased at 600 °C for 2 h, sintered at 900 °C for 2 h. Infiltrated with bisphenol-A epoxy resin and diethylenetriamine (100:12 mass ratio), cured at 40 °C for 15 min. Dielectric constant measured by Agilent 4284A Precision LCR meter at room temperature, 1 MHz.",
    "hierarchical_structure": "Three-dimensionally interwoven structures of CCTO and epoxy. Porous CCTO ceramic skeleton sintered at 900 °C. Grain boundaries established.",
    "properties": {
      "eps": {
        "value": [
          880
        ],
        "unit": null
      }
    },
    "analysis_with_hierarchical_structure": {
      "descriptive_text": "This composite material comprises a Bisphenol-A epoxy resin matrix cured with diethylenetriamine hardener at a mass ratio of 100:12, reinforced with CaCu3Ti4O12 (CCTO) filler at a loading of 49.06 vol%. The processing history involves the synthesis of CCTO via calcination at 1000 °C, followed by the fabrication of a porous CCTO skeleton through gelcasting, degreasing at 600 °C, and sintering at 900 °C. This ceramic skeleton was subsequently infiltrated with the epoxy-amine mixture and cured at 40 °C for 15 minutes to form a three-dimensionally interwoven structure with established grain boundaries. The dielectric constant was characterized using an Agilent 4284A Precision LCR meter at room temperature and 1 MHz.",
