Repository: hhtrick/HHT-code

# HHT training framework

This directory contains model training, embedding precomputation, inference, article-level baselines and the curated datasets. All commands below assume that the working directory is `train_code/`.

## 3. Datasets and fixed partitions

Each main dataset is a JSON array at `dataset/{property}/{property}.json`. Entries contain source metadata, `chemical_composition`, `processing_history`, `hierarchical_structure`, `properties`, and two generated-analysis objects. Targets are stored as `properties[property]["value"]`; source metadata and target values are not predictive input fields.

| Property | Train | Validation | Test | Total |
|---|---:|---:|---:|---:|

File: train_code/dataset/eps/eps.json (part 50 of 190)
[
      "reasoning_analysis": "Increasing Factors: The incorporation of CaCu3Ti4O12 (CCTO) at a high volume fraction of 49.06% is the primary driver for increasing the eps, as CCTO exhibits giant permittivity due to the Internal Barrier Layer Capacitance (IBLC) effect. The processing history involving sintering at 900 °C establishes the necessary semiconducting grains and insulating grain boundaries within the CCTO skeleton to maximize this polarization mechanism. Furthermore, the three-dimensionally interwoven structure ensures connectivity of the high-permittivity phase, facilitating more effective space charge accumulation compared to random dispersion. Decreasing Factors: The Bisphenol-A epoxy matrix possesses a significantly lower intrinsic dielectric constant compared to the ceramic filler, acting as a diluent that limits the overall composite eps relative to pure CCTO. Additionally, the measurement frequency of 1 MHz may suppress some slower interfacial polarization mechanisms compared to lower frequencies, and the low curing temperature of 40 °C could result in a less dense polymer network, potentially introducing voids or free volume that lower the effective eps. Dominant Factor: The dominant factor is the intrinsic giant dielectric response of the sintered CCTO ceramic skeleton combined with its high volume loading and interconnected morphology. While the epoxy matrix lowers the value relative to bulk ceramic, the IBLC mechanism within the 3D CCTO network qualitatively dictates a significantly elevated eps compared to neat epoxy systems."
    },
    "analysis_without_hierarchical_structure": {
      "descriptive_text": "The composite material comprises a Bisphenol-A epoxy resin matrix cured with diethylenetriamine at a mass ratio of 100:12, reinforced with CaCu3Ti4O12 (CCTO) filler at a loading of 49.06 vol%. The CCTO filler was synthesized via calcination at 1000 °C for 10 hours, followed by the fabrication of a porous CCTO skeleton using gelcasting, degreasing at 600 °C for 2 hours, and sintering at 900 °C for 2 hours. This porous skeleton was subsequently infiltrated with the epoxy resin and hardener mixture and cured at 40 °C for 15 minutes. The dielectric constant of the resulting composite was characterized using an Agilent 4284A Precision LCR meter at room temperature and a frequency of 1 MHz.",
      "reasoning_analysis": "Increasing Factors: The incorporation of CaCu3Ti4O12 (CCTO), a ceramic material known for its giant dielectric constant, at a high volume fraction of 49.06% serves as the primary driver for enhancing permittivity. The processing strategy involving the creation of a porous CCTO skeleton followed by polymer infiltration ensures high connectivity and loading of the high-permittivity phase, while the extensive interfacial area between the ceramic skeleton and the epoxy matrix promotes Maxwell-Wagner-Sillars interfacial polarization. Decreasing Factors: The Bisphenol-A epoxy matrix inherently exhibits a low dielectric constant relative to the ceramic filler, acting as a diluent that limits the composite's overall permittivity compared to pure CCTO. Additionally, the measurement frequency of 1 MHz may suppress slower polarization mechanisms, such as interfacial charge accumulation, which typically contribute more significantly to the dielectric constant at lower frequencies. Dominant Factor: The intrinsic high permittivity of the CCTO ceramic phase combined with the high volume fraction achieved through the skeleton infiltration architecture qualitatively dominates the dielectric behavior, leading to a composite eps that is significantly elevated compared to the neat polymer matrix despite the diluting effect of the epoxy and frequency-dependent polarization losses."
    }
  },
  {
    "doi": "10.1016/j.compositesa.2017.11.025",
    "title": "Constructing three-dimensionally interwoven structures for ceramic/polymer composites to exhibit colossal dielectric constant and high mechanical strength: CaCu3Ti4O12/epoxy as an example",
    "year": 2018,
    "chemical_composition": {
      "repeat_unit_psmiles": null,
      "monomers": [
        {
          "name": "Bisphenol-A epoxy resin",
          "smiles": null,
          "ratio_value": 100,
          "ratio_unit": "parts by mass"
        },
        {
          "name": "Diethylenetriamine",
          "smiles": "NCCNCCN",
          "ratio_value": 12,
          "ratio_unit": "parts by mass"
        }
      ],
      "additives": [
        {
          "name": "CaCu3Ti4O12",
          "type": "filler",
          "amount_value": 57.7,
          "amount_unit": "vol%"
        }
      ],
      "is_homopolymer": false
    },
    "processing_history": "CCTO synthesized by calcination at 1000 °C for 10 h. Porous CCTO skeleton fabricated by gelcasting, degreased at 600 °C for 2 h, sintered at 1050 °C for 2 h. Infiltrated with bisphenol-A epoxy resin and diethylenetriamine (100:12 mass ratio), cured at 40 °C for 15 min. Dielectric constant measured by Agilent 4284A Precision LCR meter at room temperature, 1 MHz.",
    "hierarchical_structure": "Three-dimensionally interwoven structures of CCTO and epoxy. Porous CCTO ceramic skeleton sintered at 1050 °C. Grain boundaries established.",
    "properties": {
      "eps": {
        "value": [
          1501
        ],
        "unit": null
      }
    },
    "analysis_with_hierarchical_structure": {
      "descriptive_text": "The sample comprises a composite material featuring a three-dimensionally interwoven structure of CaCu3Ti4O12 (CCTO) ceramic and Bisphenol-A epoxy resin cured with Diethylenetriamine. The ceramic phase was synthesized via calcination at 1000 °C and fabricated into a porous skeleton through gelcasting, followed by degreasing at 600 °C and sintering at 1050 °C to establish grain boundaries. This porous CCTO skeleton was subsequently infiltrated with a mixture of Bisphenol-A epoxy resin and Diethylenetriamine hardener at a mass ratio of 100:12, then cured at 40 °C for 15 minutes. The resulting hierarchical structure consists of a continuous porous CCTO ceramic skeleton infiltrated by the epoxy network, with the dielectric properties characterized at room temperature and 1 MHz using an Agilent 4284A Precision LCR meter.",
      "reasoning_analysis": "Increasing Factors: The incorporation of CaCu3Ti4O12 (CCTO), a ceramic material renowned for its giant dielectric response due to the Internal Barrier Layer Capacitance (IBLC) effect at grain boundaries, serves as a primary driver for elevating eps. The high filler loading of 57.7 vol% significantly increases the effective permittivity according to composite mixing laws. Furthermore, the three-dimensionally interwoven structure where the CCTO forms a continuous sintered skeleton ensures electrical connectivity of the high-permittivity phase, enhancing interfacial polarization at the ceramic-epoxy boundaries. Decreasing Factors: The Bisphenol-A epoxy matrix possesses an inherently low dielectric constant, which acts to dilute the overall eps relative to the pure ceramic phase. Any residual micro-porosity within the ceramic skeleton that was not fully infiltrated by the polymer would introduce air voids with near-unity permittivity, thereby reducing the effective eps. Additionally, the measurement frequency of 1 MHz may suppress slower interfacial polarization contributions compared to lower frequency regimes. Dominant Factor: The continuous 3D skeleton architecture of the high-volume fraction CCTO ceramic qualitatively dominates the dielectric behavior. Despite the low-permittivity epoxy matrix, the connectivity of the giant dielectric constant ceramic phase and the established grain boundaries from high-temperature sintering dictate a substantially elevated eps compared to neat epoxy or conventional particulate composites."
    },
    "analysis_without_hierarchical_structure": {
      "descriptive_text": "The composite material comprises a Bisphenol-A epoxy resin matrix cured with Diethylenetriamine hardener at a mass ratio of 100:12, reinforced with CaCu3Ti4O12 (CCTO) filler at a loading of 57.7 vol%. The CCTO filler was initially synthesized via calcination at 1000 °C for 10 hours, followed by the fabrication of a porous CCTO skeleton using gelcasting, degreasing at 600 °C for 2 hours, and sintering at 1050 °C for 2 hours. This porous ceramic skeleton was subsequently infiltrated with the epoxy-amine mixture and cured at 40 °C for 15 minutes. The dielectric constant was characterized using an Agilent 4284A Precision LCR meter at room temperature and a frequency of 1 MHz.",
      "reasoning_analysis": "Increasing Factors: The primary driver for elevated permittivity is the incorporation of CaCu3Ti4O12 (CCTO), a ceramic known for its giant dielectric constant, at a high volume fraction of 57.7%. The fabrication of a porous CCTO skeleton prior to infiltration suggests a potentially interconnected ceramic network, which facilitates efficient charge storage and enhances interfacial polarization at the ceramic-polymer boundaries. Additionally, the cured epoxy-amine network contains polar hydroxyl groups generated during crosslinking, which contribute dipolar polarization compared to non-polar matrices. Decreasing Factors: The epoxy matrix inherently possesses a low dielectric constant relative to the ceramic filler, acting as a diluent to the overall permittivity unless the filler percolates. The curing temperature of 40 °C is relatively low for epoxy-amine systems, which may result in incomplete crosslinking or higher free volume, potentially reducing the density of polarizable units in the matrix phase. Furthermore, measurement at 1 MHz may suppress slower interfacial polarization mechanisms compared to lower frequency regimes, and any residual porosity within the infiltrated skeleton would introduce air voids with negligible permittivity. Dominant Factor: The dominant factor is the high volume loading and structural connectivity of the CCTO ceramic skeleton. Given the intrinsic giant dielectric nature of CCTO and the substantial 57.7 vol% loading arranged in a skeleton structure, the ceramic phase overwhelmingly dictates the composite's dielectric response, overriding the low permittivity of the epoxy matrix and processing nuances such as cure temperature."
    }
  },
  {
    "doi": "10.1002/pola.26344",
    "title": "Preparation and Properties of Novel Low Dielectric Constant Benzoxazole-Based Polybenzoxazine",
    "year": 2012,
    "chemical_composition": {
      "repeat_unit_psmiles": null,
      "monomers": [
        {
          "name": "DAROH-a",
          "smiles": null,
          "ratio_value": null,
          "ratio_unit": null
        }
      ],
      "additives": [],
      "is_homopolymer": true
    },
    "processing_history": "DAROH-a synthesized from DAROH, paraformaldehyde, and aniline at 110 °C. Cured thermally (exothermic peak 192-223 °C). Films dried at 120 °C under vacuum for 8 h. Dielectric constant measured by Concept 40 broadband dielectric spectrometer at 200 °C, 10 Hz.",
    "hierarchical_structure": "Crosslinked polybenzoxazine networks. Liquid crystalline structure with ordered texture (lyotropic liquid crystal phase at room temperature).",
    "properties": {
      "eps": {
        "value": [
          3.9
        ],
        "unit": null
      }
    },
    "analysis_with_hierarchical_structure": {
      "descriptive_text": "The sample comprises a crosslinked polybenzoxazine network homopolymer synthesized from DAROH, paraformaldehyde, and aniline at 110 °C. It possesses a liquid crystalline structure with an ordered texture, exhibiting a lyotropic liquid crystal phase at room temperature. The processing history includes thermal curing with an exothermic peak between 192 and 223 °C, followed by vacuum drying of films at 120 °C for 8 hours. Dielectric characterization was performed using a Concept 40 broadband dielectric spectrometer at 200 °C and 10 Hz.",
      "reasoning_analysis": "Increasing Factors: The incorporation of polar heteroatoms such as nitrogen and oxygen within the polybenzoxazine structure facilitates dipolar polarization, while the elevated measurement temperature of 200 °C enhances segmental mobility, allowing for greater dipole alignment with the electric field. Decreasing Factors: The highly crosslinked network architecture restricts segmental motion, limiting the ability of dipoles to orient and thereby suppressing the dielectric constant. Additionally, the aromatic backbone exhibits lower intrinsic polarity compared to aliphatic polar chains, and the vacuum drying step eliminates residual volatiles or moisture that would otherwise contribute to higher permittivity. Dominant Factor: The structural rigidity imposed by the crosslinked network and aromatic backbone qualitatively dominates the dielectric response by constraining dipole mobility, effectively counteracting the permittivity-enhancing effects of the high measurement temperature."
    },
    "analysis_without_hierarchical_structure": {
      "descriptive_text": "The sample consists of a DAROH-a homopolymer synthesized via the reaction of DAROH, paraformaldehyde, and aniline at 110 °C. Following synthesis, the material underwent thermal curing characterized by an exothermic peak between 192 and 223 °C to establish the final network structure. The resulting films were subjected to vacuum drying at 120 °C for 8 hours to remove residual volatiles prior to characterization, where the dielectric constant was measured using a Concept 40 broadband dielectric spectrometer at 200 °C and 10 Hz.",
      "reasoning_analysis": "Increasing Factors: The presence of polar heteroatoms within the Mannich bridge structures formed during the synthesis of DAROH-a contributes to orientational polarization, inherently driving the dielectric constant higher. Additionally, the measurement condition at 200 °C provides significant thermal energy that enhances segmental mobility and dipole alignment with the external electric field, further promoting an increase in permittivity. Decreasing Factors: The thermal curing process generates a highly crosslinked network that restricts chain segment rotation, thereby limiting the contribution of orientational polarization to the overall dielectric constant. Furthermore, the extensive vacuum drying at 120 °C effectively removes residual polar solvents and moisture, which eliminates extrinsic sources of high permittivity, while the high content of non-polar aromatic rings from the aniline and DAROH precursors inherently lowers the material's polarizability. Dominant Factor: The intrinsic low polarity of the aromatic-rich backbone combined with the restricted mobility from the crosslinked network qualitatively dominates the dielectric behavior, maintaining a lower baseline permittivity despite the enhancing effects of the high measurement temperature, provided the vacuum drying successfully eliminated polar volatile contaminants."
    }
  },
  {
    "doi": "10.1016/j.compositesa.2017.11.025",
    "title": "Constructing three-dimensionally interwoven structures for ceramic/polymer composites to exhibit colossal dielectric constant and high mechanical strength: CaCu3Ti4O12/epoxy as an example",
    "year": 2018,
    "chemical_composition": {
      "repeat_unit_psmiles": null,
      "monomers": [
        {
          "name": "Bisphenol-A epoxy resin",
          "smiles": null,
          "ratio_value": 100,
          "ratio_unit": "parts by mass"
        },
        {
          "name": "Diethylenetriamine",
          "smiles": "NCCNCCN",
          "ratio_value": 12,
          "ratio_unit": "parts by mass"
        }
      ],
      "additives": [
        {
          "name": "CaCu3Ti4O12",
          "type": "filler",
          "amount_value": 57.7,
          "amount_unit": "vol%"
        }
      ],
      "is_homopolymer": false
    },
    "processing_history": "CCTO synthesized by calcination at 1000 °C for 10 h. Porous CCTO skeleton fabricated by gelcasting, degreased at 600 °C for 2 h, sintered at 1050 °C for 2 h. Infiltrated with bisphenol-A epoxy resin and diethylenetriamine (100:12 mass ratio), cured at 40 °C for 15 min. Dielectric constant measured by Agilent 4284A Precision LCR meter at room temperature, 20 Hz.",
    "hierarchical_structure": "Three-dimensionally interwoven structures of CCTO and epoxy. Porous CCTO ceramic skeleton sintered at 1050 °C. Grain boundaries established.",
    "properties": {
      "eps": {
        "value": [
          2610
        ],
        "unit": null
      }
    },
    "analysis_with_hierarchical_structure": {
      "descriptive_text": "The composite system consists of a Bisphenol-A epoxy resin matrix cured with diethylenetriamine hardener at a mass ratio of 100:12, integrated with 57.7 vol% CaCu3Ti4O12 (CCTO) ceramic filler. The processing history entails the synthesis of CCTO via calcination, followed by the fabrication of a porous CCTO skeleton using gelcasting, degreasing, and sintering at 1050 °C. This ceramic scaffold was subsequently infiltrated with the epoxy-amine mixture and cured at 40 °C for 15 minutes, yielding a hierarchical structure characterized by three-dimensionally interwoven CCTO and epoxy phases with established ceramic grain boundaries. The dielectric constant was characterized using an Agilent 4284A Precision LCR meter at room temperature and 20 Hz.",
      "reasoning_analysis": "Increasing Factors: The inclusion of CaCu3Ti4O12 (CCTO) at a high volume fraction of 57.7% serves as the primary driver for elevating the dielectric constant, leveraging the material's intrinsic giant permittivity arising from the internal barrier layer capacitance (IBLC) effect at grain boundaries. The sintering process at 1050 °C is critical for establishing these semiconducting grain and insulating grain-boundary layers. Additionally, the three-dimensionally interwoven structure suggests a continuous ceramic network, which maximizes interfacial polarization and facilitates a high effective permittivity. Decreasing Factors: The Bisphenol-A epoxy matrix exhibits a low intrinsic dielectric constant relative to the ceramic filler, which dilutes the overall polarization response of the composite. Furthermore, the low curing temperature of 40 °C may result in incomplete crosslinking or residual free volume within the polymer phase, and any incomplete infiltration of the porous skeleton could introduce air voids, both of which would lower the effective dielectric constant. Dominant Factor: The high volume fraction and continuous connectivity of the CCTO ceramic skeleton qualitatively dominate the dielectric behavior. Despite the low-permittivity polymer matrix, the percolation-like architecture of the giant-dielectric CCTO phase overwhelms the matrix contribution, dictating a significantly enhanced dielectric constant governed primarily by the interfacial polarization mechanisms within the sintered ceramic phase."
    },
    "analysis_without_hierarchical_structure": {
      "descriptive_text": "This sample comprises a polymer-ceramic composite featuring a Bisphenol-A epoxy resin matrix cured with Diethylenetriamine hardener at a mass ratio of 100:12. The composite is loaded with 57.7 vol% CaCu3Ti4O12 (CCTO) filler. The CCTO was synthesized via calcination at 1000 °C for 10 hours, followed by the fabrication of a porous CCTO skeleton using gelcasting, degreasing at 600 °C for 2 hours, and sintering at 1050 °C for 2 hours. This porous skeleton was subsequently infiltrated with the epoxy-amine mixture and cured at 40 °C for 15 minutes. The dielectric constant was characterized using an Agilent 4284A Precision LCR meter at room temperature and a frequency of 20 Hz.",
      "reasoning_analysis": "Increasing Factors: The incorporation of CaCu3Ti4O12 (CCTO), a ceramic material renowned for its giant dielectric constant, acts as the primary driver driving the eps higher. The high filler loading of 57.7 vol% significantly boosts the effective permittivity according to composite mixing laws. Furthermore, the processing history involving the creation of a porous CCTO skeleton followed by infiltration establishes an interconnected ceramic network, which facilitates more efficient electric field distribution through the high-permittivity phase compared to random dispersion, further contributing to an increase in eps. The low measurement frequency of 20 Hz also allows for substantial interfacial polarization at the polymer-ceramic boundaries, enhancing the observed eps. Decreasing Factors: The Bisphenol-A epoxy matrix inherently possesses a low dielectric constant relative to the ceramic filler, acting as a diluting medium that limits the maximum achievable eps. Additionally, if the infiltration process did not completely fill the porous skeleton, residual micro-voids containing air would act as defects that reduce the overall dielectric response. Dominant Factor: The dominant factor is the intrinsic giant dielectric constant of the CCTO filler combined with its high volume fraction and interconnected skeleton architecture. While the epoxy matrix provides structural integrity, its low permittivity is overshadowed by the continuous ceramic phase, ensuring the composite exhibits a significantly enhanced eps characteristic of the CCTO network rather than the polymer matrix."
    }
  },
  {
    "doi": "10.1002/pola.26344",
    "title": "Preparation and Properties of Novel Low Dielectric Constant Benzoxazole-Based Polybenzoxazine",
    "year": 2012,
    "chemical_composition": {
      "repeat_unit_psmiles": null,
      "monomers": [
        {
          "name": "DAROH-a",
          "smiles": null,
          "ratio_value": null,
          "ratio_unit": null
        }
      ],
      "additives": [],
      "is_homopolymer": true
    },
    "processing_history": "DAROH-a synthesized from DAROH, paraformaldehyde, and aniline at 110 °C. Cured thermally (exothermic peak 192-223 °C). Films dried at 120 °C under vacuum for 8 h. Dielectric constant measured by Concept 40 broadband dielectric spectrometer at 200 °C, 10 MHz.",
    "hierarchical_structure": "Crosslinked polybenzoxazine networks. Liquid crystalline structure with ordered texture (lyotropic liquid crystal phase at room temperature).",
    "properties": {
      "eps": {
        "value": [
          2.4
        ],
        "unit": null
      }
    },
    "analysis_with_hierarchical_structure": {
      "descriptive_text": "The sample is a crosslinked polybenzoxazine network based on DAROH-a monomers, synthesized from DAROH, paraformaldehyde, and aniline at 110 °C. The material exhibits a liquid crystalline structure with an ordered texture, specifically displaying a lyotropic liquid crystal phase at room temperature. Following synthesis, the films underwent thermal curing evidenced by an exothermic peak between 192 and 223 °C and were subsequently dried at 120 °C under vacuum for 8 hours. The dielectric constant was characterized using a Concept 40 broadband dielectric spectrometer at 200 °C and 10 MHz.",
      "reasoning_analysis": "Increasing Factors: The presence of polar heteroatoms (nitrogen and oxygen) within the benzoxazine backbone and aromatic rings contributes to significant electronic and atomic polarizability. Additionally, the liquid crystalline ordered texture facilitates dense molecular packing, increasing the number density of polarizable units per unit volume, while the elevated measurement temperature of 200 °C may enhance dipolar mobility if the system is near its glass transition. Decreasing Factors: The highly crosslinked network structure restricts segmental chain motion, thereby limiting the contribution of orientational polarization to the overall permittivity. The high measurement frequency of 10 MHz prevents slower dipolar relaxation processes from fully aligning with the electric field, and the vacuum drying process eliminates residual moisture and solvents which typically possess much higher dielectric constants. Dominant Factor: The restriction of dipole mobility imposed by the crosslinked network structure combined with the high-frequency measurement conditions qualitatively dominates the dielectric behavior by suppressing orientational polarization contributions. Consequently, the final dielectric constant is primarily determined by the electronic polarizability of the aromatic structure and the dense packing of the liquid crystalline phase, maintained at an intrinsic level by the removal of high-permittivity contaminants during vacuum drying."
    },
    "analysis_without_hierarchical_structure": {
      "descriptive_text": "The sample is a homopolymer based on the DAROH-a monomer unit, which was synthesized from DAROH, paraformaldehyde, and aniline at 110 °C. The material was processed into films and subjected to thermal curing, characterized by an exothermic peak between 192 and 223 °C, followed by drying at 120 °C under vacuum for 8 hours. The dielectric constant was subsequently evaluated using a Concept 40 broadband dielectric spectrometer at a frequency of 10 MHz and a temperature of 200 °C.",
      "reasoning_analysis": "Increasing Factors: The chemical composition incorporates nitrogen and oxygen heteroatoms within an aromatic framework, which introduce significant permanent dipole moments and electronic polarizability, intrinsically driving the dielectric constant higher relative to non-polar hydrocarbons. Additionally, the measurement condition at 200 °C provides substantial thermal energy that activates dipole orientation and enhances segmental mobility, further contributing to an increase in permittivity. Decreasing Factors: The thermal curing history generates a highly crosslinked network structure that restricts the rotational freedom of polar groups, thereby limiting orientational polarizability and driving the dielectric constant down. Furthermore, the vacuum drying process removes residual volatiles and potential voids, ensuring the measured value reflects the dense polymer matrix rather than inflated values from polar impurities. Dominant Factor: While the elevated measurement temperature promotes dipole alignment, the dense crosslinked network formed during thermal curing is the dominant structural factor; it imposes sufficient topological constraints on the polymer chains to restrict excessive dipole mobility, thereby stabilizing the dielectric constant relative to what would be expected for a linear analog at the same temperature."
    }
  },
  {
    "doi": "10.1016/j.nanoen.2024.109898",
    "title": "High-temperature semicrystalline/amorphous polymer blends exhibiting enhanced dielectric constant with high breakdown strength",
    "year": 2024,
    "chemical_composition": {
      "repeat_unit_psmiles": "[*]Oc1ccc(S(=O)(=O)c2ccc(O*)cc2)cc1",
      "monomers": [
        {
          "name": "Poly(1,4-phenylene ether sulfone) repeat unit",
          "smiles": "O=S(=O)(c1ccc(O)cc1)c2ccc(O)cc2",
          "ratio_value": null,
          "ratio_unit": null
        }
      ],
      "additives": [],
      "is_homopolymer": true
    },
    "processing_history": "PES powder dissolved in DMAc at RT. Solution cast on glass at 80 °C for 12h. Dried at 150 °C. Dielectric constant measured by HP 4284 A LCR meter at 1 kHz, Room Temperature.",
    "hierarchical_structure": "Amorphous. No crystalline diffraction.",
    "properties": {
      "eps": {
        "value": [
          3.85
        ],
        "unit": null
      }
    },
    "analysis_with_hierarchical_structure": {
      "descriptive_text": "The sample consists of a homopolymer of poly(1,4-phenylene ether sulfone) (PES) characterized by an amorphous hierarchical structure with no evidence of crystalline diffraction. Material preparation involved dissolving PES powder in dimethylacetamide (DMAc) at room temperature, followed by solution casting onto a glass substrate at 80 °C for 12 hours and subsequent drying at 150 °C to remove residual solvent. The dielectric constant was subsequently characterized using an HP 4284 A LCR meter operating at a frequency of 1 kHz under ambient room temperature conditions.",
      "reasoning_analysis": "Increasing Factors: The chemical composition features highly polar sulfone (-SO2-) groups and ether linkages within the aromatic backbone, which possess large dipole moments that contribute positively to orientational and atomic polarizability, inherently driving the eps higher. Additionally, the dense packing of aromatic rings enhances electronic polarizability due to delocalized pi-electron systems. Decreasing Factors: The hierarchical structure is amorphous, but the inherent rigidity of the poly(phenylene ether sulfone) backbone results in a high glass transition temperature well above the room temperature measurement condition. This places the polymer in a glassy state where segmental motion is frozen, thereby limiting the ability of the backbone dipoles to align with the applied electric field at 1 kHz, which suppresses the orientational contribution to eps. Furthermore, the thermal drying step at 150 °C is intended to minimize free volume associated with solvent voids and remove polar solvent residues, which serves to lower the dielectric constant relative to a wet-cast film. Dominant Factor: The intrinsic high polarity of the sulfone groups establishes an elevated baseline dielectric constant compared to non-polar hydrocarbon polymers; however, the dominant factor governing the final eps is the restriction of dipolar orientation caused by the glassy state at room temperature. Consequently, the measured eps is primarily determined by electronic and atomic polarizability rather than full dipolar relaxation, moderated significantly by the efficacy of the thermal drying process in eliminating residual polar solvent."
    },
    "analysis_without_hierarchical_structure": {
      "descriptive_text": "The sample comprises a poly(1,4-phenylene ether sulfone) homopolymer. It was prepared by dissolving the PES powder in dimethylacetamide (DMAc) at room temperature, followed by solution casting onto a glass substrate at 80 °C for 12 hours and subsequent drying at 150 °C. The dielectric constant was measured using an HP 4284 A LCR meter at 1 kHz under room temperature conditions.",
      "reasoning_analysis": "Increasing Factors: The chemical composition features a poly(ether sulfone) backbone containing highly polar sulfone (-SO2-) groups and ether linkages attached to aromatic rings. These functional groups possess strong permanent dipole moments that contribute significantly to orientational and atomic polarization, thereby driving the eps upward, especially at the measurement frequency of 1 kHz where dipolar relaxation is active. Decreasing Factors: The rigid aromatic structure of the homopolymer restricts segmental chain mobility, which limits the ability of the dipoles to fully align with the external electric field compared to more flexible aliphatic polymers. Furthermore, the processing history includes drying at 150 °C, which facilitates the removal of the polar DMAc solvent and promotes chain packing densification, reducing free volume and potentially lowering the eps relative to a solvent-containing state. Dominant Factor: The intrinsic high dipole moment density provided by the sulfone groups within the polymer backbone is the dominant factor. While the rigid backbone and thermal drying limit dipole mobility and free volume, the sheer concentration of polarizable sulfone moieties ensures that the material exhibits a qualitatively higher dielectric constant compared to non-polar engineering thermoplastics."
    }
  },
  {
    "doi": "10.1016/j.polymer.2024.127843",
    "title": "Crosslinked silsesquioxane with high thermal stability and low dielectric constant by the autopolymerization of Q-type H-POSS",
    "year": 2025,
    "chemical_composition": {
      "repeat_unit_psmiles": null,
      "monomers": [
        {
          "name": "Q-type H-POSS",
          "smiles": null,
          "ratio_value": 0.76,
          "ratio_unit": "g"
        }
      ],
      "additives": [
        {
          "name": "B(C6F5)3",
          "type": "catalyst",
          "amount_value": 0.6,
          "amount_unit": "mL of 5 wt% solution"
        },
        {
          "name": "HMPA",
          "type": "quencher",
          "amount_value": 2,
          "amount_unit": "drops"
        }
      ],
      "is_homopolymer": true
    },
    "processing_history": "Synthesized by autopolymerization of Q-type H-POSS (0.76 g, 0.75 mmol) with B(C6F5)3 catalyst (5 wt% in toluene solution, 0.60 mL) in anhydrous toluene (3.5 mL) at 25 °C for 6 h under N2 atmosphere, quenched with HMPA (2 drops). Prepolymer solution (200 mg/mL in toluene) cast in PTFE mold, solvent evaporated overnight. Thermal curing in air: 80 °C (1 h), 120 °C (1 h), 160 °C (2 h), 210 °C and 230 °C (2.5 h). Dielectric constant measured at room temperature, 14 GHz.",
    "hierarchical_structure": "Cross-linked silsesquioxane network, insoluble and infusible. Contains nanometer-scale POSS cages (1–3 nm). Transparent film with transmittance >90% (400–800 nm).",
    "properties": {
      "eps": {
        "value": [
          2.88
        ],
        "unit": null
      }
    },
    "analysis_with_hierarchical_structure": {
      "descriptive_text": "The sample consists of a cross-linked silsesquioxane network derived from the autopolymerization of Q-type H-POSS monomers. Synthesis was conducted in anhydrous toluene at 25 °C under a nitrogen atmosphere using tris(pentafluorophenyl)borane (B(C6F5)3) as a catalyst, followed by quenching with hexamethylphosphoramide (HMPA). The resulting prepolymer solution was cast into a PTFE mold with subsequent solvent evaporation and subjected to a multi-step thermal curing protocol in air ranging from 80 °C to 230 °C. The final material forms an insoluble and infusible transparent film containing nanometer-scale POSS cages (1–3 nm) with optical transmittance exceeding 90% in the visible range, and its dielectric constant was characterized at room temperature and 14 GHz.",
      "reasoning_analysis": "Increasing Factors: The thermal curing process conducted in air may introduce polar oxygen-containing functional groups, such as silanols or oxidized species, which increase electronic and atomic polarizability. Additionally, any residual hexamethylphosphoramide (HMPA) quencher retained within the matrix possesses a high dipole moment that could contribute to orientational polarization, thereby elevating the dielectric constant. Decreasing Factors: The primary structure comprises rigid silsesquioxane cages known for high free volume and low electronic polarizability relative to dense organic polymers, inherently reducing permittivity. The high degree of cross-linking achieved through stepwise thermal curing restricts segmental mobility, minimizing dipolar relaxation contributions at the high measurement frequency of 14 GHz. Furthermore, fluorinated residues from the B(C6F5)3 catalyst introduce C-F bonds characterized by low polarizability. Dominant Factor: The intrinsic nanoporous architecture of the cross-linked POSS network qualitatively dominates the dielectric behavior. The high free volume fraction associated with the nanometer-scale cages reduces the material density and overall polarizability per unit volume, driving the dielectric constant lower than typical dense organic polymers, outweighing the potential increases from minor polar residuals or surface groups."
    },
    "analysis_without_hierarchical_structure": {
      "descriptive_text": "The sample comprises a Q-type H-POSS homopolymer synthesized via autopolymerization of 0.76 g of monomer using tris(pentafluorophenyl)borane catalyst (0.60 mL of 5 wt% solution in toluene) in anhydrous toluene under a nitrogen atmosphere at 25 °C for 6 hours. Following quenching with 2 drops of hexamethylphosphoramide, the prepolymer solution was cast into a PTFE mold and dried overnight to evaporate the solvent. The resulting film underwent a sequential thermal curing process in air at 80 °C, 120 °C, 160 °C, and finally 210 °C to 230 °C to promote crosslinking, after which the dielectric constant was characterized at room temperature and 14 GHz.",
      "reasoning_analysis": "Increasing Factors: The intrinsic chemical composition includes a silsesquioxane backbone with polar Si-O bonds that contribute to atomic and electronic polarization, inherently elevating the dielectric constant. Furthermore, the thermal curing stages performed in air may introduce polar oxygen-containing species or allow for moisture absorption, which would increase dipolar contributions. Decreasing Factors: The Q-type H-POSS monomer assembles into a rigid, cage-like architecture that often generates nanoscale free volume, reducing the number density of polarizable units. The use of a fluorinated catalyst suggests the potential presence of residual perfluorophenyl groups, which are characterized by low polarizability. Additionally, the rigorous multi-step thermal curing up to 230 °C facilitates the removal of polar solvent and quencher residues while restricting segmental mobility through crosslinking. Dominant Factor: The structural architecture of the polyhedral oligomeric silsesquioxane network combined with the high-temperature thermal curing history qualitatively dominates the dielectric behavior; the symmetric cage structure and the elimination of volatile polar impurities during the extensive heating regimen suppress the dielectric constant relative to conventional linear polar polymers, despite the inherent polarity of the siloxane linkages."
    }
  },
  {
    "doi": "10.1002/app.37526",
    "title": "Photoinduced Mesoporosity of Tert-Butoxycarbonyl Acrylic Photosensitive Material with Low Dielectric Constant",
    "year": 2013,
    "chemical_composition": {
      "repeat_unit_psmiles": null,
      "monomers": [
        {
          "name": "tert-butyl methacrylate",
          "smiles": "CC(C)(C)OC(=O)C(=C)C",
          "ratio_value": 5,
          "ratio_unit": "mol%"
        },
        {
          "name": "methacrylic acid",
          "smiles": "CC(=C)C(=O)O",
          "ratio_value": 25,
          "ratio_unit": "mol%"
        },
        {
          "name": "benzyl methacrylate",
          "smiles": "CC(=C)C(=O)OCC1=CC=CC=C1",
          "ratio_value": 70,
          "ratio_unit": "mol%"
        }
      ],
      "additives": [
        {
          "name": "diaryliodonium hexafluoroantimonate",
          "type": "photo acid generator",
          "amount_value": 10,
          "amount_unit": "wt%"
        }
      ],
      "is_homopolymer": false
    },
    "processing_history": "Radical copolymerization in PGMEA with AIBN at 90°C. Solution b (Copolymer B) spin coated at 1000 rpm, soft baked at 90°C for 10 min, exposed to 365 nm UV (150 mJ/cm2), hard baked at 150°C for 10 min. Dielectric constant measured by HP4192A impedance analyzer at 1 MHz with gold electrodes.",
    "hierarchical_structure": "Mesoporous film. Few nanopores observed (Porosity: Δ). Pore size approx 49 nm.",
    "properties": {
      "eps": {
        "value": [
          3.12
        ],
        "unit": null
      }
    },
    "analysis_with_hierarchical_structure": {
