Repository: hhtrick/HHT-code

# HHT training framework

This directory contains model training, embedding precomputation, inference, article-level baselines and the curated datasets. All commands below assume that the working directory is `train_code/`.

## 3. Datasets and fixed partitions

Each main dataset is a JSON array at `dataset/{property}/{property}.json`. Entries contain source metadata, `chemical_composition`, `processing_history`, `hierarchical_structure`, `properties`, and two generated-analysis objects. Targets are stored as `properties[property]["value"]`; source metadata and target values are not predictive input fields.

| Property | Train | Validation | Test | Total |
|---|---:|---:|---:|---:|

File: train_code/dataset/eps/eps.json (part 51 of 190)
[
      "descriptive_text": "The sample comprises a ternary copolymer system consisting of tert-butyl methacrylate (5 mol%), methacrylic acid (25 mol%), and benzyl methacrylate (70 mol%), formulated with 10 wt% diaryliodonium hexafluoroantimonate as a photo acid generator. Synthesized via radical copolymerization in PGMEA with AIBN at 90°C, the material was processed into a film by spin coating at 1000 rpm, followed by a soft bake at 90°C, exposure to 365 nm UV radiation, and a hard bake at 150°C. Structural analysis identifies the material as a mesoporous film containing few nanopores with an approximate size of 49 nm, and its dielectric properties were characterized using an impedance analyzer at 1 MHz with gold electrodes.",
      "reasoning_analysis": "Increasing Factors: The presence of methacrylic acid units introduces strong permanent dipoles and hydrogen bonding capabilities, which significantly enhance orientational polarization. Furthermore, the inclusion of 10 wt% diaryliodonium hexafluoroantimonate introduces ionic species that can contribute to ionic polarization and interfacial polarization mechanisms at the measurement frequency of 1 MHz. The aromatic rings in the benzyl methacrylate units also contribute to electronic polarization due to their polarizable pi-electron systems. Decreasing Factors: The hierarchical structure is described as a mesoporous film with few nanopores approximately 49 nm in size; the inclusion of air voids within the matrix reduces the effective dielectric constant relative to the bulk polymer density. Additionally, the bulky tert-butyl and benzyl side groups increase the fractional free volume, which lowers the number density of polarizable units per unit volume. Dominant Factor: While the mesoporosity and bulky side groups act to reduce the dielectric constant, the high concentration of polar carboxylic acid groups combined with the significant loading of ionic photo acid generator species qualitatively dominates the dielectric response. The intrinsic high polarity and ionic content of the chemical composition likely outweigh the dilution effect caused by the limited porosity described as few nanopores."
    },
    "analysis_without_hierarchical_structure": {
      "descriptive_text": "The sample comprises a terpolymer synthesized from tert-butyl methacrylate (5 mol%), methacrylic acid (25 mol%), and benzyl methacrylate (70 mol%), formulated with 10 wt% diaryliodonium hexafluoroantimonate as a photo acid generator. The material was prepared via radical copolymerization in PGMEA using AIBN at 90°C, followed by film formation through spin coating at 1000 rpm. The processing sequence involved a soft bake at 90°C for 10 minutes, exposure to 365 nm UV radiation at 150 mJ/cm², and a hard bake at 150°C for 10 minutes, with the dielectric constant ultimately characterized using an HP4192A impedance analyzer at 1 MHz with gold electrodes.",
      "reasoning_analysis": "Increasing Factors: The high molar fraction of benzyl methacrylate introduces aromatic rings with substantial electronic polarizability, while the significant methacrylic acid content provides strong permanent dipoles that contribute to orientational polarization. The inclusion of the diaryliodonium hexafluoroantimonate additive introduces ionic species that enhance overall polarizability and may contribute to interfacial polarization effects. Furthermore, the UV exposure and thermal baking history likely induce deprotection of the tert-butyl methacrylate groups into additional methacrylic acid units, increasing the density of polar functional groups within the matrix. Decreasing Factors: The initial presence of bulky tert-butyl side groups can increase free volume within the polymer matrix, which typically lowers the dielectric constant. Additionally, the crosslinking or network densification resulting from the UV exposure and hard bake restricts segmental chain mobility, potentially limiting the ability of dipoles to align with the applied electric field at the measurement frequency. Dominant Factor: The intrinsic high polarizability arising from the dominant benzyl methacrylate content and the increased concentration of polar carboxylic acid groups due to photochemical deprotection qualitatively dominates the dielectric response. Despite the mobility restrictions imposed by thermal processing, the high density of aromatic and polar moieties, compounded by the ionic additive, drives the dielectric constant upward relative to standard non-polar polymer baselines."
    }
  },
  {
    "doi": "10.1002/app.37526",
    "title": "Photoinduced Mesoporosity of Tert-Butoxycarbonyl Acrylic Photosensitive Material with Low Dielectric Constant",
    "year": 2013,
    "chemical_composition": {
      "repeat_unit_psmiles": null,
      "monomers": [
        {
          "name": "tert-butyl methacrylate",
          "smiles": "CC(C)(C)OC(=O)C(=C)C",
          "ratio_value": 0,
          "ratio_unit": "mol%"
        },
        {
          "name": "methacrylic acid",
          "smiles": "CC(=C)C(=O)O",
          "ratio_value": 25,
          "ratio_unit": "mol%"
        },
        {
          "name": "benzyl methacrylate",
          "smiles": "CC(=C)C(=O)OCC1=CC=CC=C1",
          "ratio_value": 75,
          "ratio_unit": "mol%"
        }
      ],
      "additives": [
        {
          "name": "diaryliodonium hexafluoroantimonate",
          "type": "photo acid generator",
          "amount_value": 10,
          "amount_unit": "wt%"
        }
      ],
      "is_homopolymer": false
    },
    "processing_history": "Radical copolymerization in PGMEA with AIBN at 90°C. Solution a (Copolymer A) spin coated at 1000 rpm, soft baked at 90°C for 10 min, exposed to 365 nm UV (150 mJ/cm2), hard baked at 150°C for 10 min. Dielectric constant measured by HP4192A impedance analyzer at 1 MHz with gold electrodes.",
    "hierarchical_structure": "Mesoporous film. No nanopores observed (Porosity: X).",
    "properties": {
      "eps": {
        "value": [
          3.5
        ],
        "unit": null
      }
    },
    "analysis_with_hierarchical_structure": {
      "descriptive_text": "The sample comprises a copolymer synthesized via radical polymerization utilizing methacrylic acid (25 mol%) and benzyl methacrylate (75 mol%) as the primary monomers. The formulation is doped with 10 wt% diaryliodonium hexafluoroantimonate acting as a photo acid generator. Film fabrication involved spin coating the polymer solution in PGMEA at 1000 rpm, followed by a soft bake at 90°C, exposure to 365 nm UV radiation at 150 mJ/cm², and a hard bake at 150°C. The resulting hierarchical structure is characterized as a mesoporous film, although specific nanopores were not resolved during characterization, and the dielectric constant was measured at 1 MHz using an impedance analyzer with gold electrodes.",
      "reasoning_analysis": "Increasing Factors: The incorporation of methacrylic acid introduces highly polar carboxylic acid groups capable of strong dipole orientation and hydrogen bonding, which significantly enhances polarizability. Additionally, the presence of 10 wt% diaryliodonium hexafluoroantimonate introduces ionic species that can contribute to interfacial polarization and increased dielectric response. The aromatic rings in benzyl methacrylate also contribute to electronic polarization. Decreasing Factors: The hierarchical structure is identified as a mesoporous film, where the inclusion of air voids (dielectric constant ≈ 1) reduces the volume fraction of the polarizable polymer matrix, thereby lowering the effective dielectric constant. Furthermore, the hard baking process removes residual solvent, preventing solvent-induced plasticization that could otherwise enhance dipole mobility. Dominant Factor: While the mesoporous structure acts to reduce the effective permittivity, the lack of observed nanopores suggests limited void volume. Consequently, the high concentration of polar functional groups and ionic additives within the chemical composition qualitatively dominates the dielectric behavior, driving the eps higher relative to non-polar porous systems."
    },
    "analysis_without_hierarchical_structure": {
      "descriptive_text": "The sample comprises a copolymer synthesized via radical copolymerization of methacrylic acid (25 mol%) and benzyl methacrylate (75 mol%) in PGMEA using AIBN at 90°C, formulated with 10 wt% diaryliodonium hexafluoroantimonate as a photo acid generator. Thin films were fabricated by spin coating at 1000 rpm, soft baking at 90°C for 10 minutes, exposing to 365 nm UV radiation at 150 mJ/cm², and hard baking at 150°C for 10 minutes. The dielectric constant was measured using an HP4192A impedance analyzer at 1 MHz with gold electrodes.",
      "reasoning_analysis": "Increasing Factors: The incorporation of methacrylic acid introduces highly polar carboxylic acid groups capable of strong dipole orientation polarization, significantly elevating the dielectric constant. Furthermore, the inclusion of 10 wt% diaryliodonium hexafluoroantimonate introduces ionic species into the matrix; even after UV exposure and baking, residual ions or ionic decomposition products contribute to interfacial polarization and ionic conductivity, which strongly increases the measured permittivity at 1 MHz. The aromatic rings in the benzyl methacrylate component also contribute to electronic polarization. Decreasing Factors: The high molar fraction of bulky benzyl methacrylate (75%) introduces significant steric hindrance, which restricts the segmental mobility required for the polar acid groups to align with the electric field, thereby limiting their full contribution to the dielectric constant. Additionally, the thermal processing history, specifically the hard bake at 150°C, promotes solvent evaporation and film densification, reducing free volume and potentially suppressing dipole mobility compared to a solvent-swollen state. Dominant Factor: The presence of highly polar carboxylic acid moieties combined with the ionic character of the photo acid generator additive qualitatively dominates the dielectric behavior, driving the eps to higher values relative to non-polar analogs, despite the restricting influence of the bulky benzyl side chains and thermal densification."
    }
  },
  {
    "doi": "10.1002/app.37526",
    "title": "Photoinduced Mesoporosity of Tert-Butoxycarbonyl Acrylic Photosensitive Material with Low Dielectric Constant",
    "year": 2013,
    "chemical_composition": {
      "repeat_unit_psmiles": null,
      "monomers": [
        {
          "name": "tert-butyl methacrylate",
          "smiles": "CC(C)(C)OC(=O)C(=C)C",
          "ratio_value": 25,
          "ratio_unit": "mol%"
        },
        {
          "name": "methacrylic acid",
          "smiles": "CC(=C)C(=O)O",
          "ratio_value": 25,
          "ratio_unit": "mol%"
        },
        {
          "name": "benzyl methacrylate",
          "smiles": "CC(=C)C(=O)OCC1=CC=CC=C1",
          "ratio_value": 50,
          "ratio_unit": "mol%"
        }
      ],
      "additives": [
        {
          "name": "diaryliodonium hexafluoroantimonate",
          "type": "photo acid generator",
          "amount_value": 10,
          "amount_unit": "wt%"
        }
      ],
      "is_homopolymer": false
    },
    "processing_history": "Radical copolymerization in PGMEA with AIBN at 90°C. Solution c (Copolymer C) spin coated at 1000 rpm, soft baked at 90°C for 10 min, exposed to 365 nm UV (150 mJ/cm2), hard baked at 150°C for 10 min. Dielectric constant measured by HP4192A impedance analyzer at 1 MHz with gold electrodes. (Table II Composition Study)",
    "hierarchical_structure": "Mesoporous film. Lots of nanopores observed (Porosity: ○). Pore size over 49 nm.",
    "properties": {
      "eps": {
        "value": [
          2.6
        ],
        "unit": null
      }
    },
    "analysis_with_hierarchical_structure": {
      "descriptive_text": "The sample comprises a terpolymer synthesized via radical copolymerization of tert-butyl methacrylate (25 mol%), methacrylic acid (25 mol%), and benzyl methacrylate (50 mol%) in PGMEA using AIBN as an initiator at 90°C. The formulation incorporates 10 wt% diaryliodonium hexafluoroantimonate as a photo acid generator. Processing involved spin coating the solution at 1000 rpm, followed by a soft bake at 90°C for 10 minutes, exposure to 365 nm UV radiation at 150 mJ/cm^2, and a final hard bake at 150°C for 10 minutes. The resulting material forms a mesoporous film characterized by the presence of numerous nanopores with sizes exceeding 49 nm, and its dielectric properties were evaluated using an impedance analyzer at 1 MHz with gold electrodes.",
      "reasoning_analysis": "Increasing Factors: The chemical composition includes methacrylic acid units containing highly polar carboxylic acid groups and benzyl methacrylate units with aromatic rings, both of which enhance electronic and orientational polarizability, thereby driving the dielectric constant upward. Additionally, the inclusion of 10 wt% diaryliodonium hexafluoroantimonate introduces ionic species that may contribute to interfacial polarization or ionic conductivity effects at the measurement frequency of 1 MHz, further increasing the effective permittivity. Decreasing Factors: The hierarchical structure is defined as a mesoporous film with nanopores exceeding 49 nm, introducing air voids with a dielectric constant near unity into the matrix which significantly lowers the effective permittivity according to effective medium approximations. Furthermore, the bulky tert-butyl side groups intrinsic to the backbone increase the fractional free volume of the polymer itself, reducing the density of polarizable matter per unit volume. Dominant Factor: The presence of mesoporosity is the dominant factor governing the dielectric behavior. Although the polar functional groups and ionic additives intrinsically favor a higher dielectric constant, the volumetric fraction of low-permittivity air within the nanopores generated during the UV exposure and thermal baking process drastically reduces the overall capacitance, typically overriding the intrinsic polarity of the solid polymer phase in designed low-k dielectric systems."
    },
    "analysis_without_hierarchical_structure": {
      "descriptive_text": "The sample comprises a terpolymer synthesized via radical copolymerization consisting of 25 mol% tert-butyl methacrylate, 25 mol% methacrylic acid, and 50 mol% benzyl methacrylate. This polymer matrix is compounded with 10 wt% diaryliodonium hexafluoroantimonate acting as a photo acid generator. The material was prepared by copolymerization in PGMEA with AIBN at 90°C, followed by spin coating at 1000 rpm. The resulting film underwent a soft bake at 90°C for 10 minutes, exposure to 365 nm UV radiation at 150 mJ/cm², and a hard bake at 150°C for 10 minutes. The dielectric constant was characterized using an HP4192A impedance analyzer at 1 MHz with gold electrodes.",
      "reasoning_analysis": "Increasing Factors: The high molar fraction of benzyl methacrylate introduces aromatic rings with significant electronic polarizability, inherently elevating the eps. Additionally, the presence of methacrylic acid and the likely acid-catalyzed deprotection of tert-butyl methacrylate during UV exposure and hard baking generate a high density of polar carboxylic acid groups, enhancing dipolar polarization. The ionic nature of the diaryliodonium hexafluoroantimonate additive further contributes to polarization mechanisms. Decreasing Factors: The bulky tert-butyl groups prior to deprotection and the potential formation of micro-voids from the release of isobutylene gas during cleavage may increase free volume, which typically reduces the effective eps. Furthermore, the crosslinking and densification from thermal curing restrict segmental mobility, potentially limiting orientational polarization contributions. Dominant Factor: The substantial increase in overall polarity driven by the aromatic content and the generation of additional carboxylic acid groups via the photochemical deprotection mechanism qualitatively dominates the dielectric behavior, driving the eps higher despite any mitigating effects from free volume or chain rigidification."
    }
  },
  {
    "doi": null,
    "title": "The Relationship between the Dielectric Constant and Water-Vapor Accessibility of Cellulose*",
    "year": 1955,
    "chemical_composition": {
      "repeat_unit_psmiles": "[*]OC1C(O)C(O)C(O)C(O)C1O[*]",
      "monomers": [
        {
          "name": "Anhydroglucose",
          "smiles": "C1C(C(C(C(O1)O)O)O)O",
          "ratio_value": null,
          "ratio_unit": null
        }
      ],
      "additives": [],
      "is_homopolymer": true
    },
    "processing_history": "Solvent replacement drying technique using methanol, ether, and benzene. Vacuum dried at 30 °C. Dielectric constant measured by liquid immersion method (benzene and ethylene chloride mixture) at 10,000 cycles per second (10 kHz) and 30 °C.",
    "hierarchical_structure": "Accessibility: 34.0%. Crystalline to amorphous ratio variation.",
    "properties": {
      "eps": {
        "value": [
          5.49
        ],
        "unit": null
      }
    },
    "analysis_with_hierarchical_structure": {
      "descriptive_text": "This material is an anhydroglucose homopolymer characterized by a hierarchical structure with 34.0% accessibility and variations in the crystalline-to-amorphous ratio. The sample underwent a solvent replacement drying technique utilizing methanol, ether, and benzene, followed by vacuum drying at 30 °C. Subsequent characterization involved measuring the dielectric constant via a liquid immersion method using a benzene and ethylene chloride mixture at 10,000 cycles per second and 30 °C.",
      "reasoning_analysis": "Increasing Factors: The anhydroglucose repeat units possess multiple hydroxyl groups which exhibit strong permanent dipole moments, facilitating significant orientational polarization under an electric field. Additionally, the 34.0% accessibility suggests a substantial fraction of amorphous regions where polymer chains have sufficient free volume and mobility to allow these dipoles to align, thereby increasing the dielectric constant. Decreasing Factors: The presence of crystalline domains, indicated by the accessibility being less than 100% and the noted crystalline-to-amorphous ratio variation, restricts segmental motion and limits dipole orientation, which suppresses the dielectric response. Furthermore, the rigorous solvent replacement and vacuum drying processing history are designed to remove residual polar solvents and moisture, eliminating extrinsic polarization sources that would otherwise artificially inflate the permittivity. Dominant Factor: The intrinsic chemical polarity arising from the high density of hydroxyl groups on the polymer backbone is the dominant factor governing the dielectric behavior. While the semi-crystalline structure and drying process moderate the magnitude by restricting mobility and removing volatiles, the fundamental presence of polar functional groups ensures a higher dielectric constant relative to non-polar hydrocarbon polymers."
    },
    "analysis_without_hierarchical_structure": {
      "descriptive_text": "The sample is an anhydroglucose homopolymer characterized by a polysaccharide backbone rich in hydroxyl functionality. It was prepared using a solvent replacement drying technique involving sequential exposure to methanol, ether, and benzene, followed by vacuum drying at 30 °C. The dielectric constant was subsequently determined using a liquid immersion method with a benzene and ethylene chloride mixture at a frequency of 10 kHz and a temperature of 30 °C.",
      "reasoning_analysis": "Increasing Factors: The chemical composition features an anhydroglucose backbone densely populated with hydroxyl groups, which possess strong permanent dipole moments that enhance orientational polarization under an electric field, inherently driving the eps upward. Furthermore, the liquid immersion measurement method fills any microvoids within the polymer matrix with a benzene and ethylene chloride mixture; the presence of ethylene chloride, which is more polarizable than air, increases the effective dielectric constant of the bulk system compared to a dry air-filled measurement. Decreasing Factors: The processing history employs a solvent replacement drying technique specifically designed to remove water, which has an exceptionally high dielectric constant; the successful elimination of this high-permittivity contaminant significantly depresses the overall eps relative to a hydrated state. Additionally, the vacuum drying at a relatively low temperature of 30 °C may preserve a degree of structural ordering or crystallinity that restricts segmental mobility and dipole reorientation, thereby limiting the maximum achievable polarization. Dominant Factor: The intrinsic polarity arising from the high density of hydroxyl groups on the anhydroglucose repeat units is the dominant factor, as it establishes the fundamental baseline permittivity of the material; while the processing history effectively mitigates the inflationary effect of moisture, the chemical capacity for dipole orientation remains the primary determinant of the dielectric response."
    }
  },
  {
    "doi": null,
    "title": "The Relationship between the Dielectric Constant and Water-Vapor Accessibility of Cellulose*",
    "year": 1955,
    "chemical_composition": {
      "repeat_unit_psmiles": "[*]OC1C(O)C(O)C(O)C(O)C1O[*]",
      "monomers": [
        {
          "name": "Anhydroglucose",
          "smiles": "C1C(C(C(C(O1)O)O)O)O",
          "ratio_value": null,
          "ratio_unit": null
        }
      ],
      "additives": [],
      "is_homopolymer": true
    },
    "processing_history": "Solvent replacement drying technique using methanol, ether, and benzene. Vacuum dried at 30 °C. Dielectric constant measured by liquid immersion method (benzene and ethylene chloride mixture) at 10,000 cycles per second (10 kHz) and 30 °C.",
    "hierarchical_structure": "Accessibility: 42.3%. Density: 1.58 g/cm³.",
    "properties": {
      "eps": {
        "value": [
          5.86
        ],
        "unit": null
      }
    },
    "analysis_with_hierarchical_structure": {
      "descriptive_text": "The sample comprises an anhydroglucose homopolymer processed via a solvent replacement drying technique using methanol, ether, and benzene, followed by vacuum drying at 30 °C. The hierarchical structure is defined by a density of 1.58 g/cm³ and an accessibility of 42.3%. Dielectric characterization was performed using a liquid immersion method with a benzene and ethylene chloride mixture at 10 kHz and 30 °C.",
      "reasoning_analysis": "Increasing Factors: The anhydroglucose repeat units contain multiple hydroxyl groups which possess strong permanent dipole moments, facilitating orientation polarization and inherently driving the dielectric constant higher. Additionally, the 42.3% accessibility indicates significant amorphous content or free volume within the hierarchical structure, allowing greater mobility for these dipoles to align with the external electric field. Decreasing Factors: The high density of 1.58 g/cm³ suggests tight chain packing and extensive hydrogen bonding networks that restrict segmental motion and dipole reorientation, thereby limiting the dielectric response. Furthermore, the use of non-polar benzene during the solvent replacement drying process could leave residual solvent traces that dilute the polar density of the matrix, potentially lowering the overall permittivity. Dominant Factor: While the dense packing imposes constraints on chain mobility, the high concentration of intrinsic hydroxyl dipoles within the anhydroglucose backbone is the dominant factor establishing the baseline dielectric constant, with the accessibility level serving as the critical modulator determining the extent of dipole alignment achievable under the applied field."
    },
    "analysis_without_hierarchical_structure": {
      "descriptive_text": "The sample comprises a homopolymer based on anhydroglucose repeat units, featuring a polyhydroxy backbone structure without additional additives. The material was prepared using a solvent replacement drying technique involving methanol, ether, and benzene, followed by vacuum drying at 30 °C. The dielectric constant was subsequently measured using a liquid immersion method with a benzene and ethylene chloride mixture at a frequency of 10 kHz and a temperature of 30 °C.",
      "reasoning_analysis": "Increasing Factors: The chemical composition is characterized by a high density of hydroxyl groups on the anhydroglucose backbone, which possess strong permanent dipole moments that can orient under an electric field, intrinsically driving the dielectric constant upward. Decreasing Factors: The processing history involves a rigorous solvent replacement and vacuum drying protocol designed to remove absorbed moisture, which has a significantly higher dielectric constant than the polymer matrix; effective dehydration prevents artificial inflation of the eps. Additionally, the measurement frequency of 10 kHz may limit the contribution of slower relaxing dipoles compared to static conditions, and the structural rigidity of the polysaccharide chain may restrict segmental motion required for full dipole alignment. Dominant Factor: The intrinsic high polarity of the hydroxyl-rich chemical structure establishes the fundamental baseline for the dielectric constant, although the efficacy of the drying process in eliminating high-permittivity moisture contaminants serves as the critical variable determining the final measured value relative to the theoretical dry state."
    }
  },
  {
    "doi": "10.1002/app.37526",
    "title": "Photoinduced Mesoporosity of Tert-Butoxycarbonyl Acrylic Photosensitive Material with Low Dielectric Constant",
    "year": 2013,
    "chemical_composition": {
      "repeat_unit_psmiles": null,
      "monomers": [
        {
          "name": "tert-butyl methacrylate",
          "smiles": "CC(C)(C)OC(=O)C(=C)C",
          "ratio_value": 40,
          "ratio_unit": "mol%"
        },
        {
          "name": "methacrylic acid",
          "smiles": "CC(=C)C(=O)O",
          "ratio_value": 25,
          "ratio_unit": "mol%"
        },
        {
          "name": "benzyl methacrylate",
          "smiles": "CC(=C)C(=O)OCC1=CC=CC=C1",
          "ratio_value": 35,
          "ratio_unit": "mol%"
        }
      ],
      "additives": [
        {
          "name": "diaryliodonium hexafluoroantimonate",
          "type": "photo acid generator",
          "amount_value": 10,
          "amount_unit": "wt%"
        }
      ],
      "is_homopolymer": false
    },
    "processing_history": "Radical copolymerization in PGMEA with AIBN at 90°C. Solution d (Copolymer D) spin coated at 1000 rpm, soft baked at 90°C for 10 min, exposed to 365 nm UV (150 mJ/cm2), hard baked at 150°C for 10 min. Dielectric constant measured by HP4192A impedance analyzer at 1 MHz with gold electrodes.",
    "hierarchical_structure": "Mesoporous film. Lots of nanopores observed (Porosity: ◎).",
    "properties": {
      "eps": {
        "value": [
          3.05
        ],
        "unit": null
      }
    },
    "analysis_with_hierarchical_structure": {
      "descriptive_text": "The sample comprises a terpolymer synthesized from tert-butyl methacrylate (40 mol%), methacrylic acid (25 mol%), and benzyl methacrylate (35 mol%), doped with 10 wt% diaryliodonium hexafluoroantimonate as a photo acid generator. Prepared via radical copolymerization in PGMEA with AIBN at 90°C, the material was fabricated into a film through spin coating at 1000 rpm, followed by a soft bake at 90°C, exposure to 365 nm UV radiation at 150 mJ/cm², and a hard bake at 150°C. This processing sequence yielded a mesoporous film structure exhibiting significant nanoporosity, with the dielectric constant subsequently characterized using an impedance analyzer at 1 MHz with gold electrodes.",
      "reasoning_analysis": "Increasing Factors: The incorporation of methacrylic acid units introduces strong polar carboxylic groups capable of hydrogen bonding, while benzyl methacrylate units contribute aromatic polarizability, both of which intrinsically increase the material's dielectric constant. Additionally, the presence of the ionic diaryliodonium hexafluoroantimonate additive introduces ionic polarization mechanisms that can elevate permittivity. Decreasing Factors: The most significant reduction arises from the mesoporous hierarchical structure, where air-filled nanopores (ε ≈ 1) replace the higher permittivity polymer matrix, drastically lowering the effective dielectric constant according to effective medium theories. Furthermore, the thermal hard baking and UV exposure likely induce crosslinking or densification of the polymer network, restricting segmental mobility and dipole orientation contributions. Dominant Factor: Despite the high polarity of the chemical composition and ionic additives, the high volume fraction of nanopores constitutes the dominant factor, as the introduction of voids qualitatively overrides the intrinsic permittivity of the solid polymer phase to yield a reduced effective dielectric constant."
    },
    "analysis_without_hierarchical_structure": {
      "descriptive_text": "The sample is a terpolymer composed of 40 mol% tert-butyl methacrylate, 25 mol% methacrylic acid, and 35 mol% benzyl methacrylate, incorporating 10 wt% diaryliodonium hexafluoroantimonate as a photo acid generator. Synthesized via radical copolymerization in PGMEA with AIBN at 90°C, the copolymer solution was spin coated at 1000 rpm. The film underwent a soft bake at 90°C for 10 minutes, exposure to 365 nm UV at 150 mJ/cm², and a hard bake at 150°C for 10 minutes, with the dielectric constant subsequently measured by an HP4192A impedance analyzer at 1 MHz using gold electrodes.",
      "reasoning_analysis": "Increasing Factors: The chemical composition includes 25 mol% methacrylic acid, which introduces highly polar carboxylic acid groups capable of strong dipolar polarization, thereby driving the dielectric constant upward. Additionally, the incorporation of 10 wt% diaryliodonium hexafluoroantimonate introduces ionic species into the matrix; the presence of these ions facilitates ionic polarization mechanisms that significantly elevate the permittivity compared to a neat polymer. The benzyl methacrylate units also contribute through the electronic polarizability of their aromatic rings. Decreasing Factors: The presence of 40 mol% tert-butyl methacrylate introduces bulky tert-butyl side groups that increase the fractional free volume and reduce the packing density of the polymer chains, which inherently lowers the dielectric constant. Furthermore, the processing history involves a hard bake at 150°C, which likely removes residual high-permittivity solvent (PGMEA) and moisture, reducing the overall measured eps relative to a solvent-cast film. Dominant Factor: While the bulky tert-butyl groups and thermal drying act to reduce the dielectric constant, the intrinsic high polarity of the methacrylic acid units combined with the significant loading of ionic photo acid generator species qualitatively dominates the dielectric response. The strong dipolar and ionic contributions establish a higher baseline permittivity that outweighs the density-reducing effects of the polymer architecture."
    }
  },
  {
    "doi": "10.1002/app.37526",
    "title": "Photoinduced Mesoporosity of Tert-Butoxycarbonyl Acrylic Photosensitive Material with Low Dielectric Constant",
    "year": 2013,
    "chemical_composition": {
      "repeat_unit_psmiles": null,
      "monomers": [
        {
          "name": "tert-butyl methacrylate",
          "smiles": "CC(C)(C)OC(=O)C(=C)C",
          "ratio_value": 25,
          "ratio_unit": "mol%"
        },
        {
          "name": "methacrylic acid",
          "smiles": "CC(=C)C(=O)O",
          "ratio_value": 25,
          "ratio_unit": "mol%"
        },
        {
          "name": "benzyl methacrylate",
          "smiles": "CC(=C)C(=O)OCC1=CC=CC=C1",
          "ratio_value": 50,
          "ratio_unit": "mol%"
        }
      ],
      "additives": [
        {
          "name": "diaryliodonium hexafluoroantimonate",
          "type": "photo acid generator",
          "amount_value": 10,
          "amount_unit": "wt%"
        }
      ],
      "is_homopolymer": false
    },
    "processing_history": "Radical copolymerization in PGMEA with AIBN at 90°C. Solution c (Copolymer C) spin coated at 1000 rpm, soft baked at 90°C for 10 min, exposed to 365 nm UV (150 mJ/cm2), hard baked at 110°C for 10 min. Dielectric constant measured by HP4192A impedance analyzer at 1 MHz with gold electrodes.",
    "hierarchical_structure": "Mesoporous film. Few nanopores observed (Porosity: Δ). Smaller pores formed.",
    "properties": {
      "eps": {
        "value": [
          3.33
        ],
        "unit": null
      }
    },
    "analysis_with_hierarchical_structure": {
      "descriptive_text": "The sample is a ternary copolymer composed of tert-butyl methacrylate (25 mol%), methacrylic acid (25 mol%), and benzyl methacrylate (50 mol%), formulated with 10 wt% diaryliodonium hexafluoroantimonate as a photo acid generator. Synthesized via radical copolymerization in PGMEA using AIBN at 90°C, the material was processed into a film by spin coating the copolymer solution at 1000 rpm, followed by soft baking at 90°C, UV exposure at 365 nm (150 mJ/cm²), and hard baking at 110°C. The resulting hierarchical structure is a mesoporous film featuring observed nanopores, and its dielectric constant was characterized using an impedance analyzer at 1 MHz with gold electrodes.",
      "reasoning_analysis": "Increasing Factors: The presence of polar functional groups, specifically the carboxylic acid moieties from methacrylic acid and the ester linkages within the methacrylate backbone, enhances dipole orientation polarization, intrinsically driving the dielectric constant higher. Additionally, the inclusion of 10 wt% diaryliodonium hexafluoroantimonate introduces ionic species that contribute to ionic and interfacial polarization, further increasing the eps, while the aromatic rings in benzyl methacrylate add electronic polarizability. Decreasing Factors: The hierarchical structure identifies the material as a mesoporous film containing nanopores; since air possesses a dielectric constant near unity, the presence of these voids significantly lowers the effective dielectric constant of the bulk film. Additionally, the bulky tert-butyl side groups may increase free volume and reduce chain packing density, marginally contributing to a lower polarizability per unit volume. Dominant Factor: Although the polar monomers and ionic additive create a high-permittivity polymer matrix, the introduction of mesoporosity is the dominant factor determining the final eps behavior. The substitution of polymer material with air voids drastically reduces the effective dielectric constant according to effective medium theories, overriding the compositional tendencies to establish the film's overall low-k characteristics."
    },
    "analysis_without_hierarchical_structure": {
      "descriptive_text": "The sample is a terpolymer composed of 25 mol% tert-butyl methacrylate, 25 mol% methacrylic acid, and 50 mol% benzyl methacrylate, incorporating 10 wt% diaryliodonium hexafluoroantimonate as a photo acid generator. Synthesized via radical copolymerization in PGMEA using AIBN at 90°C, the resulting copolymer solution was spin coated at 1000 rpm to form a film. The processing history includes a soft bake at 90°C for 10 minutes, exposure to 365 nm UV radiation at a dose of 150 mJ/cm², and a final hard bake at 110°C for 10 minutes. The dielectric constant was subsequently measured using an HP4192A impedance analyzer at 1 MHz with gold electrodes.",
      "reasoning_analysis": "Increasing Factors: The chemical composition features benzyl methacrylate units with phenyl rings that exhibit high electronic polarizability, alongside methacrylic acid units possessing strong permanent dipoles. The addition of diaryliodonium hexafluoroantimonate introduces ionic species that contribute to space charge polarization, while the UV exposure likely catalyzes the deprotection of tert-butyl methacrylate into additional methacrylic acid groups, further increasing dipolar density and hydrogen bonding. Decreasing Factors: The thermal processing steps, including soft and hard baking, drive off residual solvent and densify the film, which restricts segmental chain mobility and limits the orientational polarization of dipoles in response to the electric field. Additionally, the bulky tert-butyl groups prior to conversion increase free volume, potentially reducing the number density of polarizable units. Dominant Factor: The enhancement in polarity driven by the high content of benzyl groups and the photo-induced generation of carboxylic acid groups qualitatively dominates the dielectric behavior. This increase in intrinsic polarizability and ionic contribution outweighs the restrictive effects of thermal densification on chain mobility, leading to a net elevation in the dielectric constant relative to standard non-polar acrylic systems."
    }
  },
  {
    "doi": null,
    "title": "The Relationship between the Dielectric Constant and Water-Vapor Accessibility of Cellulose*",
    "year": 1955,
    "chemical_composition": {
      "repeat_unit_psmiles": "[*]OC1C(O)C(O)C(O)C(O)C1O[*]",
      "monomers": [
        {
          "name": "Anhydroglucose",
          "smiles": "C1C(C(C(C(O1)O)O)O)O",
          "ratio_value": null,
          "ratio_unit": null
        }
      ],
      "additives": [],
      "is_homopolymer": true
    },
    "processing_history": "Solvent replacement drying technique using methanol, ether, and benzene. Vacuum dried at 30 °C. Dielectric constant measured by liquid immersion method (benzene and ethylene chloride mixture) at 10,000 cycles per second (10 kHz) and 30 °C.",
    "hierarchical_structure": "Accessibility: 42.4%.",
    "properties": {
      "eps": {
        "value": [
          5.86
        ],
        "unit": null
      }
    },
    "analysis_with_hierarchical_structure": {
      "descriptive_text": "The sample comprises a homopolymer of anhydroglucose repeat units, consistent with cellulosic materials, containing no additional additives. The hierarchical structure is defined by an accessibility of 42.4%. Processing involved a solvent replacement drying technique utilizing methanol, ether, and benzene, followed by vacuum drying at 30 °C, and the dielectric constant was characterized using a liquid immersion method with a benzene and ethylene chloride mixture at 10 kHz and 30 °C.",
