Repository: hhtrick/HHT-code

# HHT training framework

This directory contains model training, embedding precomputation, inference, article-level baselines and the curated datasets. All commands below assume that the working directory is `train_code/`.

## 3. Datasets and fixed partitions

Each main dataset is a JSON array at `dataset/{property}/{property}.json`. Entries contain source metadata, `chemical_composition`, `processing_history`, `hierarchical_structure`, `properties`, and two generated-analysis objects. Targets are stored as `properties[property]["value"]`; source metadata and target values are not predictive input fields.

| Property | Train | Validation | Test | Total |
|---|---:|---:|---:|---:|

File: train_code/dataset/eps/eps.json (part 52 of 190)
[
      "reasoning_analysis": "Increasing Factors: The anhydroglucose repeat units possess multiple hydroxyl groups that act as strong permanent dipoles, facilitating orientation polarization and intrinsically increasing the dielectric constant. The 42.4% accessibility indicates a substantial amorphous fraction, which provides the necessary free volume for segmental motion and dipole alignment at the measurement frequency. Decreasing Factors: The complementary crystalline or tightly packed regions implied by the accessibility data restrict chain mobility, thereby limiting the contribution of dipoles within these domains to the overall permittivity. Additionally, residual non-polar solvents such as benzene or ether remaining from the solvent replacement process after mild vacuum drying could lower the effective polar density within the accessible pores. Dominant Factor: The intrinsic polarity of the hydroxyl groups within the accessible amorphous regions qualitatively dominates the dielectric response, as the availability of free volume allows these strong dipoles to orient effectively despite the constraints imposed by the crystalline structure."
    },
    "analysis_without_hierarchical_structure": {
      "descriptive_text": "The sample consists of a homopolymer derived from anhydroglucose monomers, characterized by a polysaccharide backbone rich in hydroxyl functionality. The material underwent a solvent replacement drying technique utilizing methanol, ether, and benzene, followed by vacuum drying at 30 °C to ensure solvent removal while maintaining structural integrity. The dielectric constant was subsequently characterized using a liquid immersion method with a benzene and ethylene chloride mixture at a frequency of 10,000 cycles per second and a temperature of 30 °C.",
      "reasoning_analysis": "Increasing Factors: The chemical composition features an anhydroglucose backbone densely populated with hydroxyl groups, which possess strong permanent dipole moments that contribute significantly to orientational polarization, thereby driving the eps upward. Additionally, the use of a liquid immersion method for characterization ensures that microvoids or pores within the dried sample are filled with the immersion medium, eliminating air gaps that would otherwise lower the effective eps. Decreasing Factors: The processing history involves a rigorous solvent replacement and vacuum drying protocol at 30 °C, which effectively removes water and residual solvents; since water possesses a vastly higher dielectric constant than the polymer, its absence prevents an artificial inflation of the measured eps. Furthermore, the extensive hydrogen bonding network inherent to polysaccharides may restrict the rotational mobility of the hydroxyl dipoles, limiting the full realization of orientational polarization. Dominant Factor: The intrinsic high polarity of the hydroxyl-functionalized anhydroglucose repeat units qualitatively dominates the eps behavior, establishing a baseline permittivity significantly higher than non-polar hydrocarbon polymers, while the drying history ensures this value represents the intrinsic material properties rather than extrinsic moisture contamination."
    }
  },
  {
    "doi": "10.1002/app.37526",
    "title": "Photoinduced Mesoporosity of Tert-Butoxycarbonyl Acrylic Photosensitive Material with Low Dielectric Constant",
    "year": 2013,
    "chemical_composition": {
      "repeat_unit_psmiles": null,
      "monomers": [
        {
          "name": "tert-butyl methacrylate",
          "smiles": "CC(C)(C)OC(=O)C(=C)C",
          "ratio_value": 25,
          "ratio_unit": "mol%"
        },
        {
          "name": "methacrylic acid",
          "smiles": "CC(=C)C(=O)O",
          "ratio_value": 25,
          "ratio_unit": "mol%"
        },
        {
          "name": "benzyl methacrylate",
          "smiles": "CC(=C)C(=O)OCC1=CC=CC=C1",
          "ratio_value": 50,
          "ratio_unit": "mol%"
        }
      ],
      "additives": [
        {
          "name": "diaryliodonium hexafluoroantimonate",
          "type": "photo acid generator",
          "amount_value": 10,
          "amount_unit": "wt%"
        }
      ],
      "is_homopolymer": false
    },
    "processing_history": "Radical copolymerization in PGMEA with AIBN at 90°C. Solution c (Copolymer C) spin coated at 1000 rpm, soft baked at 90°C for 10 min, exposed to 365 nm UV (150 mJ/cm2), hard baked at 130°C for 10 min. Dielectric constant measured by HP4192A impedance analyzer at 1 MHz with gold electrodes.",
    "hierarchical_structure": "Mesoporous film. Few nanopores observed (Porosity: Δ). Pore size approx 49 nm.",
    "properties": {
      "eps": {
        "value": [
          2.8
        ],
        "unit": null
      }
    },
    "analysis_with_hierarchical_structure": {
      "descriptive_text": "This sample comprises a terpolymer synthesized via radical copolymerization of tert-butyl methacrylate (25 mol%), methacrylic acid (25 mol%), and benzyl methacrylate (50 mol%) in PGMEA using AIBN as an initiator at 90°C. The formulation incorporates 10 wt% diaryliodonium hexafluoroantimonate as a photo acid generator. Films were prepared by spin coating the solution at 1000 rpm, followed by a soft bake at 90°C for 10 minutes, exposure to 365 nm UV radiation at 150 mJ/cm², and a hard bake at 130°C for 10 minutes. The resulting material exhibits a mesoporous film morphology with few observed nanopores approximately 49 nm in size, and the dielectric constant was characterized using an HP4192A impedance analyzer at 1 MHz with gold electrodes.",
      "reasoning_analysis": "Increasing Factors: The high molar fraction of benzyl methacrylate introduces aromatic rings with significant electronic polarizability, inherently driving the dielectric constant upward. Additionally, the presence of methacrylic acid units contributes strong dipole moments through carboxylic acid groups, and the 10 wt% diaryliodonium hexafluoroantimonate additive introduces ionic species that can further enhance polarization mechanisms. Decreasing Factors: The hierarchical structure is defined as a mesoporous film containing nanopores approximately 49 nm in size; these voids typically possess a dielectric constant near unity, which reduces the effective permittivity of the composite material according to effective medium approximations. Dominant Factor: While the mesoporous structure acts to lower the effective dielectric constant relative to a dense film, the high concentration of polarizable aromatic units and ionic additives establishes a fundamentally high permittivity baseline for the polymer matrix; therefore, the chemical composition is the dominant factor qualitatively sustaining a higher eps, with the porosity serving primarily as a mitigating structural feature."
    },
    "analysis_without_hierarchical_structure": {
      "descriptive_text": "The sample comprises a ternary copolymer synthesized via radical copolymerization utilizing tert-butyl methacrylate (25 mol%), methacrylic acid (25 mol%), and benzyl methacrylate (50 mol%) as monomers initiated by AIBN in PGMEA solvent. The formulation incorporates 10 wt% diaryliodonium hexafluoroantimonate as a photo acid generator. Film preparation involved spin coating the copolymer solution at 1000 rpm, followed by a soft bake at 90°C for 10 minutes, exposure to 365 nm UV radiation at 150 mJ/cm2, and a final hard bake at 130°C for 10 minutes. The dielectric constant was characterized using an HP4192A impedance analyzer at 1 MHz with gold electrodes.",
      "reasoning_analysis": "Increasing Factors: The chemical composition includes highly polar carboxylic acid groups from methacrylic acid and ester linkages across all monomer units, which enhance dipolar polarization. The processing history involves UV exposure and thermal baking in the presence of a photo acid generator, likely catalyzing the deprotection of tert-butyl methacrylate into additional methacrylic acid units, thereby increasing the density of polar groups and hydrogen bonding. Furthermore, the benzyl methacrylate component introduces aromatic rings that increase electronic polarizability, and the ionic photo acid generator additive contributes to interfacial polarization. Decreasing Factors: The UV exposure and subsequent hard baking induce crosslinking and densification, which restrict polymer chain segmental mobility and limit the orientational polarization of dipoles under the applied electric field. Additionally, any residual free volume from the bulky tert-butyl groups prior to deprotection could reduce the number density of polarizable units. Dominant Factor: The substantial increase in polar functional group density resulting from the acid-catalyzed deprotection reaction during processing, combined with the intrinsic electronic polarizability of the aromatic components and the presence of ionic species, qualitatively dominates the dielectric response, driving the eps upward despite the mobility restrictions imposed by the crosslinked network."
    }
  },
  {
    "doi": null,
    "title": "The Relationship between the Dielectric Constant and Water-Vapor Accessibility of Cellulose*",
    "year": 1955,
    "chemical_composition": {
      "repeat_unit_psmiles": "[*]OC1C(O)C(O)C(O)C(O)C1O[*]",
      "monomers": [
        {
          "name": "Anhydroglucose",
          "smiles": "C1C(C(C(C(O1)O)O)O)O",
          "ratio_value": null,
          "ratio_unit": null
        }
      ],
      "additives": [],
      "is_homopolymer": true
    },
    "processing_history": "Dried from water. Vacuum dried at 30 °C. Dielectric constant measured by liquid immersion method (benzene and ethylene chloride mixture) at 10,000 cycles per second (10 kHz) and 30 °C.",
    "hierarchical_structure": "Density: 1.53 g/cm³.",
    "properties": {
      "eps": {
        "value": [
          5.72
        ],
        "unit": null
      }
    },
    "analysis_with_hierarchical_structure": {
      "descriptive_text": "The sample is a homopolymer composed of anhydroglucose repeat units, exhibiting a density of 1.53 g/cm³. It was processed by drying from an aqueous solution followed by vacuum drying at 30 °C. The dielectric constant was characterized using a liquid immersion method with a benzene and ethylene chloride mixture at a frequency of 10 kHz and a temperature of 30 °C.",
      "reasoning_analysis": "Increasing Factors: The presence of multiple hydroxyl groups on each anhydroglucose unit provides a high density of permanent dipoles capable of orientational polarization, intrinsically driving the permittivity higher. The relatively high bulk density of 1.53 g/cm³ increases the number of polarizable units per unit volume, further contributing to a higher dielectric constant. Additionally, the use of a liquid immersion measurement method eliminates air voids, ensuring the measured value reflects the true bulk material rather than being reduced by porosity. Decreasing Factors: The extensive intra- and inter-molecular hydrogen bonding network inherent to polysaccharides restricts the rotational freedom of the hydroxyl dipoles, limiting their ability to align with the external electric field. The rigid pyranose ring structure reduces backbone flexibility, minimizing secondary relaxations that could contribute to polarization at 10 kHz. Furthermore, the vacuum drying process serves to remove residual water, preventing the substantial increase in permittivity that would occur if high-dielectric moisture were retained. Dominant Factor: While the high density of polar hydroxyl groups establishes a strong potential for high permittivity, the restrictive hydrogen bonding network is the dominant factor that limits the full orientational contribution of these dipoles, qualitatively defining the final dielectric constant relative to polymers with more mobile polar side groups."
    },
    "analysis_without_hierarchical_structure": {
      "descriptive_text": "The sample comprises a homopolymer consisting of anhydroglucose repeat units, indicative of a polysaccharide structure. The material was processed by drying from an aqueous solution followed by vacuum drying at 30 °C to remove residual solvent. The dielectric constant was subsequently characterized using a liquid immersion method with a benzene and ethylene chloride mixture at a frequency of 10 kHz and a temperature of 30 °C.",
      "reasoning_analysis": "Increasing Factors: The chemical composition contains a high density of hydroxyl groups on the anhydroglucose backbone, which provide strong permanent dipoles that contribute to orientational polarization and inherently raise the eps. Additionally, the processing history involving aqueous drying and mild vacuum treatment at 30 °C may retain residual bound water within the hygroscopic matrix, and given water's high permittivity, this moisture content would further increase the measured eps. Decreasing Factors: The extensive intra- and inter-molecular hydrogen bonding network inherent to the polysaccharide architecture restricts the rotational mobility of the hydroxyl dipoles, limiting their alignment with the electric field and thereby reducing the orientational polarization contribution. Furthermore, any crystalline regions formed during the drying process would reduce free volume and segmental motion, suppressing dielectric response. Dominant Factor: Although the hydrogen bonding network intrinsically limits dipole mobility, the high polarity of the hydroxyl groups establishes a fundamentally higher dielectric constant compared to non-polar polymers; however, the processing history involving aqueous drying at low temperatures implies that residual moisture is the dominant variable factor, qualitatively driving the eps higher than that of a completely anhydrous sample."
    }
  },
  {
    "doi": "10.1002/inf2.12043",
    "title": "Ternary polymer nanocomposites with concurrently enhanced dielectric constant and breakdown strength for high-temperature electrostatic capacitors",
    "year": 2020,
    "chemical_composition": {
      "repeat_unit_psmiles": null,
      "monomers": [
        {
          "name": "Poly(ether imide)",
          "smiles": null,
          "ratio_value": null,
          "ratio_unit": null
        }
      ],
      "additives": [],
      "is_homopolymer": true
    },
    "processing_history": "Solution casting from NMP. PEI dissolved, cast on glass. Dried at 120 °C for 12 h, peeled in water, dried at 120 °C for 12 h in vacuum. Dielectric constant measured by HP 4284A LCR meter at 10^3 Hz, room temperature.",
    "hierarchical_structure": "Amorphous PEI matrix. Film thickness 8-14 μm.",
    "properties": {
      "eps": {
        "value": [
          3.26
        ],
        "unit": null
      }
    },
    "analysis_with_hierarchical_structure": {
      "descriptive_text": "The sample consists of an amorphous Poly(ether imide) homopolymer matrix fabricated into thin films with a thickness ranging from 8 to 14 μm. The material was processed via solution casting from N-methyl-2-pyrrolidone (NMP) onto a glass substrate, followed by an initial drying step at 120 °C for 12 hours. The resulting film was peeled in water and subjected to a secondary vacuum drying treatment at 120 °C for 12 hours to ensure solvent and moisture removal. The dielectric constant was subsequently characterized using an HP 4284A LCR meter at a frequency of 10^3 Hz under room temperature conditions.",
      "reasoning_analysis": "Increasing Factors: The chemical composition features polar imide groups and ether linkages within the backbone, which possess significant dipole moments that enhance electronic and orientational polarizability, thereby driving the dielectric constant (eps) upward. Additionally, the amorphous hierarchical structure allows for greater segmental mobility compared to a highly crystalline counterpart, potentially facilitating dipole alignment under the applied electric field at 10^3 Hz. Decreasing Factors: The rigid aromatic backbone inherent to Poly(ether imide) restricts large-scale segmental motion, limiting the contribution of orientational polarization to the total permittivity. Furthermore, the processing history involves a rigorous vacuum drying step at 120 °C for 12 hours following water peeling; this effectively removes residual N-methyl-2-pyrrolidone (NMP) and absorbed moisture, both of which are highly polar species whose retention would otherwise significantly elevate the dielectric constant. Dominant Factor: The intrinsic electronic and atomic polarizability arising from the conjugated aromatic systems and polar imide functionalities qualitatively dominates the eps behavior. While the rigorous drying process prevents solvent-induced elevation, the fundamental chemical structure establishes the baseline permittivity, with the rigid backbone serving to constrain the magnitude of the dielectric constant relative to more flexible polar polymers."
    },
    "analysis_without_hierarchical_structure": {
      "descriptive_text": "The sample comprises a poly(ether imide) homopolymer prepared via solution casting from N-methyl-2-pyrrolidone (NMP). The polymer was dissolved and cast onto a glass substrate, followed by initial drying at 120 °C for 12 hours. The resulting film was peeled in water and subjected to a secondary drying step at 120 °C for 12 hours under vacuum. The dielectric constant was measured using an HP 4284A LCR meter at 10^3 Hz and room temperature.",
      "reasoning_analysis": "Increasing Factors: The chemical composition features highly polar imide and ether linkages within the backbone, which facilitate strong dipolar polarization and inherently drive the dielectric constant higher. Additionally, the processing history includes a water peeling step, which introduces a risk of moisture absorption; since water possesses a very high dielectric constant, any residual moisture trapped within the matrix would significantly increase the measured value. Decreasing Factors: The rigid aromatic structure of the poly(ether imide) backbone restricts segmental motion, limiting the ability of dipoles to align with the electric field, which can suppress the dielectric constant relative to more flexible polar polymers. Furthermore, the extensive thermal treatment, specifically the vacuum drying at 120 °C for 12 hours, aims to remove the polar NMP solvent and absorbed water, thereby reducing extrinsic contributions to the dielectric constant. Dominant Factor: The intrinsic high polarity of the imide and ether functional groups establishes a fundamentally high baseline dielectric constant for this material; however, the rigorous vacuum drying protocol is the critical processing factor that prevents further elevation from residual solvents or moisture, ensuring the measured value reflects the intrinsic polymer properties rather than processing artifacts."
    }
  },
  {
    "doi": "10.1002/app.37526",
    "title": "Photoinduced Mesoporosity of Tert-Butoxycarbonyl Acrylic Photosensitive Material with Low Dielectric Constant",
    "year": 2013,
    "chemical_composition": {
      "repeat_unit_psmiles": null,
      "monomers": [
        {
          "name": "tert-butyl methacrylate",
          "smiles": "CC(C)(C)OC(=O)C(=C)C",
          "ratio_value": 25,
          "ratio_unit": "mol%"
        },
        {
          "name": "methacrylic acid",
          "smiles": "CC(=C)C(=O)O",
          "ratio_value": 25,
          "ratio_unit": "mol%"
        },
        {
          "name": "benzyl methacrylate",
          "smiles": "CC(=C)C(=O)OCC1=CC=CC=C1",
          "ratio_value": 50,
          "ratio_unit": "mol%"
        }
      ],
      "additives": [
        {
          "name": "diaryliodonium hexafluoroantimonate",
          "type": "photo acid generator",
          "amount_value": 10,
          "amount_unit": "wt%"
        }
      ],
      "is_homopolymer": false
    },
    "processing_history": "Radical copolymerization in PGMEA with AIBN at 90°C. Solution c (Copolymer C) spin coated at 1000 rpm, soft baked at 90°C for 10 min, exposed to 365 nm UV (150 mJ/cm2), hard baked at 150°C for 10 min. Dielectric constant measured by HP4192A impedance analyzer at 1 MHz with gold electrodes. (Table II Temperature Study)",
    "hierarchical_structure": "Mesoporous film. Lots of nanopores observed (Porosity: ○). More pores generated.",
    "properties": {
      "eps": {
        "value": [
          2.56
        ],
        "unit": null
      }
    },
    "analysis_with_hierarchical_structure": {
      "descriptive_text": "The sample consists of a terpolymer composed of tert-butyl methacrylate (25 mol%), methacrylic acid (25 mol%), and benzyl methacrylate (50 mol%), formulated with 10 wt% diaryliodonium hexafluoroantimonate serving as a photo acid generator. Synthesized via radical copolymerization in PGMEA with AIBN at 90°C, the material was processed into thin films by spin coating at 1000 rpm, followed by a thermal and UV curing sequence involving soft baking at 90°C, exposure to 365 nm UV radiation at 150 mJ/cm^2, and hard baking at 150°C. This processing route yielded a mesoporous film structure characterized by the generation of numerous nanopores, with dielectric properties subsequently evaluated at 1 MHz using gold electrodes.",
      "reasoning_analysis": "Increasing Factors: The chemical composition includes methacrylic acid and benzyl methacrylate, which possess polar carboxylic acid groups and polarizable aromatic rings, respectively, enhancing dipole orientation and electronic polarization. Furthermore, the incorporation of 10 wt% diaryliodonium hexafluoroantimonate introduces ionic species that can contribute to interfacial polarization and ionic conductivity, inherently driving the dielectric constant upward. Decreasing Factors: The hierarchical structure is defined as a mesoporous film with significant nanopore generation, where the inclusion of air voids drastically reduces the effective dielectric constant according to effective medium approximations. Additionally, the processing history involving UV exposure and hard baking likely facilitated the decomposition of the photo acid generator and thermal degradation processes that generated these pores, while the tert-butyl methacrylate units provide steric bulk that increases free volume and reduces packing density. Dominant Factor: While the polar functional groups and ionic additives intrinsically elevate the material's polarizability, the engineered mesoporosity induced by the specific UV and thermal processing history is the dominant factor governing the final eps behavior. The volume fraction of air voids qualitatively overrides the high permittivity of the solid matrix, resulting in a net reduction of the effective dielectric constant relative to a non-porous film of identical chemical composition."
    },
    "analysis_without_hierarchical_structure": {
      "descriptive_text": "The sample is a terpolymer composed of 25 mol% tert-butyl methacrylate, 25 mol% methacrylic acid, and 50 mol% benzyl methacrylate, incorporating 10 wt% diaryliodonium hexafluoroantimonate as a photo acid generator. The material was synthesized via radical copolymerization in PGMEA using AIBN at 90°C, followed by film formation through spin coating at 1000 rpm. The resulting film underwent a soft bake at 90°C for 10 minutes, exposure to 365 nm UV radiation at 150 mJ/cm², and a hard bake at 150°C for 10 minutes before the dielectric constant was measured using an HP4192A impedance analyzer at 1 MHz with gold electrodes.",
      "reasoning_analysis": "Increasing Factors: The chemical composition features highly polar functional groups, specifically the carboxylic acid units from methacrylic acid and the aromatic rings from benzyl methacrylate, which enhance electronic and orientational polarizability. Furthermore, the inclusion of 10 wt% diaryliodonium hexafluoroantimonate introduces ionic species that significantly contribute to interfacial polarization and overall permittivity. The hard baking step at 150°C likely densifies the polymer matrix by removing residual solvent and reducing free volume, thereby increasing the number density of dipoles per unit volume. Decreasing Factors: The presence of bulky tert-butyl groups from the tert-butyl methacrylate monomer increases the fractional free volume within the polymer matrix, which typically lowers the dielectric constant. Additionally, the UV exposure and thermal treatment likely induce crosslinking reactions catalyzed by the photo acid generator, which restricts segmental chain mobility and limits the ability of dipoles to align with the external electric field. Dominant Factor: The intrinsic polarizability derived from the high concentration of aromatic rings and ionic additives in the chemical composition qualitatively dominates the dielectric behavior, as these factors establish a high baseline permittivity that outweighs the reducing effects of increased free volume from bulky side groups or dipole restriction from crosslinking."
    }
  },
  {
    "doi": "10.1002/app.39047",
    "title": "Design and Preparation of Poly(aryl ether ketone)/Phosphotungstic Acid Hybrid Films with Low Dielectric Constant",
    "year": 2013,
    "chemical_composition": {
      "repeat_unit_psmiles": "[*]Oc1ccc(cc1Oc2ccc(cc2)C(=O)c3ccc(cc3)*)c4cccc(c4)C(F)(F)F",
      "monomers": [
        {
          "name": "(3-trifluoromethyl) phenyl hydroquinone",
          "smiles": "OC1=CC(C2=CC=CC(C(F)(F)F)=C2)=CC=C1O",
          "ratio_value": null,
          "ratio_unit": null
        },
        {
          "name": "4,4'-difluorobenzophenone",
          "smiles": "FC1=CC=C(C(=O)C2=CC=C(F)C=C2)C=C1",
          "ratio_value": null,
          "ratio_unit": null
        }
      ],
      "additives": [],
      "is_homopolymer": false
    },
    "processing_history": "Polymer synthesized via aromatic nucleophilic substitution. Films prepared by casting from DMAc solvent onto glass plates, dried at 120 °C in vacuo. Dielectric constant measured by Hewlett-Packard 4285A apparatus at room temperature, 1 MHz, silver coated films.",
    "hierarchical_structure": "Amorphous structure (WAXD diffuse peak at 2θ = 18.8°).",
    "properties": {
      "eps": {
        "value": [
          2.74
        ],
        "unit": null
      }
    },
    "analysis_with_hierarchical_structure": {
      "descriptive_text": "The sample consists of an amorphous copolymer synthesized via aromatic nucleophilic substitution using (3-trifluoromethyl) phenyl hydroquinone and 4,4'-difluorobenzophenone monomers. Structural characterization via WAXD reveals a diffuse peak at 2θ = 18.8°, confirming the lack of crystalline order. Thin films were prepared by solution casting from DMAc onto glass plates, followed by vacuum drying at 120 °C to remove residual solvent. The dielectric constant was subsequently measured using a Hewlett-Packard 4285A apparatus at room temperature and 1 MHz on silver-coated films.",
      "reasoning_analysis": "Increasing Factors: The polymer backbone incorporates polar carbonyl (ketone) groups and ether linkages within an aromatic framework, which contribute to dipole orientational polarization and electronic polarization, inherently driving the dielectric constant upward. Additionally, the dense aromatic rings provide a high electron density that supports electronic polarization mechanisms. Decreasing Factors: The presence of trifluoromethyl side groups introduces fluorine atoms, which possess low electronic polarizability and increase the fractional free volume due to their bulky nature, thereby disrupting chain packing and significantly lowering the dielectric constant. The confirmed amorphous structure, indicated by the diffuse WAXD peak, suggests a lower packing density compared to crystalline analogues, further reducing permittivity. Moreover, the processing history involving vacuum drying at 120 °C ensures the removal of the polar DMAc casting solvent, preventing residual solvent molecules from artificially elevating the dielectric response. Dominant Factor: While the polar ketone and ether functionalities contribute to a higher baseline permittivity, the introduction of the trifluoromethyl groups is the dominant factor; the low polarizability of the C-F bonds and the concomitant increase in free volume qualitatively override the backbone polarity, leading to a net reduction in the dielectric constant relative to non-fluorinated aromatic polyethers."
    },
    "analysis_without_hierarchical_structure": {
      "descriptive_text": "The sample consists of a copolymer synthesized via aromatic nucleophilic substitution using (3-trifluoromethyl) phenyl hydroquinone and 4,4'-difluorobenzophenone monomers, resulting in a fluorinated poly(arylene ether ketone) architecture. Thin films were fabricated by solution casting from dimethylacetamide onto glass plates, followed by thermal treatment at 120 °C under vacuum to ensure solvent removal. The dielectric constant was characterized using a Hewlett-Packard 4285A apparatus at room temperature and 1 MHz on silver-coated films.",
      "reasoning_analysis": "Increasing Factors: The presence of polar ether linkages and carbonyl groups within the polymer backbone contributes to dipolar and electronic polarizability, which inherently drives the eps upward. Additionally, the dense aromatic structure provides substantial electronic polarizability that supports a higher dielectric response. Decreasing Factors: The incorporation of trifluoromethyl groups and fluorine atoms significantly reduces electronic polarizability due to the low polarizability of fluorine. Moreover, the bulky trifluoromethyl substituents disrupt efficient chain packing, increasing the fractional free volume, which lowers the eps. The rigorous vacuum drying at 120 °C mitigates the presence of residual polar DMAc solvent, preventing artificial elevation of the dielectric constant. Dominant Factor: The fluorination effect dominates the dielectric behavior. Although the backbone contains polar functionalities, the specific design inclusion of trifluoromethyl groups is intended to lower polarizability and increase free volume, qualitatively leading to a reduced eps relative to non-fluorinated poly(arylene ether ketones)."
    }
  },
  {
    "doi": null,
    "title": "The Relationship between the Dielectric Constant and Water-Vapor Accessibility of Cellulose*",
    "year": 1955,
    "chemical_composition": {
      "repeat_unit_psmiles": "[*]OC1C(O)C(O)C(O)C(O)C1O[*]",
      "monomers": [
        {
          "name": "Anhydroglucose",
          "smiles": "C1C(C(C(C(O1)O)O)O)O",
          "ratio_value": null,
          "ratio_unit": null
        }
      ],
      "additives": [],
      "is_homopolymer": true
    },
    "processing_history": "Solvent replacement drying technique using methanol, ether, and benzene. Vacuum dried at 30 °C. Dielectric constant measured by liquid immersion method (benzene and ethylene chloride mixture) at 10,000 cycles per second (10 kHz) and 30 °C.",
    "hierarchical_structure": "Accessibility: 45.9%.",
    "properties": {
      "eps": {
        "value": [
          6.15
        ],
        "unit": null
      }
    },
    "analysis_with_hierarchical_structure": {
      "descriptive_text": "The sample comprises an anhydroglucose homopolymer characterized by a repeating unit containing multiple hydroxyl groups arranged on a pyranose ring. Structurally, the material exhibits an accessibility of 45.9%, indicating the fraction of the polymer available for solvent interaction. The processing history involves a solvent replacement drying technique utilizing methanol, ether, and benzene, followed by vacuum drying at 30 °C. The dielectric constant was characterized using a liquid immersion method with a benzene and ethylene chloride mixture at a frequency of 10,000 cycles per second and a temperature of 30 °C.",
      "reasoning_analysis": "Increasing Factors: The high density of hydroxyl groups on the anhydroglucose repeat units introduces strong permanent dipoles that facilitate significant orientational polarization under an electric field. The use of the liquid immersion measurement method eliminates air voids within the sample, preventing the artificial depression of the dielectric constant that typically arises from the low permittivity of trapped air. Furthermore, the 45.9% accessibility suggests a substantial amorphous fraction where polymer chains possess greater mobility, allowing dipolar groups to align more freely compared to a fully crystalline structure. Decreasing Factors: Extensive intermolecular hydrogen bonding between the abundant hydroxyl groups creates a rigid network that restricts the rotational freedom of the dipoles, thereby limiting the magnitude of orientational polarization. The inaccessible portion of the structure implies crystalline or tightly packed regions where dipole motion is severely constrained by steric and energetic barriers. Additionally, the measurement frequency of 10 kHz may be insufficient to capture slower dipolar relaxation processes associated with larger chain segments or cluster movements. Dominant Factor: The intrinsic high polarity of the anhydroglucose backbone serves as the dominant factor establishing an elevated dielectric constant relative to non-polar polymers; however, the restrictive hydrogen bonding network and the semi-crystalline nature implied by the accessibility value qualitatively moderate this effect by limiting the full realization of dipolar alignment."
    },
    "analysis_without_hierarchical_structure": {
      "descriptive_text": "The sample comprises a homopolymer consisting of anhydroglucose repeat units, indicative of a cellulosic structure. It was processed using a solvent replacement drying technique involving methanol, ether, and benzene, followed by vacuum drying at 30 °C to remove volatile components. The dielectric constant was characterized via a liquid immersion method using a benzene and ethylene chloride mixture at 10 kHz and 30 °C.",
      "reasoning_analysis": "Increasing Factors: The chemical composition features multiple hydroxyl groups on the anhydroglucose rings, which introduce strong permanent dipoles capable of orientational polarization, inherently elevating the dielectric constant compared to non-polar polymers. Decreasing Factors: The extensive hydrogen bonding network within the cellulosic structure restricts the rotational mobility of these dipoles, limiting their contribution to polarization. Additionally, the processing history involving solvent replacement and vacuum drying effectively removes residual water, which possesses a significantly higher dielectric constant than the polymer matrix, thereby preventing moisture-induced enhancement. Dominant Factor: While the high density of polar hydroxyl groups establishes a baseline permittivity higher than hydrocarbon polymers, the dominant factor is the restrictive hydrogen bonding network combined with the rigorous drying history, which ensures the measured dielectric constant reflects the dry polymer state rather than a moisture-plasticized or hydrated system."
    }
  },
  {
    "doi": "10.1002/app.37526",
    "title": "Photoinduced Mesoporosity of Tert-Butoxycarbonyl Acrylic Photosensitive Material with Low Dielectric Constant",
    "year": 2013,
    "chemical_composition": {
      "repeat_unit_psmiles": null,
      "monomers": [
        {
          "name": "tert-butyl methacrylate",
          "smiles": "CC(C)(C)OC(=O)C(=C)C",
          "ratio_value": 25,
          "ratio_unit": "mol%"
        },
        {
          "name": "methacrylic acid",
          "smiles": "CC(=C)C(=O)O",
          "ratio_value": 25,
          "ratio_unit": "mol%"
        },
        {
          "name": "benzyl methacrylate",
          "smiles": "CC(=C)C(=O)OCC1=CC=CC=C1",
          "ratio_value": 50,
          "ratio_unit": "mol%"
        }
      ],
      "additives": [
        {
          "name": "diaryliodonium hexafluoroantimonate",
          "type": "photo acid generator",
          "amount_value": 10,
          "amount_unit": "wt%"
        }
      ],
      "is_homopolymer": false
    },
    "processing_history": "Radical copolymerization in PGMEA with AIBN at 90°C. Solution c (Copolymer C) spin coated at 1000 rpm, soft baked at 90°C for 10 min, exposed to 365 nm UV (150 mJ/cm2), hard baked at 180°C for 10 min. Dielectric constant measured by HP4192A impedance analyzer at 1 MHz with gold electrodes.",
    "hierarchical_structure": "Mesoporous film. Lots of nanopores observed (Porosity: ◎). Larger pores generated.",
    "properties": {
      "eps": {
        "value": [
          2.42
        ],
        "unit": null
      }
    },
    "analysis_with_hierarchical_structure": {
      "descriptive_text": "This material is a terpolymer composed of tert-butyl methacrylate (25 mol%), methacrylic acid (25 mol%), and benzyl methacrylate (50 mol%), formulated with 10 wt% diaryliodonium hexafluoroantimonate as a photo acid generator. The polymer was synthesized via radical copolymerization in PGMEA using AIBN at 90°C, then processed into a film by spin coating at 1000 rpm, soft baking at 90°C, exposing to 365 nm UV radiation at 150 mJ/cm², and hard baking at 180°C. The resulting hierarchical structure is a mesoporous film exhibiting a high density of nanopores and larger generated pores, with the dielectric constant characterized using an impedance analyzer at 1 MHz with gold electrodes.",
      "reasoning_analysis": "Increasing Factors: The chemical composition includes methacrylic acid and ester functionalities from the methacrylate monomers, which possess significant dipole moments that enhance orientational polarization, thereby intrinsically increasing the dielectric constant. Additionally, the inclusion of 10 wt% diaryliodonium hexafluoroantimonate introduces ionic species that may contribute to interfacial polarization or ionic conductivity, potentially elevating the measured permittivity. Decreasing Factors: The hierarchical structure is defined as a mesoporous film with significant nanoporosity and larger pores; since air has a dielectric constant near unity, the void volume fraction drastically reduces the effective dielectric constant of the bulk material. Furthermore, the bulky benzyl and tert-butyl side groups increase free volume within the polymer matrix, lowering the packing density of polarizable groups per unit volume. Dominant Factor: Despite the high polarity of the carboxylic acid and ester groups which would typically yield a high dielectric constant in a dense film, the explicit formation of a mesoporous structure with extensive nanoporosity is the dominant factor, qualitatively driving the effective dielectric constant significantly lower than that of the non-porous polymer matrix."
    },
    "analysis_without_hierarchical_structure": {
      "descriptive_text": "The sample consists of a terpolymer synthesized via radical copolymerization of tert-butyl methacrylate (25 mol%), methacrylic acid (25 mol%), and benzyl methacrylate (50 mol%) using AIBN as an initiator in PGMEA solvent. The formulation includes 10 wt% diaryliodonium hexafluoroantimonate serving as a photo acid generator. Thin films were prepared by spin coating the solution at 1000 rpm, followed by a soft bake at 90°C for 10 minutes, exposure to 365 nm UV radiation at 150 mJ/cm^2, and a final hard bake at 180°C for 10 minutes. The dielectric constant was subsequently characterized using an HP4192A impedance analyzer at 1 MHz with gold electrodes.",
