Repository: hhtrick/HHT-code

# HHT training framework

This directory contains model training, embedding precomputation, inference, article-level baselines and the curated datasets. All commands below assume that the working directory is `train_code/`.

## 3. Datasets and fixed partitions

Each main dataset is a JSON array at `dataset/{property}/{property}.json`. Entries contain source metadata, `chemical_composition`, `processing_history`, `hierarchical_structure`, `properties`, and two generated-analysis objects. Targets are stored as `properties[property]["value"]`; source metadata and target values are not predictive input fields.

| Property | Train | Validation | Test | Total |
|---|---:|---:|---:|---:|

File: train_code/dataset/eps/eps.json (part 53 of 190)
[
      "reasoning_analysis": "Increasing Factors: The presence of benzyl methacrylate introduces phenyl rings with high electronic polarizability, while the methacrylic acid units provide strong permanent dipoles capable of hydrogen bonding. Furthermore, the processing history involves UV exposure in the presence of a photo acid generator, which likely catalyzes the deprotection of tert-butyl methacrylate into additional methacrylic acid groups, thereby increasing the overall density of polar functional groups. The ionic nature of the diaryliodonium hexafluoroantimonate additive may also contribute to space charge polarization. Decreasing Factors: The bulky tert-butyl side groups initially present in the copolymer introduce significant free volume, which reduces the number density of polarizable units per unit volume. Additionally, the hard baking step at 180°C promotes chain densification and potentially restricts segmental mobility, which could limit the ability of dipoles to orient fully with the applied electric field at 1 MHz. Dominant Factor: The dominant factor is the high concentration of polarizable aromatic rings and carboxylic acid/ester dipoles, particularly enhanced by the photo-chemical conversion of tert-butyl groups to acids during processing. This high intrinsic polarity and electronic polarizability qualitatively outweighs the dielectric lowering effects of free volume or restricted mobility, driving the eps towards higher values relative to non-polar polymer systems."
    }
  },
  {
    "doi": "10.1016/j.nanoen.2024.109898",
    "title": "High-temperature semicrystalline/amorphous polymer blends exhibiting enhanced dielectric constant with high breakdown strength",
    "year": 2024,
    "chemical_composition": {
      "repeat_unit_psmiles": null,
      "monomers": [
        {
          "name": "Pyromellitic dianhydride",
          "smiles": "O=C1OC(=O)c2cc(C(=O)OC2=O)c1",
          "ratio_value": 1,
          "ratio_unit": "molar"
        },
        {
          "name": "1,4-bis(4-aminophenoxy)benzene",
          "smiles": "Nc1ccc(Oc2ccc(N)cc2)cc1",
          "ratio_value": 1,
          "ratio_unit": "molar"
        }
      ],
      "additives": [
        {
          "name": "Poly(1,4-phenylene ether sulfone)",
          "type": "polymer blend component",
          "amount_value": 61,
          "amount_unit": "wt%"
        }
      ],
      "is_homopolymer": false
    },
    "processing_history": "PI(PMDA) PAA precursor blended with PES solution in DMAc (39/61 wt% PI/PES). Solution cast at 80 °C for 12h. Thermal imidization: 100-300 °C steps in N2. Dried at 150 °C. Dielectric constant measured by HP 4284 A LCR meter at 1 kHz, Room Temperature.",
    "hierarchical_structure": "Immiscible amorphous blend. No crystalline diffraction. Disordered interfaces with larger voids.",
    "properties": {
      "eps": {
        "value": [
          8.1
        ],
        "unit": null
      }
    },
    "analysis_with_hierarchical_structure": {
      "descriptive_text": "The sample comprises an immiscible amorphous blend of a polyimide synthesized from pyromellitic dianhydride and 1,4-bis(4-aminophenoxy)benzene mixed with poly(1,4-phenylene ether sulfone) (PES) at a concentration of 61 wt%. The material was prepared by blending the polyamic acid precursor with PES in DMAc, followed by solution casting at 80 °C for 12 hours and thermal imidization via stepwise heating from 100 to 300 °C under a nitrogen atmosphere, finally drying at 150 °C. Structural characterization reveals an amorphous morphology with no crystalline diffraction, featuring disordered interfaces and the presence of larger voids within the blend matrix, with dielectric properties measured at 1 kHz and room temperature.",
      "reasoning_analysis": "Increasing Factors: The chemical composition includes highly polar functional groups, specifically the carbonyl groups in the polyimide imide rings and the sulfone groups in the PES component, which possess strong permanent dipoles that enhance orientational polarization and increase the dielectric constant. Additionally, the immiscible nature of the blend creates disordered interfaces that facilitate Maxwell-Wagner-Sillars interfacial polarization, particularly significant at the measurement frequency of 1 kHz, further driving the dielectric constant upward. Decreasing Factors: The hierarchical structure explicitly notes the presence of larger voids within the matrix; since air or vacuum has a dielectric constant near unity, these voids reduce the volumetric average polarizability of the bulk material, effectively lowering the measured dielectric constant. Furthermore, the ether linkages in the diamine and PES backbone introduce segmental flexibility that may increase free volume slightly, contributing to a minor reduction in dielectric constant relative to fully rigid rod polymers. Dominant Factor: The high density of polar sulfone and imide moieties combined with the strong interfacial polarization effects at the immiscible boundaries qualitatively dominate the final dielectric behavior, establishing a high baseline dielectric constant; however, the presence of larger voids acts as a significant mitigating factor that reduces the value relative to what would be expected for a fully dense composite of these highly polar components."
    },
    "analysis_without_hierarchical_structure": {
      "descriptive_text": "The sample comprises a polyimide/poly(ether sulfone) blend system where the polyimide component is synthesized from pyromellitic dianhydride and 1,4-bis(4-aminophenoxy)benzene monomers in a 1:1 molar ratio. This polyimide precursor was blended with poly(1,4-phenylene ether sulfone) at a composition of 39/61 wt% PI/PES in a DMAc solution. The mixture was solution cast at 80 °C for 12 hours, followed by thermal imidization through stepwise heating from 100 to 300 °C under a nitrogen atmosphere, and finally dried at 150 °C. The dielectric constant was subsequently characterized using an HP 4284 A LCR meter at a frequency of 1 kHz and room temperature.",
      "reasoning_analysis": "Increasing Factors: The incorporation of poly(1,4-phenylene ether sulfone) as the majority component introduces highly polar sulfone groups which significantly enhance dipolar polarizability and drive the dielectric constant upward. Additionally, the heterogeneous blend morphology may induce interfacial polarization effects at the measurement frequency of 1 kHz, further contributing to an increase in eps. Decreasing Factors: The selection of pyromellitic dianhydride for the polyimide phase promotes a rigid, planar chain structure that typically exhibits lower electronic polarizability compared to other dianhydrides, acting to reduce eps. Furthermore, the rigorous thermal imidization up to 300 °C and drying at 150 °C effectively remove residual polar solvent and water while increasing packing density, which minimizes free volume and suppresses extrinsic dielectric contributions. Dominant Factor: The high weight fraction of the polar PES component qualitatively dominates the baseline dielectric response due to the strong dipole moment of the sulfone groups; however, the comprehensive thermal processing history is the critical regulatory factor that ensures the measured eps reflects the intrinsic properties of the cured blend rather than artifacts from residual solvent or incomplete imidization."
    }
  },
  {
    "doi": "10.1002/inf2.12043",
    "title": "Ternary polymer nanocomposites with concurrently enhanced dielectric constant and breakdown strength for high-temperature electrostatic capacitors",
    "year": 2020,
    "chemical_composition": {
      "repeat_unit_psmiles": null,
      "monomers": [
        {
          "name": "Poly(ether imide)",
          "smiles": null,
          "ratio_value": null,
          "ratio_unit": null
        }
      ],
      "additives": [
        {
          "name": "Barium Titanate Nanoparticles",
          "type": "filler",
          "amount_value": 1.69,
          "amount_unit": "vol%"
        }
      ],
      "is_homopolymer": true
    },
    "processing_history": "Solution casting from NMP. PEI dissolved, BTNP dispersed via sonication. Mixed, cast on glass. Dried at 120 °C for 12 h, peeled in water, dried at 120 °C for 12 h in vacuum. Dielectric constant measured by HP 4284A LCR meter at 10^3 Hz, room temperature.",
    "hierarchical_structure": "Amorphous PEI matrix. BTNP average particle diameter 100 nm. Fillers well dispersed.",
    "properties": {
      "eps": {
        "value": [
          3.82
        ],
        "unit": null
      }
    },
    "analysis_with_hierarchical_structure": {
      "descriptive_text": "The sample consists of an amorphous poly(ether imide) homopolymer matrix reinforced with 1.69 vol% Barium Titanate Nanoparticles having an average particle diameter of 100 nm. The composite film was fabricated via solution casting from N-methyl-2-pyrrolidone, where the polymer was dissolved and the fillers were dispersed using sonication prior to mixing and casting onto a glass substrate. Following casting, the film was dried at 120 °C for 12 hours, peeled in water, and subsequently dried under vacuum at 120 °C for 12 hours to ensure solvent removal. The dielectric constant was characterized using an HP 4284A LCR meter at a frequency of 10^3 Hz and room temperature, yielding a hierarchical structure with well-dispersed fillers within the polymer matrix.",
      "reasoning_analysis": "Increasing Factors: The incorporation of Barium Titanate Nanoparticles, which possess a significantly higher intrinsic dielectric constant compared to the poly(ether imide) matrix, acts as the primary driver for enhancing the composite permittivity. Additionally, the polar imide groups within the PEI backbone contribute to dipole orientation polarization, and the well-dispersed nature of the 100 nm fillers promotes interfacial polarization effects, particularly at the low measurement frequency of 10^3 Hz. Decreasing Factors: The relatively low volume fraction of the filler limits the magnitude of the permittivity enhancement compared to higher loading composites, keeping the effective dielectric constant closer to the baseline of the neat polymer. Furthermore, the rigorous thermal and vacuum drying steps in the processing history are designed to remove residual NMP solvent and moisture absorbed during the water-peeling step, preventing artificial inflation of the dielectric constant that would occur from residual polar species. Dominant Factor: The intrinsic high permittivity of the Barium Titanate nanoparticles is the dominant factor driving the permittivity higher than that of the neat poly(ether imide), although the low volume fraction prevents the realization of the filler's maximum theoretical contribution, resulting in a moderate overall increase governed by the effective medium mixture."
    },
    "analysis_without_hierarchical_structure": {
      "descriptive_text": "The sample consists of a Poly(ether imide) homopolymer matrix composite incorporating 1.69 vol% Barium Titanate Nanoparticles as a ceramic filler. The material was fabricated via solution casting using N-methyl-2-pyrrolidone as the solvent, wherein the PEI was dissolved and the nanoparticles were dispersed through sonication prior to mixing. The resulting solution was cast onto a glass substrate and subjected to a thermal treatment sequence involving drying at 120 °C for 12 hours, followed by peeling in water and a final vacuum drying step at 120 °C for 12 hours to remove residual solvent. The dielectric constant was subsequently characterized using an HP 4284A LCR meter at a frequency of 10^3 Hz under room temperature conditions.",
      "reasoning_analysis": "Increasing Factors: The incorporation of Barium Titanate Nanoparticles, which possess an intrinsically high dielectric constant compared to the polymer matrix, serves as the primary driver for elevating the overall eps of the composite. Additionally, the polar imide functional groups within the Poly(ether imide) backbone contribute to dipole polarization, and the heterogeneous interface between the ceramic filler and the polymer matrix may induce Maxwell-Wagner-Sillars interfacial polarization, particularly at the measurement frequency of 10^3 Hz. Decreasing Factors: The relatively low volume fraction of the filler limits the extent of permittivity enhancement, as the bulk properties remain heavily influenced by the lower dielectric constant of the PEI matrix. Furthermore, the rigorous processing history involving extended thermal drying and vacuum treatment aims to eliminate residual solvent and moisture, preventing the artificial inflation of eps that would occur from trapped polar volatile species. Dominant Factor: The intrinsic high permittivity of the Barium Titanate nanoparticles qualitatively dominates the deviation from the neat polymer baseline, driving the eps upward; however, the low filler loading ensures that the matrix continuity remains intact, meaning the final eps represents a moderate enhancement governed by the effective medium rather than a drastic transformation associated with percolation thresholds."
    }
  },
  {
    "doi": null,
    "title": "The Relationship between the Dielectric Constant and Water-Vapor Accessibility of Cellulose*",
    "year": 1955,
    "chemical_composition": {
      "repeat_unit_psmiles": "[*]OC1C(O)C(O)C(O)C(O)C1O[*]",
      "monomers": [
        {
          "name": "Anhydroglucose",
          "smiles": "C1C(C(C(C(O1)O)O)O)O",
          "ratio_value": null,
          "ratio_unit": null
        }
      ],
      "additives": [],
      "is_homopolymer": true
    },
    "processing_history": "Solvent replacement drying technique using methanol, ether, and benzene. Vacuum dried at 30 °C. Dielectric constant measured by liquid immersion method (benzene and ethylene chloride mixture) at 10,000 cycles per second (10 kHz) and 30 °C.",
    "hierarchical_structure": "Accessibility: 83.9%.",
    "properties": {
      "eps": {
        "value": [
          7.86
        ],
        "unit": null
      }
    },
    "analysis_with_hierarchical_structure": {
      "descriptive_text": "This sample consists of a homopolymer derived from anhydroglucose repeat units, containing no additional additives. The material was prepared using a solvent replacement drying technique involving methanol, ether, and benzene, followed by vacuum drying at 30 °C. Hierarchical structure characterization reveals an accessibility of 83.9%. The dielectric properties were evaluated using a liquid immersion method with a benzene and ethylene chloride mixture at a frequency of 10 kHz and a temperature of 30 °C.",
      "reasoning_analysis": "Increasing Factors: The presence of multiple hydroxyl groups on each anhydroglucose repeat unit introduces strong permanent dipoles, which enhance orientation polarization and drive the eps upward. The high accessibility value of 83.9% suggests a significant amorphous fraction or open porous structure, which reduces crystalline constraints and allows for greater segmental mobility of these dipoles. Furthermore, the solvent replacement drying history helps maintain this open structure, preventing pore collapse that would otherwise restrict dipole alignment. Decreasing Factors: The vacuum drying process removes absorbed moisture, and since water possesses a very high dielectric constant, its elimination qualitatively reduces the overall eps compared to a hydrated state. Additionally, extensive hydrogen bonding networks within the polysaccharide backbone can restrict the rotational freedom of the hydroxyl groups, limiting their contribution to polarization. If the immersion liquid penetrates the accessible structure, the non-polar benzene component may lower the effective permittivity of the measured system. Dominant Factor: The intrinsic chemical polarity of the hydroxyl-rich backbone combined with the high structural accessibility preserved by the solvent exchange processing qualitatively dominates the behavior. This combination facilitates significant dipolar polarization, likely driving the eps higher relative to non-polar polymers, despite the depressing effect of moisture removal during the drying history."
    },
    "analysis_without_hierarchical_structure": {
      "descriptive_text": "The sample is an anhydroglucose homopolymer characterized by a polysaccharide backbone. It was processed using a solvent replacement drying technique utilizing methanol, ether, and benzene, followed by vacuum drying at 30 °C. The dielectric constant was subsequently measured via a liquid immersion method using a benzene and ethylene chloride mixture at 10 kHz and 30 °C.",
      "reasoning_analysis": "Increasing Factors: The chemical composition features an anhydroglucose backbone densely populated with hydroxyl groups, which possess strong permanent dipole moments that facilitate orientation polarization, intrinsically driving the eps upward. Furthermore, the liquid immersion measurement method eliminates air voids within the sample matrix, preventing the dilution of the dielectric response that would occur with air pockets, thereby supporting a higher measured eps. Decreasing Factors: The processing history involves a solvent replacement drying technique followed by vacuum drying at 30 °C, which is intended to remove residual water and organic solvents; since water has a significantly higher dielectric constant than the polymer, its removal acts to decrease the overall eps. Additionally, the extensive hydrogen bonding network inherent to the polysaccharide structure may restrict the rotational freedom of the hydroxyl dipoles, potentially limiting the magnitude of polarization. Dominant Factor: The intrinsic polarity of the hydroxyl-rich anhydroglucose backbone is the dominant factor, as it provides the fundamental source of dipolar moments required for dielectric response. Although the drying process mitigates the extreme permittivity contribution from free water, the inherent chemical structure dictates the primary polarization mechanism, ensuring the eps remains governed by the polymer's dipolar density rather than residual processing volatiles."
    }
  },
  {
    "doi": null,
    "title": "The Relationship between the Dielectric Constant and Water-Vapor Accessibility of Cellulose*",
    "year": 1955,
    "chemical_composition": {
      "repeat_unit_psmiles": "[*]OC1C(O)C(O)C(O)C(O)C1O[*]",
      "monomers": [
        {
          "name": "Anhydroglucose",
          "smiles": "C1C(C(C(C(O1)O)O)O)O",
          "ratio_value": null,
          "ratio_unit": null
        }
      ],
      "additives": [],
      "is_homopolymer": true
    },
    "processing_history": "Solvent replacement drying technique using methanol, ether, and benzene. Vacuum dried at 30 °C. Dielectric constant measured by liquid immersion method (benzene and ethylene chloride mixture) at 10,000 cycles per second (10 kHz) and 30 °C.",
    "hierarchical_structure": "Accessibility: 57.0%.",
    "properties": {
      "eps": {
        "value": [
          6.56
        ],
        "unit": null
      }
    },
    "analysis_with_hierarchical_structure": {
      "descriptive_text": "The sample is a homopolymer composed of anhydroglucose repeat units, exhibiting a structural accessibility of 57.0%. It was processed using a solvent replacement drying technique involving methanol, ether, and benzene, followed by vacuum drying at 30 °C to preserve the porous structure. The dielectric constant was characterized using a liquid immersion method with a benzene and ethylene chloride mixture at a frequency of 10,000 cycles per second and a temperature of 30 °C.",
      "reasoning_analysis": "Increasing Factors: The chemical composition features a high density of polar hydroxyl groups on the anhydroglucose rings, which possess strong permanent dipole moments that align with an external electric field to increase the dielectric constant. Additionally, the hierarchical structure shows 57.0% accessibility, indicating a significant fraction of amorphous or accessible regions where polymer chains and dipoles have sufficient free volume to undergo orientation polarization. Decreasing Factors: The processing history involves vacuum drying at 30 °C, which removes absorbed moisture; since water has a very high dielectric constant, its removal significantly lowers the overall eps compared to a hydrated state. Furthermore, the inaccessible portion of the structure implies crystalline regions that restrict segmental mobility and limit dipole alignment contributions. Dominant Factor: The intrinsic high polarity of the cellulose backbone coupled with the preserved accessible fraction qualitatively dominates the final eps behavior. While the drying process minimizes moisture-induced permittivity, the solvent replacement technique maintains the structural accessibility required for the dense hydroxyl dipoles to respond to the electric field, establishing a dielectric constant governed primarily by the polymer's intrinsic polarizability rather than extrinsic moisture content."
    },
    "analysis_without_hierarchical_structure": {
      "descriptive_text": "The sample consists of an anhydroglucose homopolymer characterized by a polysaccharide backbone rich in hydroxyl functionality. Material preparation involved a solvent replacement drying technique utilizing methanol, ether, and benzene, followed by vacuum drying at 30 °C to remove residual volatiles. The dielectric constant was subsequently determined using a liquid immersion method with a benzene and ethylene chloride mixture at a frequency of 10 kHz and a temperature of 30 °C.",
      "reasoning_analysis": "Increasing Factors: The chemical composition features a high density of hydroxyl groups on the anhydroglucose repeat units, which possess strong permanent dipole moments capable of orientation polarization, intrinsically driving the dielectric constant higher. Additionally, the measurement frequency of 10 kHz is sufficiently low to allow these dipoles to align with the external electric field, maximizing the polarizability contribution. Decreasing Factors: The processing history employs a solvent replacement technique with non-polar benzene and subsequent vacuum drying at 30 °C, which effectively removes high-permittivity moisture and polar solvents that would otherwise drastically elevate the dielectric constant. Furthermore, the potential for dense packing resulting from the drying process may restrict segmental mobility, slightly limiting dipolar relaxation. Dominant Factor: The intrinsic chemical polarity provided by the abundant hydroxyl groups on the polymer backbone is the dominant factor, as it establishes a fundamentally high baseline for dipolar polarization that persists even in the dried state, outweighing the reducing effects of moisture removal and defining the material as a high-permittivity polymer relative to non-polar hydrocarbons."
    }
  },
  {
    "doi": "10.1002/inf2.12043",
    "title": "Ternary polymer nanocomposites with concurrently enhanced dielectric constant and breakdown strength for high-temperature electrostatic capacitors",
    "year": 2020,
    "chemical_composition": {
      "repeat_unit_psmiles": null,
      "monomers": [
        {
          "name": "Poly(ether imide)",
          "smiles": null,
          "ratio_value": null,
          "ratio_unit": null
        }
      ],
      "additives": [
        {
          "name": "Boron Nitride Nanosheets",
          "type": "filler",
          "amount_value": 8.47,
          "amount_unit": "vol%"
        }
      ],
      "is_homopolymer": true
    },
    "processing_history": "Solution casting from NMP. PEI dissolved, BNNS dispersed via sonication. Mixed, cast on glass. Dried at 120 °C for 12 h, peeled in water, dried at 120 °C for 12 h in vacuum. Dielectric constant measured by HP 4284A LCR meter at 10^3 Hz, room temperature.",
    "hierarchical_structure": "Amorphous PEI matrix. BNNS thickness around 2.2 nm with 2 to 6 layers. Fillers well dispersed.",
    "properties": {
      "eps": {
        "value": [
          3.44
        ],
        "unit": null
      }
    },
    "analysis_with_hierarchical_structure": {
      "descriptive_text": "The sample consists of an amorphous poly(ether imide) (PEI) matrix composite filled with 8.47 vol% Boron Nitride Nanosheets (BNNS). The material was fabricated via solution casting from N-methyl-2-pyrrolidone (NMP), where the PEI was dissolved and the BNNS were dispersed using sonication prior to mixing. The mixture was cast onto a glass substrate, dried at 120 °C for 12 hours, peeled in water, and subsequently dried under vacuum at 120 °C for 12 hours. Structural characterization indicates the BNNS possess a thickness of approximately 2.2 nm comprising 2 to 6 layers, with the fillers being well dispersed within the polymer matrix. The dielectric constant was measured using an HP 4284A LCR meter at 10^3 Hz and room temperature.",
      "reasoning_analysis": "Increasing Factors: The incorporation of nanoscale fillers creates a vast polymer-filler interfacial area, which can induce Maxwell-Wagner-Sillars (MWS) interfacial polarization, particularly at the measurement frequency of 10^3 Hz, driving the dielectric constant upward. Additionally, the sonication-assisted dispersion ensures uniform distribution, maximizing these interfacial effects. Decreasing Factors: The solution casting process typically aligns the high-aspect-ratio BNNS parallel to the film plane; since the measurement is taken through the thickness, the lower out-of-plane dielectric constant of the BNNS compared to the polar PEI matrix contributes to a reduction. Furthermore, replacing a portion of the polar PEI matrix with less polarizable boron nitride filler (dielectric dilution) and the potential restriction of PEI chain segmental mobility near the rigid filler surface act to lower the overall permittivity. Dominant Factor: While interfacial polarization promotes an increase, the geometric alignment of the nanosheets during casting combined with the dielectric dilution effect of the low-polarizability filler within the polar matrix are likely the dominant factors, qualitatively leading to a stabilization or reduction in the dielectric constant relative to the neat polymer."
    },
    "analysis_without_hierarchical_structure": {
      "descriptive_text": "The sample comprises a poly(ether imide) homopolymer matrix composite incorporated with 8.47 vol% Boron Nitride Nanosheets as a filler. Preparation involved solution casting from N-methyl-2-pyrrolidone, where the polymer was dissolved and nanosheets were dispersed via sonication before mixing and casting onto a glass substrate. The film underwent initial drying at 120 °C for 12 hours, was peeled in water, and subsequently dried at 120 °C for 12 hours under vacuum to ensure solvent removal. Dielectric constant measurements were conducted using an HP 4284A LCR meter at 10^3 Hz and room temperature.",
      "reasoning_analysis": "Increasing Factors: The poly(ether imide) backbone contains polar imide groups that facilitate dipolar polarization, establishing a baseline permittivity. Furthermore, the incorporation of 8.47 vol% Boron Nitride Nanosheets creates extensive polymer-filler interfaces; the sonication process ensures high dispersion quality, maximizing interfacial area where Maxwell-Wagner-Sillars polarization can occur at 10^3 Hz, thereby driving the effective dielectric constant upward. Decreasing Factors: The rigorous processing history, specifically the dual-stage drying at 120 °C followed by vacuum drying, is designed to eliminate residual N-methyl-2-pyrrolidone solvent, which possesses a significantly higher dielectric constant than the polymer matrix; complete removal prevents artificial inflation of the eps. Additionally, the rigid nanosheets may restrict the segmental mobility of polymer chains in the interphase region, potentially dampening the dipolar contribution of the matrix. Dominant Factor: The interfacial polarization generated by the well-dispersed high-aspect-ratio nanosheets qualitatively dominates the dielectric behavior at the measured frequency. While solvent removal prevents extreme values, the accumulation of charges at the numerous heterogeneous interfaces typically exerts a stronger influence on the final eps than the restriction of matrix chain mobility, leading to a net enhancement driven by the composite morphology."
    }
  },
  {
    "doi": "10.1002/app.55893",
    "title": "Fabrication of PZT/PVDF composite film and the influence of homogeneity to dielectric constant",
    "year": 2024,
    "chemical_composition": {
      "repeat_unit_psmiles": "[*]CC(F)(F)[*]",
      "monomers": [
        {
          "name": "Vinylidene fluoride",
          "smiles": "C=C(F)F",
          "ratio_value": null,
          "ratio_unit": null
        }
      ],
      "additives": [
        {
          "name": "Lead Zirconate Titanate (PZT 5-A)",
          "type": "filler",
          "amount_value": 10,
          "amount_unit": "vol%"
        }
      ],
      "is_homopolymer": true
    },
    "processing_history": "PVDF (20% wt) dissolved in DMSO at 80°C for 2 h. PZT added (10 vol%), stirred at 80°C for 5 h. Solution cast (350 μm), dried in vacuum oven at 45-80°C overnight. Hot-pressed at 180°C, 10 MPa. Poled at 150°C for 15 min. Dielectric constant measured by Impedance Analyzer (Agilent 4294A) at room temperature using capacitance method.",
    "hierarchical_structure": "Semicrystalline PVDF matrix with PZT filler particles dispersed. Homogeneity evaluated via SEM binary image analysis.",
    "properties": {
      "eps": {
        "value": [
          18.2023
        ],
        "unit": null
      }
    },
    "analysis_with_hierarchical_structure": {
      "descriptive_text": "The sample comprises a semicrystalline poly(vinylidene fluoride) (PVDF) homopolymer matrix reinforced with 10 vol% Lead Zirconate Titanate (PZT 5-A) ceramic filler. Fabrication involved dissolving PVDF in dimethyl sulfoxide (DMSO) at 80°C, incorporating the PZT particles under stirring, and solution casting a 350 μm film which was dried in a vacuum oven. The film underwent hot-pressing at 180°C under 10 MPa, followed by electrical poling at 150°C for 15 minutes to align dipoles. The resulting morphology features dispersed PZT particles within the polymer matrix, with homogeneity verified via SEM binary image analysis, and dielectric properties were characterized at room temperature using an impedance analyzer.",
      "reasoning_analysis": "Increasing Factors: The incorporation of 10 vol% Lead Zirconate Titanate (PZT), a high-permittivity ceramic, significantly enhances the composite dielectric constant (eps) through the rule of mixtures and Maxwell-Wagner-Sillars interfacial polarization at the polymer-filler boundaries. Additionally, the use of DMSO as a solvent during casting promotes the formation of the polar beta-phase crystalline structure in PVDF, while the subsequent poling process at 150°C aligns the molecular dipoles, further maximizing the matrix contribution to permittivity. Decreasing Factors: The semicrystalline nature of the matrix implies the presence of amorphous regions with lower dipole density compared to crystalline domains, which limits the maximum achievable permittivity of the polymer phase. Furthermore, the thermal history involving hot-pressing at 180°C, which exceeds the melting temperature, risks relaxation into the non-polar alpha-phase upon cooling prior to poling, and any residual micro-voids from solvent evaporation during drying would reduce the effective dielectric constant. Dominant Factor: The intrinsic high permittivity of the PZT ceramic filler is the dominant factor driving the overall eps higher relative to neat PVDF, as the ceramic phase possesses a dielectric constant orders of magnitude larger than the polymer; however, the effectiveness of the poling and solvent casting in stabilizing the polar beta-phase of the PVDF matrix critically modulates the interfacial interactions and the final composite performance."
    },
    "analysis_without_hierarchical_structure": {
      "descriptive_text": "The sample comprises a polyvinylidene fluoride (PVDF) homopolymer matrix composite incorporated with 10 vol% Lead Zirconate Titanate (PZT 5-A) ceramic filler. Preparation began by dissolving PVDF at 20% wt in dimethyl sulfoxide (DMSO) at 80°C for 2 hours, followed by the addition of the PZT filler and stirring at 80°C for 5 hours to facilitate dispersion. The mixture was solution cast into a 350 μm film, dried in a vacuum oven between 45-80°C overnight, and subsequently hot-pressed at 180°C under 10 MPa pressure. To activate ferroelectric properties, the film was poled at 150°C for 15 minutes, and the dielectric constant was ultimately characterized at room temperature using an impedance analyzer via the capacitance method.",
      "reasoning_analysis": "Increasing Factors: The inclusion of 10 vol% Lead Zirconate Titanate (PZT 5-A) serves as the primary enhancement mechanism, as the ceramic filler possesses an intrinsic dielectric constant significantly higher than the polymer matrix, thereby raising the composite permittivity according to effective medium theories. Furthermore, the electrical poling treatment at 150°C aligns the ferroelectric dipoles within the PVDF matrix, promoting the orientation of the electroactive beta-phase, and aligns domains within the PZT particles, maximizing the net polarization response under an electric field. The inherent polarity of the carbon-fluorine bonds in the PVDF backbone also provides a higher baseline permittivity compared to non-polar hydrocarbon polymers. Decreasing Factors: The continuous polymer phase acts as a diluent with a lower dielectric constant relative to the ceramic filler, limiting the maximum achievable permittivity compared to pure PZT. Interfacial incompatibility between the organic PVDF and inorganic PZT may lead to the formation of micro-voids or air gaps during the solution casting and hot-pressing stages, which introduce low-permittivity regions that reduce the effective dielectric constant. Additionally, if the thermal processing history favors the crystallization of the non-polar alpha-phase over the polar beta-phase despite the poling step, the matrix contribution to the overall permittivity would be suppressed. Dominant Factor: The presence of the high-permittivity PZT ceramic filler qualitatively dominates the dielectric behavior, establishing a baseline elevation in eps relative to neat PVDF. However, the electrical poling process is the critical processing variable that determines the extent to which the ferroelectric potential of both the matrix and filler is realized, making the alignment of dipoles the dominant dynamic factor influencing the final measured dielectric constant."
    }
  },
  {
    "doi": "10.1002/app.39047",
    "title": "Design and Preparation of Poly(aryl ether ketone)/Phosphotungstic Acid Hybrid Films with Low Dielectric Constant",
    "year": 2013,
    "chemical_composition": {
      "repeat_unit_psmiles": "[*]Oc1ccc(cc1Oc2ccc(cc2)C(=O)c3ccc(cc3)*)c4cccc(c4)C(F)(F)F",
      "monomers": [
        {
          "name": "(3-trifluoromethyl) phenyl hydroquinone",
          "smiles": "OC1=CC(C2=CC=CC(C(F)(F)F)=C2)=CC=C1O",
          "ratio_value": null,
          "ratio_unit": null
        },
        {
          "name": "4,4'-difluorobenzophenone",
          "smiles": "FC1=CC=C(C(=O)C2=CC=C(F)C=C2)C=C1",
          "ratio_value": null,
          "ratio_unit": null
        }
      ],
      "additives": [
        {
          "name": "Phosphotungstic acid (m-PWA)",
          "type": "filler",
          "amount_value": 1,
          "amount_unit": "wt%"
        },
        {
          "name": "KH-550",
          "type": "coupling agent",
          "amount_value": null,
          "amount_unit": null
        }
      ],
      "is_homopolymer": false
    },
    "processing_history": "PWA modified with KH-550 and water in DMAc, stirred 24h at room temperature. Blended with FPEEK solution in DMAc, stirred 12h, cast on glass, dried at 120 °C in vacuo. Dielectric constant measured by Hewlett-Packard 4285A apparatus at room temperature, 1 MHz, silver coated films.",
    "hierarchical_structure": "Amorphous matrix, m-PWA clusters homogeneously distributed, particle size ~30 nm.",
    "properties": {
      "eps": {
        "value": [
          2.62
        ],
        "unit": null
      }
    },
    "analysis_with_hierarchical_structure": {
      "descriptive_text": "The sample consists of a fluorinated poly(aryl ether ketone) copolymer synthesized from (3-trifluoromethyl) phenyl hydroquinone and 4,4'-difluorobenzophenone monomers, incorporating 1 wt% phosphotungstic acid (m-PWA) filler modified with KH-550 coupling agent. The material was prepared by modifying the PWA with KH-550 and water in DMAc followed by blending with the polymer solution, casting on glass, and vacuum drying at 120 °C to form silver-coated films. Structural characterization reveals an amorphous matrix with homogeneously distributed m-PWA clusters having an approximate particle size of 30 nm, and the dielectric constant was subsequently measured at room temperature and 1 MHz.",
      "reasoning_analysis": "Increasing Factors: The polymer backbone contains polar carbonyl and ether linkages that contribute to dipole orientation polarization, thereby increasing the dielectric constant. Additionally, the inclusion of inorganic phosphotungstic acid (m-PWA) filler introduces regions of higher electronic polarizability compared to the organic matrix, and the interface between the filler and matrix can induce Maxwell-Wagner-Sillars interfacial polarization. The amorphous nature of the matrix further facilitates segmental motion and dipole alignment under an electric field. Decreasing Factors: The presence of trifluoromethyl groups on the phenyl rings significantly reduces electronic polarizability due to the low polarizability of fluorine atoms and increases free volume, both of which act to lower the dielectric constant. Furthermore, the vacuum drying process at 120 °C minimizes the presence of residual polar solvent (DMAc), which would otherwise elevate the dielectric constant, while the homogeneous distribution of nanoscale filler clusters limits the extent of large-scale interfacial polarization effects. Dominant Factor: The strategic incorporation of trifluoromethyl groups serves as the primary design feature for reducing electronic polarizability and increasing free volume within the bulk matrix. Consequently, despite the presence of polar backbone functionalities and high-permittivity inorganic filler, the fluorination effect qualitatively dominates the final behavior by establishing a lower baseline dielectric constant relative to non-fluorinated poly(aryl ether ketone) analogs."
    },
    "analysis_without_hierarchical_structure": {
      "descriptive_text": "The sample comprises a fluorinated poly(aryl ether ketone) copolymer derived from (3-trifluoromethyl) phenyl hydroquinone and 4,4'-difluorobenzophenone monomers. This matrix was compounded with 1 wt% Phosphotungstic acid (m-PWA) filler modified with KH-550 coupling agent. The composite was prepared by modifying the PWA with KH-550 and water in DMAc solvent followed by 24 hours of stirring at room temperature, then blending with the FPEEK solution in DMAc for 12 hours. The mixture was cast onto glass substrates and dried under vacuum at 120 °C to form films, with the dielectric constant subsequently characterized using a Hewlett-Packard 4285A apparatus at room temperature and 1 MHz on silver-coated films.",
