Repository: hhtrick/HHT-code

# HHT training framework

This directory contains model training, embedding precomputation, inference, article-level baselines and the curated datasets. All commands below assume that the working directory is `train_code/`.

## 3. Datasets and fixed partitions

Each main dataset is a JSON array at `dataset/{property}/{property}.json`. Entries contain source metadata, `chemical_composition`, `processing_history`, `hierarchical_structure`, `properties`, and two generated-analysis objects. Targets are stored as `properties[property]["value"]`; source metadata and target values are not predictive input fields.

| Property | Train | Validation | Test | Total |
|---|---:|---:|---:|---:|

File: train_code/dataset/eps/eps.json (part 55 of 190)
[
      "reasoning_analysis": "Increasing Factors: The incorporation of 7 wt% phosphotungstic acid (m-PWA), an inorganic heteropoly acid with high intrinsic polarizability, significantly drives the dielectric constant upward relative to the neat polymer. Additionally, the interface between the organic polymer matrix and the inorganic m-PWA clusters induces Maxwell-Wagner-Sillars interfacial polarization, which is particularly active at the measurement frequency of 1 MHz, further increasing the apparent permittivity. The carbonyl groups within the benzophenone units also contribute permanent dipoles that align with the electric field. Decreasing Factors: The presence of trifluoromethyl groups on the phenyl rings introduces fluorine atoms, which possess low electronic polarizability and increase free volume due to their steric bulk, inherently suppressing the dielectric constant of the polymer backbone. Furthermore, the amorphous nature of the matrix implies a lack of dense crystalline packing, which can limit the overall dipole density per unit volume compared to a crystalline analog. Dominant Factor: The high permittivity of the inorganic m-PWA filler and the substantial interfacial polarization effects qualitatively dominate the dielectric behavior. Despite the low-k characteristics imparted by the fluorinated backbone, the introduction of the highly polarizable inorganic clusters and the associated interfacial phenomena drive the composite eps higher than that of the pristine fluorinated polymer matrix."
    },
    "analysis_without_hierarchical_structure": {
      "descriptive_text": "The sample comprises a fluorinated poly(aryl ether ketone) copolymer synthesized from (3-trifluoromethyl) phenyl hydroquinone and 4,4'-difluorobenzophenone monomers. This polymer matrix was compounded with 7 wt% phosphotungstic acid filler which was previously modified with KH-550 coupling agent and water in dimethylacetamide for 24 hours at room temperature. The modified filler was blended with the FPEEK solution in dimethylacetamide for 12 hours, cast onto glass substrates, and dried under vacuum at 120 °C to form films. The dielectric constant was characterized using a Hewlett-Packard 4285A apparatus at room temperature and 1 MHz on silver-coated films.",
      "reasoning_analysis": "Increasing Factors: The presence of polar carbonyl groups within the polymer backbone contributes to dipole orientation polarization. More significantly, the incorporation of 7 wt% phosphotungstic acid filler introduces highly polar inorganic species that inherently possess a high dielectric constant. Additionally, the use of KH-550 coupling agent improves filler-matrix adhesion, which can enhance interfacial Maxwell-Wagner-Sillars polarization at the boundaries between the polymer and the filler particles. Decreasing Factors: The chemical composition includes trifluoromethyl and fluoro substituents on the aromatic rings; fluorine atoms exhibit low electronic polarizability and tend to increase free volume, which intrinsically lowers the dielectric constant. Furthermore, the processing history involves vacuum drying at 120 °C, which removes the polar dimethylacetamide solvent, thereby eliminating any potential plasticizing or high-permittivity contribution from residual solvent molecules. Dominant Factor: The introduction of the highly polar phosphotungstic acid filler acts as the dominant factor influencing the dielectric behavior, as the strong dipole moments of the heteropoly acid and the associated interfacial polarization mechanisms generally exert a stronger qualitative effect on increasing permittivity than the depressant effect of the fluorine substituents on the polymer backbone."
    }
  },
  {
    "doi": "10.1002/app.55893",
    "title": "Fabrication of PZT/PVDF composite film and the influence of homogeneity to dielectric constant",
    "year": 2024,
    "chemical_composition": {
      "repeat_unit_psmiles": "[*]CC(F)(F)[*]",
      "monomers": [
        {
          "name": "Vinylidene fluoride",
          "smiles": "C=C(F)F",
          "ratio_value": null,
          "ratio_unit": null
        }
      ],
      "additives": [
        {
          "name": "Lead Zirconate Titanate (PZT 5-A)",
          "type": "filler",
          "amount_value": 40,
          "amount_unit": "vol%"
        }
      ],
      "is_homopolymer": true
    },
    "processing_history": "PVDF (20% wt) dissolved in DMSO at 80°C for 2 h. PZT added (40 vol%), stirred at 80°C for 5 h. Solution cast (350 μm), dried in vacuum oven at 45-80°C overnight. Hot-pressed at 180°C, 10 MPa. Poled at 150°C for 15 min. Dielectric constant measured by Impedance Analyzer (Agilent 4294A) at room temperature using capacitance method.",
    "hierarchical_structure": "Semicrystalline PVDF matrix with PZT filler particles dispersed. Homogeneity evaluated via SEM binary image analysis.",
    "properties": {
      "eps": {
        "value": [
          43.5224
        ],
        "unit": null
      }
    },
    "analysis_with_hierarchical_structure": {
      "descriptive_text": "The sample comprises a semicrystalline poly(vinylidene fluoride) (PVDF) homopolymer matrix incorporated with 40 vol% Lead Zirconate Titanate (PZT 5-A) ceramic filler particles. Fabrication involved dissolving PVDF in dimethyl sulfoxide at 80°C, followed by the addition and stirring of PZT filler for 5 hours. The mixture was solution-cast into a 350 μm film, dried in a vacuum oven, and hot-pressed at 180°C under 10 MPa pressure. Subsequent poling was performed at 150°C for 15 minutes to align dipoles, resulting in a composite with dispersed filler particles verified by SEM analysis, with dielectric properties characterized at room temperature via capacitance measurement.",
      "reasoning_analysis": "Increasing Factors: The incorporation of 40 vol% Lead Zirconate Titanate (PZT), a ceramic material with an intrinsically high dielectric constant, significantly elevates the composite permittivity compared to the neat polymer matrix. Additionally, the poling process at 150°C aligns the ferroelectric dipoles within the PVDF matrix and the PZT particles, enhancing the net polarization response. Interfacial polarization (Maxwell-Wagner-Sillars effect) at the extensive polymer-ceramic boundaries further contributes to an increase in the measured dielectric constant, particularly at lower frequencies. Decreasing Factors: The PVDF matrix itself possesses a lower intrinsic dielectric constant compared to the ceramic filler, which limits the upper bound of the composite property based on mixing rules. Potential micro-voids or porosity introduced during solvent evaporation and solution casting, despite vacuum drying and hot-pressing, can lower the effective permittivity due to the low dielectric constant of air. Furthermore, high crystallinity in the PVDF matrix may restrict segmental mobility and dipole orientation compared to amorphous regions. Dominant Factor: The high volume fraction (40 vol%) of the high-permittivity PZT filler is the dominant factor governing the dielectric behavior. This loading level is sufficient to drastically shift the composite permittivity towards that of the ceramic phase, overriding the limitations imposed by the polymer matrix and processing-induced porosity."
    },
    "analysis_without_hierarchical_structure": {
      "descriptive_text": "The sample consists of a poly(vinylidene fluoride) (PVDF) homopolymer matrix composite filled with 40 vol% Lead Zirconate Titanate (PZT 5-A) ceramic powder. Preparation involved dissolving PVDF (20% wt) in dimethyl sulfoxide (DMSO) at 80°C for 2 hours, followed by the addition of the PZT filler and stirring at 80°C for 5 hours to ensure dispersion. The resulting mixture was solution cast into a 350 μm film, dried in a vacuum oven at temperatures ranging from 45 to 80°C overnight, and subsequently hot-pressed at 180°C under 10 MPa pressure. Finally, the composite film was poled at 150°C for 15 minutes prior to dielectric constant measurement via impedance analysis at room temperature.",
      "reasoning_analysis": "Increasing Factors: The incorporation of 40 vol% Lead Zirconate Titanate (PZT 5-A), a ceramic material with an intrinsically high dielectric constant, serves as the primary driver for increasing the composite eps relative to neat PVDF. Additionally, the hot-pressing step at 180°C under pressure minimizes void content within the film, preventing the dilution of permittivity by air pockets, while the poling treatment suggests the alignment of ferroelectric dipoles and potential stabilization of the high-permittivity beta-crystalline phase of PVDF. Interfacial polarization between the ceramic filler and the insulating polymer matrix may also contribute to enhanced permittivity via Maxwell-Wagner-Sillars effects. Decreasing Factors: Conversely, the use of DMSO as a high-boiling-point solvent carries the risk of residual solvent retention despite vacuum drying, which could introduce micro-voids or disrupt polymer crystallinity upon eventual escape, thereby lowering the effective dielectric constant. Furthermore, if the thermal history during hot-pressing favors the formation of the non-polar alpha-phase over the polar beta-phase of PVDF prior to poling, the matrix contribution to the overall permittivity would be suppressed. Dominant Factor: The dominant factor governing the final eps is the high volume fraction of the PZT ceramic filler. While the polymer phase morphology and void content modulate the baseline, the massive contrast in permittivity between the ceramic filler and the polymer matrix ensures that the filler loading dictates the magnitude of the composite dielectric constant, overshadowing the subtler effects of polymer crystalline phase or residual solvent."
    }
  },
  {
    "doi": "10.1002/adv.21797",
    "title": "Preparation of novel xGNPs/SBS composites with enhanced dielectric constant and thermal conductivity",
    "year": 2018,
    "chemical_composition": {
      "repeat_unit_psmiles": null,
      "monomers": [
        {
          "name": "Styrene",
          "smiles": "C=CC1=CC=CC=C1",
          "ratio_value": 30,
          "ratio_unit": "wt%"
        },
        {
          "name": "Butadiene",
          "smiles": "C=CC=C",
          "ratio_value": null,
          "ratio_unit": null
        }
      ],
      "additives": [
        {
          "name": "exfoliated graphite nanoplates",
          "type": "filler",
          "amount_value": 1.19,
          "amount_unit": "vol%"
        }
      ],
      "is_homopolymer": false
    },
    "processing_history": "Solution-blending method using DMF and THF as co-solvents. xGNPs ultrasonicated in DMF (1 hr), mixed with SBS-THF solution, stirred 1 hr at 80 °C, cast, dried, hot-pressed at 125 °C. Dielectric constant measured by Agilent 4294A impedance analyzer at 1000 Hz, room temperature, 500 mV.",
    "hierarchical_structure": "xGNPs disperse well in SBS matrix. xGNPs align in parallel mode due to hot compression. Microcapacitor structure formed near percolation threshold.",
    "properties": {
      "eps": {
        "value": [
          15.96
        ],
        "unit": null
      }
    },
    "analysis_with_hierarchical_structure": {
      "descriptive_text": "The sample comprises a styrene-butadiene copolymer matrix with a styrene content of 30 wt%, reinforced with 1.19 vol% exfoliated graphite nanoplates (xGNPs). Fabrication involved a solution-blending method using DMF and THF as co-solvents, where xGNPs were ultrasonicated in DMF prior to mixing with the SBS-THF solution and stirring at 80 °C. The mixture was cast, dried, and subsequently hot-pressed at 125 °C, yielding a hierarchical structure where the xGNPs are well-dispersed and aligned in a parallel mode within the matrix. This processing facilitated the formation of a microcapacitor structure near the percolation threshold, and the dielectric constant was characterized using an impedance analyzer at 1000 Hz under room temperature conditions.",
      "reasoning_analysis": "Increasing Factors: The inclusion of conductive exfoliated graphite nanoplates introduces significant interfacial polarization (Maxwell-Wagner-Sillars effect) and electronic polarizability, which inherently drive the dielectric constant upward. The specific processing history of hot-pressing aligns the xGNPs in a parallel mode, optimizing the formation of microcapacitor structures where insulating polymer layers separate conductive plates, thereby greatly enhancing charge storage capacity near the percolation threshold. Decreasing Factors: The intrinsic dielectric constant of the styrene-butadiene matrix is relatively low due to the non-polar nature of the hydrocarbon backbone, which limits dipolar contributions. Additionally, any residual micro-voids remaining from the solvent casting process, despite hot-pressing, would act as low-permittivity inclusions that reduce the effective dielectric constant of the bulk composite. Dominant Factor: The formation of the microcapacitor structure near the percolation threshold qualitatively dominates the dielectric behavior. While the polymer matrix provides the necessary insulating barrier, the geometric arrangement of the conductive filler and the resulting interfacial polarization mechanisms exert a far stronger influence on increasing the dielectric constant than the low intrinsic permittivity of the polymer matrix exerts on decreasing it."
    },
    "analysis_without_hierarchical_structure": {
      "descriptive_text": "The sample comprises a styrene-butadiene copolymer matrix containing 30 wt% styrene reinforced with 1.19 vol% exfoliated graphite nanoplates. Fabrication involved a solution-blending method using dimethylformamide and tetrahydrofuran as co-solvents, where the nanoplates were ultrasonicated in dimethylformamide for one hour prior to mixing with the copolymer solution. The mixture was stirred for one hour at 80 °C, cast, dried, and subsequently hot-pressed at 125 °C. The dielectric constant was characterized using an impedance analyzer at 1000 Hz and room temperature under an applied voltage of 500 mV.",
      "reasoning_analysis": "Increasing Factors: The incorporation of conductive exfoliated graphite nanoplates within the insulating polymer matrix promotes strong interfacial polarization, known as the Maxwell-Wagner-Sillars effect, which significantly drives the dielectric constant upward. Additionally, the hot-pressing step at 125 °C likely reduces internal voids and enhances interfacial contact between the filler and matrix, minimizing low-permittivity air pockets and facilitating charge accumulation at the interfaces. Decreasing Factors: The copolymer matrix consists significantly of butadiene segments, which are non-polar and exhibit inherently low polarizability compared to highly polar polymer systems, establishing a relatively low baseline permittivity for the continuous phase. Furthermore, the removal of organic solvents during drying eliminates polar species that might otherwise contribute to dipolar polarization if retained. Dominant Factor: The presence of conductive exfoliated graphite nanoplates qualitatively dominates the dielectric behavior. Despite the low volume fraction, the high aspect ratio and conductivity contrast between the graphite and the SBS matrix generate substantial interfacial polarization at the measurement frequency of 1000 Hz, which outweighs the low-permittivity contribution of the hydrocarbon-based copolymer backbone."
    }
  },
  {
    "doi": "10.1002/app.55893",
    "title": "Fabrication of PZT/PVDF composite film and the influence of homogeneity to dielectric constant",
    "year": 2024,
    "chemical_composition": {
      "repeat_unit_psmiles": "[*]CC(F)(F)[*]",
      "monomers": [
        {
          "name": "Vinylidene fluoride",
          "smiles": "C=C(F)F",
          "ratio_value": null,
          "ratio_unit": null
        }
      ],
      "additives": [
        {
          "name": "Lead Zirconate Titanate (PZT 5-A)",
          "type": "filler",
          "amount_value": 30,
          "amount_unit": "vol%"
        }
      ],
      "is_homopolymer": true
    },
    "processing_history": "PVDF (20% wt) dissolved in DMSO at 80°C for 2 h. PZT added (30 vol%), stirred at 80°C for 5 h. Solution cast (350 μm), dried in vacuum oven at 45-80°C overnight. Hot-pressed at 180°C, 10 MPa. Poled at 150°C for 15 min. Dielectric constant measured by Impedance Analyzer (Agilent 4294A) at room temperature using capacitance method.",
    "hierarchical_structure": "Semicrystalline PVDF matrix with PZT filler particles dispersed. Homogeneity evaluated via SEM binary image analysis.",
    "properties": {
      "eps": {
        "value": [
          33.1676
        ],
        "unit": null
      }
    },
    "analysis_with_hierarchical_structure": {
      "descriptive_text": "The sample comprises a semicrystalline poly(vinylidene fluoride) (PVDF) homopolymer matrix embedded with 30 vol% Lead Zirconate Titanate (PZT 5-A) filler particles. Preparation began by dissolving PVDF (20% wt) in dimethyl sulfoxide (DMSO) at 80°C for 2 hours, followed by the addition of PZT and stirring at 80°C for 5 hours to ensure dispersion. The composite solution was solution-cast into a 350 μm film, dried in a vacuum oven at 45-80°C overnight, and subsequently hot-pressed at 180°C under 10 MPa. To optimize ferroelectric properties, the film was poled at 150°C for 15 minutes, resulting in a structure with dispersed filler particles verified by SEM binary image analysis, with dielectric constant measured at room temperature via the capacitance method using an impedance analyzer.",
      "reasoning_analysis": "Increasing Factors: The incorporation of 30 vol% Lead Zirconate Titanate (PZT 5-A), a ceramic material with an intrinsically high dielectric constant, serves as the primary driver for elevating the composite eps relative to neat PVDF. The processing history involving poling at 150°C aligns the ferroelectric dipoles within both the PVDF matrix (favoring the polar beta-phase) and the PZT particles, thereby maximizing the net polarization response. Additionally, interfacial polarization (Maxwell-Wagner-Sillars effect) arising from the contrast in conductivity and permittivity between the polymer matrix and ceramic filler contributes to an increased effective eps at room temperature. Decreasing Factors: The semicrystalline nature of the PVDF matrix restricts segmental chain mobility compared to an amorphous state, which can limit dipole orientation polarization if non-polar crystalline phases (such as the alpha-phase) persist despite the thermal and poling treatment. Furthermore, the polymer matrix itself possesses a significantly lower permittivity than the ceramic filler, acting as a diluent, and any micro-voids introduced during solvent evaporation or incomplete densification during hot-pressing would act as low-permittivity inclusions that reduce the overall effective eps. Dominant Factor: The high volume fraction of the high-permittivity PZT ceramic filler qualitatively dominates the dielectric behavior of the composite. While the polymer crystallinity and poling history modulate the matrix contribution, the massive contrast in intrinsic permittivity between the ceramic filler and the polymer ensures that the filler loading dictates the magnitude of the eps, supported by the poling process which activates the ferroelectric potential of the system."
    },
    "analysis_without_hierarchical_structure": {
      "descriptive_text": "The sample consists of a poly(vinylidene fluoride) (PVDF) homopolymer matrix composite filled with 30 vol% Lead Zirconate Titanate (PZT 5-A) ceramic powder. Preparation involved dissolving PVDF (20% wt) in dimethyl sulfoxide (DMSO) at 80°C for 2 hours, followed by the addition of PZT and stirring at 80°C for 5 hours to ensure dispersion. The resulting mixture was solution cast into a 350 μm film and dried in a vacuum oven at temperatures ranging from 45 to 80°C overnight. Subsequent thermal and mechanical processing included hot-pressing at 180°C under 10 MPa pressure, followed by electrical poling at 150°C for 15 minutes. The dielectric constant was subsequently characterized at room temperature using an impedance analyzer via the capacitance method.",
      "reasoning_analysis": "Increasing Factors: The incorporation of 30 vol% Lead Zirconate Titanate (PZT 5-A) serves as the primary driver for increasing the eps, as the ceramic filler possesses an intrinsic permittivity orders of magnitude higher than the PVDF matrix. Additionally, the hot-pressing step at 180°C densifies the composite film, minimizing air voids which have a negligible eps, thereby maximizing the effective volume fraction of the high-k components. Interfacial polarization at the extensive polymer-ceramic boundaries may also contribute to an enhanced apparent eps. Decreasing Factors: The continuous PVDF phase, with a relatively moderate eps compared to the ceramic filler, constrains the upper limit of the composite's permittivity according to effective medium theories. Furthermore, the thermal history involving melting and cooling during hot-pressing may promote crystallization of the PVDF chains; since dipoles in crystalline regions are more restricted than in amorphous regions, high crystallinity could theoretically limit dipolar contribution to the eps. Dominant Factor: The volumetric inclusion of the high-permittivity PZT ceramic filler is the dominant factor. While the polymer matrix properties and processing-induced crystallinity modulate the baseline, the sheer contrast in eps between the 30 vol% ceramic phase and the polymer matrix dictates a substantial qualitative increase in the overall eps relative to neat PVDF."
    }
  },
  {
    "doi": "10.1002/app.39047",
    "title": "Design and Preparation of Poly(aryl ether ketone)/Phosphotungstic Acid Hybrid Films with Low Dielectric Constant",
    "year": 2013,
    "chemical_composition": {
      "repeat_unit_psmiles": "[*]Oc1ccc(cc1Oc2ccc(cc2)C(=O)c3ccc(cc3)*)c4cccc(c4)C(F)(F)F",
      "monomers": [
        {
          "name": "(3-trifluoromethyl) phenyl hydroquinone",
          "smiles": "OC1=CC(C2=CC=CC(C(F)(F)F)=C2)=CC=C1O",
          "ratio_value": null,
          "ratio_unit": null
        },
        {
          "name": "4,4'-difluorobenzophenone",
          "smiles": "FC1=CC=C(C(=O)C2=CC=C(F)C=C2)C=C1",
          "ratio_value": null,
          "ratio_unit": null
        }
      ],
      "additives": [
        {
          "name": "Phosphotungstic acid (m-PWA)",
          "type": "filler",
          "amount_value": 10,
          "amount_unit": "wt%"
        },
        {
          "name": "KH-550",
          "type": "coupling agent",
          "amount_value": null,
          "amount_unit": null
        }
      ],
      "is_homopolymer": false
    },
    "processing_history": "PWA modified with KH-550 and water in DMAc, stirred 24h at room temperature. Blended with FPEEK solution in DMAc, stirred 12h, cast on glass, dried at 120 °C in vacuo. Dielectric constant measured by Hewlett-Packard 4285A apparatus at room temperature, 1 MHz, silver coated films.",
    "hierarchical_structure": "Amorphous matrix, m-PWA clusters homogeneously distributed, particle size ~30 nm.",
    "properties": {
      "eps": {
        "value": [
          2.28
        ],
        "unit": null
      }
    },
    "analysis_with_hierarchical_structure": {
      "descriptive_text": "The sample comprises a fluorinated poly(ether ether ketone) copolymer matrix synthesized from (3-trifluoromethyl) phenyl hydroquinone and 4,4'-difluorobenzophenone monomers. This amorphous polymer host is compounded with 10 wt% phosphotungstic acid (m-PWA) filler, which was pre-modified with KH-550 coupling agent to enhance compatibility. The nanocomposite fabrication involved solution blending in dimethylacetamide followed by casting on glass substrates and thermal drying at 120 °C under vacuum. The resulting material exhibits an amorphous matrix structure with homogeneously distributed m-PWA clusters approximately 30 nm in size, and the dielectric properties were evaluated on silver-coated films at 1 MHz and room temperature.",
      "reasoning_analysis": "Increasing Factors: The incorporation of phosphotungstic acid (m-PWA) filler, which possesses a significantly higher intrinsic dielectric constant than the organic polymer matrix, acts as the primary driver for increasing the composite eps. Additionally, the interface between the inorganic m-PWA clusters and the organic FPEEK matrix generates Maxwell-Wagner-Sillars interfacial polarization, further contributing to elevated permittivity, while the hygroscopic nature of PWA could introduce trace moisture that drastically increases dielectric response if not fully removed. Decreasing Factors: The fluorinated chemical structure, specifically the trifluoromethyl groups and C-F bonds within the polymer backbone, exhibits low electronic polarizability and strong electronegativity, which intrinsically lowers the dielectric constant compared to non-fluorinated analogs. Moreover, the processing history includes vacuum drying at 120 °C, which effectively removes high-permittivity residual solvents like DMAc and reduces moisture content, thereby suppressing the eps value. Dominant Factor: The loading of the high-k m-PWA filler is the dominant factor qualitatively elevating the eps relative to the neat fluorinated polymer; however, the fluorinated backbone fundamentally constrains the overall magnitude, ensuring the composite retains a lower dielectric constant than non-fluorinated filled systems despite the filler addition."
    },
    "analysis_without_hierarchical_structure": {
      "descriptive_text": "The sample comprises a fluorinated poly(aryl ether ketone) copolymer synthesized from (3-trifluoromethyl) phenyl hydroquinone and 4,4'-difluorobenzophenone monomers. This polymer matrix was compounded with 10 wt% phosphotungstic acid (m-PWA) filler, which was modified with KH-550 coupling agent and water in DMAc over 24 hours at room temperature. The modified filler was subsequently blended with the polymer solution in DMAc for 12 hours, cast onto glass substrates, and dried at 120 °C under vacuum to form films. The dielectric constant was characterized using a Hewlett-Packard 4285A apparatus at room temperature and 1 MHz on silver-coated films.",
      "reasoning_analysis": "Increasing Factors: The incorporation of 10 wt% phosphotungstic acid (m-PWA) filler introduces highly polarizable inorganic species with high intrinsic dielectric constant, which drives the composite permittivity upward relative to the neat polymer. Additionally, the polar ketone and ether linkages within the polymer backbone contribute to dipolar polarization, while the KH-550 coupling agent improves interfacial adhesion, reducing void content (air has a dielectric constant of ~1) and thereby increasing the effective dielectric constant. Interfacial polarization (Maxwell-Wagner-Sillars effect) between the organic matrix and inorganic filler may also contribute to an elevated response at the measurement frequency. Decreasing Factors: The presence of fluorine atoms and bulky trifluoromethyl groups on the polymer backbone significantly reduces electronic polarizability and increases fractional free volume, which acts to suppress the dielectric constant. Furthermore, the processing history specifies vacuum drying at 120 °C, which effectively removes residual polar DMAc solvent that would otherwise plasticize the matrix and artificially inflate the dielectric response. Dominant Factor: The fluorinated polymer matrix constitutes the continuous phase at 90 wt%, and the intrinsically low electronic polarizability of the carbon-fluorine bonds combined with the free volume effects of the trifluoromethyl groups establishes a low baseline permittivity. Although the m-PWA filler acts to increase the dielectric constant relative to the neat polymer, the fundamental electronic structure of the fluorinated backbone qualitatively dominates the bulk dielectric behavior, maintaining a lower overall eps compared to non-fluorinated polymer composites."
    }
  },
  {
    "doi": "10.1002/adv.21797",
    "title": "Preparation of novel xGNPs/SBS composites with enhanced dielectric constant and thermal conductivity",
    "year": 2018,
    "chemical_composition": {
      "repeat_unit_psmiles": null,
      "monomers": [
        {
          "name": "Styrene",
          "smiles": "C=CC1=CC=CC=C1",
          "ratio_value": 30,
          "ratio_unit": "wt%"
        },
        {
          "name": "Butadiene",
          "smiles": "C=CC=C",
          "ratio_value": null,
          "ratio_unit": null
        }
      ],
      "additives": [
        {
          "name": "exfoliated graphite nanoplates",
          "type": "filler",
          "amount_value": 1.19,
          "amount_unit": "vol%"
        }
      ],
      "is_homopolymer": false
    },
    "processing_history": "Solution-blending method using DMF and THF as co-solvents. xGNPs ultrasonicated in DMF (1 hr), mixed with SBS-THF solution, stirred 1 hr at 80 °C, cast, dried, hot-pressed at 125 °C. Dielectric constant measured by Agilent 4294A impedance analyzer at 100000 Hz, room temperature, 500 mV.",
    "hierarchical_structure": "xGNPs disperse well in SBS matrix. xGNPs align in parallel mode due to hot compression. Microcapacitor structure formed near percolation threshold.",
    "properties": {
      "eps": {
        "value": [
          7.36
        ],
        "unit": null
      }
    },
    "analysis_with_hierarchical_structure": {
      "descriptive_text": "The sample comprises a styrene-butadiene copolymer matrix containing 30 wt% styrene, reinforced with 1.19 vol% exfoliated graphite nanoplates (xGNPs). Fabrication involved a solution-blending method using dimethylformamide and tetrahydrofuran as co-solvents, where the xGNPs were ultrasonicated prior to mixing with the polymer solution and stirring at 80 °C. The composite was cast, dried, and subsequently hot-pressed at 125 °C, yielding a hierarchical structure where the nanoplates are well-dispersed and aligned in a parallel mode within the matrix. Dielectric characterization was performed using an impedance analyzer at 100 kHz and room temperature under an applied voltage of 500 mV.",
      "reasoning_analysis": "Increasing Factors: The inclusion of conductive exfoliated graphite nanoplates introduces high intrinsic permittivity and facilitates interfacial polarization (Maxwell-Wagner-Sillars effect) at the filler-matrix boundaries, which qualitatively drives the dielectric constant upward. The formation of a microcapacitor structure near the percolation threshold further amplifies this effect by creating numerous nanoscale capacitive elements within the bulk. Additionally, the hot-pressing processing history aligns the nanoplates in a parallel mode, which can optimize the connectivity and geometric arrangement required for enhanced charge storage. Decreasing Factors: The styrene-butadiene matrix itself possesses a relatively low intrinsic dielectric constant due to the predominantly non-polar nature of the butadiene segments and the moderate polarizability of the styrene units. Furthermore, the solvent casting and drying steps involving volatile organic compounds may introduce micro-voids or residual porosity into the film, which possess a dielectric constant near unity and effectively dilute the overall permittivity of the composite. Dominant Factor: The formation of the microcapacitor structure near the percolation threshold qualitatively dominates the dielectric behavior, as the interfacial polarization effects and conductive network proximity overwhelm the low permittivity of the polymer matrix and any void-related reductions, leading to a significant net enhancement in the dielectric constant."
    },
    "analysis_without_hierarchical_structure": {
      "descriptive_text": "The sample consists of a styrene-butadiene copolymer matrix containing 30 wt% styrene, reinforced with 1.19 vol% exfoliated graphite nanoplates. The composite was fabricated via a solution-blending method utilizing dimethylformamide and tetrahydrofuran as co-solvents. Specifically, the graphite nanoplates were ultrasonicated in dimethylformamide for one hour before being mixed with the SBS-tetrahydrofuran solution and stirred for one hour at 80 °C. The resulting mixture was cast, dried, and subsequently hot-pressed at 125 °C. The dielectric constant was characterized using an Agilent 4294A impedance analyzer at a frequency of 100,000 Hz and room temperature under an applied voltage of 500 mV.",
      "reasoning_analysis": "Increasing Factors: The incorporation of exfoliated graphite nanoplates, which possess high electrical conductivity relative to the insulating polymer matrix, introduces significant interfacial polarization known as the Maxwell-Wagner-Sillars effect at the filler-matrix boundaries. The high aspect ratio of the nanoplates facilitates the formation of micro-capacitor structures within the SBS matrix, drastically enhancing charge storage capability. Furthermore, the hot-pressing step at 125 °C likely reduces internal voids, increasing the effective density and dielectric response of the bulk material. Decreasing Factors: The intrinsic chemical composition of the SBS copolymer, dominated by non-polar butadiene and moderately polar styrene units, inherently exhibits a low dielectric constant compared to highly polar polymers or ceramics. Additionally, the measurement frequency of 100,000 Hz may suppress slower dipolar relaxation processes or interfacial polarization contributions that are more prominent at lower frequencies, potentially limiting the observed permittivity enhancement. Dominant Factor: The presence of the conductive graphite nanoplates is the dominant factor. Despite the low-k nature of the SBS matrix, the formation of conductive networks or micro-capacitors via the high-aspect-ratio filler qualitatively overrides the baseline dielectric properties of the neat polymer, driving the overall permittivity higher than that of the pristine matrix."
    }
  },
  {
    "doi": "10.1002/app.55893",
    "title": "Fabrication of PZT/PVDF composite film and the influence of homogeneity to dielectric constant",
    "year": 2024,
    "chemical_composition": {
      "repeat_unit_psmiles": "[*]CC(F)(F)[*]",
      "monomers": [
        {
          "name": "Vinylidene fluoride",
          "smiles": "C=C(F)F",
          "ratio_value": null,
          "ratio_unit": null
        }
      ],
      "additives": [
        {
          "name": "Lead Zirconate Titanate (PZT 5-A)",
          "type": "filler",
          "amount_value": 60,
          "amount_unit": "vol%"
        }
      ],
      "is_homopolymer": true
    },
    "processing_history": "PVDF (20% wt) dissolved in DMSO at 80°C for 2 h. PZT added (60 vol%), stirred at 80°C for 5 h. Solution cast (350 μm), dried in vacuum oven at 45-80°C overnight. Hot-pressed at 180°C, 10 MPa. Poled at 150°C for 15 min. Dielectric constant measured by Impedance Analyzer (Agilent 4294A) at room temperature using capacitance method.",
    "hierarchical_structure": "Semicrystalline PVDF matrix with PZT filler particles dispersed. Homogeneity evaluated via SEM binary image analysis.",
    "properties": {
      "eps": {
        "value": [
          85.2116
        ],
        "unit": null
      }
    },
    "analysis_with_hierarchical_structure": {
      "descriptive_text": "The sample comprises a polyvinylidene fluoride (PVDF) homopolymer matrix composite filled with 60 vol% Lead Zirconate Titanate (PZT 5-A) ceramic particles. Preparation involved dissolving PVDF in dimethyl sulfoxide at 80°C, mixing with PZT, solution casting into 350 μm films, and vacuum drying overnight. The films were subsequently hot-pressed at 180°C under 10 MPa and poled at 150°C for 15 minutes to align dipoles. The resulting material features a semicrystalline PVDF matrix with dispersed PZT filler, with homogeneity confirmed via SEM analysis, and dielectric properties were measured at room temperature using an impedance analyzer.",
      "reasoning_analysis": "Increasing Factors: The inclusion of 60 vol% Lead Zirconate Titanate (PZT) filler is the primary driver for elevated permittivity, as the ceramic phase possesses a dielectric constant significantly higher than the polymer matrix. Additionally, the poling process at 150°C aligns ferroelectric dipoles within the matrix and filler, enhancing net polarization, while hot-pressing at 180°C and 10 MPa minimizes void content, preventing the dilution of permittivity by low-k air gaps. Decreasing Factors: The PVDF matrix inherently exhibits a lower dielectric constant compared to the ceramic filler, acting as a diluent that limits the maximum achievable permittivity of the composite. Furthermore, interfacial regions between the rigid filler and flexible matrix may introduce impedance barriers or low-permittivity boundary layers, and if the cooling history favored the non-polar alpha-crystalline phase over the polar beta-phase, the matrix contribution would be further reduced. Dominant Factor: The high volume fraction of the PZT ceramic filler qualitatively dominates the dielectric response; despite the lower permittivity of the polymer matrix and potential interfacial effects, the sheer loading of the high-k ceramic phase ensures the composite exhibits a substantially enhanced dielectric constant relative to neat PVDF."
    },
    "analysis_without_hierarchical_structure": {
      "descriptive_text": "This composite sample comprises a polyvinylidene fluoride (PVDF) homopolymer matrix filled with 60 vol% Lead Zirconate Titanate (PZT 5-A) ceramic powder. The preparation began by dissolving PVDF at 20% wt in dimethyl sulfoxide (DMSO) at 80°C for 2 hours, followed by the addition of PZT and stirring at 80°C for 5 hours to ensure homogeneous dispersion. The mixture was solution cast into a 350 μm film, dried in a vacuum oven between 45-80°C overnight, and subsequently hot-pressed at 180°C under 10 MPa pressure. Finally, the composite was poled at 150°C for 15 minutes prior to dielectric constant measurement via impedance analysis at room temperature.",
