Repository: hhtrick/HHT-code

# HHT training framework

This directory contains model training, embedding precomputation, inference, article-level baselines and the curated datasets. All commands below assume that the working directory is `train_code/`.

## 3. Datasets and fixed partitions

Each main dataset is a JSON array at `dataset/{property}/{property}.json`. Entries contain source metadata, `chemical_composition`, `processing_history`, `hierarchical_structure`, `properties`, and two generated-analysis objects. Targets are stored as `properties[property]["value"]`; source metadata and target values are not predictive input fields.

| Property | Train | Validation | Test | Total |
|---|---:|---:|---:|---:|

File: train_code/dataset/eps/eps.json (part 56 of 190)
[
      "reasoning_analysis": "Increasing Factors: The incorporation of 60 vol% Lead Zirconate Titanate (PZT 5-A), a ceramic material with an intrinsically high dielectric constant, serves as the primary driver for increasing the composite's permittivity relative to neat PVDF. Furthermore, the poling process at 150°C aligns ferroelectric dipoles within both the filler and the PVDF matrix, promoting the polar beta-phase crystalline structure and enhancing net polarization. The hot-pressing step at 180°C also minimizes void content, preventing the inclusion of low-permittivity air pockets that would otherwise diminish the effective dielectric response. Decreasing Factors: The continuous PVDF polymer matrix possesses a significantly lower intrinsic dielectric constant compared to the ceramic filler, which inherently limits the upper bound of the composite's permittivity relative to pure PZT. Additionally, at such high filler loading, there is a risk of particle agglomeration or incomplete wetting at the polymer-ceramic interface, potentially trapping micro-voids or creating insulating barriers that disrupt electrical connectivity and reduce the effective permittivity. Dominant Factor: The high volume fraction of the PZT ceramic filler qualitatively dominates the dielectric behavior. Despite the limiting influence of the polymer matrix and potential interfacial defects, the sheer concentration of the high-permittivity ceramic phase ensures that the composite exhibits a substantially elevated dielectric constant compared to the unfilled polymer, governed primarily by the percolation and mixing rules of the two-phase system."
    }
  },
  {
    "doi": "10.1002/app.55893",
    "title": "Fabrication of PZT/PVDF composite film and the influence of homogeneity to dielectric constant",
    "year": 2024,
    "chemical_composition": {
      "repeat_unit_psmiles": "[*]CC(F)(F)[*]",
      "monomers": [
        {
          "name": "Vinylidene fluoride",
          "smiles": "C=C(F)F",
          "ratio_value": null,
          "ratio_unit": null
        }
      ],
      "additives": [
        {
          "name": "Lead Zirconate Titanate (PZT 5-A)",
          "type": "filler",
          "amount_value": 50,
          "amount_unit": "vol%"
        }
      ],
      "is_homopolymer": true
    },
    "processing_history": "PVDF (20% wt) dissolved in DMSO at 80°C for 2 h. PZT added (50 vol%), stirred at 80°C for 5 h. Solution cast (350 μm), dried in vacuum oven at 45-80°C overnight. Hot-pressed at 180°C, 10 MPa. Poled at 150°C for 15 min. Dielectric constant measured by Impedance Analyzer (Agilent 4294A) at room temperature using capacitance method.",
    "hierarchical_structure": "Semicrystalline PVDF matrix with PZT filler particles dispersed. Homogeneity evaluated via SEM binary image analysis.",
    "properties": {
      "eps": {
        "value": [
          60.0497
        ],
        "unit": null
      }
    },
    "analysis_with_hierarchical_structure": {
      "descriptive_text": "The sample comprises a semicrystalline poly(vinylidene fluoride) (PVDF) homopolymer matrix embedded with 50 vol% Lead Zirconate Titanate (PZT 5-A) ceramic filler particles. Fabrication involved dissolving PVDF in dimethyl sulfoxide at 80°C, followed by the incorporation of PZT powder and stirring for 5 hours before solution casting into a 350 μm film. The film was dried in a vacuum oven, hot-pressed at 180°C under 10 MPa, and poled at 150°C for 15 minutes to align ferroelectric domains. Dielectric properties were measured at room temperature using an impedance analyzer via the capacitance method, with filler dispersion homogeneity verified through SEM binary image analysis.",
      "reasoning_analysis": "Increasing Factors: The inclusion of 50 vol% Lead Zirconate Titanate (PZT), a ceramic material with an intrinsically high dielectric constant, serves as the primary driver for elevating the composite eps well beyond that of neat PVDF. The thermal processing history, specifically hot-pressing at 180°C and poling at 150°C, promotes the formation of the electroactive beta-phase in PVDF and aligns ferroelectric dipoles in both the matrix and filler, thereby maximizing orientational polarization. Additionally, Maxwell-Wagner-Sillars interfacial polarization between the insulating polymer and conductive or semiconductive ceramic particles can contribute to enhanced eps at low frequencies. Decreasing Factors: The semicrystalline morphology of the PVDF matrix contains amorphous regions with lower dipole density compared to the crystalline phase, which limits the polymer's intrinsic contribution to the overall eps. Furthermore, the 0-3 connectivity of the composite means the high-permittivity filler particles are isolated by the low-permittivity polymer matrix, preventing the formation of percolation pathways that would otherwise maximize dielectric response. Potential interfacial voids or imperfect contact between the rigid PZT particles and the polymer matrix despite hot-pressing could also introduce series capacitance effects that reduce the effective eps. Dominant Factor: The high volume fraction of the high-permittivity PZT ceramic filler qualitatively dominates the dielectric behavior, overwhelming the lower permittivity contribution of the PVDF matrix. While the poling and thermal history optimize the ferroelectric alignment and phase structure, the sheer loading of the ceramic phase is the decisive factor establishing a significantly enhanced eps relative to unfilled polymer systems."
    },
    "analysis_without_hierarchical_structure": {
      "descriptive_text": "The sample consists of a poly(vinylidene fluoride) (PVDF) homopolymer matrix composite filled with 50 vol% Lead Zirconate Titanate (PZT 5-A) ceramic powder. Preparation involved dissolving PVDF (20% wt) in dimethyl sulfoxide (DMSO) at 80°C for 2 hours, followed by the addition of PZT and stirring at 80°C for 5 hours to ensure dispersion. The resulting mixture was solution cast into a 350 μm film, dried in a vacuum oven at 45-80°C overnight, and subsequently hot-pressed at 180°C under 10 MPa. To induce piezoelectric activity, the film was poled at 150°C for 15 minutes, and the dielectric constant was ultimately characterized at room temperature using an impedance analyzer via the capacitance method.",
      "reasoning_analysis": "Increasing Factors: The incorporation of 50 vol% Lead Zirconate Titanate (PZT 5-A), a ceramic material with an intrinsically high dielectric constant compared to the polymer matrix, serves as the primary driver for increasing the composite's overall eps. Additionally, the poling process at 150°C aligns the ferroelectric dipoles within the PVDF matrix and the filler particles, enhancing orientational polarization, while the hot-pressing step improves interfacial contact between the polymer and ceramic phases, facilitating Maxwell-Wagner-Sillars interfacial polarization. Decreasing Factors: The high filler loading of 50 vol% approaches the packing limit, which may introduce micro-voids or defects at the polymer-ceramic interfaces that effectively lower the bulk eps by reducing the material density. Furthermore, if the thermal history during cooling from the hot-pressing temperature favored the formation of the non-polar alpha-crystalline phase of PVDF over the polar beta-phase, the intrinsic contribution of the polymer matrix to the total eps would be diminished. Dominant Factor: Despite potential interfacial defects or crystalline phase variations within the polymer matrix, the volumetric dominance of the high-permittivity PZT ceramic filler qualitatively dictates the final eps behavior, overwhelming the intrinsic contribution of the PVDF homopolymer and establishing a significantly elevated eps relative to the neat polymer."
    }
  },
  {
    "doi": "10.1002/app.55893",
    "title": "Fabrication of PZT/PVDF composite film and the influence of homogeneity to dielectric constant",
    "year": 2024,
    "chemical_composition": {
      "repeat_unit_psmiles": "[*]CC(F)(F)[*]",
      "monomers": [
        {
          "name": "Vinylidene fluoride",
          "smiles": "C=C(F)F",
          "ratio_value": null,
          "ratio_unit": null
        }
      ],
      "additives": [
        {
          "name": "Lead Zirconate Titanate (PZT 5-A)",
          "type": "filler",
          "amount_value": 70,
          "amount_unit": "vol%"
        }
      ],
      "is_homopolymer": true
    },
    "processing_history": "PVDF (20% wt) dissolved in DMSO at 80°C for 2 h. PZT added (70 vol%), stirred at 80°C for 5 h. Solution cast (350 μm), dried in vacuum oven at 45-80°C overnight. Hot-pressed at 180°C, 10 MPa. Poled at 150°C for 15 min. Dielectric constant measured by Impedance Analyzer (Agilent 4294A) at room temperature using capacitance method.",
    "hierarchical_structure": "Semicrystalline PVDF matrix with PZT filler particles dispersed. Homogeneity evaluated via SEM binary image analysis.",
    "properties": {
      "eps": {
        "value": [
          115.849
        ],
        "unit": null
      }
    },
    "analysis_with_hierarchical_structure": {
      "descriptive_text": "The sample consists of a poly(vinylidene fluoride) (PVDF) homopolymer matrix composite containing 70 vol% Lead Zirconate Titanate (PZT 5-A) filler. Preparation involved dissolving PVDF in dimethyl sulfoxide at 80°C, incorporating the PZT particles under stirring, and solution casting into a 350 μm film followed by vacuum drying. The composite was hot-pressed at 180°C under 10 MPa and poled at 150°C for 15 minutes, resulting in a semicrystalline morphology with dispersed filler particles confirmed by SEM analysis.",
      "reasoning_analysis": "Increasing Factors: The inclusion of 70 vol% Lead Zirconate Titanate (PZT), a ferroelectric ceramic with intrinsically high permittivity, serves as the primary driver for increasing eps. Additionally, the poling process at 150°C aligns the dipoles within both the PVDF matrix and the PZT particles, enhancing the net polarization. Interfacial polarization (Maxwell-Wagner-Sillars effect) at the high volume fraction of filler-matrix interfaces further contributes to elevated permittivity. Decreasing Factors: The PVDF polymer matrix inherently possesses a lower dielectric constant compared to the ceramic filler, acting as a diluent to the overall permittivity. Furthermore, potential micro-voids formed during solvent evaporation of DMSO or incomplete densification during hot-pressing could introduce low-permittivity regions that reduce the effective eps. Dominant Factor: The extremely high volume fraction (70 vol%) of the high-permittivity PZT ceramic filler qualitatively dominates the dielectric behavior, overwhelming the contributions of the polymer matrix and processing-induced defects to establish a significantly elevated eps relative to neat PVDF."
    },
    "analysis_without_hierarchical_structure": {
      "descriptive_text": "The sample consists of a poly(vinylidene fluoride) (PVDF) homopolymer matrix composite filled with 70 vol% Lead Zirconate Titanate (PZT 5-A) ceramic powder. Preparation involved dissolving PVDF (20% wt) in dimethyl sulfoxide (DMSO) at 80°C for 2 hours, followed by the addition of the PZT filler and stirring at 80°C for 5 hours to ensure dispersion. The resulting mixture was solution cast into a 350 μm film, dried in a vacuum oven at temperatures ranging from 45 to 80°C overnight, and subsequently hot-pressed at 180°C under 10 MPa pressure. Finally, the composite was poled at 150°C for 15 minutes, and the dielectric constant was characterized at room temperature using an impedance analyzer via the capacitance method.",
      "reasoning_analysis": "Increasing Factors: The incorporation of 70 vol% Lead Zirconate Titanate (PZT 5-A) ceramic filler is the primary driver for increasing the dielectric constant, as PZT possesses an intrinsic permittivity orders of magnitude higher than the PVDF matrix. Furthermore, the thermal processing history, specifically hot-pressing at 180°C followed by poling at 150°C, promotes the formation of the polar beta-phase in PVDF and aligns ferroelectric domains in both the polymer and ceramic phases, thereby enhancing dipolar polarization. Decreasing Factors: Conversely, the solution casting method combined with high filler loading introduces potential interfacial voids or micro-defects between the rigid ceramic particles and the polymer matrix, which can act as low-permittivity regions reducing the effective dielectric constant. Additionally, if the high-boiling-point DMSO solvent is not completely removed during vacuum drying, residual solvent pockets or subsequent voids upon evaporation could decrease the overall density and permittivity. The presence of the PVDF matrix itself, having a lower permittivity than the ceramic, also dilutes the maximum achievable permittivity compared to a pure ceramic bulk. Dominant Factor: The dominant factor governing the dielectric constant is the high volume fraction of the PZT ceramic filler. While processing steps like poling and hot-pressing optimize the ferroelectric response and interfacial contact, the sheer volumetric dominance of the high-permittivity ceramic phase overwhelmingly dictates the composite's dielectric behavior, elevating it significantly above that of the neat polymer."
    }
  },
  {
    "doi": "10.1002/adv.21797",
    "title": "Preparation of novel xGNPs/SBS composites with enhanced dielectric constant and thermal conductivity",
    "year": 2018,
    "chemical_composition": {
      "repeat_unit_psmiles": null,
      "monomers": [
        {
          "name": "Styrene",
          "smiles": "C=CC1=CC=CC=C1",
          "ratio_value": 30,
          "ratio_unit": "wt%"
        },
        {
          "name": "Butadiene",
          "smiles": "C=CC=C",
          "ratio_value": null,
          "ratio_unit": null
        }
      ],
      "additives": [
        {
          "name": "exfoliated graphite nanoplates",
          "type": "filler",
          "amount_value": 1.27,
          "amount_unit": "vol%"
        }
      ],
      "is_homopolymer": false
    },
    "processing_history": "Solution-blending method using DMF and THF as co-solvents. xGNPs ultrasonicated in DMF (1 hr), mixed with SBS-THF solution, stirred 1 hr at 80 °C, cast, dried, hot-pressed at 125 °C. Dielectric constant measured by Agilent 4294A impedance analyzer at 1000 Hz, room temperature, 500 mV.",
    "hierarchical_structure": "xGNPs disperse well in SBS matrix. xGNPs align in parallel mode due to hot compression. Electrically conductive paths formed above percolation threshold.",
    "properties": {
      "eps": {
        "value": [
          40.94
        ],
        "unit": null
      }
    },
    "analysis_with_hierarchical_structure": {
      "descriptive_text": "The sample comprises a styrene-butadiene copolymer matrix containing 30 wt% styrene units and incorporated with 1.27 vol% exfoliated graphite nanoplates (xGNPs) as conductive fillers. The composite was fabricated via a solution-blending method using dimethylformamide (DMF) and tetrahydrofuran (THF) as co-solvents, wherein the xGNPs were ultrasonicated in DMF before mixing with the polymer solution and stirring at 80 °C. Following casting and drying, the material was hot-pressed at 125 °C, yielding a hierarchical structure where the nanoplates are well-dispersed and aligned in a parallel mode due to compression, with electrically conductive paths formed above the percolation threshold. The dielectric constant was characterized using an impedance analyzer at 1000 Hz and room temperature under an applied voltage of 500 mV.",
      "reasoning_analysis": "Increasing Factors: The incorporation of highly conductive exfoliated graphite nanoplates introduces strong interfacial polarization (Maxwell-Wagner-Sillars effect) at the filler-matrix boundaries, which significantly enhances the dielectric constant. The formation of electrically conductive paths above the percolation threshold creates micro-capacitor structures within the composite, leading to a divergence in permittivity. Additionally, the hot-pressing processing history aligns the nanoplates in parallel, optimizing the connectivity and effective surface area for charge accumulation relative to the electric field. Decreasing Factors: The styrene-butadiene matrix possesses a relatively low intrinsic dielectric constant due to the non-polar nature of the hydrocarbon backbone, which acts to dampen the overall permittivity compared to high-k ceramic fillers. Furthermore, the drying and hot-pressing steps remove residual polar solvents (DMF/THF), preventing artificial inflation of the dielectric constant that would arise from solvent dipoles. Dominant Factor: The formation of conductive paths above the percolation threshold coupled with strong interfacial polarization is the dominant factor. While the polymer matrix provides a low-k baseline, the emergence of a conductive network near the percolation limit qualitatively overwhelms the intrinsic properties of the matrix, leading to a substantial enhancement in the dielectric constant."
    },
    "analysis_without_hierarchical_structure": {
      "descriptive_text": "The sample comprises a styrene-butadiene-styrene (SBS) copolymer matrix containing 30 wt% styrene, reinforced with 1.27 vol% exfoliated graphite nanoplates. Fabrication involved a solution-blending technique where the nanoplates were ultrasonicated in dimethylformamide (DMF) for one hour prior to mixing with an SBS-tetrahydrofuran (THF) solution. The mixture was stirred at 80 °C for one hour, cast, dried, and finally hot-pressed at 125 °C. Dielectric characterization was performed using an Agilent 4294A impedance analyzer at 1000 Hz and room temperature with an applied voltage of 500 mV.",
      "reasoning_analysis": "Increasing Factors: The inclusion of exfoliated graphite nanoplates introduces highly polarizable conductive interfaces within the insulating polymer matrix, facilitating strong interfacial polarization (Maxwell-Wagner-Sillars effect) that significantly elevates the dielectric constant, particularly at the low measurement frequency of 1000 Hz. Additionally, the hot-pressing step at 125 °C compacts the material, reducing void content which would otherwise lower the effective permittivity, while the phenyl rings in the styrene component offer higher electronic polarizability than the butadiene segments. Decreasing Factors: The continuous SBS matrix is primarily hydrocarbon-based with low intrinsic polarity, acting as an insulating barrier that restricts long-range charge transport and limits the bulk permittivity compared to the conductive filler. Furthermore, the use of volatile organic solvents like THF and DMF carries a risk of residual solvent entrapment or micro-void formation upon evaporation, which could locally decrease the dielectric constant if not fully removed during drying and pressing. Dominant Factor: The introduction of high-aspect-ratio conductive graphite nanoplates is the dominant factor governing the dielectric behavior. Even at a low volume fraction of 1.27 vol%, the stark contrast in electrical properties between the graphite and the SBS matrix generates extensive interfacial polarization zones that qualitatively overwhelm the low permittivity baseline of the neat polymer."
    }
  },
  {
    "doi": "10.1016/S0079-6700(00)00043-5",
    "title": "Low dielectric constant polymers for microelectronics",
    "year": 2001,
    "chemical_composition": {
      "repeat_unit_psmiles": "[*]C(F)(F)C(F)(F)[*]",
      "monomers": [
        {
          "name": "Tetrafluoroethylene",
          "smiles": "FC(F)=C(F)F",
          "ratio_value": null,
          "ratio_unit": null
        }
      ],
      "additives": [],
      "is_homopolymer": true
    },
    "processing_history": "Bulk material reference. Dielectric constant measured by various authors using different methods.",
    "hierarchical_structure": "Highly crystalline material.",
    "properties": {
      "eps": {
        "value": [
          2.0
        ],
        "unit": null
      }
    },
    "analysis_with_hierarchical_structure": {
      "descriptive_text": "The sample is identified as a polytetrafluoroethylene homopolymer composed exclusively of tetrafluoroethylene repeat units where carbon atoms are fully fluorinated. This bulk material reference represents a highly crystalline form of the polymer. The dielectric properties reported for this sample are derived from aggregated measurements by various authors employing different characterization methods on the standard bulk configuration.",
      "reasoning_analysis": "Increasing Factors: The high electronegativity of the fluorine atoms within the chemical composition contributes to significant electronic polarizability, providing a fundamental baseline for the dielectric constant through electron cloud distortion under an electric field. Decreasing Factors: The symmetric arrangement of fluorine atoms around the carbon backbone results in effective dipole cancellation, minimizing orientational polarization. Furthermore, the highly crystalline hierarchical structure ensures dense chain packing and restricted segmental mobility, which suppresses dipole alignment mechanisms. The bulk material reference processing history indicates a standard dense state without induced porosity or specific orientation that might otherwise alter the dielectric response, and the absence of polar additives prevents extrinsic increases in permittivity. Dominant Factor: The combination of molecular symmetry and high crystallinity qualitatively dominates the dielectric behavior; despite the polar nature of individual carbon-fluorine bonds, the cancellation effect and restricted mobility in the crystalline lattice drive the dielectric constant to be exceptionally low relative to most other polymeric materials."
    },
    "analysis_without_hierarchical_structure": {
      "descriptive_text": "The sample comprises a polytetrafluoroethylene homopolymer synthesized from tetrafluoroethylene monomers without the incorporation of any additives or fillers. Designated as a bulk material reference, the dielectric constant of this polymer was characterized using data aggregated from various authors employing diverse measurement methods.",
      "reasoning_analysis": "Increasing Factors: The presence of amorphous regions within the bulk morphology could permit greater segmental mobility compared to crystalline domains, allowing for enhanced dipole orientation under an electric field which would drive the eps upward. Additionally, the reliance on data from various authors implies potential variations in measurement frequency, where lower frequencies might capture interfacial or space charge polarization effects that elevate the observed eps. Decreasing Factors: The chemical composition acts as the primary factor driving the eps downward; the high symmetry of the tetrafluoroethylene repeat unit leads to a cancellation of net dipole moments, while the low electronic polarizability of the fluorine atoms restricts electronic distortion. Furthermore, PTFE typically exhibits high crystallinity in bulk form, which rigidifies the chain structure and severely limits the ability of dipoles to align with the external field. Dominant Factor: The intrinsic molecular symmetry and the low polarizability inherent to the fluorinated backbone qualitatively dominate the dielectric behavior, driving the eps towards minimal values relative to most organic polymers, although morphological variations arising from undefined thermal histories in the aggregated data may introduce minor secondary fluctuations."
    }
  },
  {
    "doi": "10.1016/j.polymer.2024.127830",
    "title": "Heterocyclic aramid nanofiber aerogel membrane with ultra-low dielectric constant and excellent thermal insulation based on upcycled waste heterocyclic aramid fiber",
    "year": 2024,
    "chemical_composition": {
      "repeat_unit_psmiles": null,
      "monomers": [
        {
          "name": "Heterocyclic aramid",
          "smiles": null,
          "ratio_value": null,
          "ratio_unit": null
        }
      ],
      "additives": [],
      "is_homopolymer": false
    },
    "processing_history": "Discarded heterocyclic aramid fibers (HAF) cut to 0.5-1 cm, cleaned with acetone and ethanol. Exfoliated in KOH/DMSO/H2O dispersion (1.6 g fiber, 2.4 g KOH, 35 mL DMSO, 5 mL H2O) via magnetic stirring. Blade coated onto glass plate. Coagulated in Formic Acid/DMSO (50/50 v/v) bath at 25 °C. Solvent exchanged with TBA/H2O (1:1). Freeze-dried for 36 h. Dielectric constant measured by Broadband dielectric impedance spectrometer (Novocontrol Concept40) at 1 MHz, 25 °C.",
    "hierarchical_structure": "Heterocyclic aramid nanofiber aerogel membrane (HANFAM-F). Porous nanofiber network. Porosity 95.2%, density 0.072 g/cm3.",
    "properties": {
      "eps": {
        "value": [
          1.3
        ],
        "unit": null
      }
    },
    "analysis_with_hierarchical_structure": {
      "descriptive_text": "The sample consists of a heterocyclic aramid nanofiber aerogel membrane (HANFAM-F) derived from discarded heterocyclic aramid fibers. The fibers were initially cut, cleaned with acetone and ethanol, and subsequently exfoliated in a KOH/DMSO/H2O dispersion via magnetic stirring. The resulting dispersion was blade coated onto a glass plate and coagulated in a Formic Acid/DMSO bath at 25 °C, followed by solvent exchange with TBA/H2O and freeze-drying for 36 hours. The final material exhibits a porous nanofiber network structure with a porosity of 95.2% and a density of 0.072 g/cm³, with dielectric properties characterized by broadband dielectric impedance spectroscopy at 1 MHz and 25 °C.",
      "reasoning_analysis": "Increasing Factors: The intrinsic chemical structure of heterocyclic aramid contains polar amide linkages and heterocyclic rings with permanent dipole moments, facilitating orientational polarization under an electric field. Furthermore, the processing history utilizes highly polar solvents such as DMSO, Formic Acid, and Water; any residual traces retained within the nanofiber network after freeze-drying could act as high-permittivity inclusions. Interfacial polarization arising from charge accumulation at the numerous nanofiber interfaces within the network may also enhance permittivity at 1 MHz. Decreasing Factors: The hierarchical structure features an ultra-high porosity of 95.2% and a low density of 0.072 g/cm³, indicating that the vast majority of the material volume consists of air voids with a dielectric constant near unity. The freeze-drying step is designed to remove bulk solvent and water, thereby minimizing the contribution of high-permittivity liquid phases. The low mass density directly reduces the number of polarizable groups per unit volume compared to a dense polymer film. Dominant Factor: The extreme porosity of the aerogel membrane is the dominant factor governing the dielectric behavior. Despite the polar nature of the aramid backbone and potential interfacial effects, the effective medium properties are overwhelmingly dictated by the air phase, resulting in a substantially lower bulk dielectric constant relative to dense heterocyclic aramid materials."
    },
    "analysis_without_hierarchical_structure": {
      "descriptive_text": "The sample consists of a heterocyclic aramid matrix derived from discarded fibers which were cut, cleaned with acetone and ethanol, and exfoliated in a KOH/DMSO/H2O dispersion via magnetic stirring. The exfoliated dispersion was blade coated onto a glass plate and coagulated in a Formic Acid/DMSO bath at 25 °C, followed by solvent exchange with a TBA/H2O mixture. The resulting film was freeze-dried for 36 hours, and the dielectric constant was measured using a Broadband dielectric impedance spectrometer at 1 MHz and 25 °C.",
      "reasoning_analysis": "Increasing Factors: The intrinsic chemical structure of heterocyclic aramid contains highly polar amide linkages and heterocyclic rings, which facilitate strong dipole orientation and electronic polarization under an electric field. Additionally, the processing history involves exfoliation using KOH and coagulation with Formic Acid, creating a potential for residual ionic species or polar solvent molecules that could enhance interfacial polarization and increase the dielectric constant. Decreasing Factors: The freeze-drying process employed in the processing history typically generates a porous microstructure containing air voids, which possess a significantly lower dielectric constant than the polymer matrix. Furthermore, the solvent exchange and extended drying steps are designed to remove high-permittivity residual solvents and moisture, thereby reducing the overall volumetric polarizability of the material. Dominant Factor: While the intrinsic chemical polarity of the aramid backbone establishes a high baseline permittivity, the morphological modification introduced by freeze-drying is the dominant factor. The introduction of air voids significantly lowers the effective dielectric constant according to effective medium theories, qualitatively overriding the high permittivity expected from a dense, bulk aramid film."
    }
  },
  {
    "doi": "10.1016/j.polymer.2024.127830",
    "title": "Heterocyclic aramid nanofiber aerogel membrane with ultra-low dielectric constant and excellent thermal insulation based on upcycled waste heterocyclic aramid fiber",
    "year": 2024,
    "chemical_composition": {
      "repeat_unit_psmiles": null,
      "monomers": [
        {
          "name": "Heterocyclic aramid",
          "smiles": null,
          "ratio_value": null,
          "ratio_unit": null
        }
      ],
      "additives": [],
      "is_homopolymer": false
    },
    "processing_history": "Discarded heterocyclic aramid fibers (HAF) cut to 0.5-1 cm, cleaned with acetone and ethanol. Exfoliated in KOH/DMSO/H2O dispersion (1.6 g fiber, 2.4 g KOH, 35 mL DMSO, 5 mL H2O) via magnetic stirring. Blade coated onto glass plate. Coagulated in Formic Acid/DMSO (50/50 v/v) bath at 25 °C. Solvent exchanged with TBA/H2O (1:1). Freeze-dried for 36 h. Dielectric constant measured by Broadband dielectric impedance spectrometer (Novocontrol Concept40) at 1 kHz (10^3 Hz), 25 °C.",
    "hierarchical_structure": "Heterocyclic aramid nanofiber aerogel membrane (HANFAM-F). Porous nanofiber network. Porosity 95.2%, density 0.072 g/cm3.",
    "properties": {
      "eps": {
        "value": [
          1.35
        ],
        "unit": null
      }
    },
    "analysis_with_hierarchical_structure": {
      "descriptive_text": "The sample comprises a heterocyclic aramid nanofiber aerogel membrane (HANFAM-F) fabricated from discarded heterocyclic aramid fibers. The precursor fibers were cut, cleaned with acetone and ethanol, and exfoliated in a KOH/DMSO/H2O dispersion via magnetic stirring before being blade-coated onto a glass plate. The coating was coagulated in a Formic Acid/DMSO bath at 25 °C, subjected to solvent exchange with TBA/H2O, and freeze-dried for 36 hours to yield a porous nanofiber network. The resulting aerogel exhibits a porosity of 95.2% and a density of 0.072 g/cm³, with dielectric properties characterized using a broadband dielectric impedance spectrometer at 1 kHz and 25 °C.",
      "reasoning_analysis": "Increasing Factors: The heterocyclic aramid backbone contains polar amide groups and aromatic heterocycles that facilitate dipole orientation polarization, intrinsically contributing to a higher permittivity compared to non-polar polymers. Additionally, the processing history involves exposure to ionic species (KOH) and highly polar solvents (DMSO, Formic Acid, Water); incomplete removal of these residues during freeze-drying could introduce interfacial polarization or ionic conduction mechanisms that elevate the measured eps. Decreasing Factors: The hierarchical structure is defined by an extremely high porosity of 95.2% and a low density of 0.072 g/cm³, meaning the majority of the material volume consists of air voids which have a permittivity near unity. This air fraction drastically dilutes the effective polarizability of the bulk material. Furthermore, the freeze-drying process aims to remove high-permittivity solvent molecules, preventing solvent-induced enhancement of the dielectric constant. Dominant Factor: Although the intrinsic polarity of the aramid chemistry and potential ionic residues drive the permittivity upward, the dominant factor is the ultra-high porosity of the aerogel network. The substitution of >95% of the solid polymer volume with air voids qualitatively overwhelms the intrinsic material properties, leading to a significant reduction in the effective eps relative to a dense heterocyclic aramid film."
    },
    "analysis_without_hierarchical_structure": {
      "descriptive_text": "The sample consists of a heterocyclic aramid material derived from discarded fibers which were cut, cleaned with acetone and ethanol, and exfoliated in a KOH/DMSO/H2O dispersion via magnetic stirring. This dispersion was blade coated onto a glass plate and coagulated in a Formic Acid/DMSO bath at 25 °C, followed by solvent exchange with a TBA/H2O mixture and freeze-drying for 36 hours. The dielectric properties were characterized using a Broadband dielectric impedance spectrometer at 1 kHz and 25 °C.",
      "reasoning_analysis": "Increasing Factors: The heterocyclic aramid backbone contains polar amide groups and aromatic heterocycles that exhibit permanent dipole moments, facilitating orientational polarization and intrinsically raising the eps. Furthermore, the processing history involves exposure to KOH, DMSO, and Formic Acid; any residual ions or trapped polar solvent molecules within the matrix would introduce interfacial polarization and ionic conductivity effects that drive the eps higher. Decreasing Factors: The freeze-drying step typically induces a porous morphology within the coated film, introducing air voids with low permittivity that decrease the effective volumetric eps. Additionally, the solvent exchange with TBA/H2O prior to drying is intended to remove high-permittivity processing solvents, thereby limiting their contribution to the overall polarization. Dominant Factor: While the intrinsic chemical polarity of the aramid chains sets a fundamental baseline for the eps, the structural porosity generated by the freeze-drying process is the dominant processing factor likely to exert a decreasing influence on the effective eps relative to a non-porous bulk aramid, provided that the washing and exchange steps sufficiently mitigate the impact of residual ionic species from the exfoliation dispersion."
    }
  },
  {
    "doi": "10.1002/adv.21797",
    "title": "Preparation of novel xGNPs/SBS composites with enhanced dielectric constant and thermal conductivity",
    "year": 2018,
    "chemical_composition": {
      "repeat_unit_psmiles": null,
      "monomers": [
        {
          "name": "Styrene",
          "smiles": "C=CC1=CC=CC=C1",
          "ratio_value": 30,
          "ratio_unit": "wt%"
        },
        {
          "name": "Butadiene",
          "smiles": "C=CC=C",
          "ratio_value": null,
          "ratio_unit": null
        }
      ],
      "additives": [
        {
          "name": "exfoliated graphite nanoplates",
          "type": "filler",
          "amount_value": 1.27,
          "amount_unit": "vol%"
        }
      ],
      "is_homopolymer": false
    },
    "processing_history": "Solution-blending method using DMF and THF as co-solvents. xGNPs ultrasonicated in DMF (1 hr), mixed with SBS-THF solution, stirred 1 hr at 80 °C, cast, dried, hot-pressed at 125 °C. Dielectric constant measured by Agilent 4294A impedance analyzer at 10000 Hz, room temperature, 500 mV.",
    "hierarchical_structure": "xGNPs disperse well in SBS matrix. xGNPs align in parallel mode due to hot compression. Electrically conductive paths formed above percolation threshold.",
    "properties": {
      "eps": {
        "value": [
          30.16
        ],
        "unit": null
      }
    },
    "analysis_with_hierarchical_structure": {
      "descriptive_text": "The sample comprises a styrene-butadiene copolymer matrix containing 30 wt% styrene monomer units, composite with 1.27 vol% exfoliated graphite nanoplates acting as conductive fillers. Fabrication involved a solution-blending method using DMF and THF co-solvents, where the nanoplates were ultrasonicated in DMF prior to mixing with the polymer solution and stirring at 80 °C. The mixture was cast, dried, and subsequently hot-pressed at 125 °C, yielding a hierarchical structure characterized by well-dispersed nanoplates aligned in a parallel mode due to the compression forces. This processing facilitated the formation of electrically conductive paths above the percolation threshold, and the dielectric properties were characterized using an impedance analyzer at 10000 Hz and room temperature.",
      "reasoning_analysis": "Increasing Factors: The inclusion of exfoliated graphite nanoplates introduces highly conductive phases with high aspect ratios, which significantly enhances interfacial polarization via the Maxwell-Wagner-Sillars effect. The processing history involving hot-pressing induced parallel alignment of the fillers, promoting the formation of microcapacitor structures and conductive paths that exceed the percolation threshold, leading to a drastic accumulation of charge at the polymer-filler interfaces. Decreasing Factors: The styrene-butadiene matrix itself is composed of largely non-polar hydrocarbon chains, which intrinsically possess a low dielectric constant due to limited dipole mobility compared to polar polymers. Additionally, any potential voids introduced during the solvent casting and drying phases could reduce the effective dielectric constant by introducing air gaps with low permittivity. Dominant Factor: The formation of conductive paths above the percolation threshold is the qualitatively dominant factor governing the eps behavior. While the polymer matrix provides a low-k baseline, the transition to a percolated network overrides the intrinsic material properties, causing a massive enhancement in dielectric constant driven by interfacial charge storage rather than molecular dipole orientation."
    },
    "analysis_without_hierarchical_structure": {
      "descriptive_text": "The sample comprises a styrene-butadiene-styrene (SBS) copolymer matrix containing 30 wt% styrene, compounded with 1.27 vol% exfoliated graphite nanoplates. Fabrication was achieved via a solution-blending method utilizing dimethylformamide (DMF) and tetrahydrofuran (THF) as co-solvents, where the nanoplates were ultrasonicated in DMF for one hour prior to mixing with the SBS-THF solution. The mixture was stirred for one hour at 80 °C, cast, dried, and subsequently hot-pressed at 125 °C. Dielectric characterization was performed using an Agilent 4294A impedance analyzer at 10000 Hz and room temperature with an applied voltage of 500 mV.",
