Repository: hhtrick/HHT-code

# HHT training framework

This directory contains model training, embedding precomputation, inference, article-level baselines and the curated datasets. All commands below assume that the working directory is `train_code/`.

## 3. Datasets and fixed partitions

Each main dataset is a JSON array at `dataset/{property}/{property}.json`. Entries contain source metadata, `chemical_composition`, `processing_history`, `hierarchical_structure`, `properties`, and two generated-analysis objects. Targets are stored as `properties[property]["value"]`; source metadata and target values are not predictive input fields.

| Property | Train | Validation | Test | Total |
|---|---:|---:|---:|---:|

File: train_code/dataset/eps/eps.json (part 57 of 190)
[
      "reasoning_analysis": "Increasing Factors: The incorporation of exfoliated graphite nanoplates serves as the primary mechanism for enhancing the dielectric constant (eps) through interfacial polarization (Maxwell-Wagner-Sillars effect), as the conductive filler creates microcapacitor structures within the insulating SBS matrix. The ultrasonication and solution-blending processing history ensure high dispersion and large interfacial area, further amplifying this polarization, while the hot-pressing step minimizes void content, preventing the lowering of eps by air pockets. Additionally, any residual polar solvent molecules from the DMF/THF processing could contribute dipolar polarization. Decreasing Factors: The intrinsic chemical composition of the SBS matrix, dominated by the non-polar butadiene segments, establishes a low baseline dielectric constant relative to polar polymers. Furthermore, if the interface between the hydrophobic polymer and the graphite filler lacks compatibility, interfacial defects could limit the efficiency of charge accumulation, potentially mitigating the expected increase. Dominant Factor: The inclusion of conductive exfoliated graphite nanoplates qualitatively dominates the dielectric response. Despite the low volume fraction of 1.27 vol%, the high aspect ratio and conductivity contrast between the filler and the SBS matrix generate strong interfacial polarization effects that overwhelmingly drive the eps higher compared to the neat polymer, superseding the low-k nature of the butadiene backbone."
    }
  },
  {
    "doi": "10.1002/adma.200601996",
    "title": "Ceramic–Polymer Composites with High Dielectric Constant**",
    "year": 2007,
    "chemical_composition": {
      "repeat_unit_psmiles": null,
      "monomers": [
        {
          "name": "Vinylidene fluoride",
          "smiles": "C=C(F)F",
          "ratio_value": 55,
          "ratio_unit": "mol%"
        },
        {
          "name": "Trifluoroethylene",
          "smiles": "FC(F)=CF",
          "ratio_value": 45,
          "ratio_unit": "mol%"
        }
      ],
      "additives": [],
      "is_homopolymer": false
    },
    "processing_history": "P(VDF-TrFE) 55/45 mol % copolymer prepared using the same process as composites (Solution cast, hot-pressed at 200 °C). Dielectric constant measured by impedance analyzer (Agilent 4294 A) at 1 kHz, Room Temperature.",
    "hierarchical_structure": "Ferroelectric polymer matrix.",
    "properties": {
      "eps": {
        "value": [
          15
        ],
        "unit": null
      }
    },
    "analysis_with_hierarchical_structure": {
      "descriptive_text": "This sample comprises a poly(vinylidene fluoride-co-trifluoroethylene) [P(VDF-TrFE)] copolymer with a monomer composition of 55 mol% vinylidene fluoride and 45 mol% trifluoroethylene, forming a ferroelectric polymer matrix. The material was fabricated via solution casting followed by hot-pressing at 200 °C, and its dielectric properties were characterized using an impedance analyzer at 1 kHz under room temperature conditions.",
      "reasoning_analysis": "Increasing Factors: The incorporation of trifluoroethylene units alongside vinylidene fluoride creates strong permanent dipoles due to the high electronegativity of fluorine atoms, intrinsically driving the dielectric constant higher. Crucially, the 55/45 mol% ratio stabilizes the ferroelectric beta-phase crystallinity without requiring mechanical stretching, allowing for significant dipole alignment within the crystalline lamellae. Furthermore, the hot-pressing processing history at 200 °C facilitates chain reorganization and enhances the degree of crystallinity, thereby increasing the density of switchable dipoles contributing to the permittivity. Decreasing Factors: The inherent semicrystalline nature of the polymer implies the presence of an amorphous fraction where dipoles are less ordered and contribute less to the overall permittivity compared to the ferroelectric crystalline domains. Additionally, the absence of high-permittivity ceramic fillers or conductive additives limits the composite effect that could otherwise drastically elevate the dielectric constant beyond intrinsic polymer values. Dominant Factor: The stabilization of the ferroelectric crystalline phase induced by the specific VDF/TrFE copolymer composition is the dominant factor. This intrinsic structural feature enables a high density of aligned dipoles that outweighs the limiting effects of the amorphous regions, resulting in a dielectric constant significantly governed by the ferroelectric ordering rather than simple dipolar relaxation."
    },
    "analysis_without_hierarchical_structure": {
      "descriptive_text": "The sample comprises a poly(vinylidene fluoride-co-trifluoroethylene) copolymer with a composition of 55 mol% vinylidene fluoride and 45 mol% trifluoroethylene. The material was prepared via solution casting followed by hot-pressing at 200 °C. The dielectric constant was measured using an impedance analyzer at 1 kHz under room temperature conditions.",
      "reasoning_analysis": "Increasing Factors: The presence of highly electronegative fluorine atoms in both monomer units creates strong dipole moments, directly increasing the polarizability and thus the eps. The 45 mol% trifluoroethylene content sterically stabilizes the ferroelectric beta-phase, which exhibits higher permittivity than the alpha-phase, and the hot-pressing thermal treatment promotes crystallinity, further enhancing the volume fraction of these high-eps domains. Decreasing Factors: The amorphous regions inherent to the semi-crystalline structure possess lower dipole alignment capability compared to the crystalline lamellae, limiting the overall eps. Additionally, potential voids introduced during solution casting or incomplete solvent removal could reduce the effective material density and dipole concentration, lowering the measured eps. Dominant Factor: The specific 55/45 monomer ratio is the dominant factor, as this composition intrinsically favors the formation of the ferroelectric phase at room temperature without external poling, establishing a high baseline eps that outweighs the moderating effects of crystallinity variations induced by the thermal processing history."
    }
  },
  {
    "doi": "10.1002/app.39047",
    "title": "Design and Preparation of Poly(aryl ether ketone)/Phosphotungstic Acid Hybrid Films with Low Dielectric Constant",
    "year": 2013,
    "chemical_composition": {
      "repeat_unit_psmiles": "[*]Oc1ccc(cc1Oc2ccc(cc2)C(=O)c3ccc(cc3)*)c4cccc(c4)C(F)(F)F",
      "monomers": [
        {
          "name": "(3-trifluoromethyl) phenyl hydroquinone",
          "smiles": "OC1=CC(C2=CC=CC(C(F)(F)F)=C2)=CC=C1O",
          "ratio_value": null,
          "ratio_unit": null
        },
        {
          "name": "4,4'-difluorobenzophenone",
          "smiles": "FC1=CC=C(C(=O)C2=CC=C(F)C=C2)C=C1",
          "ratio_value": null,
          "ratio_unit": null
        }
      ],
      "additives": [
        {
          "name": "Phosphotungstic acid (p-PWA)",
          "type": "filler",
          "amount_value": 5,
          "amount_unit": "wt%"
        }
      ],
      "is_homopolymer": false
    },
    "processing_history": "Unmodified PWA dissolved in DMAc at room temperature. Blended with FPEEK solution in DMAc, stirred 12h, cast on glass, dried at 120 °C in vacuo. Dielectric constant measured by Hewlett-Packard 4285A apparatus at room temperature, 1 MHz, silver coated films.",
    "hierarchical_structure": "Amorphous matrix, p-PWA particles agglomerated, particle size ~1 μm.",
    "properties": {
      "eps": {
        "value": [
          2.7
        ],
        "unit": null
      }
    },
    "analysis_with_hierarchical_structure": {
      "descriptive_text": "The sample comprises a fluorinated poly(ether ether ketone) copolymer derived from (3-trifluoromethyl) phenyl hydroquinone and 4,4'-difluorobenzophenone, compounded with 5 wt% phosphotungstic acid (p-PWA) filler. Processing involved dissolving unmodified p-PWA in DMAc, blending with the polymer solution, stirring for 12 hours, casting on glass, and vacuum drying at 120 °C to produce silver-coated films. The resulting material exhibits an amorphous matrix structure containing agglomerated p-PWA particles with a size of approximately 1 μm, with dielectric properties characterized at room temperature and 1 MHz.",
      "reasoning_analysis": "Increasing Factors: The polymer backbone contains polar ketone and ether linkages that contribute to dipole orientation polarization, while the incorporation of 5 wt% phosphotungstic acid (p-PWA) introduces inorganic components with high electronic and ionic polarizability. Furthermore, the observed agglomeration of p-PWA particles creates significant polymer-filler interfaces, inducing Maxwell-Wagner-Sillars interfacial polarization which elevates the dielectric constant (eps). Decreasing Factors: The presence of trifluoromethyl groups within the monomer structure introduces C-F bonds characterized by low electronic polarizability and high electronegativity, which intrinsically suppresses the dielectric constant. Additionally, the vacuum drying step in the processing history helps remove residual polar DMAc solvent, preventing solvent-induced elevation of the eps. Dominant Factor: While the fluorinated backbone establishes a low-dielectric baseline, the high intrinsic polarizability of the p-PWA filler combined with the interfacial polarization effects from particle agglomeration qualitatively dominates the dielectric response, driving the eps higher than that of the neat fluorinated polymer matrix."
    },
    "analysis_without_hierarchical_structure": {
      "descriptive_text": "The sample comprises a fluorinated poly(aryl ether ketone) copolymer derived from (3-trifluoromethyl) phenyl hydroquinone and 4,4'-difluorobenzophenone monomers, compounded with 5 wt% Phosphotungstic acid (p-PWA) filler. Preparation involved dissolving unmodified p-PWA in DMAc at room temperature and blending it with the polymer solution in DMAc, followed by stirring for 12 hours. The resulting mixture was cast onto glass substrates and dried at 120 °C under vacuum to produce films, which were silver-coated for dielectric constant characterization using a Hewlett-Packard 4285A apparatus at room temperature and 1 MHz.",
      "reasoning_analysis": "Increasing Factors: The inclusion of 5 wt% Phosphotungstic acid (p-PWA) introduces highly polarizable polyoxometalate clusters into the matrix, which typically exhibit higher intrinsic permittivity than the organic polymer backbone. Additionally, the polar carbonyl and ether linkages within the poly(aryl ether ketone) backbone contribute to dipole orientation polarization, and any residual DMAc solvent remaining after vacuum drying would act as a high-dielectric impurity further elevating the eps. Decreasing Factors: The chemical composition is heavily fluorinated, featuring trifluoromethyl (-CF3) pendant groups and fluorine substituents on the aromatic rings. The low electronic polarizability of the carbon-fluorine bonds and the increased fractional free volume induced by the bulky -CF3 groups significantly reduce the material's capacity for polarization, thereby driving the eps down. Furthermore, the rigid aromatic backbone restricts segmental mobility, limiting dipole relaxation contributions at the measurement frequency. Dominant Factor: The fluorinated polymer architecture serves as the dominant factor governing the dielectric behavior. While the p-PWA filler introduces polar centers that qualitatively increase eps relative to the neat polymer, the intrinsic low polarizability of the C-F bonds and the free volume effects from the trifluoromethyl groups establish a fundamentally low permittivity baseline that defines the material's overall dielectric character."
    }
  },
  {
    "doi": "10.1002/adv.21797",
    "title": "Preparation of novel xGNPs/SBS composites with enhanced dielectric constant and thermal conductivity",
    "year": 2018,
    "chemical_composition": {
      "repeat_unit_psmiles": null,
      "monomers": [
        {
          "name": "Styrene",
          "smiles": "C=CC1=CC=CC=C1",
          "ratio_value": 30,
          "ratio_unit": "wt%"
        },
        {
          "name": "Butadiene",
          "smiles": "C=CC=C",
          "ratio_value": null,
          "ratio_unit": null
        }
      ],
      "additives": [
        {
          "name": "exfoliated graphite nanoplates",
          "type": "filler",
          "amount_value": 1.27,
          "amount_unit": "vol%"
        }
      ],
      "is_homopolymer": false
    },
    "processing_history": "Solution-blending method using DMF and THF as co-solvents. xGNPs ultrasonicated in DMF (1 hr), mixed with SBS-THF solution, stirred 1 hr at 80 °C, cast, dried, hot-pressed at 125 °C. Dielectric constant measured by Agilent 4294A impedance analyzer at 100000 Hz, room temperature, 500 mV.",
    "hierarchical_structure": "xGNPs disperse well in SBS matrix. xGNPs align in parallel mode due to hot compression. Electrically conductive paths formed above percolation threshold.",
    "properties": {
      "eps": {
        "value": [
          20.43
        ],
        "unit": null
      }
    },
    "analysis_with_hierarchical_structure": {
      "descriptive_text": "The sample comprises a styrene-butadiene copolymer matrix containing 30 wt% styrene, reinforced with 1.27 vol% exfoliated graphite nanoplates (xGNPs). Fabricated via a solution-blending method, the xGNPs were ultrasonicated in DMF and mixed with an SBS-THF solution at 80 °C before casting, drying, and hot-pressing at 125 °C. This processing history yielded a hierarchical structure where the xGNPs are well-dispersed and aligned in a parallel mode due to compression, with electrically conductive paths established above the percolation threshold. The dielectric constant was characterized using an impedance analyzer at 100 kHz under room temperature conditions.",
      "reasoning_analysis": "Increasing Factors: The incorporation of conductive exfoliated graphite nanoplates (xGNPs) into the insulating copolymer matrix creates a high conductivity contrast, promoting strong interfacial polarization (Maxwell-Wagner-Sillars effect) that significantly drives the eps upward. The structural formation of electrically conductive paths above the percolation threshold suggests the development of microcapacitor networks within the matrix, while the parallel alignment of xGNPs induced by hot-pressing enhances connectivity along the measurement plane, further facilitating charge accumulation at interfaces. Decreasing Factors: The intrinsic chemical composition of the styrene-butadiene matrix, particularly the non-polar butadiene segments, offers limited dipolar polarizability compared to high-k polymers, which acts to limit the baseline eps. Additionally, the measurement frequency of 100 kHz may restrict the contribution of slower interfacial polarization mechanisms compared to lower frequency regimes, potentially moderating the observed permittivity. Dominant Factor: The percolation behavior of the conductive xGNP network qualitatively dominates the dielectric response; the establishment of conductive paths and the resulting massive interfacial polarization at the filler-matrix boundaries overwhelmingly outweigh the intrinsic dielectric properties of the polymer matrix, driving the eps to significantly higher levels than the neat copolymer."
    },
    "analysis_without_hierarchical_structure": {
      "descriptive_text": "The sample comprises a styrene-butadiene-styrene (SBS) copolymer matrix containing 30 wt% styrene, reinforced with 1.27 vol% exfoliated graphite nanoplates. Fabrication involved a solution-blending method where the nanoplates were ultrasonicated in N,N-dimethylformamide for one hour before mixing with a styrene-butadiene-styrene tetrahydrofuran solution. The mixture was stirred at 80 °C for one hour, cast, dried, and finally hot-pressed at 125 °C. Dielectric characterization was performed using an Agilent 4294A impedance analyzer at 100 kHz and room temperature with an applied voltage of 500 mV.",
      "reasoning_analysis": "Increasing Factors: The incorporation of exfoliated graphite nanoplates serves as the primary driver for increasing the dielectric constant due to the high intrinsic permittivity and conductivity of graphite relative to the polymer matrix. The exfoliation process maximizes the filler aspect ratio, enhancing Maxwell-Wagner-Sillars interfacial polarization at the filler-matrix boundaries, while the hot-pressing step at 125 °C densifies the composite by eliminating air voids, which further contributes to a higher effective permittivity. Decreasing Factors: The styrene-butadiene copolymer matrix is composed primarily of hydrocarbon chains with low intrinsic polarity, which inherently limits the baseline dielectric constant of the composite. Additionally, the measurement frequency of 100 kHz may attenuate the contribution of slower interfacial polarization mechanisms compared to lower frequency regimes, potentially reducing the observed permittivity. Dominant Factor: The inclusion of conductive, high-aspect-ratio graphite nanoplates qualitatively dominates the dielectric behavior. Despite the low-k nature of the SBS matrix, the strong interfacial polarization generated by the conductivity contrast between the exfoliated graphite and the insulating polymer overrides the matrix properties, leading to a net enhancement in the dielectric constant."
    }
  },
  {
    "doi": "10.1002/app.39047",
    "title": "Design and Preparation of Poly(aryl ether ketone)/Phosphotungstic Acid Hybrid Films with Low Dielectric Constant",
    "year": 2013,
    "chemical_composition": {
      "repeat_unit_psmiles": "[*]Oc1ccc(cc1Oc2ccc(cc2)C(=O)c3ccc(cc3)*)c4cccc(c4)C(F)(F)F",
      "monomers": [
        {
          "name": "(3-trifluoromethyl) phenyl hydroquinone",
          "smiles": "OC1=CC(C2=CC=CC(C(F)(F)F)=C2)=CC=C1O",
          "ratio_value": null,
          "ratio_unit": null
        },
        {
          "name": "4,4'-difluorobenzophenone",
          "smiles": "FC1=CC=C(C(=O)C2=CC=C(F)C=C2)C=C1",
          "ratio_value": null,
          "ratio_unit": null
        }
      ],
      "additives": [
        {
          "name": "Phosphotungstic acid (p-PWA)",
          "type": "filler",
          "amount_value": 10,
          "amount_unit": "wt%"
        }
      ],
      "is_homopolymer": false
    },
    "processing_history": "Unmodified PWA dissolved in DMAc at room temperature. Blended with FPEEK solution in DMAc, stirred 12h, cast on glass, dried at 120 °C in vacuo. Dielectric constant measured by Hewlett-Packard 4285A apparatus at room temperature, 1 MHz, silver coated films.",
    "hierarchical_structure": "Amorphous matrix, p-PWA particles agglomerated, particle size ~1 μm.",
    "properties": {
      "eps": {
        "value": [
          2.63
        ],
        "unit": null
      }
    },
    "analysis_with_hierarchical_structure": {
      "descriptive_text": "The sample comprises an amorphous fluorinated poly(ether ether ketone) copolymer synthesized from (3-trifluoromethyl) phenyl hydroquinone and 4,4'-difluorobenzophenone monomers. This polymer matrix was compounded with 10 wt% Phosphotungstic acid (p-PWA) filler via solution blending in dimethylacetamide (DMAc) at room temperature, followed by 12 hours of stirring, casting on glass, and vacuum drying at 120 °C. The resulting hierarchical structure features an amorphous matrix embedded with agglomerated p-PWA particles averaging approximately 1 μm in size. The dielectric constant was subsequently characterized using a Hewlett-Packard 4285A apparatus on silver-coated films at room temperature and 1 MHz.",
      "reasoning_analysis": "Increasing Factors: The incorporation of 10 wt% Phosphotungstic acid (p-PWA), an inorganic polyoxometalate with inherently high polarizability, significantly elevates the composite dielectric constant relative to the neat polymer. Additionally, the agglomerated particle structure creates substantial polymer-filler interfaces that facilitate Maxwell-Wagner-Sillars interfacial polarization, further enhancing permittivity at 1 MHz, while the polar ketone and ether linkages in the copolymer backbone contribute to dipole orientation polarization. Decreasing Factors: The introduction of trifluoromethyl groups and fluorine substituents on the aromatic rings reduces the overall electronic polarizability and increases free volume relative to non-fluorinated analogs, intrinsically lowering the dielectric constant of the matrix. Furthermore, the vacuum drying step at 120 °C aims to remove the high-boiling DMAc solvent, preventing residual polar solvent molecules from artificially inflating the dielectric value through plasticization or ionic conduction. Dominant Factor: Despite the dielectric-lowering effect of the fluorinated backbone designed for low-k applications, the high intrinsic permittivity of the p-PWA filler combined with the interfacial polarization effects from the micrometer-scale agglomerates qualitatively dominates the final dielectric behavior, resulting in a higher eps relative to the neat fluorinated polymer, though the fluorine content mitigates the absolute magnitude compared to non-fluorinated composites."
    },
    "analysis_without_hierarchical_structure": {
      "descriptive_text": "The sample comprises a fluorinated poly(ether ether ketone) copolymer synthesized from (3-trifluoromethyl) phenyl hydroquinone and 4,4'-difluorobenzophenone monomers, incorporated with 10 wt% Phosphotungstic acid (p-PWA) filler. The composite was prepared by dissolving unmodified p-PWA in DMAc at room temperature and blending it with the polymer solution in DMAc, followed by stirring for 12 hours. The mixture was cast onto glass substrates and dried under vacuum at 120 °C to form films. Dielectric constant measurements were conducted on silver-coated films using a Hewlett-Packard 4285A apparatus at room temperature and a frequency of 1 MHz.",
      "reasoning_analysis": "Increasing Factors: The incorporation of 10 wt% Phosphotungstic acid (p-PWA) significantly drives the dielectric constant upward due to the high electronic polarizability and intrinsic permittivity of the polyoxometalate filler compared to the organic matrix. Additionally, the carbonyl groups within the benzophenone units of the polymer backbone contribute to dipolar polarization, and the heterogeneous nature of the composite introduces interfacial polarization mechanisms that further elevate the permittivity. Decreasing Factors: The presence of fluorine atoms and bulky trifluoromethyl side groups on the polymer chain reduces the dielectric constant by lowering electronic polarizability and increasing fractional free volume, which decreases the density of polarizable units. Furthermore, the vacuum drying process at 120 °C serves to remove residual polar DMAc solvent, preventing solvent-induced plasticization or polarity that would otherwise inflate the dielectric response. Dominant Factor: While the fluorinated backbone establishes a low-permittivity baseline, the addition of the highly polar inorganic p-PWA filler at a substantial loading qualitatively dominates the dielectric behavior, leading to a net increase in the dielectric constant relative to the neat polymer due to the high contrast in permittivity between the filler and the matrix."
    }
  },
  {
    "doi": "10.1002/adma.200601996",
    "title": "Ceramic–Polymer Composites with High Dielectric Constant**",
    "year": 2007,
    "chemical_composition": {
      "repeat_unit_psmiles": null,
      "monomers": [
        {
          "name": "Vinylidene fluoride",
          "smiles": "C=C(F)F",
          "ratio_value": 55,
          "ratio_unit": "mol%"
        },
        {
          "name": "Trifluoroethylene",
          "smiles": "FC(F)=CF",
          "ratio_value": 45,
          "ratio_unit": "mol%"
        }
      ],
      "additives": [],
      "is_homopolymer": false
    },
    "processing_history": "P(VDF-TrFE) 55/45 mol % copolymer prepared using the same process as composites (Solution cast, hot-pressed at 200 °C). Dielectric constant measured by impedance analyzer (Agilent 4294 A) at 1 kHz, 70 °C.",
    "hierarchical_structure": "Ferroelectric polymer matrix, ferroelectric-to-paraelectric phase transition at 70 °C.",
    "properties": {
      "eps": {
        "value": [
          65
        ],
        "unit": null
      }
    },
    "analysis_with_hierarchical_structure": {
      "descriptive_text": "The sample comprises a poly(vinylidene fluoride-co-trifluoroethylene) copolymer with a monomer ratio of 55 mol% vinylidene fluoride and 45 mol% trifluoroethylene. Fabricated through solution casting followed by hot-pressing at 200 °C, the material establishes a ferroelectric polymer matrix characterized by a ferroelectric-to-paraelectric phase transition at 70 °C. Dielectric constant measurements were conducted using an impedance analyzer at 1 kHz while maintaining the sample at 70 °C.",
      "reasoning_analysis": "Increasing Factors: The presence of highly electronegative fluorine atoms within the vinylidene fluoride and trifluoroethylene units creates strong molecular dipoles, intrinsically enhancing polarizability. The incorporation of trifluoroethylene stabilizes the ferroelectric all-trans crystalline conformation without requiring external poling, while the hot-pressing thermal treatment promotes crystallinity. Crucially, the measurement temperature of 70 °C coincides with the ferroelectric-to-paraelectric phase transition, where the dielectric constant typically exhibits a peak due to critical fluctuations and maximized domain wall mobility. Decreasing Factors: The inherent structural disorder introduced by copolymerization limits the maximum achievable crystallinity compared to a perfect homopolymer crystal, resulting in amorphous regions with significantly lower polarizability. Additionally, any defects or incomplete chain packing arising from the solution casting process may restrict the overall dipole alignment density. Dominant Factor: The alignment of the measurement temperature with the Curie temperature (phase transition point) is the dominant factor. While the chemical composition provides the necessary ferroelectric framework, the thermodynamic proximity to the phase transition drives the dielectric constant to its qualitative maximum due to the divergence of susceptibility characteristic of ferroelectric materials at this critical point."
    },
    "analysis_without_hierarchical_structure": {
      "descriptive_text": "The sample consists of a poly(vinylidene fluoride-co-trifluoroethylene) copolymer featuring a monomer ratio of 55 mol% vinylidene fluoride and 45 mol% trifluoroethylene. No external additives were included in the formulation. The film was prepared by solution casting followed by hot-pressing at 200 °C to consolidate the material. The dielectric constant was measured using an impedance analyzer at a frequency of 1 kHz and a temperature of 70 °C.",
      "reasoning_analysis": "Increasing Factors: The presence of highly polar carbon-fluorine bonds in both vinylidene fluoride and trifluoroethylene units creates a high dipole density, intrinsically elevating the dielectric constant. The specific 55/45 mol% composition promotes the formation of the ferroelectric beta-phase crystalline structure without requiring electrical poling, which significantly enhances polarizability. Additionally, the hot-pressing process at 200 °C reduces void content and increases material density, while the low measurement frequency of 1 kHz allows maximum dipole orientation response. Decreasing Factors: The incorporation of trifluoroethylene introduces steric bulk compared to pure poly(vinylidene fluoride), which can disrupt perfect dipole alignment within the crystalline lattice. Furthermore, the semi-crystalline morphology implies the existence of amorphous regions with lower dipole density compared to the ferroelectric crystalline phase, potentially limiting the overall permittivity relative to a fully oriented single crystal. Dominant Factor: The dominant factor is the interplay between the specific copolymer composition and the measurement temperature. The 55/45 ratio positions the Curie transition temperature near the measurement condition of 70 °C, causing the material to exhibit the peak permittivity associated with the ferroelectric-to-paraelectric phase transition, which qualitatively overrides the limiting effects of steric hindrance or morphological constraints."
    }
  },
  {
    "doi": "10.1016/S0079-6700(00)00043-5",
    "title": "Low dielectric constant polymers for microelectronics",
    "year": 2001,
    "chemical_composition": {
      "repeat_unit_psmiles": null,
      "monomers": [
        {
          "name": "PMDA",
          "smiles": null,
          "ratio_value": null,
          "ratio_unit": null
        },
        {
          "name": "ODA",
          "smiles": null,
          "ratio_value": null,
          "ratio_unit": null
        }
      ],
      "additives": [],
      "is_homopolymer": false
    },
    "processing_history": "Polyimide film. Dielectric constant depends on water content.",
    "hierarchical_structure": "Anisotropic properties, chain orientation during thermal curing.",
    "properties": {
      "eps": {
        "value": [
          3.1
        ],
        "unit": null
      }
    },
    "analysis_with_hierarchical_structure": {
      "descriptive_text": "The investigated sample is a polyimide film synthesized from pyromellitic dianhydride (PMDA) and 4,4'-oxydianiline (ODA) monomers. The material exhibits anisotropic properties attributable to chain orientation established during thermal curing. Notably, the processing history indicates that the dielectric constant is dependent on water content, suggesting potential hygroscopic interactions within the film matrix.",
      "reasoning_analysis": "Increasing Factors: The chemical structure incorporates highly polar imide rings and ether linkages from the ODA monomer, which contribute to strong dipole and electronic polarization, inherently driving the dielectric constant upward. Additionally, the processing history explicitly notes dependence on water content; since water possesses a significantly higher permittivity than the polymer matrix, any absorbed moisture will substantially increase the overall eps. Decreasing Factors: The thermal curing process converts the polyamic acid precursor to the polyimide, eliminating highly polar carboxylic acid and amine groups associated with the precursor state, which lowers the eps relative to the uncured material. Furthermore, the hierarchical structure indicates chain orientation; if the polymer chains and associated dipoles are aligned preferentially such that their rotational mobility is restricted relative to the applied electric field direction, the orientational polarization contribution may be reduced. Dominant Factor: While the chain orientation induces anisotropy that modulates the dielectric response directionally, the intrinsic high polarity of the PMDA-ODA backbone combined with the hygroscopic nature of the material constitutes the dominant factor. The potential presence of absorbed water within the polar matrix typically overrides structural orientation effects in magnitude, qualitatively driving the eps higher compared to non-polar or hydrophobic polymer systems."
    },
    "analysis_without_hierarchical_structure": {
      "descriptive_text": "The sample consists of a polyimide copolymer derived from pyromellitic dianhydride (PMDA) and oxydianiline (ODA) monomers. The material was processed into a film format, with processing notes indicating that the dielectric properties are contingent upon the water content absorbed within the matrix.",
      "reasoning_analysis": "Increasing Factors: The chemical structure contains polar imide groups and aromatic rings which contribute to electronic and orientational polarizability, inherently driving the dielectric constant upward. Additionally, the processing history specifies a dependency on water content; the absorption of water molecules, which possess a high dipole moment, significantly increases the overall permittivity of the film. Decreasing Factors: The rigid aromatic backbone limits segmental mobility and dipolar relaxation compared to flexible aliphatic polymers, which tends to suppress the dielectric constant. The absence of conductive fillers or high-permittivity additives also prevents extrinsic elevation of the value. Dominant Factor: While the intrinsic polarizability of the imide linkage sets a baseline, the hygroscopic nature of the PMDA-ODA polyimide makes moisture absorption the dominant factor; variations in water content due to processing or environmental conditions will qualitatively dictate the magnitude of the dielectric constant more than the static backbone structure."
    }
  },
  {
    "doi": "10.1016/j.polymer.2024.127830",
    "title": "Heterocyclic aramid nanofiber aerogel membrane with ultra-low dielectric constant and excellent thermal insulation based on upcycled waste heterocyclic aramid fiber",
    "year": 2024,
    "chemical_composition": {
      "repeat_unit_psmiles": null,
      "monomers": [
        {
          "name": "Heterocyclic aramid",
          "smiles": null,
          "ratio_value": null,
          "ratio_unit": null
        }
      ],
      "additives": [],
      "is_homopolymer": false
    },
    "processing_history": "Discarded heterocyclic aramid fibers (HAF) cut to 0.5-1 cm, cleaned with acetone and ethanol. Exfoliated in KOH/DMSO/H2O dispersion (1.6 g fiber, 2.4 g KOH, 35 mL DMSO, 5 mL H2O) via magnetic stirring. Blade coated onto glass plate. Coagulated in Formic Acid/DMSO (50/50 v/v) bath at 25 °C. Solvent exchanged with TBA/H2O (1:1). Freeze-dried for 36 h. Dielectric constant measured by Broadband dielectric impedance spectrometer (Novocontrol Concept40) at 1 MHz, 200 °C.",
    "hierarchical_structure": "Heterocyclic aramid nanofiber aerogel membrane (HANFAM-F). Porous nanofiber network. Porosity 95.2%, density 0.072 g/cm3.",
    "properties": {
      "eps": {
        "value": [
          1.73
        ],
        "unit": null
      }
    },
    "analysis_with_hierarchical_structure": {
      "descriptive_text": "This material is characterized as a heterocyclic aramid nanofiber aerogel membrane (HANFAM-F) derived from discarded heterocyclic aramid fibers. The preparation involved cutting and cleaning the fibers, followed by exfoliation in a KOH/DMSO/H2O dispersion via magnetic stirring. The dispersion was blade-coated onto a glass plate, coagulated in a Formic Acid/DMSO bath at 25 °C, solvent-exchanged with a TBA/H2O mixture, and finally freeze-dried for 36 hours. The resulting hierarchical structure consists of a porous nanofiber network with a porosity of 95.2% and a density of 0.072 g/cm³, with dielectric properties evaluated using a broadband dielectric impedance spectrometer at 1 MHz and 200 °C.",
      "reasoning_analysis": "Increasing Factors: The chemical composition contains heterocyclic aramid units featuring polar amide linkages and aromatic heterocycles, which possess permanent dipole moments that contribute to orientational polarization. Additionally, the processing history involves exposure to ionic species (KOH) and polar solvents (Formic Acid, DMSO), which may leave trace ionic residues or induce interfacial polarization (Maxwell-Wagner-Sillars effect) at the nanofiber interfaces. The measurement temperature of 200 °C enhances polymer chain segmental mobility, facilitating dipole alignment with the external electric field. Decreasing Factors: The hierarchical structure exhibits an extremely high porosity of 95.2%, meaning the majority of the volume is occupied by air voids which have a dielectric constant near unity, drastically reducing the effective permittivity of the bulk membrane. The low density (0.072 g/cm³) correlates with a reduced number of polarizable dipoles per unit volume. Furthermore, the freeze-drying step removes bulk solvent and water, eliminating high-permittivity liquid components that would otherwise elevate the value. Dominant Factor: While the intrinsic polarity of the aramid chemistry and potential ionic residues drive the permittivity higher, the ultra-high porosity of the aerogel network is the dominant factor. The volumetric dominance of air voids effectively dilutes the polarizable polymer phase, qualitatively ensuring that the effective dielectric constant remains significantly lower than that of a dense heterocyclic aramid film."
    },
    "analysis_without_hierarchical_structure": {
      "descriptive_text": "The sample consists of a heterocyclic aramid system derived from discarded fibers that were cut, cleaned with acetone and ethanol, and exfoliated in a KOH/DMSO/H2O dispersion via magnetic stirring. The resulting dispersion was blade coated onto a glass plate, coagulated in a Formic Acid/DMSO bath at 25 °C, solvent exchanged with a TBA/H2O mixture, and freeze-dried for 36 hours. The dielectric constant was characterized using a Broadband dielectric impedance spectrometer at 1 MHz and 200 °C.",
      "reasoning_analysis": "Increasing Factors: The presence of polar amide linkages and heterocyclic structures within the polymer backbone provides inherent dipole moments that contribute to orientation polarization. Additionally, the elevated measurement temperature of 200 °C significantly enhances chain segment mobility, facilitating dipole alignment, while residual ions from the KOH and Formic Acid processing steps may introduce interfacial polarization mechanisms. Decreasing Factors: The freeze-drying process inherently generates a porous morphology containing air voids with low permittivity, which reduces the effective bulk dielectric constant. Furthermore, the rigid aromatic backbone of the aramid structure restricts segmental motion compared to flexible aliphatic chains, limiting the extent of dipole orientation. Dominant Factor: The enhanced dipole mobility driven by the high measurement temperature combined with the high polarity of the heterocyclic aramid backbone qualitatively dominates the dielectric response, likely overcoming the dilution effect of the porous structure, particularly if residual processing agents contribute to significant interfacial polarization at the measured frequency."
    }
  },
  {
    "doi": "10.1002/adma.200601996",
    "title": "Ceramic–Polymer Composites with High Dielectric Constant**",
    "year": 2007,
    "chemical_composition": {
      "repeat_unit_psmiles": null,
      "monomers": [
        {
          "name": "Vinylidene fluoride",
          "smiles": "C=C(F)F",
          "ratio_value": 55,
          "ratio_unit": "mol%"
        },
        {
          "name": "Trifluoroethylene",
          "smiles": "FC(F)=CF",
          "ratio_value": 45,
          "ratio_unit": "mol%"
        }
      ],
      "additives": [
        {
          "name": "CaCu3Ti4O12 (CCTO)",
          "type": "filler",
          "amount_value": 50,
          "amount_unit": "vol%"
        }
      ],
      "is_homopolymer": false
    },
    "processing_history": "Solution casting from DMF, dried at 70 °C for 8 h. As-solution-cast film. Dielectric constant measured by impedance analyzer at 1 kHz, Room Temperature.",
    "hierarchical_structure": "Uniformity poor, polymer layer (ca. 20 um) observed on bottom side.",
    "properties": {
      "eps": {
        "value": [
          60
        ],
        "unit": null
      }
    },
    "analysis_with_hierarchical_structure": {
