Repository: hhtrick/HHT-code

# HHT training framework

This directory contains model training, embedding precomputation, inference, article-level baselines and the curated datasets. All commands below assume that the working directory is `train_code/`.

## 3. Datasets and fixed partitions

Each main dataset is a JSON array at `dataset/{property}/{property}.json`. Entries contain source metadata, `chemical_composition`, `processing_history`, `hierarchical_structure`, `properties`, and two generated-analysis objects. Targets are stored as `properties[property]["value"]`; source metadata and target values are not predictive input fields.

| Property | Train | Validation | Test | Total |
|---|---:|---:|---:|---:|

File: train_code/dataset/eps/eps.json (part 58 of 190)
[
      "descriptive_text": "The sample comprises a poly(vinylidene fluoride-co-trifluoroethylene) copolymer matrix consisting of 55 mol% vinylidene fluoride and 45 mol% trifluoroethylene monomers, compounded with 50 vol% CaCu3Ti4O12 or CCTO ceramic filler. This composite was fabricated via solution casting from dimethylformamide, followed by drying at 70 °C for 8 hours to produce an as-cast film. Structural analysis indicates poor uniformity within the material, characterized by the observation of a polymer layer approximately 20 μm thick on the bottom side, suggesting phase separation or filler sedimentation. The dielectric properties were subsequently measured using an impedance analyzer at 1 kHz under room temperature conditions.",
      "reasoning_analysis": "Increasing Factors: The inclusion of 50 vol% CaCu3Ti4O12 or CCTO filler, which possesses an intrinsically giant dielectric constant, serves as a primary driver for enhancing the overall permittivity according to effective medium theories. Additionally, the P(VDF-TrFE) copolymer matrix contains strong C-F dipoles, and the specific 55/45 mol% monomer ratio promotes ferroelectric crystalline phases that further contribute to a higher dielectric response. Decreasing Factors: The reported poor uniformity and the presence of a distinct polymer-rich layer on the bottom side indicate filler sedimentation, creating a low-permittivity region in series with the high-permittivity composite layer which mathematically suppresses the effective capacitance. Furthermore, the relatively low drying temperature of 70 °C may limit the development of optimal ferroelectric crystallinity or leave residual solvent, potentially introducing voids or damping dipolar mobility. Dominant Factor: While the high loading of CCTO and the ferroelectric nature of the copolymer establish a strong theoretical potential for high permittivity, the morphological inhomogeneity resulting in a polymer-rich blocking layer is the dominant factor. This series arrangement of a low-dielectric constant layer disproportionately limits the total measured dielectric constant, preventing the composite from achieving the permittivity expected from its nominal composition."
    },
    "analysis_without_hierarchical_structure": {
      "descriptive_text": "The sample comprises a poly(vinylidene fluoride-co-trifluoroethylene) copolymer consisting of 55 mol% vinylidene fluoride and 45 mol% trifluoroethylene monomers. This polymer matrix was incorporated with 50 vol% CaCu3Ti4O12 (CCTO) ceramic filler. The composite material was fabricated via solution casting from dimethylformamide, followed by drying at 70 °C for 8 hours to produce an as-solution-cast film. The dielectric constant was characterized using an impedance analyzer at a frequency of 1 kHz under room temperature conditions.",
      "reasoning_analysis": "Increasing Factors: The incorporation of CaCu3Ti4O12 (CCTO) ceramic filler, which possesses an intrinsically giant dielectric constant, at a substantial loading of 50 vol% serves as the primary mechanism for enhancing the composite permittivity. Additionally, the specific 55/45 mol% monomer ratio in the P(VDF-TrFE) matrix favors the formation of the ferroelectric beta-phase, contributing intrinsic dipolar polarization, while the low measurement frequency of 1 kHz facilitates significant interfacial Maxwell-Wagner-Sillars polarization at the polymer-ceramic boundaries. Decreasing Factors: The high volume fraction of rigid filler particles may disrupt the crystallinity and continuity of the ferroelectric polymer matrix, potentially reducing the intrinsic polymer contribution to the overall permittivity. Furthermore, microvoids introduced during solution casting at such high filler loadings or incomplete removal of the high-boiling-point DMF solvent could introduce structural defects that limit dielectric performance relative to theoretical mixing laws. Dominant Factor: The massive intrinsic permittivity of the CCTO filler combined with the high volume fraction qualitatively dominates the dielectric response, overshadowing the contributions from the polymer matrix and processing-induced structural variations, resulting in a composite eps significantly higher than that of the neat copolymer."
    }
  },
  {
    "doi": "10.1016/j.polymer.2024.127751",
    "title": "Engineering designed functional covalent organic frameworks via pore surface modifications for effectively reducing the dielectric constant of polyimide-based electronic packaging materials",
    "year": 2024,
    "chemical_composition": {
      "repeat_unit_psmiles": null,
      "monomers": [
        {
          "name": "2,2-bis[4-(3,4-dicarboxyphenoxy) phenyl]propanedianhydride",
          "smiles": null,
          "ratio_value": 1,
          "ratio_unit": "mol"
        },
        {
          "name": "2,2-bis[4-(aminophenoxy)phenyl]hexafluoropropane",
          "smiles": null,
          "ratio_value": 1,
          "ratio_unit": "mol"
        },
        {
          "name": "4,5′-bi-2-benzofuran-1,1′,3,3′-tetrone",
          "smiles": null,
          "ratio_value": 1,
          "ratio_unit": "mol"
        },
        {
          "name": "9,9-bis(4-aminophenyl)fluorene",
          "smiles": null,
          "ratio_value": 1,
          "ratio_unit": "mol"
        }
      ],
      "additives": [
        {
          "name": "COF",
          "type": "filler",
          "amount_value": 2,
          "amount_unit": "wt%"
        }
      ],
      "is_homopolymer": false
    },
    "processing_history": "COF (synthesized from TAPB, DHA) dispersed in DMAc, added to PAA solution (BAFL, HFBAPP, α-BPDA, BPADA in DMAc), stirred 1 h. Spin-coated onto glass plate. Thermal imidization: 80 °C/2h, 100 °C/1 h, 150 °C/1 h, 200 °C/1 h, 250 °C/1 h, 300 °C/1 h. Dielectric constant measured by WK6500B precision impedance analyzer at 1 MHz.",
    "hierarchical_structure": "Amorphous PI matrix with uniformly dispersed COF filler. COF has microporous structure with pore size of approximately 2.2 nm.",
    "properties": {
      "eps": {
        "value": [
          2.59
        ],
        "unit": null
      }
    },
    "analysis_with_hierarchical_structure": {
      "descriptive_text": "The sample comprises a copolyimide matrix synthesized from equimolar quantities of 2,2-bis[4-(3,4-dicarboxyphenoxy)phenyl]propanedianhydride, 2,2-bis[4-(aminophenoxy)phenyl]hexafluoropropane, 4,5′-bi-2-benzofuran-1,1′,3,3′-tetrone, and 9,9-bis(4-aminophenyl)fluorene. This matrix is reinforced with 2 wt% covalent organic framework (COF) filler, which was dispersed in DMAc and blended with the polyamic acid precursor solution before spin-coating onto a glass substrate. The resulting films underwent a multi-stage thermal imidization process ramping from 80 °C to 300 °C to ensure complete cyclization, yielding an amorphous polyimide structure with uniformly dispersed microporous COF particles featuring a pore size of approximately 2.2 nm, with the dielectric constant characterized using a precision impedance analyzer at 1 MHz.",
      "reasoning_analysis": "Increasing Factors: The presence of polar carbonyl groups within the imide rings and ether linkages in the polymer backbone introduces permanent dipoles that can orient under an electric field, inherently increasing the dielectric constant. Additionally, the interface between the polyimide matrix and the COF filler may induce interfacial polarization, potentially contributing to a higher dielectric response. Decreasing Factors: The incorporation of hexafluoropropane moieties introduces fluorine atoms with low electronic polarizability and increases fractional free volume, significantly reducing the dielectric constant. The bulky fluorene and isopropylidene groups further disrupt chain packing, enhancing free volume. Crucially, the microporous structure of the COF filler introduces air voids with a dielectric constant near unity into the matrix, and the thorough thermal imidization removes residual polar solvent and water. Dominant Factor: While the polar imide backbone establishes a baseline dielectric response, the strategic incorporation of fluorine atoms, bulky non-planar groups, and specifically the microporous COF filler qualitatively dominates the behavior by maximizing free volume and minimizing polarizable density, driving the overall dielectric constant down relative to conventional aromatic polyimides."
    },
    "analysis_without_hierarchical_structure": {
      "descriptive_text": "The sample comprises a copolyimide composite film reinforced with 2 wt% covalent organic framework (COF) filler. The polymer matrix was synthesized from equimolar amounts of 2,2-bis[4-(3,4-dicarboxyphenoxy)phenyl]propanedianhydride, 4,5′-bi-2-benzofuran-1,1′,3,3′-tetrone, 2,2-bis[4-(aminophenoxy)phenyl]hexafluoropropane, and 9,9-bis(4-aminophenyl)fluorene dissolved in DMAc to form a polyamic acid solution. The COF filler, synthesized from TAPB and DHA, was dispersed within the polymer solution before spin-coating onto a glass plate. The film underwent a sequential thermal imidization treatment ramping from 80 °C to 300 °C to facilitate cyclization, followed by dielectric constant measurement at 1 MHz using a precision impedance analyzer.",
      "reasoning_analysis": "Increasing Factors: The formation of polar imide rings during thermal treatment introduces dipole orientation polarization, which inherently contributes to a higher dielectric constant compared to non-polar olefinic polymers. Additionally, the heterogeneous interface between the COF filler and the polyimide matrix may induce interfacial polarization (Maxwell-Wagner-Sillars effect), potentially increasing permittivity if charge accumulation occurs at the phase boundaries. Decreasing Factors: The incorporation of hexafluoroisopropylidene groups introduces fluorine atoms with low electronic polarizability and strong C-F bonds, significantly reducing the overall dielectric response. The bulky fluorene and isopropylidene moieties increase the fractional free volume of the polymer matrix, lowering the density of polarizable groups per unit volume. Furthermore, the porous structure of the COF filler introduces air voids with a dielectric constant near unity, effectively diluting the permittivity of the composite. Dominant Factor: The reduction in electronic polarizability due to fluorine substitution and the increase in free volume from bulky side groups, synergistically combined with the low-permittivity porous COF filler, qualitatively dominate the intrinsic polarity of the imide backbone, driving the overall dielectric constant downward relative to conventional aromatic polyimides."
    }
  },
  {
    "doi": "10.1016/j.polymer.2024.127751",
    "title": "Engineering designed functional covalent organic frameworks via pore surface modifications for effectively reducing the dielectric constant of polyimide-based electronic packaging materials",
    "year": 2024,
    "chemical_composition": {
      "repeat_unit_psmiles": null,
      "monomers": [
        {
          "name": "2,2-bis[4-(3,4-dicarboxyphenoxy) phenyl]propanedianhydride",
          "smiles": null,
          "ratio_value": 1,
          "ratio_unit": "mol"
        },
        {
          "name": "2,2-bis[4-(aminophenoxy)phenyl]hexafluoropropane",
          "smiles": null,
          "ratio_value": 1,
          "ratio_unit": "mol"
        },
        {
          "name": "4,5′-bi-2-benzofuran-1,1′,3,3′-tetrone",
          "smiles": null,
          "ratio_value": 1,
          "ratio_unit": "mol"
        },
        {
          "name": "9,9-bis(4-aminophenyl)fluorene",
          "smiles": null,
          "ratio_value": 1,
          "ratio_unit": "mol"
        }
      ],
      "additives": [],
      "is_homopolymer": false
    },
    "processing_history": "PAA solution prepared from diamines (BAFL, HFBAPP) and dianhydrides (α-BPDA, BPADA) in DMAc (15 wt% solid). Spin-coated onto glass plate. Thermal imidization: 80 °C/2h, 100 °C/1 h, 150 °C/1 h, 200 °C/1 h, 250 °C/1 h, 300 °C/1 h. Dielectric constant measured by WK6500B precision impedance analyzer at 1 MHz.",
    "hierarchical_structure": "Amorphous nature of the PI film.",
    "properties": {
      "eps": {
        "value": [
          3.11
        ],
        "unit": null
      }
    },
    "analysis_with_hierarchical_structure": {
      "descriptive_text": "The sample comprises an amorphous copolyimide film synthesized from an equimolar reaction of dianhydrides, specifically 2,2-bis[4-(3,4-dicarboxyphenoxy)phenyl]propanedianhydride and 4,5′-bi-2-benzofuran-1,1′,3,3′-tetrone, with diamines including 2,2-bis[4-(aminophenoxy)phenyl]hexafluoropropane and 9,9-bis(4-aminophenyl)fluorene. The polyamic acid precursor was prepared in dimethylacetamide at 15 wt% solids, spin-coated onto a glass substrate, and undergoes a multi-step thermal imidization process ranging from 80 °C to 300 °C to ensure complete cyclization. The resulting hierarchical structure is identified as an amorphous polyimide film, with the dielectric constant (eps) characterized using a precision impedance analyzer at 1 MHz.",
      "reasoning_analysis": "Increasing Factors: The formation of polar imide rings during the thermal imidization process introduces strong dipole moments within the polymer backbone, which inherently increases electronic and orientational polarization contributing to a higher eps. Additionally, the presence of ether linkages and aromatic structures in the monomer units contributes to overall electronic polarizability, while any residual dimethylacetamide solvent remaining after processing would act as a highly polar contaminant further elevating the eps. Decreasing Factors: The incorporation of hexafluoroisopropylidene groups introduces fluorine atoms, which possess low electronic polarizability and strong electronegativity, significantly reducing the eps. Furthermore, the bulky fluorene and hexafluoroisopropylidene moieties disrupt efficient chain packing, increasing the fractional free volume within the amorphous film; since voids have a lower dielectric constant than the polymer matrix, this structural free volume qualitatively drives the eps down. Dominant Factor: While the polar imide backbone establishes a baseline permittivity, the strategic incorporation of fluorine atoms and bulky groups designed to maximize free volume and minimize polarizability is the dominant factor, qualitatively leading to a reduced eps relative to standard aromatic polyimides lacking these specific structural modifications."
    },
    "analysis_without_hierarchical_structure": {
      "descriptive_text": "The sample comprises a copolyimide derived from the reaction of diamines 2,2-bis[4-(aminophenoxy)phenyl]hexafluoropropane and 9,9-bis(4-aminophenyl)fluorene with dianhydrides 2,2-bis[4-(3,4-dicarboxyphenoxy) phenyl]propanedianhydride and 4,5′-bi-2-benzofuran-1,1′,3,3′-tetrone. The polyamic acid precursor was prepared in DMAc at 15 wt% solids, spin-coated onto a glass plate, and subjected to a stepwise thermal imidization process ranging from 80 °C to 300 °C with one-hour dwell times at each interval. The dielectric constant (eps) was subsequently characterized using a precision impedance analyzer at 1 MHz.",
      "reasoning_analysis": "Increasing Factors: The presence of polar carbonyl groups within the imide rings and ether linkages in the polymer backbone enhances electronic and orientational polarization, inherently driving the eps higher. Additionally, the rigid planar structure of the benzofuran-based dianhydride may facilitate efficient chain packing, increasing material density which can further contribute to an increase in eps. Decreasing Factors: The incorporation of hexafluoropropane moieties introduces fluorine atoms characterized by low polarizability and high electronegativity, which significantly reduces electronic polarization. Furthermore, the bulky fluorene groups and isopropylidene linkages increase the fractional free volume within the polymer matrix, lowering the overall density. The high-temperature thermal treatment ensures the removal of residual polar solvent and moisture, preventing plasticization effects that would otherwise elevate eps. Dominant Factor: The strategic integration of fluorine atoms and bulky volumetric groups is specifically designed to disrupt chain packing and reduce polarizability; therefore, these structural modifications qualitatively dominate the dielectric response, driving the eps downward relative to conventional aromatic polyimides despite the inherent polarity of the imide backbone."
    }
  },
  {
    "doi": "10.1016/S0079-6700(00)00043-5",
    "title": "Low dielectric constant polymers for microelectronics",
    "year": 2001,
    "chemical_composition": {
      "repeat_unit_psmiles": null,
      "monomers": [
        {
          "name": "BPDA",
          "smiles": null,
          "ratio_value": null,
          "ratio_unit": null
        },
        {
          "name": "PPD",
          "smiles": null,
          "ratio_value": null,
          "ratio_unit": null
        }
      ],
      "additives": [],
      "is_homopolymer": false
    },
    "processing_history": "Completely dry film. Dielectric constant measured in-plane.",
    "hierarchical_structure": "Extensive chain orientation, anisotropic dielectric constant.",
    "properties": {
      "eps": {
        "value": [
          2.9
        ],
        "unit": null
      }
    },
    "analysis_with_hierarchical_structure": {
      "descriptive_text": "The sample comprises a polyimide copolymer synthesized from 3,3',4,4'-biphenyltetracarboxylic dianhydride (BPDA) and p-phenylenediamine (PPD) monomers. Processed as a completely dry film, the material exhibits extensive chain orientation resulting in an anisotropic dielectric constant, with the specific property of interest characterized via in-plane measurement.",
      "reasoning_analysis": "Increasing Factors: The presence of polar imide groups and conjugated aromatic rings within the BPDA-PPD backbone enhances electronic and atomic polarizability, inherently driving the dielectric constant higher. Additionally, the extensive chain orientation increases the packing density and aligns the highly polarizable backbone along the in-plane measurement direction, further contributing to an increase in the dielectric constant. Decreasing Factors: The rigid backbone structure restricts dipole orientation polarization compared to more flexible polymer chains, which limits the relaxational contribution to the permittivity. Furthermore, the completely dry processing history eliminates moisture absorption, preventing the significant dielectric constant elevation typically associated with water uptake in hygroscopic polyimides. Dominant Factor: The intrinsic electronic polarizability of the aromatic imide backbone, amplified by the high packing density and alignment from extensive chain orientation in the in-plane direction, qualitatively dominates the dielectric response, establishing a value determined primarily by structural density and backbone composition rather than dipolar relaxation or environmental factors."
    },
    "analysis_without_hierarchical_structure": {
      "descriptive_text": "The polymer sample comprises a copolymer derived from Biphenyltetracarboxylic dianhydride (BPDA) and p-Phenylenediamine (PPD) monomers without additional additives. Prepared as a completely dry film, the material underwent dielectric constant characterization specifically measured in the in-plane direction to evaluate its electrical permittivity properties.",
      "reasoning_analysis": "Increasing Factors: The presence of aromatic rings within the BPDA and PPD monomers increases electronic polarizability due to high electron density, while the polar imide linkages contribute to dipolar polarization, both of which intrinsically drive the dielectric constant upward. Decreasing Factors: The rigid-rod architecture formed by the biphenyl and phenylene structures restricts segmental chain mobility, thereby limiting orientational polarization contributions. Furthermore, the processing history specifies a completely dry film, which eliminates moisture and residual solvents that typically possess high dielectric constants and would otherwise inflate the measured value. Dominant Factor: While the aromatic chemical composition establishes a baseline level of electronic polarizability, the rigid backbone architecture combined with the stringent drying protocol dominates the final behavior by suppressing orientational polarization mechanisms and preventing extrinsic elevation from environmental contaminants."
    }
  },
  {
    "doi": "10.1002/adma.200601996",
    "title": "Ceramic–Polymer Composites with High Dielectric Constant**",
    "year": 2007,
    "chemical_composition": {
      "repeat_unit_psmiles": null,
      "monomers": [
        {
          "name": "Vinylidene fluoride",
          "smiles": "C=C(F)F",
          "ratio_value": 55,
          "ratio_unit": "mol%"
        },
        {
          "name": "Trifluoroethylene",
          "smiles": "FC(F)=CF",
          "ratio_value": 45,
          "ratio_unit": "mol%"
        }
      ],
      "additives": [
        {
          "name": "CaCu3Ti4O12 (CCTO)",
          "type": "filler",
          "amount_value": 50,
          "amount_unit": "vol%"
        }
      ],
      "is_homopolymer": false
    },
    "processing_history": "Solution casting from DMF, dried at 70 °C for 8 h. Hot-pressed at 200 °C. Two-layer stack. Dielectric constant measured by impedance analyzer (Agilent 4294 A) at 100 Hz, Room Temperature (22 °C).",
    "hierarchical_structure": "Denser structure than as-cast, thin polymer layer observed.",
    "properties": {
      "eps": {
        "value": [
          245
        ],
        "unit": null
      }
    },
    "analysis_with_hierarchical_structure": {
      "descriptive_text": "The sample comprises a poly(vinylidene fluoride-co-trifluoroethylene) copolymer matrix consisting of 55 mol% vinylidene fluoride and 45 mol% trifluoroethylene monomers. This ferroelectric polymer is compounded with 50 vol% CaCu3Ti4O12 (CCTO) ceramic filler. The composite was fabricated via solution casting from dimethylformamide, followed by drying at 70 °C for 8 hours and hot-pressing at 200 °C to form a two-layer stack. Structural analysis reveals a denser morphology compared to the as-cast state with observed thin polymer layers. The dielectric constant was characterized using an impedance analyzer at 100 Hz and room temperature (22 °C).",
      "reasoning_analysis": "Increasing Factors: The incorporation of 50 vol% CaCu3Ti4O12 (CCTO) filler, known for its giant dielectric constant, drastically increases the overall permittivity through effective medium contributions. Additionally, the ferroelectric nature of the P(VDF-TrFE) copolymer matrix contributes dipolar polarization, while the hot-pressing process at 200 °C likely enhances densification and reduces void content, minimizing low-permittivity air pockets. Interfacial polarization (Maxwell-Wagner-Sillars effect) at the polymer-ceramic boundaries is also significant at the low measurement frequency of 100 Hz, further elevating the eps. Decreasing Factors: The polymer matrix inherently possesses a significantly lower dielectric constant compared to the ceramic filler, acting as a diluent to the composite's overall permittivity. Furthermore, any amorphous regions within the copolymer that do not contribute to ferroelectric switching would lower the eps relative to a fully crystalline ferroelectric phase. Dominant Factor: The high volume fraction of the CCTO filler qualitatively dominates the dielectric behavior, as its intrinsic permittivity is orders of magnitude higher than the polymer matrix. This effect is compounded by the substantial interfacial polarization expected at 50 vol% loading and low frequency, driving the eps to values significantly higher than those of the neat copolymer."
    },
    "analysis_without_hierarchical_structure": {
      "descriptive_text": "The sample comprises a poly(vinylidene fluoride-co-trifluoroethylene) [P(VDF-TrFE)] copolymer matrix consisting of 55 mol% vinylidene fluoride and 45 mol% trifluoroethylene monomers. This ferroelectric polymer is compounded with 50 vol% CaCu3Ti4O12 (CCTO) ceramic filler. The composite material was fabricated via solution casting from dimethylformamide (DMF), followed by drying at 70 °C for 8 hours and hot-pressing at 200 °C to form a two-layer stack. Dielectric characterization was performed using an impedance analyzer at 100 Hz under room temperature conditions (22 °C).",
      "reasoning_analysis": "Increasing Factors: The inclusion of 50 vol% CaCu3Ti4O12 (CCTO) filler serves as the primary driver for enhanced permittivity, given CCTO's intrinsic giant dielectric constant relative to organic polymers. The P(VDF-TrFE) matrix composition near the morphotropic phase boundary favors the polar beta-phase crystalline structure, which contributes higher dipole orientation polarization compared to non-ferroelectric polymers. Additionally, the hot-pressing process at 200 °C improves densification and interfacial contact, minimizing low-permittivity air voids, while the low measurement frequency (100 Hz) permits significant interfacial polarization contributions. Decreasing Factors: The polymer matrix inherently acts as a diluent with a lower dielectric constant compared to the pure ceramic filler, potentially limiting the maximum achievable permittivity of the composite. Furthermore, any incomplete wetting of the ceramic particles or residual micro-voids trapped during the solution casting and drying stages could introduce interfacial barriers that impede polarization propagation. Dominant Factor: The high volume fraction of the high-k CCTO ceramic filler qualitatively dominates the dielectric response, as the percolation of such a giant dielectric material overshadows the intrinsic contributions of the ferroelectric polymer matrix and processing-induced microstructural variations."
    }
  },
  {
    "doi": "10.1016/S0079-6700(00)00043-5",
    "title": "Low dielectric constant polymers for microelectronics",
    "year": 2001,
    "chemical_composition": {
      "repeat_unit_psmiles": null,
      "monomers": [
        {
          "name": "BPDA",
          "smiles": null,
          "ratio_value": null,
          "ratio_unit": null
        },
        {
          "name": "PPD",
          "smiles": null,
          "ratio_value": null,
          "ratio_unit": null
        }
      ],
      "additives": [],
      "is_homopolymer": false
    },
    "processing_history": "Completely dry film. Dielectric constant measured out-of-plane (perpendicular to film plane).",
    "hierarchical_structure": "Extensive chain orientation, anisotropic dielectric constant.",
    "properties": {
      "eps": {
        "value": [
          3.7
        ],
        "unit": null
      }
    },
    "analysis_with_hierarchical_structure": {
      "descriptive_text": "The sample comprises a copolymer synthesized from biphenyl tetracarboxylic dianhydride (BPDA) and p-phenylenediamine (PPD) monomers, forming a polyimide structure devoid of external additives. Processed as a completely dry film, the material was subjected to out-of-plane dielectric constant measurement perpendicular to the film plane. Structural characterization reveals extensive chain orientation, leading to a marked anisotropic dielectric constant that reflects the highly ordered alignment of the polymer chains within the matrix.",
      "reasoning_analysis": "Increasing Factors: The aromatic nature of the BPDA and PPD monomers introduces high electronic polarizability due to conjugated pi-systems, which intrinsically elevates the eps relative to aliphatic polymers. Additionally, the rigid backbone facilitates dense packing, increasing the number density of polarizable units per volume. Decreasing Factors: The processing history specifies a completely dry film, eliminating moisture absorption that would otherwise drastically increase eps through water's high permittivity and interfacial polarization. Furthermore, the extensive chain orientation induces anisotropy; if chains align primarily within the film plane, the out-of-plane measurement probes the lower polarizability axis perpendicular to the chain direction, thereby reducing the observed eps. The backbone rigidity also restricts dipolar orientation polarization. Dominant Factor: The dominant factor is the structural anisotropy coupled with the measurement geometry. While the aromatic composition establishes a baseline polarizability, the alignment of rigid chains parallel to the film plane minimizes the dielectric response in the perpendicular direction, compounded by the dry processing condition which prevents environmental effects that typically elevate eps."
    },
    "analysis_without_hierarchical_structure": {
      "descriptive_text": "The sample comprises a polyimide synthesized from biphenyl tetracarboxylic dianhydride (BPDA) and p-phenylenediamine (PPD) monomers. The material was processed into a completely dry film, and the dielectric constant was characterized using an out-of-plane measurement configuration perpendicular to the film plane.",
      "reasoning_analysis": "Increasing Factors: The chemical composition features highly conjugated aromatic rings within the BPDA and PPD units, which significantly enhance electronic polarizability. Furthermore, the formation of polar imide linkages introduces permanent dipoles that contribute to orientational polarization, intrinsically driving the dielectric constant higher. Decreasing Factors: The processing history indicates the film is completely dry, thereby eliminating moisture absorption that would otherwise drastically increase the dielectric constant due to water's high permittivity. Additionally, the out-of-plane measurement geometry may result in a lower observed value compared to in-plane measurements if the rigid polymer chains exhibit preferential orientation parallel to the film surface. Dominant Factor: The intrinsic electronic and dipolar polarizability dictated by the aromatic polyimide backbone is the dominant factor determining the baseline dielectric constant, as the chemical structure fundamentally governs the material's response to the electric field, whereas the dry processing condition primarily serves to stabilize this intrinsic value against environmental variability."
    }
  },
  {
    "doi": "10.1016/j.polymer.2024.127751",
    "title": "Engineering designed functional covalent organic frameworks via pore surface modifications for effectively reducing the dielectric constant of polyimide-based electronic packaging materials",
    "year": 2024,
    "chemical_composition": {
      "repeat_unit_psmiles": null,
      "monomers": [
        {
          "name": "2,2-bis[4-(3,4-dicarboxyphenoxy) phenyl]propanedianhydride",
          "smiles": null,
          "ratio_value": 1,
          "ratio_unit": "mol"
        },
        {
          "name": "2,2-bis[4-(aminophenoxy)phenyl]hexafluoropropane",
          "smiles": null,
          "ratio_value": 1,
          "ratio_unit": "mol"
        },
        {
          "name": "4,5′-bi-2-benzofuran-1,1′,3,3′-tetrone",
          "smiles": null,
          "ratio_value": 1,
          "ratio_unit": "mol"
        },
        {
          "name": "9,9-bis(4-aminophenyl)fluorene",
          "smiles": null,
          "ratio_value": 1,
          "ratio_unit": "mol"
        }
      ],
      "additives": [
        {
          "name": "COF@DTF",
          "type": "filler",
          "amount_value": 2,
          "amount_unit": "wt%"
        }
      ],
      "is_homopolymer": false
    },
    "processing_history": "COF@DTF (COF modified with DTF) dispersed in DMAc, added to PAA solution (BAFL, HFBAPP, α-BPDA, BPADA in DMAc), stirred 1 h. Spin-coated onto glass plate. Thermal imidization: 80 °C/2h, 100 °C/1 h, 150 °C/1 h, 200 °C/1 h, 250 °C/1 h, 300 °C/1 h. Dielectric constant measured by WK6500B precision impedance analyzer at 1 MHz.",
    "hierarchical_structure": "Amorphous PI matrix with uniformly dispersed COF@DTF filler. Fluorine atoms on COF surface impede molecular chain stacking and lower dipole density.",
    "properties": {
      "eps": {
        "value": [
          2.53
        ],
        "unit": null
      }
    },
    "analysis_with_hierarchical_structure": {
      "descriptive_text": "The sample comprises a copolyimide matrix synthesized from equimolar quantities of 2,2-bis[4-(3,4-dicarboxyphenoxy)phenyl]propanedianhydride, 2,2-bis[4-(aminophenoxy)phenyl]hexafluoropropane, 4,5′-bi-2-benzofuran-1,1′,3,3′-tetrone, and 9,9-bis(4-aminophenyl)fluorene. This system is reinforced with 2 wt% COF@DTF filler, which was dispersed in DMAc and blended with the polyamic acid solution before spin-coating onto a glass substrate. The films underwent a gradient thermal imidization process from 80 °C to 300 °C to facilitate cyclization, resulting in an amorphous structure with uniformly dispersed filler where fluorine atoms on the COF surface are engineered to impede molecular chain stacking and reduce dipole density, with the dielectric constant subsequently characterized using a precision impedance analyzer at 1 MHz.",
      "reasoning_analysis": "Increasing Factors: The extensive aromatic backbone, particularly the rigid α-BPDA and fluorene units, exhibits high electronic polarizability which inherently elevates the dielectric constant. Additionally, the polar carbonyl groups within the formed imide rings contribute to dipolar polarization, and the heterogeneous interface between the polymer matrix and the COF@DTF filler may induce interfacial polarization effects. Decreasing Factors: The presence of hexafluoropropane linkages in the diamine and fluorine atoms on the filler surface significantly lowers electronic polarizability due to fluorine's high electronegativity and tight electron binding. Furthermore, the bulky fluorene groups and ether linkages disrupt efficient chain packing, increasing fractional free volume and thereby reducing the number of polarizable dipoles per unit volume. The rigorous multi-step thermal imidization history also ensures the removal of highly polar polyamic acid precursors and residual DMAc solvent, preventing plasticization effects that would raise the dielectric constant. Dominant Factor: The strategic incorporation of fluorine and bulky non-planar moieties designed to maximize free volume and minimize dipole density qualitatively dominates the dielectric behavior, driving the eps lower despite the intrinsic polarity of the imide backbone and aromatic structures."
    },
    "analysis_without_hierarchical_structure": {
      "descriptive_text": "The sample consists of a copolyimide composite derived from the equimolar reaction of 2,2-bis[4-(3,4-dicarboxyphenoxy) phenyl]propanedianhydride, 4,5′-bi-2-benzofuran-1,1′,3,3′-tetrone, 2,2-bis[4-(aminophenoxy)phenyl]hexafluoropropane, and 9,9-bis(4-aminophenyl)fluorene. This polymer matrix is reinforced with 2 wt% COF@DTF filler, which was dispersed in DMAc and mixed with the polyamic acid solution prior to spin-coating onto a glass substrate. The film underwent a comprehensive thermal imidization protocol involving stepwise heating from 80 °C to 300 °C to ensure complete cyclization, followed by dielectric constant characterization at 1 MHz using a precision impedance analyzer.",
      "reasoning_analysis": "Increasing Factors: The introduction of the COF@DTF filler creates heterogeneous interfaces within the polymer matrix that can induce Maxwell-Wagner-Sillars interfacial polarization, potentially elevating the dielectric constant. Additionally, the inherent polarity of the imide carbonyl groups formed during cyclization contributes to orientational polarization under an electric field. Decreasing Factors: The incorporation of hexafluoropropane linkages introduces fluorine atoms with low electronic polarizability, significantly reducing the material's overall ability to store electrical energy. Furthermore, the bulky fluorene and ether linkages increase the fractional free volume by disrupting chain packing, thereby lowering the density of polarizable units per unit volume. The rigorous thermal imidization up to 300 °C also ensures the removal of residual solvent and moisture, which possess high dielectric constants. Dominant Factor: The synergistic effect of the fluorinated backbone and the bulky group-induced free volume qualitatively dominates the dielectric behavior, establishing a low permittivity baseline that typically outweighs the interfacial polarization effects introduced by the low-loading filler."
    }
  },
  {
    "doi": "10.1002/adma.200601996",
    "title": "Ceramic–Polymer Composites with High Dielectric Constant**",
    "year": 2007,
    "chemical_composition": {
      "repeat_unit_psmiles": null,
      "monomers": [
        {
          "name": "Vinylidene fluoride",
          "smiles": "C=C(F)F",
          "ratio_value": 55,
          "ratio_unit": "mol%"
        },
        {
          "name": "Trifluoroethylene",
          "smiles": "FC(F)=CF",
          "ratio_value": 45,
          "ratio_unit": "mol%"
        }
      ],
      "additives": [
        {
          "name": "CaCu3Ti4O12 (CCTO)",
          "type": "filler",
          "amount_value": 50,
          "amount_unit": "vol%"
        }
      ],
      "is_homopolymer": false
    },
    "processing_history": "Solution casting from DMF, dried at 70 °C for 8 h. Hot-pressed at 200 °C. Two-layer stack. Dielectric constant measured by impedance analyzer (Agilent 4294 A) at 1 kHz, Room Temperature (22 °C).",
    "hierarchical_structure": "Denser structure than as-cast, thin polymer layer observed.",
    "properties": {
      "eps": {
        "value": [
          174
        ],
        "unit": null
      }
    },
    "analysis_with_hierarchical_structure": {
      "descriptive_text": "The sample comprises a copolymer matrix consisting of 55 mol% vinylidene fluoride and 45 mol% trifluoroethylene, incorporated with 50 vol% CaCu3Ti4O12 (CCTO) ceramic filler. Fabrication involved solution casting from dimethylformamide, drying at 70 °C for 8 hours, and hot-pressing at 200 °C to produce a two-layer stack. Hierarchical characterization indicates a denser structure relative to the as-cast state with the observation of a thin polymer layer, and dielectric properties were assessed using an impedance analyzer at 1 kHz and room temperature.",
