Repository: hhtrick/HHT-code

# HHT training framework

This directory contains model training, embedding precomputation, inference, article-level baselines and the curated datasets. All commands below assume that the working directory is `train_code/`.

## 3. Datasets and fixed partitions

Each main dataset is a JSON array at `dataset/{property}/{property}.json`. Entries contain source metadata, `chemical_composition`, `processing_history`, `hierarchical_structure`, `properties`, and two generated-analysis objects. Targets are stored as `properties[property]["value"]`; source metadata and target values are not predictive input fields.

| Property | Train | Validation | Test | Total |
|---|---:|---:|---:|---:|

File: train_code/dataset/eps/eps.json (part 59 of 190)
[
      "reasoning_analysis": "Increasing Factors: The inclusion of 50 vol% CaCu3Ti4O12 (CCTO) filler, known for its giant dielectric constant, drastically enhances the overall permittivity through effective medium contributions. Additionally, the hot-pressing process at 200 °C promotes densification, reducing air voids which typically lower permittivity, while the vinylidene fluoride and trifluoroethylene units provide strong dipolar moments due to fluorine electronegativity. Interfacial polarization (Maxwell-Wagner-Sillars effect) at the polymer-ceramic boundaries further contributes to elevated permittivity at the measurement frequency of 1 kHz. Decreasing Factors: The polymer matrix itself possesses a significantly lower intrinsic dielectric constant compared to the ceramic filler, acting as a diluting medium that limits the composite's permittivity relative to the pure filler. Furthermore, the thermal processing history lacks an explicit electrical poling step, which may result in random orientation of ferroelectric domains within the copolymer, thereby reducing the net dipolar contribution compared to a poled counterpart. Dominant Factor: The high volume fraction of the CCTO ceramic filler is the qualitatively dominant factor, as its intrinsic giant dielectric constant overwhelms the contributions from the polymer matrix and processing-induced morphological changes, driving the composite eps significantly higher than that of the neat copolymer."
    },
    "analysis_without_hierarchical_structure": {
      "descriptive_text": "The sample comprises a poly(vinylidene fluoride-co-trifluoroethylene) copolymer matrix synthesized from 55 mol% vinylidene fluoride and 45 mol% trifluoroethylene monomers. This ferroelectric matrix is composite-loaded with 50 vol% CaCu3Ti4O12 (CCTO) ceramic filler. Fabrication involved solution casting from dimethylformamide, drying at 70 °C for 8 hours, and hot-pressing at 200 °C to form a two-layer stack. Dielectric constant characterization was performed using an impedance analyzer at 1 kHz and room temperature.",
      "reasoning_analysis": "Increasing Factors: The incorporation of 50 vol% CaCu3Ti4O12 (CCTO) filler is the primary driver for elevated permittivity, as CCTO possesses an intrinsic giant dielectric constant vastly exceeding that of the polymer matrix. The P(VDF-TrFE) copolymer backbone contributes through strong dipole moments associated with fluorine atoms, and the hot-pressing at 200 °C likely promotes densification and ferroelectric beta-phase crystallinity, thereby enhancing dipolar polarization. Additionally, the two-layer stack configuration may induce interfacial Maxwell-Wagner-Sillars polarization at the layer boundaries, further increasing the apparent dielectric constant at the measurement frequency of 1 kHz. Decreasing Factors: Potential micro-voids or poor interfacial adhesion between the high-loading ceramic filler and the polymer matrix can create series capacitance effects that diminish the overall effective permittivity. If the thermal history during hot-pressing favored the formation of the non-polar alpha-phase over the ferroelectric beta-phase in the copolymer matrix, the intrinsic polymer contribution would be reduced. Furthermore, any incomplete removal of the DMF solvent during the drying stage could introduce low-permittivity regions or plasticization effects that alter the dipole alignment efficiency. Dominant Factor: The high volume fraction of the CCTO ceramic filler qualitatively dominates the dielectric behavior. While the polymer matrix phase and processing-induced crystallinity modulate the baseline properties, the effective medium response is overwhelmingly governed by the percolation-like contribution of the giant dielectric constant filler at 50 vol% loading."
    }
  },
  {
    "doi": "10.1016/S0079-6700(00)00043-5",
    "title": "Low dielectric constant polymers for microelectronics",
    "year": 2001,
    "chemical_composition": {
      "repeat_unit_psmiles": "[*]CC[*]",
      "monomers": [
        {
          "name": "Ethylene",
          "smiles": "C=C",
          "ratio_value": null,
          "ratio_unit": null
        }
      ],
      "additives": [],
      "is_homopolymer": true
    },
    "processing_history": "Bulk material reference. Aliphatic polymer.",
    "hierarchical_structure": "Aliphatic polymer.",
    "properties": {
      "eps": {
        "value": [
          2.3
        ],
        "unit": null
      }
    },
    "analysis_with_hierarchical_structure": {
      "descriptive_text": "The sample comprises a polyethylene homopolymer derived from ethylene monomers, characterized by a purely aliphatic hydrocarbon backbone devoid of any additives or fillers. Identified as a bulk material reference, the specimen represents a standard aliphatic polymer system intended for foundational characterization. The hierarchical structure is defined by its aliphatic nature, implying a composition of carbon and hydrogen atoms arranged in linear or branched configurations typical of reference-grade polyethylene.",
      "reasoning_analysis": "Increasing Factors: The designation as a bulk material reference implies a dense, void-free morphology which maximizes the number density of polarizable electrons per unit volume, thereby supporting the electronic contribution to the eps relative to porous or foamed variants. Decreasing Factors: The chemical composition consists exclusively of symmetric, non-polar carbon-hydrogen bonds within an aliphatic backbone, which lack permanent dipole moments and thus eliminate orientational polarization, significantly lowering the eps. Additionally, the absence of polar additives or conductive fillers prevents any extrinsic enhancement of the dielectric response. Dominant Factor: The intrinsic non-polar nature of the aliphatic polyethylene backbone is the dominant factor, establishing a fundamentally low baseline for eps governed primarily by electronic polarization rather than dipolar relaxation mechanisms."
    },
    "analysis_without_hierarchical_structure": {
      "descriptive_text": "The sample consists of a polyethylene homopolymer derived from ethylene monomers. It is characterized as a bulk aliphatic polymer reference material, evaluated in its pristine state without the incorporation of any additives, fillers, or plasticizers.",
      "reasoning_analysis": "Increasing Factors: The processing history indicates a bulk material reference state, implying a consolidated solid density where close packing of polymer chains increases the number density of polarizable units, thereby slightly enhancing the electronic polarization contribution to the eps. Decreasing Factors: The chemical composition is comprised exclusively of non-polar carbon-carbon and carbon-hydrogen bonds within the aliphatic backbone, which lack permanent dipole moments necessary for orientational polarization, thereby strongly suppressing the overall dielectric response. Dominant Factor: The intrinsic non-polar nature of the polyethylene backbone is the dominant factor, establishing a fundamentally low baseline for the eps that overshadows any minor variations arising from bulk density or processing conditions."
    }
  },
  {
    "doi": "10.1016/j.polymer.2024.127751",
    "title": "Engineering designed functional covalent organic frameworks via pore surface modifications for effectively reducing the dielectric constant of polyimide-based electronic packaging materials",
    "year": 2024,
    "chemical_composition": {
      "repeat_unit_psmiles": null,
      "monomers": [
        {
          "name": "2,2-bis[4-(3,4-dicarboxyphenoxy) phenyl]propanedianhydride",
          "smiles": null,
          "ratio_value": 1,
          "ratio_unit": "mol"
        },
        {
          "name": "2,2-bis[4-(aminophenoxy)phenyl]hexafluoropropane",
          "smiles": null,
          "ratio_value": 1,
          "ratio_unit": "mol"
        },
        {
          "name": "4,5′-bi-2-benzofuran-1,1′,3,3′-tetrone",
          "smiles": null,
          "ratio_value": 1,
          "ratio_unit": "mol"
        },
        {
          "name": "9,9-bis(4-aminophenyl)fluorene",
          "smiles": null,
          "ratio_value": 1,
          "ratio_unit": "mol"
        }
      ],
      "additives": [
        {
          "name": "COF@POSS",
          "type": "filler",
          "amount_value": 2,
          "amount_unit": "wt%"
        }
      ],
      "is_homopolymer": false
    },
    "processing_history": "COF@POSS (COF modified with KH560 and POSS) dispersed in DMAc, added to PAA solution (BAFL, HFBAPP, α-BPDA, BPADA in DMAc), stirred 1 h. Spin-coated onto glass plate. Thermal imidization: 80 °C/2h, 100 °C/1 h, 150 °C/1 h, 200 °C/1 h, 250 °C/1 h, 300 °C/1 h. Dielectric constant measured by WK6500B precision impedance analyzer at 1 MHz.",
    "hierarchical_structure": "Amorphous PI matrix with uniformly dispersed COF@POSS filler. Increased free volume fraction due to steric hindrance of POSS. COF has microporous structure.",
    "properties": {
      "eps": {
        "value": [
          2.41
        ],
        "unit": null
      }
    },
    "analysis_with_hierarchical_structure": {
      "descriptive_text": "The sample comprises a copolyimide matrix synthesized from equimolar quantities of 2,2-bis[4-(3,4-dicarboxyphenoxy)phenyl]propanedianhydride, 2,2-bis[4-(aminophenoxy)phenyl]hexafluoropropane, 4,5′-bi-2-benzofuran-1,1′,3,3′-tetrone, and 9,9-bis(4-aminophenyl)fluorene. This system is reinforced with 2 wt% COF@POSS filler, which was dispersed in DMAc and blended with the polyamic acid precursor solution before being spin-coated onto a glass substrate. The films were subjected to a sequential thermal imidization protocol ranging from 80 °C to 300 °C to achieve complete cyclization. The resulting material features an amorphous polyimide structure with uniformly dispersed filler, characterized by a microporous COF component and an increased free volume fraction attributed to the steric hindrance of the POSS cages, with dielectric properties measured at 1 MHz.",
      "reasoning_analysis": "Increasing Factors: The presence of polar imide carbonyl groups and ether linkages within the polymer backbone facilitates dipole orientation polarization under an alternating electric field, which intrinsically contributes to a higher dielectric constant. Additionally, the high density of the organic backbone in non-porous regions supports electronic polarization. Decreasing Factors: The incorporation of hexafluoropropane moieties introduces fluorine atoms with low electronic polarizability, reducing the overall material polarizability. Furthermore, the bulky fluorene groups and POSS cages induce steric hindrance that inhibits efficient chain packing, resulting in an increased free volume fraction. The microporous structure of the COF@POSS filler introduces nanovoids with a dielectric constant near unity, which significantly lowers the effective permittivity of the composite. Dominant Factor: While the polar imide groups provide a baseline permittivity, the synergistic effect of the low-polarizability fluorine atoms and the substantial increase in free volume and microporosity introduced by the bulky monomers and COF@POSS filler qualitatively dominates the dielectric behavior, driving the eps lower relative to conventional dense polyimides."
    },
    "analysis_without_hierarchical_structure": {
      "descriptive_text": "The sample comprises a copolyimide composite synthesized from equimolar ratios of 2,2-bis[4-(3,4-dicarboxyphenoxy) phenyl]propanedianhydride, 2,2-bis[4-(aminophenoxy)phenyl]hexafluoropropane, 4,5′-bi-2-benzofuran-1,1′,3,3′-tetrone, and 9,9-bis(4-aminophenyl)fluorene. This polymer matrix is reinforced with 2 wt% COF@POSS filler, which was dispersed in DMAc and mixed into the polyamic acid solution prior to stirring for one hour. The composite solution was spin-coated onto a glass substrate and subjected to a sequential thermal imidization process involving heating steps from 80 °C to 300 °C to ensure complete cyclization. The dielectric constant was ultimately characterized using a precision impedance analyzer operating at 1 MHz.",
      "reasoning_analysis": "Increasing Factors: The dense aromatic backbone inherent to the polyimide structure, composed of benzofuran and phenoxy linked rings, provides significant electronic polarizability which establishes a baseline dielectric constant. Additionally, the interface between the polymer matrix and the COF@POSS filler particles could introduce interfacial polarization effects, potentially contributing to a higher dielectric response depending on the dispersion quality. Decreasing Factors: The incorporation of 2,2-bis[4-(aminophenoxy)phenyl]hexafluoropropane introduces fluorine atoms, which possess low polarizability and increase fractional free volume due to the steric bulk of the hexafluoroisopropylidene group. The 9,9-bis(4-aminophenyl)fluorene monomer further increases free volume and reduces chain packing density due to its bulky fluorene structure. The COF@POSS filler contains siloxane cages which typically exhibit lower dielectric constants than the organic matrix. Furthermore, the thermal imidization processing history converts the highly polar polyamic acid precursor into the less polar polyimide, removing dipole-contributing carboxylic and amine groups. Dominant Factor: The synergistic reduction in polarizability and increase in free volume driven by the fluorinated groups, bulky fluorene units, and low-k POSS filler qualitatively dominates the inherent polarity of the aromatic backbone, resulting in a net directional decrease in the dielectric constant relative to conventional non-modified polyimides."
    }
  },
  {
    "doi": "10.1002/pen.26181",
    "title": "Composite films with low dielectric constant and dielectric loss factor at high frequency prepared from polyimide and polytetrafluoroethylene",
    "year": 2022,
    "chemical_composition": {
      "repeat_unit_psmiles": null,
      "monomers": [
        {
          "name": "4,4'-(Hexafluoroisopropylidene) diphthalic anhydride",
          "smiles": "FC(F)(F)C(c1ccc2c(c1)C(=O)OC2=O)(c3ccc4c(c3)C(=O)OC4=O)C(F)(F)F",
          "ratio_value": null,
          "ratio_unit": null
        },
        {
          "name": "2,2'-bis(trifluoromethyl) benzidine",
          "smiles": "c1c(C(F)(F)F)cc(N)cc1-c2c(C(F)(F)F)cc(N)cc2",
          "ratio_value": null,
          "ratio_unit": null
        }
      ],
      "additives": [],
      "is_homopolymer": false
    },
    "processing_history": "PAAS synthesized from 6FDA and TFMB in DMAc, neutralized with DMEA. Blended with PTFE dispersion (0 wt% PTFE). Cast on glass. Thermal imidization (40°C/2h, 90°C/1h, 150°C/1h, 190°C/1h, 250°C/1h, 300°C/1h, 350°C/0.5h). Dielectric constant measured by Agilent N5244A PNA at 25 °C, 10 GHz.",
    "hierarchical_structure": "Amorphous polymer, homogeneous, single-phase state.",
    "properties": {
      "eps": {
        "value": [
          2.6
        ],
        "unit": null
      }
    },
    "analysis_with_hierarchical_structure": {
      "descriptive_text": "The sample comprises an amorphous, homogeneous, single-phase fluorinated polyimide copolymer derived from 4,4'-(hexafluoroisopropylidene) diphthalic anhydride (6FDA) and 2,2'-bis(trifluoromethyl) benzidine (TFMB). Prepared via poly(amic acid) salt synthesis in DMAc and neutralization with DMEA, the material was cast on glass and subjected to a staged thermal imidization protocol up to 350°C. Although the processing history indicates a blending step with PTFE dispersion, the final composition contains 0 wt% PTFE, resulting in a pristine polymer film. The dielectric constant was evaluated at 25°C and 10 GHz using an Agilent N5244A PNA.",
      "reasoning_analysis": "Increasing Factors: The thermal imidization process converts the precursor into a polyimide backbone containing imide rings with polar carbonyl (C=O) and C-N bonds, which possess significant dipole moments that increase electronic and atomic polarizability, thereby driving the dielectric constant upward. Additionally, the dense aromatic structures in the 6FDA and TFMB monomers contribute to higher electronic polarizability compared to aliphatic chains. Decreasing Factors: The incorporation of fluorine atoms within the trifluoromethyl (-CF3) groups of both monomers significantly reduces electronic polarizability due to the low polarizability of fluorine and the strong C-F bond dipole shielding. Furthermore, the bulky -CF3 groups inhibit efficient chain packing, increasing the fractional free volume within the amorphous structure, which lowers the density of polarizable units per unit volume. The rigorous thermal treatment also ensures the complete removal of the high-dielectric DMAc solvent and moisture, preventing extrinsic increases in permittivity. Dominant Factor: The extensive fluorination strategy employed in both the dianhydride and diamine components qualitatively dominates the dielectric behavior. While the imide linkages introduce polarity, the low polarizability of the fluorine atoms and the increased free volume induced by the steric bulk of the trifluoromethyl groups override the polar contributions of the backbone, resulting in a dielectric constant that is qualitatively lower than that of conventional non-fluorinated aromatic polyimides."
    },
    "analysis_without_hierarchical_structure": {
      "descriptive_text": "The sample is a fluorinated polyimide copolymer derived from the polymerization of 4,4'-(hexafluoroisopropylidene) diphthalic anhydride and 2,2'-bis(trifluoromethyl) benzidine in dimethylacetamide. The precursor poly(amic acid) salt was neutralized with dimethylethanolamine, blended with a PTFE dispersion at 0 wt% loading, and cast onto a glass substrate. Complete cyclization was achieved through a multi-step thermal imidization process ramping from 40 °C to 350 °C, and the dielectric constant was subsequently measured at 25 °C and 10 GHz using an Agilent N5244A PNA.",
      "reasoning_analysis": "Increasing Factors: The inherent polarity of the imide linkages within the polymer backbone contributes to orientational polarization, which acts to increase the dielectric constant. Additionally, if the thermal imidization process left any residual dimethylacetamide solvent or moisture trapped within the film, these highly polar small molecules would significantly elevate the dielectric constant through dipole relaxation mechanisms. Decreasing Factors: The presence of bulky trifluoromethyl groups and hexafluoroisopropylidene linkages introduces substantial free volume into the polymer matrix while simultaneously reducing electronic polarizability due to the low polarizability of fluorine atoms. The high-temperature thermal treatment up to 350 °C promotes complete imidization and solvent evaporation, removing polar precursor groups and voids that could otherwise increase permittivity. Dominant Factor: The structural modification via extensive fluorination is the dominant factor governing the dielectric behavior. The combination of low polarizability fluorine atoms and the increased fractional free volume provided by the bulky -CF3 groups qualitatively overrides the polarity of the imide rings, driving the dielectric constant to lower values characteristic of high-performance fluorinated polyimides."
    }
  },
  {
    "doi": "10.1002/adma.200601996",
    "title": "Ceramic–Polymer Composites with High Dielectric Constant**",
    "year": 2007,
    "chemical_composition": {
      "repeat_unit_psmiles": null,
      "monomers": [
        {
          "name": "Vinylidene fluoride",
          "smiles": "C=C(F)F",
          "ratio_value": 55,
          "ratio_unit": "mol%"
        },
        {
          "name": "Trifluoroethylene",
          "smiles": "FC(F)=CF",
          "ratio_value": 45,
          "ratio_unit": "mol%"
        }
      ],
      "additives": [
        {
          "name": "CaCu3Ti4O12 (CCTO)",
          "type": "filler",
          "amount_value": 50,
          "amount_unit": "vol%"
        }
      ],
      "is_homopolymer": false
    },
    "processing_history": "Solution casting from DMF, dried at 70 °C for 8 h. Hot-pressed at 200 °C. Two-layer stack. Dielectric constant measured by impedance analyzer (Agilent 4294 A) at 100 Hz, 70 °C.",
    "hierarchical_structure": "Denser structure than as-cast, thin polymer layer observed.",
    "properties": {
      "eps": {
        "value": [
          483
        ],
        "unit": null
      }
    },
    "analysis_with_hierarchical_structure": {
      "descriptive_text": "The sample comprises a poly(vinylidene fluoride-co-trifluoroethylene) [P(VDF-TrFE)] copolymer matrix consisting of 55 mol% vinylidene fluoride and 45 mol% trifluoroethylene monomers, composite-loaded with 50 vol% CaCu3Ti4O12 (CCTO) ceramic filler. Fabrication involved solution casting from dimethylformamide (DMF), drying at 70 °C for 8 hours, and subsequent hot-pressing at 200 °C to produce a two-layer stack. Hierarchical characterization indicates a denser structure relative to the as-cast material, with the presence of a thin polymer layer observed within the morphology.",
      "reasoning_analysis": "Increasing Factors: The inclusion of 50 vol% CaCu3Ti4O12 (CCTO) filler, which exhibits a giant intrinsic dielectric constant, significantly elevates the composite permittivity through effective medium effects and Maxwell-Wagner-Sillars interfacial polarization. The P(VDF-TrFE) matrix contributes ferroelectric dipolar alignment, particularly as the 200 °C hot-pressing thermal treatment promotes the formation of the polar beta-phase crystalline structure. Additionally, the processing history yields a denser hierarchical structure compared to the as-cast state, reducing void volume fraction which inherently possesses a low dielectric constant. Decreasing Factors: The polymer matrix inherently exhibits a lower dielectric constant than the ceramic filler, acting as a diluent that restricts the maximum achievable permittivity compared to pure CCTO. Furthermore, the observation of a thin polymer layer within the two-layer stack suggests potential morphological heterogeneity or interfacial resistance that could limit efficient electric field coupling between filler particles. Dominant Factor: The high volume fraction of the CCTO ceramic filler qualitatively dominates the dielectric response, as the intrinsic high permittivity of the ceramic phase outweighs the diluting effect of the polymer matrix and the structural densification effects, dictating the overall high-eps behavior of the composite."
    },
    "analysis_without_hierarchical_structure": {
      "descriptive_text": "The sample comprises a poly(vinylidene fluoride-co-trifluoroethylene) copolymer containing 55 mol% vinylidene fluoride and 45 mol% trifluoroethylene. This matrix is compounded with 50 vol% CaCu3Ti4O12 (CCTO) filler. Preparation involved solution casting from dimethylformamide, drying at 70 °C for 8 hours, and hot-pressing at 200 °C to form a two-layer stack. Dielectric constant characterization was performed using an impedance analyzer at 100 Hz and 70 °C.",
      "reasoning_analysis": "Increasing Factors: The inclusion of CaCu3Ti4O12 (CCTO) filler, which possesses an intrinsically giant dielectric constant, at a high volume fraction of 50 vol% significantly enhances permittivity through percolation mechanisms. The ferroelectric nature of the P(VDF-TrFE) matrix, particularly the polar beta-phase induced by the VDF/TrFE ratio and processing, contributes additional dipolar polarization. Furthermore, the hot-pressing step improves interfacial contact between the ceramic and polymer, reducing void content, while the low measurement frequency of 100 Hz facilitates Maxwell-Wagner-Sillars interfacial polarization across the two-layer stack and filler boundaries. Decreasing Factors: Residual dimethylformamide solvent or micro-voids formed during the solution casting and drying at 70 °C may introduce low-permittivity regions that depress the effective dielectric constant. Additionally, the high loading of rigid ceramic particles can restrict polymer chain segmental mobility, potentially limiting the dipolar contribution from the polymer matrix itself. Dominant Factor: The intrinsic high permittivity of the CCTO filler at 50 vol% loading qualitatively dominates the composite response, as the percolation of the ceramic phase overwhelms the dielectric contributions of the polymer matrix and any processing-induced defects."
    }
  },
  {
    "doi": "10.1016/S0079-6700(00)00043-5",
    "title": "Low dielectric constant polymers for microelectronics",
    "year": 2001,
    "chemical_composition": {
      "repeat_unit_psmiles": null,
      "monomers": [
        {
          "name": "6FDA",
          "smiles": null,
          "ratio_value": null,
          "ratio_unit": null
        },
        {
          "name": "MDA",
          "smiles": null,
          "ratio_value": null,
          "ratio_unit": null
        }
      ],
      "additives": [],
      "is_homopolymer": false
    },
    "processing_history": "Fluorinated polyimide. 6FDA-based.",
    "hierarchical_structure": null,
    "properties": {
      "eps": {
        "value": [
          3.0
        ],
        "unit": null
      }
    },
    "analysis_with_hierarchical_structure": {
      "descriptive_text": "The sample comprises a fluorinated polyimide copolymer synthesized from 6FDA and MDA monomers without the inclusion of additives. Identified as a 6FDA-based formulation, the material relies on the chemical architecture of the fluorinated dianhydride and aromatic diamine to establish its physical characteristics, with the processing history confirming its classification as a fluorinated polyimide system.",
      "reasoning_analysis": "Increasing Factors: The presence of polar imide linkages containing carbonyl groups and aromatic rings within the backbone contributes to electronic and orientational polarization, which inherently drives the eps upward. Additionally, dense chain packing associated with the rigid aromatic segments can increase material density, further contributing to a higher eps. Decreasing Factors: The incorporation of 6FDA introduces fluorine atoms which possess low electronic polarizability compared to hydrogen, significantly reducing the intrinsic dielectric response. Furthermore, the bulky hexafluoroisopropylidene groups disrupt efficient chain packing, increasing the fractional free volume within the matrix, which lowers the overall density and dielectric constant. Dominant Factor: The specific selection of 6FDA as the dianhydride component is a strategic modification intended to minimize dielectric permittivity. Therefore, the low polarizability of the C-F bonds and the free volume expansion caused by the bulky fluorinated groups qualitatively dominate over the polar contributions of the imide backbone, resulting in a suppressed eps relative to non-fluorinated polyimides."
    },
    "analysis_without_hierarchical_structure": {
      "descriptive_text": "The sample is a fluorinated polyimide copolymer synthesized from 6FDA and MDA monomers, identified as a 6FDA-based system. The material was prepared without the inclusion of additives, resulting in a pristine polymer matrix defined by its specific chemical composition and fluorinated architecture.",
      "reasoning_analysis": "Increasing Factors: The presence of polar imide linkages within the polymer backbone introduces strong dipolar moments, which inherently contribute to higher dielectric polarization. Additionally, the aromatic rings from both the 6FDA and MDA monomers provide significant electronic polarizability that drives the eps upward. Decreasing Factors: The incorporation of fluorine atoms through the 6FDA monomer is the primary mechanism for reduction, as C-F bonds exhibit low electronic polarizability compared to C-H bonds. Furthermore, the bulky hexafluoroisopropylidene group disrupts efficient chain packing, increasing the fractional free volume within the matrix, which significantly lowers the eps. Dominant Factor: The structural modifications introduced by the 6FDA monomer, specifically the low polarizability of fluorine and the increased free volume resulting from steric hindrance, qualitatively dominate the polar contributions of the imide groups, leading to an overall reduction in the eps relative to non-fluorinated polyimides."
    }
  },
  {
    "doi": "10.1002/adma.200601996",
    "title": "Ceramic–Polymer Composites with High Dielectric Constant**",
    "year": 2007,
    "chemical_composition": {
      "repeat_unit_psmiles": null,
      "monomers": [
        {
          "name": "Vinylidene fluoride",
          "smiles": "C=C(F)F",
          "ratio_value": 55,
          "ratio_unit": "mol%"
        },
        {
          "name": "Trifluoroethylene",
          "smiles": "FC(F)=CF",
          "ratio_value": 45,
          "ratio_unit": "mol%"
        }
      ],
      "additives": [
        {
          "name": "CaCu3Ti4O12 (CCTO)",
          "type": "filler",
          "amount_value": 50,
          "amount_unit": "vol%"
        }
      ],
      "is_homopolymer": false
    },
    "processing_history": "Solution casting from DMF, dried at 70 °C for 8 h. Hot-pressed at 200 °C. Two-layer stack. Dielectric constant measured by impedance analyzer (Agilent 4294 A) at 1 kHz, 70 °C.",
    "hierarchical_structure": "Denser structure than as-cast, thin polymer layer observed.",
    "properties": {
      "eps": {
        "value": [
          394
        ],
        "unit": null
      }
    },
    "analysis_with_hierarchical_structure": {
      "descriptive_text": "The sample comprises a poly(vinylidene fluoride-co-trifluoroethylene) [P(VDF-TrFE)] copolymer matrix containing 55 mol% vinylidene fluoride and 45 mol% trifluoroethylene, composite-filled with 50 vol% CaCu3Ti4O12 (CCTO) ceramic powder. Fabrication involved solution casting from dimethylformamide (DMF), drying at 70 °C for 8 hours, and hot-pressing at 200 °C to create a two-layer stack. Hierarchical analysis indicates a denser structure relative to the as-cast state with observed thin polymer layers, and the dielectric constant was characterized using an impedance analyzer at 1 kHz and 70 °C.",
      "reasoning_analysis": "Increasing Factors: The inclusion of 50 vol% CaCu3Ti4O12 (CCTO), a ceramic material known for its giant dielectric constant, significantly elevates the composite permittivity through high-loading filler effects. Additionally, the P(VDF-TrFE) matrix is ferroelectric, where the specific monomer ratio promotes polar crystalline phases that contribute dipolar polarization. The hot-pressing processing history at 200 °C induces densification, reducing void content (which has low permittivity) and enhancing interfacial contact between the filler and matrix, thereby facilitating higher effective eps. Decreasing Factors: The polymer matrix inherently possesses a lower dielectric constant than the ceramic filler, which dilutes the overall permittivity relative to the pure filler material. Furthermore, potential interfacial defects or impedance mismatches between the organic fluoropolymer and inorganic ceramic could limit Maxwell-Wagner-Sillars interfacial polarization efficiency, slightly suppressing the maximum achievable eps. Dominant Factor: The high volume fraction of the giant dielectric constant CCTO filler combined with the intrinsic ferroelectricity of the P(VDF-TrFE) copolymer qualitatively dominates the system, driving the eps significantly higher than neat polymer values, while the densification from hot-pressing ensures minimal reduction from void-related factors."
    },
    "analysis_without_hierarchical_structure": {
      "descriptive_text": "The sample comprises a poly(vinylidene fluoride-co-trifluoroethylene) copolymer matrix synthesized from 55 mol% vinylidene fluoride and 45 mol% trifluoroethylene monomers. This ferroelectric matrix is compounded with 50 vol% CaCu3Ti4O12 (CCTO) ceramic filler. Fabrication involved solution casting from dimethylformamide, drying at 70 °C for 8 hours, and hot-pressing at 200 °C to form a two-layer stack, with dielectric properties characterized by impedance analysis at 1 kHz and 70 °C.",
      "reasoning_analysis": "Increasing Factors: The incorporation of 50 vol% CaCu3Ti4O12 (CCTO) ceramic filler serves as a primary enhancement mechanism due to the filler's intrinsically giant dielectric constant relative to the polymer matrix. Additionally, the specific 55/45 mol% copolymer composition favors the ferroelectric beta-phase, enabling strong dipolar orientation polarization, while the measurement temperature of 70 °C likely approaches the ferroelectric-paraelectric transition region, further amplifying permittivity. Interfacial Maxwell-Wagner-Sillars polarization between the ceramic filler and polymer matrix at 1 kHz also contributes positively. Decreasing Factors: The high filler loading increases the probability of void formation or micro-porosity during the solution casting and hot-pressing stages, which introduces low-permittivity air gaps that reduce the effective dielectric constant. Furthermore, the substantial volume fraction of rigid filler particles may disrupt the crystallinity and continuity of the ferroelectric polymer phase, potentially limiting the matrix's intrinsic contribution. Dominant Factor: The volumetric dominance of the high-permittivity CCTO ceramic filler qualitatively overrides the polymer matrix contributions and potential porosity defects. While the ferroelectric nature of the P(VDF-TrFE) matrix and interfacial effects provide significant enhancement, the sheer volume fraction of the giant dielectric constant filler is the decisive factor establishing a substantially high eps for this composite system."
    }
  },
  {
    "doi": "10.1016/S0079-6700(00)00043-5",
    "title": "Low dielectric constant polymers for microelectronics",
    "year": 2001,
    "chemical_composition": {
      "repeat_unit_psmiles": null,
      "monomers": [
        {
          "name": "6FDA",
          "smiles": null,
          "ratio_value": null,
          "ratio_unit": null
        },
        {
          "name": "Heptafluorobutyl diamine",
          "smiles": null,
          "ratio_value": null,
          "ratio_unit": null
        }
      ],
      "additives": [],
      "is_homopolymer": false
    },
    "processing_history": "Fluorinated polyimide. Diamine moiety contains heptafluorobutyl group.",
    "hierarchical_structure": null,
    "properties": {
      "eps": {
        "value": [
          2.9
        ],
        "unit": null
      }
    },
    "analysis_with_hierarchical_structure": {
      "descriptive_text": "The sample is a fluorinated polyimide copolymer synthesized from 6FDA and a heptafluorobutyl diamine monomer. The material history specifies that the diamine moiety contains a heptafluorobutyl group, resulting in significant fluorine content within the backbone. No additional additives or fillers were reported in the composition, and the material is characterized by this specific fluorinated architecture.",
      "reasoning_analysis": "Increasing Factors: The presence of polar imide linkages within the polymer backbone introduces strong dipolar moments that can align with an external electric field, inherently driving the dielectric constant higher relative to non-polar hydrocarbon polymers. Decreasing Factors: The incorporation of 6FDA and the heptafluorobutyl diamine introduces a high density of carbon-fluorine bonds, which possess significantly lower electronic polarizability compared to carbon-hydrogen bonds. Additionally, the bulky hexafluoroisopropylidene and heptafluorobutyl groups disrupt chain packing, increasing the fractional free volume within the matrix and reducing the number of polarizable units per unit volume. Dominant Factor: The extensive fluorination strategy and the associated increase in free volume qualitatively dominate over the polarity of the imide groups, leading to a net reduction in the dielectric constant relative to conventional non-fluorinated polyimides."
    },
    "analysis_without_hierarchical_structure": {
      "descriptive_text": "The sample is a fluorinated polyimide copolymer synthesized from 6FDA and Heptafluorobutyl diamine monomers. The processing history indicates the diamine moiety contains a heptafluorobutyl group, ensuring a high density of fluorine atoms throughout the matrix. No external additives or fillers were utilized, resulting in a pristine fluorinated polyimide system characterized by its specific fluorinated building blocks.",
      "reasoning_analysis": "Increasing Factors: The presence of polar imide linkages within the polymer backbone introduces permanent dipole moments that can align with an external electric field, inherently contributing to a higher dielectric constant relative to non-polar hydrocarbon polymers. Decreasing Factors: The incorporation of 6FDA and the heptafluorobutyl diamine introduces a high concentration of carbon-fluorine bonds, which exhibit low electronic polarizability. Additionally, the bulky fluorinated groups disrupt efficient chain packing, increasing the fractional free volume and reducing the overall material density, which strongly drives the dielectric constant downward. Dominant Factor: The extensive fluorination and the associated increase in free volume qualitatively dominate the dielectric behavior, overriding the intrinsic polarity of the imide linkage to result in a lowered dielectric constant relative to non-fluorinated polyimides."
    }
  },
  {
    "doi": "10.1002/pen.26181",
    "title": "Composite films with low dielectric constant and dielectric loss factor at high frequency prepared from polyimide and polytetrafluoroethylene",
    "year": 2022,
    "chemical_composition": {
      "repeat_unit_psmiles": null,
      "monomers": [
        {
          "name": "4,4'-(Hexafluoroisopropylidene) diphthalic anhydride",
          "smiles": "FC(F)(F)C(c1ccc2c(c1)C(=O)OC2=O)(c3ccc4c(c3)C(=O)OC4=O)C(F)(F)F",
          "ratio_value": null,
          "ratio_unit": null
        },
        {
          "name": "2,2'-bis(trifluoromethyl) benzidine",
          "smiles": "c1c(C(F)(F)F)cc(N)cc1-c2c(C(F)(F)F)cc(N)cc2",
          "ratio_value": null,
          "ratio_unit": null
        }
      ],
      "additives": [
        {
          "name": "PTFE",
          "type": "filler",
          "amount_value": 10,
          "amount_unit": "wt%"
        }
      ],
      "is_homopolymer": false
    },
    "processing_history": "PAAS synthesized from 6FDA and TFMB in DMAc, neutralized with DMEA. Blended with PTFE dispersion (10 wt% PTFE). Cast on glass. Thermal imidization (40°C/2h, 90°C/1h, 150°C/1h, 190°C/1h, 250°C/1h, 300°C/1h, 350°C/0.5h). Dielectric constant measured by Agilent N5244A PNA at 25 °C, 10 GHz.",
    "hierarchical_structure": "Good dispersion of PTFE in the PI matrix, no phase separation.",
    "properties": {
      "eps": {
        "value": [
          2.64
        ],
        "unit": null
      }
    },
    "analysis_with_hierarchical_structure": {
