Repository: hhtrick/HHT-code

# HHT training framework

This directory contains model training, embedding precomputation, inference, article-level baselines and the curated datasets. All commands below assume that the working directory is `train_code/`.

## 3. Datasets and fixed partitions

Each main dataset is a JSON array at `dataset/{property}/{property}.json`. Entries contain source metadata, `chemical_composition`, `processing_history`, `hierarchical_structure`, `properties`, and two generated-analysis objects. Targets are stored as `properties[property]["value"]`; source metadata and target values are not predictive input fields.

| Property | Train | Validation | Test | Total |
|---|---:|---:|---:|---:|

File: train_code/dataset/eps/eps.json (part 60 of 190)
[
      "descriptive_text": "The sample comprises a fluorinated polyimide copolymer derived from 4,4'-(hexafluoroisopropylidene) diphthalic anhydride and 2,2'-bis(trifluoromethyl) benzidine monomers. A poly(amic acid) salt precursor was synthesized in DMAc, neutralized with DMEA, and blended with 10 wt% PTFE dispersion prior to casting on glass substrates. The film underwent a multi-step thermal imidization process ranging from 40 °C to 350 °C to ensure complete cyclization. Structural characterization indicates a homogeneous composite with good dispersion of PTFE within the polyimide matrix and no observable phase separation, with dielectric properties evaluated at 25 °C and 10 GHz.",
      "reasoning_analysis": "Increasing Factors: The presence of polar imide linkages containing carbonyl groups within the polymer backbone introduces dipole polarization mechanisms that inherently contribute to a higher eps compared to non-polar hydrocarbon systems. Additionally, any residual polar species from the DMAc solvent or DMEA neutralizer, if not fully volatilized during processing, could increase dipole density and raise the eps. Decreasing Factors: The incorporation of bulky trifluoromethyl groups in both monomers significantly reduces electronic polarizability and increases fractional free volume, which strongly suppresses the eps. The addition of 10 wt% PTFE, which possesses an intrinsically low dielectric constant, acts as a low-k filler that dilutes the overall polarizability of the composite. Furthermore, the high-temperature thermal imidization ensures the conversion of polar poly(amic acid) precursors into less polar imide rings and removes residual solvent, minimizing dipole contributions. Dominant Factor: The synergistic effect of the high fluorine content in the polymer backbone and the inclusion of the low-k PTFE filler qualitatively dominates the dielectric behavior. While the imide groups introduce some polarity, the low polarizability of fluorine atoms and the increased free volume associated with the CF3 groups, compounded by the PTFE inclusion, drive the eps towards significantly lower values relative to conventional non-fluorinated polyimides."
    },
    "analysis_without_hierarchical_structure": {
      "descriptive_text": "The sample consists of a fluorinated polyimide copolymer synthesized from 4,4'-(hexafluoroisopropylidene) diphthalic anhydride (6FDA) and 2,2'-bis(trifluoromethyl) benzidine (TFMB) monomers. The poly(amide acid) precursor was prepared in DMAc, neutralized with DMEA, and subsequently blended with a PTFE dispersion to incorporate 10 wt% PTFE filler. The resulting mixture was cast onto a glass substrate and subjected to a multi-step thermal imidization process ranging from 40°C to 350°C to ensure complete cyclization. The dielectric constant was ultimately characterized using an Agilent N5244A PNA at 25 °C and 10 GHz.",
      "reasoning_analysis": "Increasing Factors: The presence of polar carbonyl and imide groups within the polymer backbone introduces dipolar polarizability, which intrinsically contributes to a higher dielectric constant compared to non-polar hydrocarbons. Additionally, the heterogeneous nature of blending PTFE into the polyimide matrix creates interfaces that could potentially induce interfacial polarization mechanisms, slightly elevating the permittivity depending on phase dispersion. Decreasing Factors: The incorporation of fluorine atoms in both the 6FDA and TFMB monomers significantly reduces electronic polarizability due to the high electronegativity of fluorine and increases fractional free volume due to the bulky trifluoromethyl groups, both of which strongly depress the dielectric constant. Furthermore, the addition of 10 wt% PTFE, a material with an inherently ultra-low dielectric constant, acts as a low-k filler to reduce the overall composite permittivity. The multi-step thermal imidization up to 350°C ensures complete conversion from the polar poly(amide acid) precursor to the polyimide and removes residual polar solvent, minimizing extrinsic dielectric contributions. Dominant Factor: The synergistic effect of the highly fluorinated chemical architecture and the inclusion of the low-k PTFE filler qualitatively dominates the dielectric behavior. While the imide groups introduce some polarity, the substantial reduction in polarizability provided by the C-F bonds and the low-permittivity filler, secured by the high-temperature thermal history that eliminates polar precursors, drives the final eps significantly lower than that of conventional non-fluorinated polyimides."
    }
  },
  {
    "doi": "10.1002/adma.200601996",
    "title": "Ceramic–Polymer Composites with High Dielectric Constant**",
    "year": 2007,
    "chemical_composition": {
      "repeat_unit_psmiles": null,
      "monomers": [
        {
          "name": "Vinylidene fluoride",
          "smiles": "C=C(F)F",
          "ratio_value": 55,
          "ratio_unit": "mol%"
        },
        {
          "name": "Trifluoroethylene",
          "smiles": "FC(F)=CF",
          "ratio_value": 45,
          "ratio_unit": "mol%"
        }
      ],
      "additives": [
        {
          "name": "CaCu3Ti4O12 (CCTO)",
          "type": "filler",
          "amount_value": 50,
          "amount_unit": "vol%"
        }
      ],
      "is_homopolymer": false
    },
    "processing_history": "Solution casting from DMF, dried at 70 °C for 8 h. Hot-pressed at 200 °C. Four-layer stack. Dielectric constant measured by impedance analyzer (Agilent 4294 A) at 1 kHz, Room Temperature (22 °C).",
    "hierarchical_structure": "Denser structure than as-cast, polymer layer very thin or almost nonexistent.",
    "properties": {
      "eps": {
        "value": [
          244
        ],
        "unit": null
      }
    },
    "analysis_with_hierarchical_structure": {
      "descriptive_text": "The sample comprises a poly(vinylidene fluoride-co-trifluoroethylene) [P(VDF-TrFE)] copolymer matrix containing 55 mol% vinylidene fluoride and 45 mol% trifluoroethylene monomers, composite-loaded with 50 vol% CaCu3Ti4O12 (CCTO) ceramic filler. Fabrication involved solution casting from dimethylformamide (DMF), drying at 70 °C for 8 hours, and hot-pressing at 200 °C to produce a four-layer stack. Structural analysis reveals a denser morphology compared to the as-cast state, characterized by a polymer layer that is very thin or almost nonexistent due to the high filler loading. The dielectric constant was evaluated using an impedance analyzer at 1 kHz and room temperature (22 °C).",
      "reasoning_analysis": "Increasing Factors: The inclusion of CaCu3Ti4O12 (CCTO) filler, which possesses an intrinsically giant dielectric constant, at a substantial volume fraction of 50% serves as the primary mechanism for enhancing permittivity. The P(VDF-TrFE) matrix contributes through ferroelectric dipole orientation, particularly as the trifluoroethylene content promotes the formation of the polar beta-phase crystalline structure. Additionally, the hot-pressing processing step densifies the structure, minimizing void content that would otherwise lower the effective dielectric constant, and improves interfacial contact between filler particles. Decreasing Factors: The polymer matrix itself has a lower intrinsic permittivity compared to the ceramic filler, creating a dilution effect that constrains the composite's overall response relative to the pure filler. Potential interfacial resistance or dead layers between the CCTO particles and the polymer matrix may impede charge accumulation, limiting Maxwell-Wagner-Sillars interfacial polarization. Furthermore, the fabrication of a four-layer stack introduces inter-laminar boundaries where air gaps or poor contact could act as capacitors in series, reducing the bulk measured value. Dominant Factor: The high volume fraction of the CCTO filler qualitatively dominates the dielectric response. The structural observation that the polymer layer is very thin or almost nonexistent suggests the system approaches the percolation threshold, where filler-filler networking and interfacial polarization mechanisms overwhelmingly dictate the permittivity, superseding the intrinsic ferroelectric contribution of the copolymer matrix."
    },
    "analysis_without_hierarchical_structure": {
      "descriptive_text": "The sample consists of a poly(vinylidene fluoride-co-trifluoroethylene) [P(VDF-TrFE)] copolymer matrix composed of 55 mol% vinylidene fluoride and 45 mol% trifluoroethylene monomers. This ferroelectric polymer matrix is composite-filled with 50 vol% CaCu3Ti4O12 (CCTO) ceramic powder. The material was prepared via solution casting from dimethylformamide (DMF), followed by drying at 70 °C for 8 hours and subsequent hot-pressing at 200 °C to form a four-layer stack. The dielectric constant was characterized using an impedance analyzer at 1 kHz and room temperature (22 °C).",
      "reasoning_analysis": "Increasing Factors: The incorporation of CaCu3Ti4O12 (CCTO) filler, known for its giant intrinsic dielectric constant, at a high loading of 50 vol% significantly enhances the overall permittivity through effective medium contributions. Additionally, the P(VDF-TrFE) matrix possesses strong dipolar moments from fluorine atoms, and the hot-pressing at 200 °C likely promotes the formation of the polar ferroelectric beta-phase, further increasing polarization. The measurement frequency of 1 kHz also allows for Maxwell-Wagner-Sillars interfacial polarization between the filler and matrix to contribute to the apparent dielectric constant. Decreasing Factors: The high volume fraction of ceramic filler increases the risk of void formation or air pockets within the composite during hot-pressing, which possess a low dielectric constant and would reduce the effective permittivity. Furthermore, excessive filler loading may restrict the crystallization of the polymer matrix or disrupt the continuity of the ferroelectric domains, diminishing the polymer's intrinsic contribution to the dielectric response. Dominant Factor: The intrinsic giant permittivity of the CCTO ceramic filler at 50 vol% loading qualitatively dominates the composite behavior, overwhelmingly driving the dielectric constant higher than the polymer matrix alone, despite potential reductions caused by interfacial voids or crystallinity restrictions."
    }
  },
  {
    "doi": "10.1002/pen.26181",
    "title": "Composite films with low dielectric constant and dielectric loss factor at high frequency prepared from polyimide and polytetrafluoroethylene",
    "year": 2022,
    "chemical_composition": {
      "repeat_unit_psmiles": null,
      "monomers": [
        {
          "name": "4,4'-(Hexafluoroisopropylidene) diphthalic anhydride",
          "smiles": "FC(F)(F)C(c1ccc2c(c1)C(=O)OC2=O)(c3ccc4c(c3)C(=O)OC4=O)C(F)(F)F",
          "ratio_value": null,
          "ratio_unit": null
        },
        {
          "name": "2,2'-bis(trifluoromethyl) benzidine",
          "smiles": "c1c(C(F)(F)F)cc(N)cc1-c2c(C(F)(F)F)cc(N)cc2",
          "ratio_value": null,
          "ratio_unit": null
        }
      ],
      "additives": [
        {
          "name": "PTFE",
          "type": "filler",
          "amount_value": 20,
          "amount_unit": "wt%"
        }
      ],
      "is_homopolymer": false
    },
    "processing_history": "PAAS synthesized from 6FDA and TFMB in DMAc, neutralized with DMEA. Blended with PTFE dispersion (20 wt% PTFE). Cast on glass. Thermal imidization (40°C/2h, 90°C/1h, 150°C/1h, 190°C/1h, 250°C/1h, 300°C/1h, 350°C/0.5h). Dielectric constant measured by Agilent N5244A PNA at 25 °C, 10 GHz.",
    "hierarchical_structure": "Good dispersion of PTFE in the PI matrix, no phase separation.",
    "properties": {
      "eps": {
        "value": [
          2.46
        ],
        "unit": null
      }
    },
    "analysis_with_hierarchical_structure": {
      "descriptive_text": "The sample comprises a fluorinated polyimide matrix derived from the copolymerization of 4,4'-(hexafluoroisopropylidene) diphthalic anhydride and 2,2'-bis(trifluoromethyl) benzidine, synthesized via a poly(amic acid) salt precursor in DMAc neutralized with DMEA. This matrix was compounded with 20 wt% polytetrafluoroethylene (PTFE) filler via dispersion blending and cast onto glass substrates, followed by a rigorous multi-step thermal imidization protocol culminating at 350°C. The resulting hierarchical structure displays uniform dispersion of the PTFE within the polyimide phase without macroscopic phase separation, and the dielectric properties were evaluated at 25 °C and 10 GHz using a vector network analyzer.",
      "reasoning_analysis": "Increasing Factors: The presence of polar imide rings within the polymer backbone introduces dipole moments that contribute to orientation polarization, inherently establishing a permittivity baseline higher than purely non-polar hydrocarbon polymers. Additionally, the heterogeneous nature of the composite introduces polymer-filler interfaces which can generate Maxwell-Wagner-Sillars interfacial polarization, potentially elevating the permittivity depending on the conductivity mismatch and measurement frequency. Decreasing Factors: The incorporation of fluorine atoms in both the dianhydride and diamine monomers significantly lowers electronic polarizability and increases fractional free volume due to the steric bulk of the trifluoromethyl and hexafluoroisopropylidene groups, intrinsically reducing the matrix permittivity. The addition of 20 wt% PTFE, which possesses an ultra-low dielectric constant, acts as a low-permittivity filler that reduces the overall composite value according to mixing rules. Furthermore, the high-temperature thermal imidization ensures complete cyclization and removal of polar solvent residues and poly(amic acid) precursors, preventing artificial inflation of the permittivity, while the good dispersion minimizes void formation that could trap moisture. Dominant Factor: The synergistic combination of the highly fluorinated polyimide chemistry and the low-permittivity PTFE filler qualitatively dominates the dielectric behavior. The intrinsic low polarizability of the C-F bonds and the high free volume induced by the bulky monomers create a low-k matrix foundation, which is further suppressed by the inclusion of the PTFE phase, making the structural and compositional factors driving permittivity reduction the primary determinants of the final eps."
    },
    "analysis_without_hierarchical_structure": {
      "descriptive_text": "The sample consists of a fluorinated polyimide copolymer synthesized from 4,4'-(hexafluoroisopropylidene) diphthalic anhydride (6FDA) and 2,2'-bis(trifluoromethyl) benzidine (TFMB) monomers. The polymer was prepared via a poly(amic acid) salt route in DMAc, neutralized with DMEA, and subsequently blended with a PTFE dispersion to incorporate 20 wt% PTFE filler. The resulting mixture was cast on glass substrates and subjected to a multi-step thermal imidization process ranging from 40°C to 350°C to ensure complete cyclization. The dielectric constant was ultimately characterized using an Agilent N5244A PNA at 25 °C and 10 GHz.",
      "reasoning_analysis": "Increasing Factors: The presence of polar imide linkages within the polymer backbone inherently contributes to dipole orientation polarization, which tends to increase the dielectric constant. Additionally, the blending of PTFE dispersion with the polyimide matrix introduces heterogeneous interfaces; if interfacial adhesion is imperfect, Maxwell-Wagner-Sillars interfacial polarization could occur, potentially elevating the effective permittivity. Decreasing Factors: The chemical composition features significant fluorination via both 6FDA and TFMB monomers; the high electronegativity and low polarizability of fluorine atoms, combined with the bulky trifluoromethyl and hexafluoroisopropylidene groups, increase fractional free volume and reduce electronic polarizability, strongly driving the eps down. Furthermore, the inclusion of 20 wt% PTFE, which possesses an intrinsically ultra-low dielectric constant, acts as a low-k filler within the composite. The rigorous multi-step thermal imidization up to 350°C ensures the removal of polar poly(amic acid) precursors and residual solvents like DMAc, further minimizing dielectric constant. Dominant Factor: The dominant factor is the synergistic effect of the highly fluorinated polymer architecture and the PTFE filler content. While the imide groups provide some polarity, the substantial reduction in polarizability afforded by the fluorine substituents and the dilution of the matrix with low-permittivity PTFE qualitatively outweighs the polar contributions, resulting in a material designed for minimized dielectric constant."
    }
  },
  {
    "doi": "10.1016/S0079-6700(00)00043-5",
    "title": "Low dielectric constant polymers for microelectronics",
    "year": 2001,
    "chemical_composition": {
      "repeat_unit_psmiles": null,
      "monomers": [
        {
          "name": "6FDA",
          "smiles": null,
          "ratio_value": null,
          "ratio_unit": null
        },
        {
          "name": "Tridecafluoroheptyl diamine",
          "smiles": null,
          "ratio_value": null,
          "ratio_unit": null
        }
      ],
      "additives": [],
      "is_homopolymer": false
    },
    "processing_history": "Fluorinated polyimide. Diamine moiety contains tridecafluoroheptyl group.",
    "hierarchical_structure": null,
    "properties": {
      "eps": {
        "value": [
          2.7
        ],
        "unit": null
      }
    },
    "analysis_with_hierarchical_structure": {
      "descriptive_text": "The sample is a fluorinated polyimide copolymer synthesized from 6FDA and tridecafluoroheptyl diamine monomers. Processing and identification confirm a fluorinated polyimide where the diamine moiety contains a tridecafluoroheptyl group, resulting in a highly fluorinated chemical architecture. No additives or fillers are present in the formulation. The composition defines a system where long fluorinated side chains are integrated into the polyimide backbone alongside hexafluoroisopropylidene groups from the dianhydride.",
      "reasoning_analysis": "Increasing Factors: The presence of polar imide linkages and aromatic rings within the polymer backbone contributes to electronic and orientational polarizability, which inherently tends to increase the eps. Additionally, strong intermolecular interactions between imide groups could reduce free volume, concentrating polarizable units and further elevating the eps. Decreasing Factors: The incorporation of fluorine atoms in both the 6FDA dianhydride and the tridecafluoroheptyl diamine significantly lowers electronic polarizability due to the low polarizability of C-F bonds compared to C-H bonds. Furthermore, the bulky hexafluoroisopropylidene groups and long fluorinated side chains introduce significant steric hindrance, increasing the fractional free volume and reducing the density of polarizable units per unit volume. Dominant Factor: The extensive fluorination and the resulting increase in free volume qualitatively dominate the dielectric behavior. The low polarizability of the fluorine atoms and the reduced packing density outweigh the intrinsic polarity of the imide backbone, driving the eps toward lower values characteristic of fluorinated dielectric materials."
    },
    "analysis_without_hierarchical_structure": {
      "descriptive_text": "The sample is identified as a fluorinated polyimide where the diamine moiety contains a tridecafluoroheptyl group, synthesized from 6FDA and Tridecafluoroheptyl diamine monomers. This composition establishes a polymer backbone with substantial fluorine content derived from the specific perfluoroalkyl-substituted diamine component and the fluorinated dianhydride. The material processing and characterization are defined by its identity as a fluorinated polyimide system leveraging these specific chemical structures.",
      "reasoning_analysis": "Increasing Factors: The polar imide rings within the polymer backbone possess strong dipole moments that contribute to orientational polarization, inherently driving the eps upward. Additionally, any potential accumulation of moisture due to environmental exposure would introduce high-permittivity water molecules, further increasing the eps. Decreasing Factors: The incorporation of 6FDA and the tridecafluoroheptyl diamine introduces numerous carbon-fluorine bonds, which exhibit significantly lower electronic polarizability than carbon-hydrogen bonds. The bulky hexafluoroisopropylidene groups and long perfluoroalkyl chains disrupt efficient chain packing, increasing the fractional free volume and reducing the density of polarizable units per unit volume. Furthermore, the hydrophobic nature of the fluorinated groups minimizes moisture absorption, preventing the dielectric enhancement associated with water uptake. Dominant Factor: The extensive fluorination strategy involving both the dianhydride and diamine components qualitatively dominates the dielectric behavior. The combined effects of low bond polarizability and increased free volume generated by the bulky fluorinated side groups outweigh the intrinsic polarity of the imide linkage, leading to a net qualitative reduction in eps relative to non-fluorinated analogs."
    }
  },
  {
    "doi": "10.1002/adma.200601996",
    "title": "Ceramic–Polymer Composites with High Dielectric Constant**",
    "year": 2007,
    "chemical_composition": {
      "repeat_unit_psmiles": null,
      "monomers": [
        {
          "name": "Vinylidene fluoride",
          "smiles": "C=C(F)F",
          "ratio_value": 55,
          "ratio_unit": "mol%"
        },
        {
          "name": "Trifluoroethylene",
          "smiles": "FC(F)=CF",
          "ratio_value": 45,
          "ratio_unit": "mol%"
        }
      ],
      "additives": [
        {
          "name": "CaCu3Ti4O12 (CCTO)",
          "type": "filler",
          "amount_value": 50,
          "amount_unit": "vol%"
        }
      ],
      "is_homopolymer": false
    },
    "processing_history": "Solution casting from DMF, dried at 70 °C for 8 h. Hot-pressed at 200 °C. Four-layer stack. Dielectric constant measured by impedance analyzer (Agilent 4294 A) at 100 Hz, Room Temperature (22 °C).",
    "hierarchical_structure": "Denser structure than as-cast, polymer layer very thin or almost nonexistent.",
    "properties": {
      "eps": {
        "value": [
          392
        ],
        "unit": null
      }
    },
    "analysis_with_hierarchical_structure": {
      "descriptive_text": "The sample comprises a poly(vinylidene fluoride-co-trifluoroethylene) [P(VDF-TrFE)] copolymer matrix containing 55 mol% vinylidene fluoride and 45 mol% trifluoroethylene monomers, composite-filled with 50 vol% CaCu3Ti4O12 (CCTO) ceramic powder. Fabrication involved solution casting from dimethylformamide (DMF), drying at 70 °C for 8 hours, and hot-pressing at 200 °C to form a four-layer stack. Structural analysis reveals a denser morphology compared to the as-cast state, characterized by polymer layers that are very thin or almost nonexistent due to the high filler content. The dielectric constant was characterized using an impedance analyzer at 100 Hz and room temperature (22 °C).",
      "reasoning_analysis": "Increasing Factors: The inclusion of CaCu3Ti4O12 (CCTO) filler, which possesses an intrinsically giant dielectric constant, significantly elevates the composite permittivity, an effect amplified by the high 50 vol% loading that promotes strong interfacial polarization mechanisms. The P(VDF-TrFE) matrix contributes to higher permittivity relative to non-polar polymers due to the strong dipole moments associated with the fluorine atoms and the trifluoroethylene content which stabilizes the polar ferroelectric phase. Additionally, the hot-pressing processing history densifies the material, removing low-permittivity air voids, while the low measurement frequency of 100 Hz allows maximum contribution from slow interfacial polarization processes. Decreasing Factors: The hot-pressing temperature of 200 °C exceeds the melting point of the copolymer, which may disrupt the oriented ferroelectric domains or degrade the polymer structure if not properly poled, potentially reducing the matrix contribution. Furthermore, the structural observation that the polymer layer is very thin or almost nonexistent suggests extreme filler packing that could lead to agglomeration or imperfect interfacial contact between ceramic particles, potentially limiting the effective medium enhancement compared to an ideal dispersion. Dominant Factor: The high volume fraction of the CCTO ceramic filler qualitatively dominates the dielectric behavior; the intrinsic permittivity of the ceramic phase is orders of magnitude higher than the polymer matrix, making the filler content the primary determinant of the final eps regardless of the polymer phase morphology or processing nuances."
    },
    "analysis_without_hierarchical_structure": {
      "descriptive_text": "The sample comprises a poly(vinylidene fluoride-co-trifluoroethylene) copolymer matrix consisting of 55 mol% vinylidene fluoride and 45 mol% trifluoroethylene monomers. This ferroelectric polymer is compounded with 50 vol% CaCu3Ti4O12 (CCTO) ceramic filler to form a high-loading composite. The material was processed via solution casting from dimethylformamide, dried at 70 °C for 8 hours, and subsequently hot-pressed at 200 °C to fabricate a four-layer stack, with the dielectric constant measured using an impedance analyzer at 100 Hz and room temperature.",
      "reasoning_analysis": "Increasing Factors: The inclusion of 50 vol% CaCu3Ti4O12 (CCTO) filler is a primary driver for elevated permittivity, as CCTO exhibits an intrinsically giant dielectric constant significantly higher than the polymer matrix. Additionally, the ferroelectric nature of the P(VDF-TrFE) copolymer allows for substantial orientational polarization of C-F dipoles, which is further enhanced by the hot-pressing at 200 °C that promotes crystalline phase formation. Interfacial polarization (Maxwell-Wagner-Sillars effect) at the abundant polymer-ceramic boundaries also contributes to increased apparent permittivity at the low measurement frequency of 100 Hz. Decreasing Factors: The continuous polymer phase possesses a lower intrinsic dielectric constant compared to the ceramic filler, which limits the effective medium response unless percolation thresholds are exceeded. Furthermore, the solution casting and layer stacking process may introduce micro-voids or porosity within the four-layer stack; since air has a dielectric constant near unity, any entrapped voids would dilute the overall permittivity of the composite. Dominant Factor: The high volume fraction of the CCTO ceramic filler qualitatively dominates the dielectric behavior. While the polymer matrix provides the structural medium and interfacial effects, the sheer loading of a giant-dielectric-constant filler dictates a substantial increase in the composite's eps relative to the neat copolymer, overriding the diluting effects of the lower-k polymer matrix."
    }
  },
  {
    "doi": "10.1002/pen.26181",
    "title": "Composite films with low dielectric constant and dielectric loss factor at high frequency prepared from polyimide and polytetrafluoroethylene",
    "year": 2022,
    "chemical_composition": {
      "repeat_unit_psmiles": null,
      "monomers": [
        {
          "name": "4,4'-(Hexafluoroisopropylidene) diphthalic anhydride",
          "smiles": "FC(F)(F)C(c1ccc2c(c1)C(=O)OC2=O)(c3ccc4c(c3)C(=O)OC4=O)C(F)(F)F",
          "ratio_value": null,
          "ratio_unit": null
        },
        {
          "name": "2,2'-bis(trifluoromethyl) benzidine",
          "smiles": "c1c(C(F)(F)F)cc(N)cc1-c2c(C(F)(F)F)cc(N)cc2",
          "ratio_value": null,
          "ratio_unit": null
        }
      ],
      "additives": [
        {
          "name": "PTFE",
          "type": "filler",
          "amount_value": 40,
          "amount_unit": "wt%"
        }
      ],
      "is_homopolymer": false
    },
    "processing_history": "PAAS synthesized from 6FDA and TFMB in DMAc, neutralized with DMEA. Blended with PTFE dispersion (40 wt% PTFE). Cast on glass. Thermal imidization (40°C/2h, 90°C/1h, 150°C/1h, 190°C/1h, 250°C/1h, 300°C/1h, 350°C/0.5h). Dielectric constant measured by Agilent N5244A PNA at 25 °C, 10 GHz.",
    "hierarchical_structure": "Phase separation, most PTFE exposed and not well encapsulated, agglomerated PTFE and cavities identified.",
    "properties": {
      "eps": {
        "value": [
          2.42
        ],
        "unit": null
      }
    },
    "analysis_with_hierarchical_structure": {
      "descriptive_text": "This composite material comprises a fluorinated polyimide matrix derived from 4,4'-(hexafluoroisopropylidene) diphthalic anhydride and 2,2'-bis(trifluoromethyl) benzidine monomers, reinforced with 40 wt% polytetrafluoroethylene (PTFE) filler. The fabrication involved synthesizing the poly(amic acid) salt precursor in DMAc neutralized with DMEA, blending with a PTFE dispersion, casting on glass, and undergoing a multi-stage thermal imidization process up to 350°C. Structural characterization indicates significant phase separation with agglomerated PTFE particles that are largely exposed and poorly encapsulated by the matrix, alongside the identification of internal cavities.",
      "reasoning_analysis": "Increasing Factors: The significant phase separation and poor encapsulation of the PTFE filler create extensive heterogeneous interfaces that can promote Maxwell-Wagner-Sillars interfacial polarization, potentially elevating the effective dielectric constant. Additionally, the identified cavities could act as sites for moisture absorption if exposed to the environment, which would increase polarity and dielectric response. Decreasing Factors: The incorporation of fluorine atoms within both the dianhydride and diamine monomers reduces electronic polarizability and increases free volume, intrinsically lowering the matrix dielectric constant. The high loading of 40 wt% PTFE, which possesses an ultra-low dielectric constant, dilutes the higher permittivity polyimide phase. Furthermore, the presence of air-filled cavities (dielectric constant approx. 1) reduces the volumetric average permittivity, and the high-temperature thermal imidization minimizes residual polar poly(amic acid) groups. Dominant Factor: The combined volumetric influence of the highly fluorinated chemical backbone, the high concentration of ultra-low-k PTFE filler, and the presence of air voids qualitatively dominates the dielectric behavior, driving the eps significantly lower than standard polyimides despite the potential for interfacial polarization effects arising from the morphological heterogeneity."
    },
    "analysis_without_hierarchical_structure": {
      "descriptive_text": "The sample comprises a fluorinated polyimide composite derived from the polymerization of 4,4'-(hexafluoroisopropylidene) diphthalic anhydride and 2,2'-bis(trifluoromethyl) benzidine. Prepared via a poly(amic acid) salt route in DMAc neutralized with DMEA, the polymer solution was blended with a PTFE dispersion to achieve a 40 wt% PTFE filler loading. The mixture was cast on glass substrates and subjected to a sequential thermal imidization protocol ranging from 40°C to 350°C to facilitate cyclization and solvent evaporation. The dielectric constant of the resulting film was characterized using an Agilent N5244A PNA at 25 °C and 10 GHz.",
      "reasoning_analysis": "Increasing Factors: The polyimide backbone contains polar carbonyl groups within the imide rings that possess permanent dipole moments, contributing to orientational polarization and inherently raising the dielectric constant compared to non-polar fluorocarbons. Additionally, the high-temperature thermal treatment up to 350°C promotes dense chain packing and reduces overall free volume relative to a less cured state, which increases the number density of polarizable units per unit volume. Decreasing Factors: The incorporation of 40 wt% PTFE filler significantly lowers the composite dielectric constant due to PTFE's intrinsically low polarizability and non-polar structure. Furthermore, the presence of bulky trifluoromethyl groups in both monomers increases the fractional free volume and reduces electronic polarizability due to the low polarizability of fluorine atoms. The thermal imidization also removes the polar poly(amic acid) precursor and residual DMAc solvent, eliminating high-k species from the final matrix. Dominant Factor: The substantial loading of the ultra-low dielectric constant PTFE filler combined with the high fluorine content of the polyimide matrix qualitatively dominates the dielectric behavior. While the imide linkages introduce some polarity, the volumetric contribution of the low-k PTFE and the free volume effects from the trifluoromethyl groups drive the overall dielectric constant significantly lower than that of conventional non-fluorinated polyimides."
    }
  },
  {
    "doi": "10.1002/adma.200601996",
    "title": "Ceramic–Polymer Composites with High Dielectric Constant**",
    "year": 2007,
    "chemical_composition": {
      "repeat_unit_psmiles": null,
      "monomers": [
        {
          "name": "Vinylidene fluoride",
          "smiles": "C=C(F)F",
          "ratio_value": 55,
          "ratio_unit": "mol%"
        },
        {
          "name": "Trifluoroethylene",
          "smiles": "FC(F)=CF",
          "ratio_value": 45,
          "ratio_unit": "mol%"
        }
      ],
      "additives": [
        {
          "name": "CaCu3Ti4O12 (CCTO)",
          "type": "filler",
          "amount_value": 50,
          "amount_unit": "vol%"
        }
      ],
      "is_homopolymer": false
    },
    "processing_history": "Solution casting from DMF, dried at 70 °C for 8 h. Hot-pressed at 200 °C. Four-layer stack. Dielectric constant measured by impedance analyzer (Agilent 4294 A) at 1 kHz, 70 °C.",
    "hierarchical_structure": "Denser structure than as-cast, polymer layer very thin or almost nonexistent.",
    "properties": {
      "eps": {
        "value": [
          651
        ],
        "unit": null
      }
    },
    "analysis_with_hierarchical_structure": {
      "descriptive_text": "The sample comprises a copolymer matrix of 55 mol% vinylidene fluoride and 45 mol% trifluoroethylene composite with 50 vol% CaCu3Ti4O12 (CCTO) ceramic filler. Fabrication involved solution casting from dimethylformamide, drying at 70 °C for 8 hours, and hot-pressing at 200 °C to form a four-layer stack. Structural analysis reveals a densified morphology compared to the as-cast state, characterized by very thin or nearly nonexistent polymer layers between filler particles. The dielectric properties were evaluated using an impedance analyzer at 1 kHz and 70 °C.",
      "reasoning_analysis": "Increasing Factors: The incorporation of 50 vol% CaCu3Ti4O12 (CCTO), a ceramic known for its giant dielectric constant, serves as the primary driver for elevated permittivity. The processing history involving hot-pressing at 200 °C promotes densification and improves interfacial contact between filler particles, while the measurement temperature of 70 °C enhances dipole mobility within the P(VDF-TrFE) matrix. Additionally, the hierarchical structure indicating nearly nonexistent polymer layers suggests a percolated filler network, which drastically amplifies the effective dielectric constant through interfacial polarization mechanisms. Decreasing Factors: The presence of the P(VDF-TrFE) copolymer matrix, which possesses a significantly lower intrinsic dielectric constant compared to the CCTO filler, acts as a diluent that limits the composite from reaching the permittivity of pure ceramic. Furthermore, any residual micro-voids not eliminated during the solution casting and drying process, despite hot-pressing, would introduce low-permittivity regions that reduce the overall effective eps. Dominant Factor: The high volume fraction of CCTO filler combined with the densified structure indicating near-percolation connectivity qualitatively dominates the dielectric behavior. This filler network effect overwhelms the contributions of the polymer matrix and processing-induced densification, establishing a high-permittivity regime characteristic of conductive or near-conductive filler composites."
    },
    "analysis_without_hierarchical_structure": {
      "descriptive_text": "The sample comprises a poly(vinylidene fluoride-co-trifluoroethylene) copolymer matrix consisting of 55 mol% vinylidene fluoride and 45 mol% trifluoroethylene monomers, compounded with 50 vol% CaCu3Ti4O12 (CCTO) ceramic filler. Fabrication involved solution casting from dimethylformamide, drying at 70 °C for 8 hours, and hot-pressing at 200 °C to form a four-layer stack. The dielectric constant was characterized using an impedance analyzer at 1 kHz and 70 °C.",
      "reasoning_analysis": "Increasing Factors: The inclusion of 50 vol% CaCu3Ti4O12 (CCTO) filler serves as the primary enhancement mechanism, as the ceramic phase possesses an intrinsically giant dielectric constant significantly exceeding that of the fluoropolymer matrix. Additionally, the specific 55/45 mol% monomer ratio promotes the formation of the ferroelectric beta-phase in the P(VDF-TrFE) matrix, contributing substantial orientational polarization. The hot-pressing step at 200 °C aids in densification, reducing air voids that would otherwise lower the effective permittivity. Decreasing Factors: The drying temperature of 70 °C is below the boiling point of the DMF solvent, risking residual solvent retention that could create micro-voids or disrupt dipole alignment during subsequent thermal steps. Furthermore, the high loading of rigid inorganic filler may physically restrict polymer chain crystallization, potentially diminishing the ferroelectric contribution of the matrix, while interfacial incompatibility between the organic polymer and ceramic filler could introduce low-permittivity gaps. Dominant Factor: The volumetric dominance of the high-permittivity CCTO ceramic filler qualitatively overrides the matrix contributions; despite potential interfacial defects or crystallinity constraints, the composite dielectric response is fundamentally dictated by the percolation and intrinsic polarization of the ceramic phase."
    }
  },
  {
    "doi": "10.1002/pen.26181",
    "title": "Composite films with low dielectric constant and dielectric loss factor at high frequency prepared from polyimide and polytetrafluoroethylene",
    "year": 2022,
    "chemical_composition": {
      "repeat_unit_psmiles": null,
      "monomers": [
        {
          "name": "4,4'-(Hexafluoroisopropylidene) diphthalic anhydride",
          "smiles": "FC(F)(F)C(c1ccc2c(c1)C(=O)OC2=O)(c3ccc4c(c3)C(=O)OC4=O)C(F)(F)F",
          "ratio_value": null,
          "ratio_unit": null
        },
        {
          "name": "2,2'-bis(trifluoromethyl) benzidine",
          "smiles": "c1c(C(F)(F)F)cc(N)cc1-c2c(C(F)(F)F)cc(N)cc2",
          "ratio_value": null,
          "ratio_unit": null
        }
      ],
      "additives": [
        {
          "name": "PTFE",
          "type": "filler",
          "amount_value": 30,
          "amount_unit": "wt%"
        }
      ],
      "is_homopolymer": false
    },
