Repository: hhtrick/HHT-code

# HHT training framework

This directory contains model training, embedding precomputation, inference, article-level baselines and the curated datasets. All commands below assume that the working directory is `train_code/`.

## 3. Datasets and fixed partitions

Each main dataset is a JSON array at `dataset/{property}/{property}.json`. Entries contain source metadata, `chemical_composition`, `processing_history`, `hierarchical_structure`, `properties`, and two generated-analysis objects. Targets are stored as `properties[property]["value"]`; source metadata and target values are not predictive input fields.

| Property | Train | Validation | Test | Total |
|---|---:|---:|---:|---:|

File: train_code/dataset/eps/eps.json (part 61 of 190)
[
    "processing_history": "PAAS synthesized from 6FDA and TFMB in DMAc, neutralized with DMEA. Blended with PTFE dispersion (30 wt% PTFE). Cast on glass. Thermal imidization (40°C/2h, 90°C/1h, 150°C/1h, 190°C/1h, 250°C/1h, 300°C/1h, 350°C/0.5h). Dielectric constant measured by Agilent N5244A PNA at 25 °C, 10 GHz.",
    "hierarchical_structure": "Slight agglomeration formed, PTFE mostly encapsulated by the PI matrix.",
    "properties": {
      "eps": {
        "value": [
          2.47
        ],
        "unit": null
      }
    },
    "analysis_with_hierarchical_structure": {
      "descriptive_text": "The sample consists of a fluorinated polyimide matrix synthesized from 4,4'-(hexafluoroisopropylidene) diphthalic anhydride (6FDA) and 2,2'-bis(trifluoromethyl) benzidine (TFMB) monomers. This poly(amic acid) salt precursor was prepared in DMAc, neutralized with DMEA, and blended with a 30 wt% PTFE dispersion before casting on glass substrates. Subsequent thermal imidization was performed via a stepwise heating protocol ranging from 40 °C to 350 °C to ensure complete cyclization. The resulting hierarchical structure exhibits slight agglomeration, with the PTFE filler particles predominantly encapsulated by the polyimide matrix. The dielectric constant was characterized using an Agilent N5244A PNA at 25 °C and 10 GHz.",
      "reasoning_analysis": "Increasing Factors: The polyimide matrix backbone contains aromatic rings and polar carbonyl groups within the imide linkages, which exhibit higher electronic and atomic polarizability compared to pure fluoropolymer chains, inherently establishing a baseline dielectric constant higher than that of the PTFE filler. Additionally, the slight agglomeration noted in the hierarchical structure creates polymer-filler interfaces that could theoretically contribute to interfacial polarization effects, although this is minimized at the high measurement frequency of 10 GHz. Decreasing Factors: The incorporation of 30 wt% PTFE filler is a major factor driving the dielectric constant down, as PTFE possesses an intrinsically ultra-low permittivity due to its symmetric non-polar C-F bonds. Furthermore, the matrix monomers (6FDA and TFMB) introduce bulky trifluoromethyl and hexafluoroisopropylidene groups; these fluorine substituents have low electronic polarizability and increase the fractional free volume through steric hindrance, which reduces the density of polarizable units per unit volume. The rigorous stepwise thermal imidization up to 350 °C ensures the removal of polar solvent residues and the conversion of highly polar poly(amic acid) precursors into less polar imide rings, further suppressing dipolar contributions. Dominant Factor: The synergistic effect of the highly fluorinated chemical structure of the polyimide matrix and the high loading of the low-dielectric PTFE filler qualitatively dominates the behavior, driving the overall eps significantly lower than conventional non-fluorinated polyimides, with the volumetric replacement of the higher-k matrix by the ultra-low-k PTFE phase being the primary modifier."
    },
    "analysis_without_hierarchical_structure": {
      "descriptive_text": "The sample comprises a fluorinated polyimide composite synthesized via the polymerization of 4,4'-(hexafluoroisopropylidene) diphthalic anhydride and 2,2'-bis(trifluoromethyl) benzidine in DMAc, followed by neutralization with DMEA. This poly(amide acid) solution was blended with a PTFE dispersion to achieve a 30 wt% filler content, cast onto glass substrates, and subjected to a staged thermal imidization protocol reaching 350°C to ensure complete cyclization. The dielectric constant was subsequently characterized using an Agilent N5244A PNA at 25 °C and 10 GHz.",
      "reasoning_analysis": "Increasing Factors: The presence of polar imide linkages within the polymer backbone introduces strong dipole moments capable of orientation polarization, which intrinsically acts to increase the dielectric constant relative to non-polar hydrocarbon chains. Additionally, any incomplete removal of the polar DMAc solvent or moisture during the thermal treatment could introduce extrinsic dipoles that further elevate the permittivity. Decreasing Factors: The chemical composition features extensive fluorination via the hexafluoroisopropylidene and trifluoromethyl groups, which possess low electronic polarizability and increase fractional free volume due to steric bulk, thereby reducing the density of polarizable units. Furthermore, the addition of 30 wt% PTFE, a material with an exceptionally low dielectric constant, significantly lowers the composite's effective permittivity, while the high-temperature thermal imidization processing minimizes residual polar volatiles. Dominant Factor: The synergistic effect of the highly fluorinated polymer architecture and the substantial loading of ultra-low-k PTFE filler qualitatively dominates the final dielectric behavior, as the reduction in electronic polarizability and bulk density provided by the fluorine and PTFE outweighs the polar contributions from the imide functional groups."
    }
  },
  {
    "doi": "10.1016/S0079-6700(00)00043-5",
    "title": "Low dielectric constant polymers for microelectronics",
    "year": 2001,
    "chemical_composition": {
      "repeat_unit_psmiles": null,
      "monomers": [
        {
          "name": "6FDA",
          "smiles": null,
          "ratio_value": null,
          "ratio_unit": null
        },
        {
          "name": "Pentadecylfluorooctyl diamine",
          "smiles": null,
          "ratio_value": null,
          "ratio_unit": null
        }
      ],
      "additives": [],
      "is_homopolymer": false
    },
    "processing_history": "Fluorinated polyimide. Diamine moiety contains pentadecylfluorooctyl group.",
    "hierarchical_structure": null,
    "properties": {
      "eps": {
        "value": [
          2.6
        ],
        "unit": null
      }
    },
    "analysis_with_hierarchical_structure": {
      "descriptive_text": "The sample comprises a fluorinated polyimide copolymer synthesized from 4,4'-(hexafluoroisopropylidene)diphthalic anhydride (6FDA) and a pentadecylfluorooctyl diamine. Identified as a fluorinated polyimide, the material features a diamine moiety containing a pentadecylfluorooctyl group, which integrates fluorine atoms within the backbone via the hexafluoroisopropylidene linkage and extends fluorination into the side chains. The material system is devoid of external additives or fillers, relying on the intrinsic molecular structure to define its properties.",
      "reasoning_analysis": "Increasing Factors: The presence of polar imide rings containing carbonyl groups introduces permanent dipoles capable of orientational polarization under an electric field, which inherently acts to increase the dielectric constant (eps). Additionally, strong intermolecular interactions between polar imide groups could reduce free volume slightly, further contributing to a higher eps. Decreasing Factors: The extensive incorporation of fluorine, both in the hexafluoroisopropylidene backbone unit and the pentadecylfluorooctyl side chains, significantly reduces electronic polarizability due to the low polarizability of C-F bonds compared to C-H bonds. Furthermore, the bulky trifluoromethyl groups and long fluorinated alkyl chains disrupt efficient chain packing, increasing the fractional free volume, which substantially lowers the dielectric constant. Dominant Factor: The reduction in electronic polarizability and the increase in fractional free volume driven by the strategic fluorination of both the backbone and side chains qualitatively dominate over the dipolar contributions of the imide backbone, leading to a net decrease in eps relative to conventional non-fluorinated polyimides."
    },
    "analysis_without_hierarchical_structure": {
      "descriptive_text": "The sample is a fluorinated polyimide copolymer derived from the reaction of 6FDA and a diamine monomer featuring a pentadecylfluorooctyl group. This chemical architecture integrates fluorine atoms directly into the polymer backbone and side chains, resulting in a material devoid of external additives. The processing history confirms the structural incorporation of the long fluorinated alkyl chain within the diamine moiety, establishing the specific compositional framework of the synthesized polymer.",
      "reasoning_analysis": "Increasing Factors: The presence of polar imide linkages in the polymer backbone inherently contributes to dipole polarization, which acts to increase the dielectric constant (eps). Additionally, the rigid aromatic segments within the backbone may promote chain stacking that reduces free volume, potentially counteracting permittivity reduction. Decreasing Factors: The incorporation of 6FDA introduces hexafluoroisopropylidene groups, which possess low electronic polarizability and disrupt chain packing, thereby increasing free volume and reducing the dielectric constant. Furthermore, the pentadecylfluorooctyl side chains on the diamine moiety introduce a high concentration of C-F bonds with low polarizability and significantly increase the fractional free volume due to steric bulk, both of which strongly drive the dielectric constant down. Dominant Factor: The extensive fluorination strategy, utilizing both fluorinated dianhydride and fluorinated diamine side chains as confirmed by the processing history, qualitatively dominates the dielectric behavior. The combined effect of low polarizability of fluorine atoms and the substantial increase in free volume induced by the bulky fluorinated side groups outweighs the polar contribution of the imide rings, leading to a net reduction in the dielectric constant relative to non-fluorinated polyimides."
    }
  },
  {
    "doi": "10.1016/S0079-6700(00)00043-5",
    "title": "Low dielectric constant polymers for microelectronics",
    "year": 2001,
    "chemical_composition": {
      "repeat_unit_psmiles": null,
      "monomers": [
        {
          "name": "6FDA",
          "smiles": null,
          "ratio_value": null,
          "ratio_unit": null
        },
        {
          "name": "PPD",
          "smiles": null,
          "ratio_value": null,
          "ratio_unit": null
        }
      ],
      "additives": [],
      "is_homopolymer": false
    },
    "processing_history": "Fluorinated polyimide.",
    "hierarchical_structure": null,
    "properties": {
      "eps": {
        "value": [
          2.9
        ],
        "unit": null
      }
    },
    "analysis_with_hierarchical_structure": {
      "descriptive_text": "The sample consists of a copolymer derived from 6FDA and PPD monomers without any reported additives or fillers. Characterized fundamentally as a fluorinated polyimide, the material relies on this specific chemical classification to define its physical identity.",
      "reasoning_analysis": "Increasing Factors: The polar imide linkages within the backbone create strong dipole moments that promote orientational polarization, inherently driving the eps upward, while the aromatic rings in the PPD monomer contribute to electronic polarization. Decreasing Factors: The 6FDA monomer introduces carbon-fluorine bonds and bulky hexafluoroisopropylidene groups; fluorine atoms possess low electronic polarizability, and the bulky substituents disrupt chain packing to increase fractional free volume, reducing the density of polarizable units per unit volume and lowering the eps. Dominant Factor: The strategic incorporation of fluorine through the 6FDA monomer is designed to minimize dielectric response; consequently, the low polarizability of the C-F bonds and the increased free volume qualitatively dominate the intrinsic polarity of the imide linkages, leading to a reduced eps relative to non-fluorinated polyimides."
    },
    "analysis_without_hierarchical_structure": {
      "descriptive_text": "The sample consists of a fluorinated polyimide copolymer derived from the reaction of 6FDA and PPD monomers without the incorporation of external additives or fillers. The material is identified through its processing history as a fluorinated polyimide, indicating a backbone structure formed by the imidization of the specified diamine and dianhydride precursors.",
      "reasoning_analysis": "Increasing Factors: The presence of polar imide linkages within the polymer backbone introduces permanent dipoles capable of orientation polarization, which intrinsically drives the dielectric constant higher relative to non-polar hydrocarbon chains. Additionally, the rigid aromatic structure derived from PPD promotes dense chain packing, potentially limiting free volume and maintaining a higher density of polarizable groups. Decreasing Factors: The incorporation of 6FDA introduces hexafluoroisopropylidene groups containing fluorine atoms, which exhibit low electronic polarizability and high electronegativity, thereby reducing the overall material polarizability. Furthermore, the bulky trifluoromethyl moieties associated with the 6FDA unit disrupt efficient chain packing, increasing the fractional free volume and reducing the number of polarizable units per unit volume. Dominant Factor: The structural modification introduced by the 6FDA monomer qualitatively dominates the dielectric behavior; the low polarizability of the fluorine atoms and the increased free volume resulting from the bulky side groups typically override the polarity contributions of the imide linkages, leading to a net reduction in the dielectric constant compared to non-fluorinated analogs."
    }
  },
  {
    "doi": "10.1016/j.compositesb.2019.107656",
    "title": "Moisture resistant stones waste based polymer composites with enhanced dielectric constant and flexural strength",
    "year": 2020,
    "chemical_composition": {
      "repeat_unit_psmiles": null,
      "monomers": [
        {
          "name": "Epoxy Resin",
          "smiles": null,
          "ratio_value": null,
          "ratio_unit": null
        },
        {
          "name": "Aliphatic Polyamine",
          "smiles": null,
          "ratio_value": 10,
          "ratio_unit": "% of epoxy"
        }
      ],
      "additives": [],
      "is_homopolymer": false
    },
    "processing_history": "Compressive casting. Epoxy resin mixed with aliphatic polyamine hardener (10% of epoxy). Homogenously mixed, poured into mould, cured 24 h at RT, demolded at 60 °C. Dielectric constant measured using Keysight LCR meter (E4980A) in frequency range 20 Hz–2 MHz at RT.",
    "hierarchical_structure": "Neat epoxy matrix.",
    "properties": {
      "eps": {
        "value": [
          6
        ],
        "unit": null
      }
    },
    "analysis_with_hierarchical_structure": {
      "descriptive_text": "The sample comprises a neat epoxy matrix synthesized from an epoxy resin and an aliphatic polyamine hardener added at 10% relative to the epoxy content. Prepared via compressive casting, the homogenously mixed components were poured into a mould and cured for 24 hours at room temperature, followed by demolding at 60 °C. The resulting thermoset material contains no additional fillers or additives, and its dielectric constant was characterized using a Keysight LCR meter across a frequency spectrum of 20 Hz to 2 MHz at room temperature.",
      "reasoning_analysis": "Increasing Factors: The chemical reaction between the epoxy resin and the polyamine hardener generates secondary hydroxyl groups and retains polar amine linkages within the crosslinked network, which facilitate strong orientational polarization under an electric field and drive the eps higher. Additionally, the room temperature curing history may result in a slightly lower crosslinking density compared to high-temperature post-curing, potentially allowing increased segmental mobility for dipole alignment. Decreasing Factors: The aliphatic nature of the polyamine hardener typically yields a lower dielectric constant compared to aromatic hardeners due to reduced electronic polarizability of the carbon backbone. Furthermore, the formation of a rigid, covalently crosslinked thermoset network restricts large-scale chain motions and space charge accumulation, while the absence of high-permittivity fillers ensures the eps remains limited to the intrinsic value of the polymer matrix. Dominant Factor: The density of polar functional groups produced during the curing reaction qualitatively dominates the dielectric behavior. Despite the lower polarizability associated with the aliphatic components, the high concentration of hydroxyl and amine dipoles established during the 24-hour cure governs the magnitude of orientational polarization, primarily determining the final eps observed within the measured frequency range."
    },
    "analysis_without_hierarchical_structure": {
      "descriptive_text": "The sample comprises an epoxy resin network cured with an aliphatic polyamine hardener at a loading of 10% relative to the epoxy. Preparation involved compressive casting where the components were homogenously mixed, poured into a mould, and cured for 24 hours at room temperature before demolding at 60 °C. The dielectric constant was characterized using a Keysight LCR meter (E4980A) over a frequency range of 20 Hz to 2 MHz at room temperature.",
      "reasoning_analysis": "Increasing Factors: The chemical reaction between the epoxy resin and the aliphatic polyamine generates secondary hydroxyl groups within the network structure, which are highly polar and contribute significantly to orientational polarization, thereby driving the dielectric constant upward. Additionally, the room temperature curing history may lead to incomplete crosslinking or residual moisture absorption due to the hygroscopic nature of amine-cured epoxies, both of which can further elevate the permittivity. Decreasing Factors: The utilization of an aliphatic polyamine hardener introduces fewer polarizable aromatic rings compared to aromatic alternatives, limiting electronic polarization contributions. Furthermore, the formation of a crosslinked thermoset network during the 24-hour cure restricts segmental chain mobility, hindering the ability of dipoles to align with the applied electric field, particularly as frequency increases towards the MHz range. Dominant Factor: The dominant factor governing the dielectric constant is the concentration of polar hydroxyl groups generated during the curing reaction. While the crosslinked network restricts mobility, the intrinsic polarity of the cured epoxy-amine chemistry establishes a baseline permittivity significantly higher than non-polar hydrocarbons, with the room temperature processing potentially exacerbating this through incomplete network formation that allows for greater dipolar freedom compared to a fully high-temperature cured system."
    }
  },
  {
    "doi": "10.1016/S0079-6700(00)00043-5",
    "title": "Low dielectric constant polymers for microelectronics",
    "year": 2001,
    "chemical_composition": {
      "repeat_unit_psmiles": null,
      "monomers": [
        {
          "name": "6FDA",
          "smiles": null,
          "ratio_value": null,
          "ratio_unit": null
        },
        {
          "name": "Perfluorobiphenyl diamine",
          "smiles": null,
          "ratio_value": null,
          "ratio_unit": null
        }
      ],
      "additives": [],
      "is_homopolymer": false
    },
    "processing_history": "Fluorinated polyimide. Diamine moiety contains perfluorobiphenyl group.",
    "hierarchical_structure": null,
    "properties": {
      "eps": {
        "value": [
          2.75
        ],
        "unit": null
      }
    },
    "analysis_with_hierarchical_structure": {
      "descriptive_text": "The sample is a fluorinated polyimide copolymer synthesized from 6FDA and perfluorobiphenyl diamine monomers. The material is characterized by a diamine moiety containing a perfluorobiphenyl group, resulting in a fully fluorinated backbone architecture without the incorporation of external additives or fillers. This specific chemical composition defines the fundamental structure of the polymer system.",
      "reasoning_analysis": "Increasing Factors: The presence of polar imide linkages within the backbone introduces permanent dipole moments that contribute to orientational polarization, inherently driving the dielectric constant higher compared to non-polar hydrocarbon or fluorocarbon chains. Decreasing Factors: The incorporation of 6FDA introduces bulky hexafluoroisopropylidene groups that disrupt chain packing and increase fractional free volume, thereby reducing the density of polarizable units. Furthermore, the high electronegativity and low electronic polarizability of the fluorine atoms in both the 6FDA and perfluorobiphenyl diamine moieties significantly diminish the material's overall response to an electric field. Dominant Factor: The extensive fluorination and the steric bulk associated with the hexafluoroisopropylidene and perfluorobiphenyl groups qualitatively dominate the dielectric behavior. These structural features drastically reduce electronic polarizability and increase free volume, leading to a net reduction in the dielectric constant relative to conventional non-fluorinated polyimides."
    },
    "analysis_without_hierarchical_structure": {
      "descriptive_text": "The sample is a fluorinated polyimide copolymer synthesized from 6FDA and Perfluorobiphenyl diamine monomers. The processing history confirms the diamine moiety contains a perfluorobiphenyl group, resulting in a highly fluorinated polymer architecture without the inclusion of external additives.",
      "reasoning_analysis": "Increasing Factors: The presence of aromatic rings and polar imide linkages within the polymer backbone introduces significant electronic and orientational polarizability, which inherently drives the dielectric constant (eps) upward. Additionally, the conjugated pi-systems in the aromatic structures contribute to higher electronic polarization under an electric field. Decreasing Factors: The extensive incorporation of fluorine atoms via the 6FDA and perfluorobiphenyl diamine monomers significantly lowers electronic polarizability due to the tight binding of electrons in C-F bonds and the low polarizability of fluorine. Furthermore, the bulky hexafluoroisopropylidene and perfluorobiphenyl groups increase the fractional free volume, reducing the density of polarizable units per unit volume. Dominant Factor: The reduction in electronic polarizability and the increase in fractional free volume caused by the high fluorine content and bulky fluorinated groups qualitatively dominate the polar contributions of the imide linkages, establishing a low baseline dielectric constant (eps) characteristic of fluorinated polyimides."
    }
  },
  {
    "doi": "10.1002/adma.200601996",
    "title": "Ceramic–Polymer Composites with High Dielectric Constant**",
    "year": 2007,
    "chemical_composition": {
      "repeat_unit_psmiles": null,
      "monomers": [
        {
          "name": "Vinylidene fluoride",
          "smiles": "C=C(F)F",
          "ratio_value": 55,
          "ratio_unit": "mol%"
        },
        {
          "name": "Trifluoroethylene",
          "smiles": "FC(F)=CF",
          "ratio_value": 45,
          "ratio_unit": "mol%"
        }
      ],
      "additives": [
        {
          "name": "CaCu3Ti4O12 (CCTO)",
          "type": "filler",
          "amount_value": 50,
          "amount_unit": "vol%"
        }
      ],
      "is_homopolymer": false
    },
    "processing_history": "Solution casting from DMF, dried at 70 °C for 8 h. Hot-pressed at 200 °C. Four-layer stack. Dielectric constant measured by impedance analyzer (Agilent 4294 A) at 100 Hz, 70 °C.",
    "hierarchical_structure": "Denser structure than as-cast, polymer layer very thin or almost nonexistent.",
    "properties": {
      "eps": {
        "value": [
          859
        ],
        "unit": null
      }
    },
    "analysis_with_hierarchical_structure": {
      "descriptive_text": "The sample comprises a poly(vinylidene fluoride-trifluoroethylene) [P(VDF-TrFE)] copolymer matrix synthesized from 55 mol% vinylidene fluoride and 45 mol% trifluoroethylene monomers. This ferroelectric matrix is composite-filled with 50 vol% CaCu3Ti4O12 (CCTO) ceramic powder. Fabrication involved solution casting from dimethylformamide (DMF), drying at 70 °C for 8 hours, and hot-pressing at 200 °C to produce a four-layer stack. Hierarchical characterization reveals a denser structure compared to the as-cast state, with polymer layers appearing very thin or almost nonexistent between filler particles. Dielectric constant measurements were conducted using an impedance analyzer at 100 Hz and 70 °C.",
      "reasoning_analysis": "Increasing Factors: The inclusion of 50 vol% CaCu3Ti4O12 (CCTO), a ceramic material renowned for its giant dielectric constant, significantly elevates the composite permittivity based on effective medium theory. The hot-pressing process densifies the material, removing low-permittivity air voids and ensuring close contact between high-k filler particles. Additionally, the measurement temperature of 70 °C likely approaches the ferroelectric-paraelectric transition of the P(VDF-TrFE) matrix, enhancing dipolar mobility and polarization. The structural observation of very thin or nonexistent polymer layers suggests strong Maxwell-Wagner-Sillars interfacial polarization effects due to the proximity of filler domains. Decreasing Factors: The high volume fraction of rigid ceramic filler may physically restrict the formation of the ferroelectric beta-phase crystallites within the P(VDF-TrFE) matrix, potentially lowering the intrinsic polymer contribution to the overall permittivity. Furthermore, any incompatibility at the organic-inorganic interface could introduce nanoscale gaps acting as low-permittivity barriers, although this is mitigated by the thermal processing. Dominant Factor: The extremely high loading of the giant dielectric constant CCTO filler combined with the void-free densification from hot-pressing qualitatively dominates the dielectric behavior. While the polymer matrix provides ferroelectric contributions, the effective permittivity is primarily driven by the percolation-like connectivity of the CCTO particles and the massive interfacial polarization inherent to this high-loading composite architecture."
    },
    "analysis_without_hierarchical_structure": {
      "descriptive_text": "The sample consists of a poly(vinylidene fluoride-co-trifluoroethylene) [P(VDF-TrFE)] copolymer matrix composed of 55 mol% vinylidene fluoride and 45 mol% trifluoroethylene monomers. This ferroelectric polymer matrix is compounded with 50 vol% CaCu3Ti4O12 (CCTO) ceramic filler. The composite material was fabricated via solution casting from dimethylformamide (DMF), followed by drying at 70 °C for 8 hours and subsequent hot-pressing at 200 °C to form a four-layer stack. The dielectric constant was characterized using an impedance analyzer at 100 Hz and 70 °C.",
      "reasoning_analysis": "Increasing Factors: The incorporation of 50 vol% CaCu3Ti4O12 (CCTO) ceramic filler is the primary driver for enhanced permittivity, as CCTO possesses a giant intrinsic dielectric constant significantly higher than the polymer matrix. Additionally, the P(VDF-TrFE) copolymer matrix contributes through its ferroelectric beta-phase crystallinity, where aligned dipoles increase polarization. The processing history involving hot-pressing at 200 °C likely minimizes void content, preventing the dilution of permittivity by air pockets, while the measurement frequency of 100 Hz allows for significant interfacial (Maxwell-Wagner-Sillars) polarization to develop at the numerous polymer-ceramic interfaces. Decreasing Factors: The high loading of rigid ceramic particles may restrict the crystallization kinetics of the P(VDF-TrFE) matrix during cooling, potentially reducing the overall volume fraction of the ferroelectric crystalline phase compared to a neat polymer film. Furthermore, if the solution casting and drying process did not achieve perfect dispersion, filler agglomeration could create localized regions of lower effective permittivity or interfacial defects that hinder charge accumulation. Dominant Factor: The volumetric dominance and intrinsic giant dielectric nature of the CCTO filler qualitatively overwhelm the contributions from the polymer matrix and processing-induced crystallinity variations, dictating the final permittivity behavior primarily through the percolation of high-k ceramic pathways and interfacial effects."
    }
  },
  {
    "doi": "10.1002/adma.200601996",
    "title": "Ceramic–Polymer Composites with High Dielectric Constant**",
    "year": 2007,
    "chemical_composition": {
      "repeat_unit_psmiles": null,
      "monomers": [
        {
          "name": "Vinylidene fluoride",
          "smiles": "C=C(F)F",
          "ratio_value": 55,
          "ratio_unit": "mol%"
        },
        {
          "name": "Trifluoroethylene",
          "smiles": "FC(F)=CF",
          "ratio_value": 45,
          "ratio_unit": "mol%"
        }
      ],
      "additives": [
        {
          "name": "CaCu3Ti4O12 (CCTO)",
          "type": "filler",
          "amount_value": 50,
          "amount_unit": "vol%"
        }
      ],
      "is_homopolymer": false
    },
    "processing_history": "Solution casting from DMF, dried at 70 °C for 8 h. Hot-pressed at 200 °C. Six-layer stack. Dielectric constant measured by impedance analyzer (Agilent 4294 A) at 1 kHz, Room Temperature (22 °C).",
    "hierarchical_structure": "Denser structure than as-cast, polymer layer very thin or almost nonexistent.",
    "properties": {
      "eps": {
        "value": [
          243
        ],
        "unit": null
      }
    },
    "analysis_with_hierarchical_structure": {
      "descriptive_text": "The sample comprises a copolymer matrix synthesized from 55 mol% vinylidene fluoride and 45 mol% trifluoroethylene, compounded with 50 vol% CaCu3Ti4O12 (CCTO) ceramic filler. Fabrication involved solution casting from dimethylformamide (DMF), drying at 70 °C for 8 hours, and hot-pressing at 200 °C to produce a six-layer stack. Structural analysis reveals a denser morphology relative to the as-cast state, characterized by a polymer layer that is very thin or almost nonexistent. The dielectric constant was subsequently measured using an impedance analyzer at 1 kHz under room temperature conditions.",
      "reasoning_analysis": "Increasing Factors: The inclusion of 50 vol% CCTO filler significantly elevates the dielectric constant due to the filler's intrinsic giant permittivity arising from internal barrier layer capacitance. Furthermore, the P(VDF-TrFE) matrix contributes through ferroelectric beta-phase crystallization, which is likely enhanced by the 200 °C hot-pressing step, while the high filler loading maximizes Maxwell-Wagner-Sillars interfacial polarization. Decreasing Factors: The structural indication that the polymer layer is very thin or almost nonexistent suggests potential filler agglomeration or discontinuity in the polymer phase, which could limit the contribution of polymer dipole orientation. Additionally, micro-voids potentially remaining from the solvent casting and drying process would introduce air pockets with low permittivity, reducing the effective bulk dielectric constant. Dominant Factor: The high volume fraction of the CCTO filler qualitatively dominates the dielectric behavior; the near-contact state of the filler particles implied by the minimal polymer layer thickness suggests the composite properties are governed by the ceramic network and interfacial effects rather than the intrinsic response of the polymer matrix, leading to a substantial net increase in eps."
    },
    "analysis_without_hierarchical_structure": {
      "descriptive_text": "The sample comprises a poly(vinylidene fluoride-co-trifluoroethylene) copolymer matrix synthesized from 55 mol% vinylidene fluoride and 45 mol% trifluoroethylene monomers. This ferroelectric matrix was composite-filled with 50 vol% CaCu3Ti4O12 (CCTO) ceramic powder. Preparation involved solution casting from dimethylformamide, followed by drying at 70 °C for 8 hours and hot-pressing at 200 °C to fabricate a six-layer stack. Dielectric characterization was performed using an impedance analyzer at 1 kHz and room temperature.",
      "reasoning_analysis": "Increasing Factors: The incorporation of 50 vol% CaCu3Ti4O12 (CCTO) filler is the primary driver for enhancement, as CCTO possesses a giant intrinsic dielectric constant significantly higher than the polymer matrix. Additionally, the P(VDF-TrFE) copolymer composition favors the formation of the ferroelectric beta-phase, contributing dipolar polarization. The hot-pressing at 200 °C likely enhances crystallinity and densification, while the six-layer stack architecture introduces multiple interfaces that can facilitate Maxwell-Wagner-Sillars interfacial polarization at the measurement frequency of 1 kHz. Decreasing Factors: The effective permittivity may be suppressed by the presence of low-dielectric interphase layers between the ceramic filler and the polymer matrix, which act as capacitors in series. Furthermore, any residual porosity or voids resulting from the solution casting and drying process would introduce air gaps with low permittivity, reducing the overall composite value. Dominant Factor: The volumetric loading of the high-permittivity CCTO ceramic filler qualitatively dominates the dielectric behavior; despite potential interfacial impedance or matrix limitations, the sheer concentration of the giant dielectric constant filler dictates a substantial increase in the composite eps relative to the neat polymer."
    }
  },
  {
    "doi": "10.1016/S0079-6700(00)00043-5",
    "title": "Low dielectric constant polymers for microelectronics",
    "year": 2001,
    "chemical_composition": {
      "repeat_unit_psmiles": null,
      "monomers": [
        {
          "name": "6FDA",
          "smiles": null,
          "ratio_value": null,
          "ratio_unit": null
        },
        {
          "name": "Tetrafluorophenylene diamine",
          "smiles": null,
          "ratio_value": null,
          "ratio_unit": null
        }
      ],
      "additives": [],
      "is_homopolymer": false
    },
    "processing_history": "Fluorinated polyimide. Fluorination of phenyl ring of diamine moiety.",
    "hierarchical_structure": null,
    "properties": {
      "eps": {
        "value": [
          2.75
        ],
        "unit": null
      }
    },
    "analysis_with_hierarchical_structure": {
      "descriptive_text": "The sample comprises a fluorinated polyimide copolymer synthesized from 4,4'-(hexafluoroisopropylidene)diphthalic anhydride (6FDA) and tetrafluorophenylene diamine monomers. The material design incorporates specific fluorination of the phenyl ring within the diamine moiety to tailor electronic characteristics. The system is formulated without external additives or fillers, representing a pristine polymer matrix where the chemical composition is defined by the reacted fluorinated imide structure.",
      "reasoning_analysis": "Increasing Factors: The presence of imide linkages introduces polar carbonyl and C-N groups with permanent dipole moments, which contribute to orientational and atomic polarizability, inherently driving the eps upward. Additionally, the conjugated aromatic backbone supports electronic polarizability that can further increase the dielectric response. Decreasing Factors: The extensive incorporation of fluorine atoms via the 6FDA moiety and the tetrafluorophenylene diamine significantly reduces electronic polarizability due to the high electronegativity and tight electron binding of fluorine. Furthermore, the bulky trifluoromethyl groups and fluorinated rings disrupt chain packing, increasing fractional free volume, which reduces the density of polarizable groups per unit volume and lowers the eps. Dominant Factor: The strategic fluorination of both the dianhydride and diamine components is the dominant factor. While the imide group is polar, the low polarizability of the C-F bonds and the increased free volume associated with the fluorinated groups qualitatively override the polar contributions of the backbone, leading to a net reduction in eps relative to non-fluorinated polyimides."
    },
    "analysis_without_hierarchical_structure": {
      "descriptive_text": "The sample consists of a fluorinated polyimide copolymer derived from 6FDA and Tetrafluorophenylene diamine monomers. The synthesis history involves the specific fluorination of the phenyl ring within the diamine moiety to establish the final polymer architecture, yielding a material without additional additives.",
      "reasoning_analysis": "Increasing Factors: The presence of polar imide linkages in the polymer backbone introduces significant dipole moments, which inherently increases electronic and orientational polarization, driving the eps upward. Decreasing Factors: The incorporation of fluorine atoms through both the 6FDA dianhydride and the tetrafluorophenylene diamine significantly lowers electronic polarizability due to fluorine's high electronegativity. Furthermore, the bulky hexafluoroisopropylidene groups and fluorinated rings disrupt chain packing, increasing fractional free volume which reduces the density of polarizable groups per unit volume. Dominant Factor: The extensive fluorination strategy and the resulting increase in free volume qualitatively dominate the dielectric behavior, driving the eps down relative to non-fluorinated polyimide analogues."
    }
  },
  {
    "doi": "10.1002/adma.200601996",
    "title": "Ceramic–Polymer Composites with High Dielectric Constant**",
    "year": 2007,
    "chemical_composition": {
      "repeat_unit_psmiles": null,
      "monomers": [
        {
          "name": "Vinylidene fluoride",
          "smiles": "C=C(F)F",
          "ratio_value": 55,
          "ratio_unit": "mol%"
        },
        {
          "name": "Trifluoroethylene",
          "smiles": "FC(F)=CF",
          "ratio_value": 45,
          "ratio_unit": "mol%"
        }
      ],
      "additives": [
        {
          "name": "CaCu3Ti4O12 (CCTO)",
          "type": "filler",
          "amount_value": 50,
          "amount_unit": "vol%"
        }
      ],
      "is_homopolymer": false
    },
    "processing_history": "Solution casting from DMF, dried at 70 °C for 8 h. Hot-pressed at 200 °C. Six-layer stack. Dielectric constant measured by impedance analyzer (Agilent 4294 A) at 100 Hz, Room Temperature (22 °C).",
    "hierarchical_structure": "Denser structure than as-cast, polymer layer very thin or almost nonexistent.",
    "properties": {
      "eps": {
        "value": [
          362
        ],
        "unit": null
      }
    },
    "analysis_with_hierarchical_structure": {
      "descriptive_text": "The sample comprises a poly(vinylidene fluoride-co-trifluoroethylene) copolymer matrix consisting of 55 mol% vinylidene fluoride and 45 mol% trifluoroethylene, composite with 50 vol% CaCu3Ti4O12 (CCTO) ceramic filler. Fabrication involved solution casting from dimethylformamide, drying at 70 °C for 8 hours, and hot-pressing at 200 °C to create a six-layer stack. Structural analysis reveals a denser morphology compared to the as-cast state, characterized by very thin or almost nonexistent polymer layers between filler particles. Dielectric characterization was performed using an impedance analyzer at 100 Hz and room temperature.",
