Repository: hhtrick/HHT-code

# HHT training framework

This directory contains model training, embedding precomputation, inference, article-level baselines and the curated datasets. All commands below assume that the working directory is `train_code/`.

## 3. Datasets and fixed partitions

Each main dataset is a JSON array at `dataset/{property}/{property}.json`. Entries contain source metadata, `chemical_composition`, `processing_history`, `hierarchical_structure`, `properties`, and two generated-analysis objects. Targets are stored as `properties[property]["value"]`; source metadata and target values are not predictive input fields.

| Property | Train | Validation | Test | Total |
|---|---:|---:|---:|---:|

File: train_code/dataset/eps/eps.json (part 62 of 190)
[
      "reasoning_analysis": "Increasing Factors: The incorporation of CaCu3Ti4O12 (CCTO), a ceramic known for its giant dielectric constant, at a high loading of 50 vol% significantly elevates the overall permittivity through the percolation effect and high intrinsic polarization of the filler. The P(VDF-TrFE) matrix contributes additional dipolar polarization due to the strong electronegativity of fluorine atoms, while the hot-pressing process densifies the structure, eliminating air voids which typically possess low permittivity. Furthermore, the low measurement frequency of 100 Hz allows for full contribution of interfacial (Maxwell-Wagner-Sillars) polarization at the numerous polymer-ceramic interfaces. Decreasing Factors: Despite the high filler loading, the remaining polymer matrix has an intrinsically lower dielectric constant than the CCTO filler, acting as a diluent that prevents the composite from reaching the permittivity of bulk ceramic. Additionally, the high thermal processing temperature of 200 °C risks partial degradation or phase transformation of the ferroelectric polymer domains, potentially reducing the matrix's specific contribution to the overall polarization. Interfacial dead layers between the filler and matrix at such high loading may also impede efficient charge storage. Dominant Factor: The high volume fraction of the CCTO filler combined with the hierarchical structure indicating near-percolation (very thin or nonexistent polymer layers) qualitatively dominates the dielectric behavior, driving the eps significantly higher than that of the neat polymer matrix despite any dilutive or interfacial effects."
    },
    "analysis_without_hierarchical_structure": {
      "descriptive_text": "The sample consists of a poly(vinylidene fluoride-co-trifluoroethylene) [P(VDF-TrFE)] copolymer matrix composed of 55 mol% vinylidene fluoride and 45 mol% trifluoroethylene monomers. This ferroelectric polymer matrix is composite-filled with 50 vol% CaCu3Ti4O12 (CCTO) ceramic powder. The material was fabricated via solution casting from dimethylformamide (DMF), followed by drying at 70 °C for 8 hours and subsequent hot-pressing at 200 °C to form a six-layer stack. The dielectric constant was characterized using an impedance analyzer at 100 Hz under ambient conditions (22 °C).",
      "reasoning_analysis": "Increasing Factors: The incorporation of 50 vol% CaCu3Ti4O12 (CCTO) filler serves as the primary driver for increasing the dielectric constant, as CCTO possesses an intrinsically giant permittivity significantly higher than the polymer matrix. Additionally, the P(VDF-TrFE) copolymer composition favors the formation of ferroelectric beta-phase crystallites, contributing strong dipolar polarization, while the processing history involving hot-pressing at 200 °C likely enhances interfacial contact and matrix crystallinity. Furthermore, the high density of polymer-ceramic interfaces facilitates Maxwell-Wagner-Sillars interfacial polarization, particularly at the low measurement frequency of 100 Hz. Decreasing Factors: Factors potentially decreasing the permittivity include the restriction of polymer chain segmental mobility in the interphase region surrounding the rigid ceramic particles, which may dampen the intrinsic dipolar response of the P(VDF-TrFE) matrix. Furthermore, the high filler loading of 50 vol% increases the risk of micro-void formation or incomplete packing during the hot-pressing step, introducing air pockets with low permittivity that dilute the effective dielectric response. Dominant Factor: The dominant factor is the high volume fraction of the CCTO ceramic filler. Despite potential interfacial restrictions or void formation, the intrinsic permittivity of the CCTO phase is orders of magnitude greater than that of the polymer matrix, ensuring that the composite's dielectric constant is qualitatively driven upward by the percolation or effective medium contribution of the ceramic phase rather than the polymer characteristics."
    }
  },
  {
    "doi": "10.1016/j.compositesb.2019.107656",
    "title": "Moisture resistant stones waste based polymer composites with enhanced dielectric constant and flexural strength",
    "year": 2020,
    "chemical_composition": {
      "repeat_unit_psmiles": null,
      "monomers": [
        {
          "name": "Epoxy Resin",
          "smiles": null,
          "ratio_value": null,
          "ratio_unit": null
        },
        {
          "name": "Aliphatic Polyamine",
          "smiles": null,
          "ratio_value": 10,
          "ratio_unit": "% of epoxy"
        }
      ],
      "additives": [
        {
          "name": "Stone waste powder",
          "type": "filler",
          "amount_value": 10,
          "amount_unit": "wt%"
        }
      ],
      "is_homopolymer": false
    },
    "processing_history": "Compressive casting. Epoxy resin mixed with aliphatic polyamine hardener (10% of epoxy) and stone waste powder (10 wt%). Homogenously mixed, poured into mould, cured 24 h at RT, demolded at 60 °C. Dielectric constant measured using Keysight LCR meter (E4980A) in frequency range 20 Hz–2 MHz at RT.",
    "hierarchical_structure": "Stone waste powder (irregular shape, 2.0–15.0 μm) dispersed in epoxy matrix. Strong interfacial bonding. Cavity structure observed. Crystalline phases: quartz, dolomite, calcite, actinolite, muscovite.",
    "properties": {
      "eps": {
        "value": [
          45
        ],
        "unit": null
      }
    },
    "analysis_with_hierarchical_structure": {
      "descriptive_text": "This composite material comprises an epoxy resin matrix crosslinked with an aliphatic polyamine hardener at 10% of the epoxy weight, reinforced with 10 wt% stone waste powder filler. The sample was fabricated via compressive casting, where the components were homogenously mixed, poured into a mould, cured for 24 hours at room temperature, and subsequently demolded at 60 °C. Microstructural characterization reveals irregular stone waste particles ranging from 2.0 to 15.0 μm dispersed within the epoxy matrix, exhibiting strong interfacial bonding alongside observed cavity structures. The filler consists of crystalline phases including quartz, dolomite, calcite, actinolite, and muscovite, and the dielectric constant was measured using a Keysight LCR meter across a frequency range of 20 Hz to 2 MHz at room temperature.",
      "reasoning_analysis": "Increasing Factors: The incorporation of stone waste powder containing crystalline phases such as calcite and dolomite, which typically exhibit higher dielectric constants than the epoxy matrix, drives the effective permittivity upward. Additionally, the polar functional groups within the epoxy-aliphatic polyamine network contribute to dipolar polarization, and the strong interfacial bonding ensures efficient charge storage at the polymer-filler interface, further supporting a higher dielectric response. Decreasing Factors: The observed cavity structure introduces air voids with a dielectric constant near unity, which significantly reduces the effective permittivity of the bulk composite. Furthermore, the use of an aliphatic polyamine hardener generally results in a lower polarity matrix compared to aromatic alternatives, and the room temperature curing process may limit the maximum crosslinking density or trap volatiles that contribute to the observed porosity. Dominant Factor: While the mineral filler provides an intrinsic driving force for increased permittivity relative to the neat resin, the presence of the cavity structure observed in the hierarchical analysis is the dominant factor, as the low permittivity of the voids qualitatively suppresses the effective dielectric constant below the theoretical value expected for a fully dense composite."
    },
    "analysis_without_hierarchical_structure": {
      "descriptive_text": "The sample comprises an epoxy resin matrix crosslinked with an aliphatic polyamine hardener at 10% of the epoxy weight, compounded with 10 wt% stone waste powder as a filler. The composite was fabricated via compressive casting, involving homogeneous mixing of the resin, hardener, and filler prior to pouring into a mould. The material was cured for 24 hours at room temperature and subsequently demolded at 60 °C. The dielectric constant (eps) was characterized using a Keysight LCR meter over a frequency range of 20 Hz to 2 MHz at room temperature.",
      "reasoning_analysis": "Increasing Factors: The inclusion of stone waste powder, which typically exhibits a higher intrinsic dielectric permittivity than the organic epoxy matrix, drives the composite eps upward according to effective medium theories. Additionally, the polar functional groups within the aliphatic polyamine hardener and the epoxy network contribute to dipolar polarization, while the heterogeneous interface between the inorganic filler and the polymer matrix promotes Maxwell-Wagner-Sillars interfacial polarization, particularly at lower frequencies. Decreasing Factors: The formation of a crosslinked thermoset network during the curing process restricts the segmental mobility of the polymer chains, thereby limiting the orientational freedom of dipoles in response to the applied electric field compared to uncured precursors or linear analogs. Additionally, the thermal demolding step at 60 °C may reduce free volume within the network, further constraining dipolar relaxation mechanisms. Dominant Factor: The presence of the inorganic stone waste filler is the dominant factor influencing the eps. The significant contrast in permittivity between the mineral filler and the polymer matrix, coupled with the interfacial charge accumulation at the 10 wt% loading level, qualitatively outweighs the dipole restriction imposed by the crosslinked network, resulting in a net enhancement of the dielectric constant relative to the neat cured resin."
    }
  },
  {
    "doi": "10.1002/adma.200601996",
    "title": "Ceramic–Polymer Composites with High Dielectric Constant**",
    "year": 2007,
    "chemical_composition": {
      "repeat_unit_psmiles": null,
      "monomers": [
        {
          "name": "Vinylidene fluoride",
          "smiles": "C=C(F)F",
          "ratio_value": 55,
          "ratio_unit": "mol%"
        },
        {
          "name": "Trifluoroethylene",
          "smiles": "FC(F)=CF",
          "ratio_value": 45,
          "ratio_unit": "mol%"
        }
      ],
      "additives": [
        {
          "name": "CaCu3Ti4O12 (CCTO)",
          "type": "filler",
          "amount_value": 50,
          "amount_unit": "vol%"
        }
      ],
      "is_homopolymer": false
    },
    "processing_history": "Solution casting from DMF, dried at 70 °C for 8 h. Hot-pressed at 200 °C. Six-layer stack. Dielectric constant measured by impedance analyzer (Agilent 4294 A) at 100 Hz, 70 °C.",
    "hierarchical_structure": "Denser structure than as-cast, polymer layer very thin or almost nonexistent.",
    "properties": {
      "eps": {
        "value": [
          838
        ],
        "unit": null
      }
    },
    "analysis_with_hierarchical_structure": {
      "descriptive_text": "The sample comprises a copolymer matrix synthesized from 55 mol% vinylidene fluoride and 45 mol% trifluoroethylene, composited with 50 vol% CaCu3Ti4O12 (CCTO) ceramic filler. Fabrication involved solution casting from dimethylformamide, drying at 70 °C for 8 hours, and hot-pressing at 200 °C to construct a six-layer stack. Hierarchical analysis reveals a denser morphology relative to the as-cast state, characterized by very thin or almost nonexistent polymer layers between filler particles. The dielectric constant was evaluated using an impedance analyzer at 100 Hz and 70 °C.",
      "reasoning_analysis": "Increasing Factors: The inclusion of 50 vol% CCTO filler is the primary enhancement mechanism, as CCTO exhibits a giant intrinsic dielectric constant substantially higher than the polymer matrix. The P(VDF-TrFE) copolymer composition favors the formation of the ferroelectric beta-phase, contributing dipolar polarization, while the hot-pressing process densifies the material to eliminate low-permittivity air voids. Additionally, the measurement temperature of 70 °C enhances segmental mobility, facilitating dipole orientation. Decreasing Factors: The polymer matrix inherently possesses a lower permittivity than the ceramic filler, acting as a diluent that limits the composite's maximum theoretical permittivity relative to pure CCTO. Furthermore, the high filler loading may lead to agglomeration or interfacial defects that could disrupt continuous polarization pathways or introduce parasitic resistive effects. Dominant Factor: The high volume fraction of the CCTO filler qualitatively dominates the dielectric response. The structural observation of almost nonexistent polymer layers suggests the system approaches a percolation threshold where the connectivity of the high-k ceramic phase dictates the overall permittivity, overshadowing the intrinsic properties of the polymer matrix."
    },
    "analysis_without_hierarchical_structure": {
      "descriptive_text": "The sample comprises a poly(vinylidene fluoride-co-trifluoroethylene) copolymer matrix synthesized from 55 mol% vinylidene fluoride and 45 mol% trifluoroethylene monomers. This ferroelectric matrix is composite-filled with 50 vol% CaCu3Ti4O12 (CCTO) ceramic powder. Fabrication involved solution casting from dimethylformamide followed by drying at 70 °C for 8 hours and hot-pressing at 200 °C to consolidate a six-layer stack. The dielectric constant was subsequently characterized using an impedance analyzer at 100 Hz and 70 °C.",
      "reasoning_analysis": "Increasing Factors: The inclusion of 50 vol% CaCu3Ti4O12 (CCTO) filler serves as a primary driver for elevated permittivity, given CCTO's intrinsically giant dielectric constant relative to the polymer matrix. Additionally, the P(VDF-TrFE) copolymer exhibits ferroelectricity where dipolar alignment within crystalline domains contributes to polarization, an effect potentially enhanced by the 200 °C hot-pressing which promotes beta-phase crystallinity. The measurement conditions of 70 °C and 100 Hz further facilitate dipole mobility and interfacial Maxwell-Wagner-Sillars polarization accumulation. Decreasing Factors: The insulating nature of the polymer matrix dilutes the percolation pathways of the high-permittivity ceramic, limiting the composite response compared to pure filler. Furthermore, the solution casting and six-layer stacking process introduces risks of void formation or poor interfacial adhesion between layers, which act as low-permittivity defects that reduce the effective bulk dielectric constant. Dominant Factor: The volumetric loading of the high-permittivity CCTO ceramic filler qualitatively dominates the dielectric response. While the ferroelectric matrix and thermal processing modulate the baseline polarization, the massive contrast in permittivity between the ceramic filler and the polymer ensures that the composite's eps is primarily governed by the filler content and the resulting interfacial polarization effects within this high-loading heterogeneous structure."
    }
  },
  {
    "doi": "10.1016/j.compositesb.2019.107656",
    "title": "Moisture resistant stones waste based polymer composites with enhanced dielectric constant and flexural strength",
    "year": 2020,
    "chemical_composition": {
      "repeat_unit_psmiles": null,
      "monomers": [
        {
          "name": "Epoxy Resin",
          "smiles": null,
          "ratio_value": null,
          "ratio_unit": null
        },
        {
          "name": "Aliphatic Polyamine",
          "smiles": null,
          "ratio_value": 10,
          "ratio_unit": "% of epoxy"
        }
      ],
      "additives": [
        {
          "name": "Stone waste powder",
          "type": "filler",
          "amount_value": 30,
          "amount_unit": "wt%"
        }
      ],
      "is_homopolymer": false
    },
    "processing_history": "Compressive casting. Epoxy resin mixed with aliphatic polyamine hardener (10% of epoxy) and stone waste powder (30 wt%). Homogenously mixed, poured into mould, cured 24 h at RT, demolded at 60 °C. Dielectric constant measured using Keysight LCR meter (E4980A) in frequency range 20 Hz–2 MHz at RT.",
    "hierarchical_structure": "Stone waste powder (irregular shape, 2.0–15.0 μm) dispersed in epoxy matrix. Strong interfacial bonding. Cavity structure observed. Crystalline phases: quartz, dolomite, calcite, actinolite, muscovite.",
    "properties": {
      "eps": {
        "value": [
          55
        ],
        "unit": null
      }
    },
    "analysis_with_hierarchical_structure": {
      "descriptive_text": "The sample consists of an epoxy resin matrix crosslinked with an aliphatic polyamine hardener at 10% weight ratio relative to the resin, reinforced with 30 wt% stone waste powder filler. The composite was fabricated via compressive casting, where the components were homogenously mixed, poured into a mould, cured for 24 hours at room temperature, and subsequently demolded at 60 °C. Microstructural characterization reveals irregular stone waste particles ranging from 2.0 to 15.0 μm dispersed within the epoxy matrix, exhibiting strong interfacial bonding alongside observed cavity structures. The filler comprises crystalline phases including quartz, dolomite, calcite, actinolite, and muscovite, and the dielectric properties were evaluated using a Keysight LCR meter across a frequency range of 20 Hz to 2 MHz at room temperature.",
      "reasoning_analysis": "Increasing Factors: The incorporation of 30 wt% stone waste powder introduces inorganic mineral phases such as calcite and quartz, which typically possess higher dielectric constants than the organic epoxy matrix, thereby driving the effective permittivity upward. Additionally, the room temperature curing history may result in a lower crosslink density compared to thermal curing, potentially enhancing segmental mobility and dipole orientation polarization. The strong interfacial bonding facilitates Maxwell-Wagner-Sillars interfacial polarization, particularly at the lower end of the measured frequency range (20 Hz), further contributing to an increase in eps. Decreasing Factors: The observed cavity structure within the hierarchical structure introduces air voids, which have a dielectric constant near unity, significantly reducing the overall effective permittivity of the composite. Furthermore, the use of an aliphatic polyamine hardener generally results in a less polar network compared to aromatic alternatives, limiting the intrinsic dipole contribution of the matrix. Dominant Factor: The high volume fraction of inorganic mineral fillers qualitatively dominates the dielectric behavior, establishing a baseline permittivity higher than that of the neat epoxy resin; however, the presence of processing-induced cavities acts as a critical mitigating factor that suppresses the magnitude of this increase relative to a fully dense composite."
    },
    "analysis_without_hierarchical_structure": {
      "descriptive_text": "The investigated material is an epoxy-based thermoset composite comprising an epoxy resin matrix crosslinked with an aliphatic polyamine hardener at a loading of 10% relative to the epoxy content. The system is reinforced with stone waste powder filler at a concentration of 30 wt%. Preparation involved compressive casting where the resin, hardener, and filler were homogenously mixed and poured into a mould, followed by curing for 24 hours at room temperature and demolding at 60 °C. Dielectric characterization was performed using a Keysight LCR meter across a frequency range of 20 Hz to 2 MHz at room temperature.",
      "reasoning_analysis": "Increasing Factors: The incorporation of 30 wt% stone waste powder, typically composed of inorganic minerals with higher intrinsic permittivity than the organic polymer matrix, serves as a primary driver for elevating the eps. Additionally, the heterogeneity introduced by the filler creates extensive polymer-filler interfaces that facilitate Maxwell-Wagner-Sillars interfacial polarization, particularly at lower frequencies, while polar groups within the cured network contribute to dipolar polarization. Decreasing Factors: The formation of a densely crosslinked thermoset network via the epoxy-amine reaction restricts segmental chain mobility, limiting the ability of molecular dipoles to align with the external electric field and thereby suppressing the eps relative to uncured or linear analogues. The thermal treatment during demolding at 60 °C may further enhance crosslinking density, reducing free volume available for dipole orientation. Dominant Factor: The high volumetric fraction of the inorganic stone waste powder qualitatively dominates the dielectric response; despite the mobility restrictions imposed by the crosslinked epoxy network, the intrinsic high permittivity of the filler and the significant interfacial polarization effects drive the overall eps higher than that of the neat resin system."
    }
  },
  {
    "doi": "10.1016/S0079-6700(00)00043-5",
    "title": "Low dielectric constant polymers for microelectronics",
    "year": 2001,
    "chemical_composition": {
      "repeat_unit_psmiles": null,
      "monomers": [
        {
          "name": "Quinoline monomers",
          "smiles": null,
          "ratio_value": null,
          "ratio_unit": null
        }
      ],
      "additives": [],
      "is_homopolymer": false
    },
    "processing_history": "PQ-100 Poly(quinoline). Dry state measurement.",
    "hierarchical_structure": null,
    "properties": {
      "eps": {
        "value": [
          2.8
        ],
        "unit": null
      }
    },
    "analysis_with_hierarchical_structure": {
      "descriptive_text": "The sample comprises PQ-100 Poly(quinoline) derived from quinoline monomers within a non-homopolymer architecture. The material was subjected to characterization in a dry state to ensure property measurement without moisture interference, reflecting a protocol designed to isolate intrinsic material behavior from environmental absorption effects.",
      "reasoning_analysis": "Increasing Factors: The presence of nitrogen heteroatoms within the quinoline ring structures introduces permanent dipole moments, which enhances electronic and orientational polarization, thereby driving the eps higher. Additionally, the rigid aromatic backbone typical of polyquinolines facilitates dense chain packing, increasing the number density of polarizable units per unit volume which contributes to a higher permittivity. Decreasing Factors: The processing history specifies a dry state measurement, which eliminates adsorbed moisture; since water possesses a significantly high dielectric constant, its absence prevents artificial inflation of the eps value. Furthermore, the high rigidity of the polymer chains may restrict segmental motion and dipole orientation capabilities, particularly at lower frequencies, which can limit the magnitude of the orientational polarization contribution. Dominant Factor: The intrinsic electronic and atomic polarization arising from the conjugated quinoline heterocycles likely dominates the baseline eps behavior, establishing a moderate to high permittivity relative to non-polar polymers, while the dry state processing ensures the measured value accurately reflects the polymer's intrinsic dielectric nature rather than environmental variability."
    },
    "analysis_without_hierarchical_structure": {
      "descriptive_text": "The sample comprises a poly(quinoline) system, designated as PQ-100, derived from quinoline monomers in a non-homopolymeric configuration. The processing history indicates that the material was evaluated in a dry state, ensuring the absence of moisture during the measurement of its properties.",
      "reasoning_analysis": "Increasing Factors: The chemical composition features quinoline units containing nitrogen heteroatoms, which introduce permanent dipole moments and increase electronic polarizability, inherently driving the eps upward. Decreasing Factors: The rigid-rod architecture typical of poly(quinoline) chains restricts segmental mobility and dipole orientation, which limits the dielectric response. Additionally, the dry state processing history eliminates absorbed moisture, preventing the significant elevation in eps that water content would otherwise cause. Dominant Factor: While the intrinsic polarity of the quinoline rings promotes a higher eps, the combination of the rigid polymer backbone and the strict exclusion of moisture during the dry state measurement qualitatively dominates the behavior, likely suppressing the eps relative to a more flexible or hydrated polymer system."
    }
  },
  {
    "doi": "10.1002/adma.200601996",
    "title": "Ceramic–Polymer Composites with High Dielectric Constant**",
    "year": 2007,
    "chemical_composition": {
      "repeat_unit_psmiles": null,
      "monomers": [
        {
          "name": "Vinylidene fluoride",
          "smiles": "C=C(F)F",
          "ratio_value": 55,
          "ratio_unit": "mol%"
        },
        {
          "name": "Trifluoroethylene",
          "smiles": "FC(F)=CF",
          "ratio_value": 45,
          "ratio_unit": "mol%"
        }
      ],
      "additives": [
        {
          "name": "CaCu3Ti4O12 (CCTO)",
          "type": "filler",
          "amount_value": 50,
          "amount_unit": "vol%"
        }
      ],
      "is_homopolymer": false
    },
    "processing_history": "Solution casting from DMF, dried at 70 °C for 8 h. Hot-pressed at 200 °C. Six-layer stack. Thermally annealed at 140 °C for 2 hr in vacuum. Dielectric constant measured by impedance analyzer (Agilent 4294 A) at 100 Hz, Room Temperature.",
    "hierarchical_structure": "Denser structure, uniform morphology, heterogeneous relaxation observed.",
    "properties": {
      "eps": {
        "value": [
          610
        ],
        "unit": null
      }
    },
    "analysis_with_hierarchical_structure": {
      "descriptive_text": "The sample comprises a poly(vinylidene fluoride-co-trifluoroethylene) [P(VDF-TrFE)] copolymer matrix containing 55 mol% vinylidene fluoride and 45 mol% trifluoroethylene, composite with 50 vol% CaCu3Ti4O12 (CCTO) ceramic filler. Fabrication involved solution casting from dimethylformamide, drying at 70 °C, and hot-pressing at 200 °C to form a six-layer stack, followed by thermal annealing at 140 °C for 2 hours under vacuum. The resulting material exhibits a denser structure with uniform morphology and heterogeneous relaxation, with dielectric properties characterized by an impedance analyzer at 100 Hz and room temperature.",
      "reasoning_analysis": "Increasing Factors: The inclusion of 50 vol% CaCu3Ti4O12 (CCTO), a ceramic with a giant dielectric constant, serves as the primary driver for elevated permittivity through high intrinsic polarizability and potential percolation effects. The P(VDF-TrFE) matrix contributes via ferroelectric beta-phase crystallites, the formation of which is promoted by the TrFE comonomer content and the thermal annealing history. Additionally, the observed heterogeneous relaxation indicates significant Maxwell-Wagner-Sillars interfacial polarization at the polymer-filler boundaries, which enhances effective permittivity at low frequencies, while the hot-pressing and annealing minimize void content that would otherwise lower the dielectric constant. Decreasing Factors: The high volume fraction of rigid ceramic filler restricts the segmental mobility of the polymer chains, potentially suppressing the dipolar contribution from the amorphous regions of the matrix. Furthermore, the insulating nature of the polymer surrounding the filler particles may limit long-range charge transport contributions compared to a pure ceramic bulk. Dominant Factor: The massive loading of the high-permittivity CCTO filler qualitatively dominates the dielectric response. While the ferroelectric polymer matrix and processing-induced crystallinity provide a favorable baseline, the composite behavior is primarily governed by the ceramic phase volume fraction and the interfacial polarization effects arising from the heterogeneous structure."
    },
    "analysis_without_hierarchical_structure": {
      "descriptive_text": "The sample comprises a copolymer matrix of poly(vinylidene fluoride-co-trifluoroethylene) with a composition of 55 mol% vinylidene fluoride and 45 mol% trifluoroethylene, filled with 50 vol% CaCu3Ti4O12 (CCTO) ceramic filler. Fabrication involved solution casting from dimethylformamide followed by drying at 70 °C for 8 hours. The material was assembled into a six-layer stack, hot-pressed at 200 °C, and thermally annealed at 140 °C for 2 hours under vacuum. Dielectric characterization was performed using an impedance analyzer at 100 Hz and room temperature.",
      "reasoning_analysis": "Increasing Factors: The incorporation of 50 vol% CaCu3Ti4O12 (CCTO) filler, known for its giant dielectric constant, drastically elevates the composite permittivity through intrinsic ceramic polarization. Additionally, the P(VDF-TrFE) matrix possesses ferroelectric properties, where the specific 55/45 mol% ratio favors the polar beta-phase crystalline structure, contributing high dipole density. The thermal annealing at 140 °C enhances crystallinity and domain alignment, while the six-layer stack architecture introduces multiple interfaces that facilitate Maxwell-Wagner-Sillars interfacial polarization at the measurement frequency of 100 Hz. Decreasing Factors: The high filler loading of 50 vol% approaches the percolation threshold and packing limit, which may introduce micro-voids or porosity during hot-pressing that effectively lower the bulk permittivity compared to theoretical mixing models. Furthermore, the presence of rigid ceramic particles can disrupt the crystallization kinetics of the polymer matrix, potentially reducing the overall ferroelectric contribution of the P(VDF-TrFE) phase. Dominant Factor: The volumetric fraction and intrinsic high permittivity of the CCTO ceramic filler qualitatively dominate the dielectric behavior, as the contribution from the high-k filler outweighs the ferroelectric contribution of the polymer matrix and any mitigating effects from processing-induced porosity."
    }
  },
  {
    "doi": "10.1002/adma.200601996",
    "title": "Ceramic–Polymer Composites with High Dielectric Constant**",
    "year": 2007,
    "chemical_composition": {
      "repeat_unit_psmiles": null,
      "monomers": [
        {
          "name": "Vinylidene fluoride",
          "smiles": "C=C(F)F",
          "ratio_value": 55,
          "ratio_unit": "mol%"
        },
        {
          "name": "Trifluoroethylene",
          "smiles": "FC(F)=CF",
          "ratio_value": 45,
          "ratio_unit": "mol%"
        }
      ],
      "additives": [
        {
          "name": "CaCu3Ti4O12 (CCTO)",
          "type": "filler",
          "amount_value": 50,
          "amount_unit": "vol%"
        }
      ],
      "is_homopolymer": false
    },
    "processing_history": "Solution casting from DMF, dried at 70 °C for 8 h. Hot-pressed at 200 °C. Six-layer stack. Dielectric constant measured by impedance analyzer (Agilent 4294 A) at 1 kHz, 70 °C.",
    "hierarchical_structure": "Denser structure than as-cast, polymer layer very thin or almost nonexistent.",
    "properties": {
      "eps": {
        "value": [
          595
        ],
        "unit": null
      }
    },
    "analysis_with_hierarchical_structure": {
      "descriptive_text": "The sample comprises a poly(vinylidene fluoride-co-trifluoroethylene) [P(VDF-TrFE)] copolymer matrix containing 55 mol% vinylidene fluoride and 45 mol% trifluoroethylene, composite with 50 vol% CaCu3Ti4O12 (CCTO) ceramic filler. Fabrication involved solution casting from dimethylformamide, drying at 70 °C for 8 hours, and hot-pressing at 200 °C to assemble a six-layer stack. Hierarchical analysis reveals a denser structure compared to the as-cast state, characterized by very thin or almost nonexistent polymer layers between filler particles. The dielectric constant was evaluated using an impedance analyzer at 1 kHz and 70 °C.",
      "reasoning_analysis": "Increasing Factors: The incorporation of 50 vol% CaCu3Ti4O12 (CCTO) filler is a primary driver for increasing the dielectric constant, as CCTO is a giant dielectric constant ceramic. Additionally, the P(VDF-TrFE) matrix is ferroelectric, contributing high dipolar polarization, particularly with the 45 mol% TrFE content which stabilizes the polar beta-phase. The hot-pressing at 200 °C likely reduced void content and increased density, minimizing low-permittivity air pockets, while the structural observation of almost nonexistent polymer layers suggests near-percolation of the high-k filler phase, significantly enhancing interfacial polarization and overall permittivity. Decreasing Factors: The inherent dielectric constant of the P(VDF-TrFE) polymer matrix is significantly lower than that of the CCTO filler; therefore, the remaining polymer phase acts as a diluent that prevents the composite from reaching the theoretical permittivity of the pure ceramic. Furthermore, the measurement temperature of 70 °C may approach the Curie temperature of the specific copolymer composition, potentially reducing the ferroelectric ordering and dipolar contribution of the polymer phase relative to lower temperatures. Dominant Factor: The high volume fraction of the CCTO filler combined with the near-percolated structural morphology where polymer layers are almost nonexistent qualitatively dominates the behavior, driving the dielectric constant to values significantly higher than those of the pristine polymer matrix."
    },
    "analysis_without_hierarchical_structure": {
      "descriptive_text": "The sample comprises a poly(vinylidene fluoride-co-trifluoroethylene) [P(VDF-TrFE)] copolymer matrix consisting of 55 mol% vinylidene fluoride and 45 mol% trifluoroethylene monomers. This ferroelectric matrix is composite-loaded with 50 vol% CaCu3Ti4O12 (CCTO) ceramic filler. The material was fabricated via solution casting from dimethylformamide (DMF), followed by drying at 70 °C for 8 hours and subsequent hot-pressing at 200 °C to form a six-layer stack. The dielectric constant was characterized using an impedance analyzer at 1 kHz and 70 °C.",
      "reasoning_analysis": "Increasing Factors: The incorporation of 50 vol% CaCu3Ti4O12 (CCTO) ceramic filler serves as the primary driver for elevated permittivity, as CCTO possesses an intrinsic giant dielectric constant significantly higher than the polymer matrix. Additionally, the P(VDF-TrFE) copolymer composition, specifically the 45 mol% TrFE content, promotes the formation of the ferroelectric beta-phase crystalline structure, which contributes strong dipolar polarization. The processing history involving hot-pressing at 200 °C likely enhances interfacial contact between the filler and matrix, facilitating Maxwell-Wagner-Sillars interfacial polarization at the measurement frequency of 1 kHz. Decreasing Factors: The solution casting method followed by drying may introduce micro-voids or porosity within the six-layer stack, which possess a dielectric constant near unity and would effectively dilute the overall permittivity. Furthermore, the high loading of rigid ceramic filler could restrict the segmental mobility and crystallization kinetics of the polymer chains during the cooling phase after hot-pressing, potentially reducing the ferroelectric contribution of the matrix phase relative to a neat film. Dominant Factor: The volumetric dominance of the high-permittivity CCTO ceramic filler qualitatively overwhelms the contributions from the polymer matrix and processing-induced defects; therefore, the composite behavior is dictated primarily by the percolation and effective medium effects of the ceramic phase rather than the intrinsic ferroelectric properties of the P(VDF-TrFE) copolymer."
    }
  },
  {
    "doi": "10.1016/j.polymer.2024.127727",
    "title": "Epoxy-imine vitrimer having low dielectric constant and high wave transmission efficiency for mobile communication applications",
    "year": 2024,
    "chemical_composition": {
      "repeat_unit_psmiles": null,
      "monomers": [
        {
          "name": "NPEL 128 bisphenol A epoxy resin",
          "smiles": "CC(C)(c1ccc(OCC2CO2)cc1)c1ccc(OCC2CO2)cc1",
          "ratio_value": null,
          "ratio_unit": null
        },
        {
          "name": "IPDA-TPA-IPDA",
          "smiles": null,
          "ratio_value": null,
          "ratio_unit": null
        }
      ],
      "additives": [
        {
          "name": "2-Ethyl-4-methylimidazole",
          "type": "catalyst",
          "amount_value": 0.5,
          "amount_unit": "wt%"
        }
      ],
      "is_homopolymer": false
    },
    "processing_history": "NPEL 128, IPDA-TPA-IPDA, and 0.5 wt% 2-Ethyl-4-methylimidazole mixed, poured into aluminum molds, cured at 100 °C for 2 h, 160 °C for 2 h, and 200 °C for 2 h. Dielectric constant measured by Vector Network Analyzer (Rohde & Schwarz ZNB20) with wave guide test fixture at 8.2–12.4 GHz, room temperature.",
    "hierarchical_structure": "Crosslinked epoxy vitrimer network with dynamic imine bonds.",
    "properties": {
      "eps": {
        "value": [
          2.75
        ],
        "unit": null
      }
    },
    "analysis_with_hierarchical_structure": {
      "descriptive_text": "The sample consists of a crosslinked epoxy vitrimer network synthesized from NPEL 128 bisphenol A epoxy resin and IPDA-TPA-IPDA, catalyzed by 0.5 wt% 2-Ethyl-4-methylimidazole. The precursor mixture was poured into aluminum molds and subjected to a stepwise thermal curing protocol involving holds at 100 °C, 160 °C, and 200 °C for 2 hours each to establish the network structure containing dynamic imine bonds. The dielectric constant was subsequently characterized using a Vector Network Analyzer (Rohde & Schwarz ZNB20) equipped with a wave guide test fixture within the 8.2–12.4 GHz frequency range at room temperature.",
      "reasoning_analysis": "Increasing Factors: The chemical composition features NPEL 128 bisphenol A epoxy resin and IPDA-TPA-IPDA, introducing aromatic rings and polar imine, ether, and hydroxyl functionalities. These groups possess high electronic polarizability and permanent dipole moments, which intrinsically drive the eps upward. Additionally, the high-temperature curing history (up to 200 °C) ensures high conversion, maximizing the density of these polar network structures within the material volume. Decreasing Factors: The formation of a crosslinked epoxy vitrimer network significantly restricts segmental chain mobility. At the measurement frequency of 8.2–12.4 GHz, the relaxation times of many dipolar groups may exceed the period of the electric field due to the rigid network formed during processing, preventing full orientational polarization and thereby lowering the effective eps compared to a less constrained system. Dominant Factor: The intrinsic electronic and atomic polarizability provided by the dense aromatic backbone and polar imine bonds qualitatively dominates the dielectric response, establishing a stable eps baseline; however, the crosslinked vitrimer topology imposes a limitation on the dipolar contribution due to restricted mobility at GHz frequencies."
    },
    "analysis_without_hierarchical_structure": {
