Repository: hhtrick/HHT-code

# HHT training framework

This directory contains model training, embedding precomputation, inference, article-level baselines and the curated datasets. All commands below assume that the working directory is `train_code/`.

## 3. Datasets and fixed partitions

Each main dataset is a JSON array at `dataset/{property}/{property}.json`. Entries contain source metadata, `chemical_composition`, `processing_history`, `hierarchical_structure`, `properties`, and two generated-analysis objects. Targets are stored as `properties[property]["value"]`; source metadata and target values are not predictive input fields.

| Property | Train | Validation | Test | Total |
|---|---:|---:|---:|---:|

File: train_code/dataset/eps/eps.json (part 63 of 190)
[
      "descriptive_text": "The sample comprises a thermosetting epoxy network synthesized from NPEL 128 bisphenol A epoxy resin and IPDA-TPA-IPDA curing agent, incorporating 0.5 wt% 2-Ethyl-4-methylimidazole as a catalyst. The mixture was cast into aluminum molds and subjected to a multi-stage thermal curing protocol involving holds at 100 °C, 160 °C, and 200 °C for 2 hours each to promote crosslinking. Dielectric characterization was performed at room temperature using a Vector Network Analyzer with a wave guide test fixture within the 8.2–12.4 GHz frequency range.",
      "reasoning_analysis": "Increasing Factors: The chemical composition features highly polar functional groups, including ether linkages and hydroxyls from the bisphenol A epoxy resin and amine or amide motifs from the IPDA-TPA-IPDA curing agent, which enhance electronic and orientational polarizability. Additionally, the aromatic rings within the backbone contribute to electronic polarization, and the residual 2-Ethyl-4-methylimidazole catalyst introduces further polar sites that drive the permittivity upward. Decreasing Factors: The processing history involves a rigorous stepwise thermal cure up to 200 °C, which establishes a high crosslinking density within the thermoset network. This dense network architecture severely restricts segmental chain mobility and limits the ability of dipoles to reorient in response to the applied electric field, particularly at the measured microwave frequencies, thereby reducing the orientational contribution to the permittivity. Dominant Factor: The intrinsic chemical polarity of the epoxy-amine network serves as the dominant factor establishing a moderate-to-high baseline permittivity relative to non-polar polymers; however, the extensive thermal curing qualitatively suppresses the maximum achievable polarizability by locking the network structure, meaning the final eps is a balance of high inherent polarity constrained by restricted dipolar mobility."
    }
  },
  {
    "doi": "10.1016/j.polymer.2024.127727",
    "title": "Epoxy-imine vitrimer having low dielectric constant and high wave transmission efficiency for mobile communication applications",
    "year": 2024,
    "chemical_composition": {
      "repeat_unit_psmiles": null,
      "monomers": [
        {
          "name": "NPEL 128 bisphenol A epoxy resin",
          "smiles": "CC(C)(c1ccc(OCC2CO2)cc1)c1ccc(OCC2CO2)cc1",
          "ratio_value": null,
          "ratio_unit": null
        },
        {
          "name": "IPDA-TPA-IPDA",
          "smiles": null,
          "ratio_value": null,
          "ratio_unit": null
        }
      ],
      "additives": [
        {
          "name": "2-Ethyl-4-methylimidazole",
          "type": "catalyst",
          "amount_value": 0.5,
          "amount_unit": "wt%"
        }
      ],
      "is_homopolymer": false
    },
    "processing_history": "Pristine ITI/EP cured resin ground into powders, placed into steel molds, hot-pressed at 230 °C under 5.0 MPa for 2 h to prepare reformed coupons. Dielectric constant measured by Vector Network Analyzer (Rohde & Schwarz ZNB20) with wave guide test fixture at 8.2–12.4 GHz, room temperature.",
    "hierarchical_structure": "Reprocessed crosslinked epoxy vitrimer network with dynamic imine bonds.",
    "properties": {
      "eps": {
        "value": [
          2.77
        ],
        "unit": null
      }
    },
    "analysis_with_hierarchical_structure": {
      "descriptive_text": "The sample comprises a reprocessed crosslinked epoxy vitrimer network synthesized from NPEL 128 bisphenol A epoxy resin and an IPDA-TPA-IPDA curing agent, utilizing 0.5 wt% 2-ethyl-4-methylimidazole as a catalyst. Pristine cured resin was initially ground into powders and subsequently hot-pressed at 230 °C under 5.0 MPa for 2 hours to fabricate reformed coupons, leveraging the dynamic imine bonds for reprocessability. The dielectric constant was evaluated using a Vector Network Analyzer equipped with a waveguide test fixture operating between 8.2 and 12.4 GHz at room temperature.",
      "reasoning_analysis": "Increasing Factors: The presence of polar functional groups, specifically the ether linkages within the bisphenol A epoxy backbone and the dynamic imine bonds introduced by the curing agent, enhances dipolar polarization and electronic polarizability, intrinsically driving the dielectric constant higher. Additionally, the hot-pressing processing history at 230 °C under pressure likely reduces free volume and eliminates microvoids through densification, increasing the number density of polarizable units per unit volume. Decreasing Factors: The highly crosslinked vitrimer network structure restricts the segmental mobility of polymer chains, limiting the ability of dipoles to orient with the external electric field, which suppresses the orientational polarization contribution. Furthermore, the measurement frequency in the GHz range is sufficiently high that slower dipolar relaxation mechanisms may not fully contribute, qualitatively lowering the observed permittivity compared to low-frequency measurements. Dominant Factor: The intrinsic chemical polarity provided by the dynamic imine bonds and ether linkages establishes the primary baseline for the dielectric constant; however, the restriction of dipole orientation due to the crosslinked network structure and the high-frequency measurement conditions are the dominant factors constraining the magnitude of the dielectric response relative to uncured or linear polymer analogues."
    },
    "analysis_without_hierarchical_structure": {
      "descriptive_text": "The sample comprises a thermosetting network synthesized from NPEL 128 bisphenol A epoxy resin and an IPDA-TPA-IPDA curing agent, catalyzed by 0.5 wt% 2-Ethyl-4-methylimidazole. For characterization, the pristine cured resin was ground into powders and consolidated into reformed coupons by hot-pressing in steel molds at 230 °C under 5.0 MPa for 2 hours. The dielectric constant was subsequently measured using a Vector Network Analyzer with a wave guide test fixture operating in the 8.2–12.4 GHz frequency range at room temperature.",
      "reasoning_analysis": "Increasing Factors: The chemical composition features bisphenol A structures containing aromatic rings and ether linkages which exhibit high electronic and atomic polarizability, inherently driving the dielectric constant upward. The inclusion of the polar imidazole catalyst and the likely polar functional groups within the IPDA-TPA-IPDA curing agent further increase the dipole density of the network. Additionally, the processing history involving hot-pressing at 5.0 MPa minimizes void content and maximizes bulk density, eliminating air pockets that would otherwise lower the effective permittivity. Decreasing Factors: The formation of a densely crosslinked thermoset network restricts the segmental mobility of polar groups, limiting their ability to orient with the electric field. At the measurement frequency of 8.2–12.4 GHz, the relaxation time of large dipoles may exceed the field period, suppressing the orientational polarization contribution compared to lower frequency regimes. Dominant Factor: The intrinsic high polarizability of the aromatic-rich epoxy backbone combined with the densification achieved through high-pressure hot-pressing qualitatively dominates the dielectric behavior. While crosslinking limits dipole orientation at microwave frequencies, the high density of polarizable units and the void-free structure ensure an elevated dielectric constant relative to non-polar or porous polymer systems."
    }
  },
  {
    "doi": "10.1002/adma.200601996",
    "title": "Ceramic–Polymer Composites with High Dielectric Constant**",
    "year": 2007,
    "chemical_composition": {
      "repeat_unit_psmiles": null,
      "monomers": [
        {
          "name": "Vinylidene fluoride",
          "smiles": "C=C(F)F",
          "ratio_value": 55,
          "ratio_unit": "mol%"
        },
        {
          "name": "Trifluoroethylene",
          "smiles": "FC(F)=CF",
          "ratio_value": 45,
          "ratio_unit": "mol%"
        }
      ],
      "additives": [
        {
          "name": "CaCu3Ti4O12 (CCTO)",
          "type": "filler",
          "amount_value": 50,
          "amount_unit": "vol%"
        }
      ],
      "is_homopolymer": false
    },
    "processing_history": "Solution casting from DMF, dried at 70 °C for 8 h. Hot-pressed at 200 °C. Six-layer stack. Thermally annealed at 140 °C for 2 hr in vacuum. Dielectric constant measured by impedance analyzer (Agilent 4294 A) at 1 kHz, Room Temperature.",
    "hierarchical_structure": "Denser structure, uniform morphology, heterogeneous relaxation observed.",
    "properties": {
      "eps": {
        "value": [
          330
        ],
        "unit": null
      }
    },
    "analysis_with_hierarchical_structure": {
      "descriptive_text": "The sample comprises a poly(vinylidene fluoride-co-trifluoroethylene) copolymer matrix containing 55 mol% vinylidene fluoride and 45 mol% trifluoroethylene, composite reinforced with 50 vol% CaCu3Ti4O12 (CCTO) ceramic filler. Fabrication involved solution casting from dimethylformamide, drying at 70 °C for 8 hours, hot-pressing at 200 °C, and thermal annealing at 140 °C for 2 hours in vacuum to produce a six-layer stack. The resulting material exhibits a denser structure with uniform morphology and heterogeneous relaxation, with dielectric properties characterized by impedance analysis at 1 kHz and room temperature.",
      "reasoning_analysis": "Increasing Factors: The inclusion of 50 vol% CaCu3Ti4O12 (CCTO) filler serves as the primary enhancement mechanism, as CCTO possesses an intrinsically giant dielectric constant that drastically elevates the composite's effective permittivity through effective medium contributions. Additionally, the P(VDF-TrFE) matrix is a ferroelectric copolymer where the specific 55/45 monomer ratio stabilizes the polar crystalline phase, contributing high intrinsic dipole density. The processing history involving hot-pressing and thermal annealing promotes a denser structure with reduced void content, minimizing low-permittivity air pockets, while the observed heterogeneous relaxation indicates significant interfacial polarization at the polymer-ceramic interface, further enhancing low-frequency permittivity. Decreasing Factors: The high loading of ceramic filler dilutes the volume fraction of the ferroelectric polymer matrix, potentially reducing the contribution from polymer chain dipole orientation if the filler disrupts the continuity of the polar phase. Furthermore, if the interface between the CCTO particles and the polymer matrix exhibits poor adhesion despite the hot-pressing, microscopic voids could form at the boundaries, which would locally depress the dielectric constant relative to a perfectly bonded interface. Dominant Factor: The massive volume fraction of the high-permittivity CCTO ceramic filler qualitatively dominates the dielectric behavior, overwhelming the intrinsic contributions of the polymer matrix. The thermal processing history supports this by ensuring structural densification, thereby allowing the composite to approach the theoretical permittivity limits dictated by the high-k filler content rather than being limited by porosity or poor connectivity."
    },
    "analysis_without_hierarchical_structure": {
      "descriptive_text": "The sample comprises a poly(vinylidene fluoride-co-trifluoroethylene) copolymer matrix consisting of 55 mol% vinylidene fluoride and 45 mol% trifluoroethylene, composite-filled with 50 vol% CaCu3Ti4O12 (CCTO) ceramic powder. Fabrication involved solution casting from dimethylformamide followed by drying at 70 °C for 8 hours, after which the films were assembled into a six-layer stack, hot-pressed at 200 °C, and thermally annealed at 140 °C for 2 hours under vacuum. The dielectric constant was subsequently characterized using an impedance analyzer at 1 kHz and room temperature.",
      "reasoning_analysis": "Increasing Factors: The incorporation of 50 vol% CaCu3Ti4O12 (CCTO) ceramic filler, known for its giant dielectric constant, serves as the primary driver for elevated permittivity through effective medium enhancement. Additionally, the P(VDF-TrFE) copolymer matrix inherently possesses a high dielectric constant due to the ferroelectric beta-phase crystallinity promoted by the trifluoroethylene content and the thermal annealing at 140 °C. The six-layer stack architecture and heterogeneity between the ceramic and polymer phases facilitate Maxwell-Wagner-Sillars interfacial polarization, particularly at the low measurement frequency of 1 kHz, further augmenting the apparent permittivity. Decreasing Factors: The high filler loading increases the composite viscosity, which may lead to the entrapment of micro-voids during the hot-pressing and solution casting processes; these voids act as low-permittivity defects that reduce the effective dielectric constant. Furthermore, the rigid filler-polymer interface creates an interphase region where polymer chain segmental motion and dipole orientation are restricted compared to the bulk matrix, potentially diminishing the polymer's intrinsic contribution to the overall permittivity. Dominant Factor: The intrinsic giant dielectric constant of the CCTO filler combined with its high volume fraction qualitatively dominates the dielectric behavior, overwhelming the contributions from the polymer matrix and processing-induced defects, resulting in a composite permittivity significantly higher than that of the neat polymer."
    }
  },
  {
    "doi": "10.1016/j.compositesb.2019.107656",
    "title": "Moisture resistant stones waste based polymer composites with enhanced dielectric constant and flexural strength",
    "year": 2020,
    "chemical_composition": {
      "repeat_unit_psmiles": null,
      "monomers": [
        {
          "name": "Epoxy Resin",
          "smiles": null,
          "ratio_value": null,
          "ratio_unit": null
        },
        {
          "name": "Aliphatic Polyamine",
          "smiles": null,
          "ratio_value": 10,
          "ratio_unit": "% of epoxy"
        }
      ],
      "additives": [
        {
          "name": "Stone waste powder",
          "type": "filler",
          "amount_value": 20,
          "amount_unit": "wt%"
        }
      ],
      "is_homopolymer": false
    },
    "processing_history": "Compressive casting. Epoxy resin mixed with aliphatic polyamine hardener (10% of epoxy) and stone waste powder (20 wt%). Homogenously mixed, poured into mould, cured 24 h at RT, demolded at 60 °C. Dielectric constant measured using Keysight LCR meter (E4980A) in frequency range 20 Hz–2 MHz at RT.",
    "hierarchical_structure": "Stone waste powder (irregular shape, 2.0–15.0 μm) dispersed in epoxy matrix. Strong interfacial bonding. Cavity structure observed. Crystalline phases: quartz, dolomite, calcite, actinolite, muscovite.",
    "properties": {
      "eps": {
        "value": [
          47
        ],
        "unit": null
      }
    },
    "analysis_with_hierarchical_structure": {
      "descriptive_text": "The sample comprises an epoxy resin matrix cured with an aliphatic polyamine hardener at 10% of the epoxy weight, reinforced with 20 wt% stone waste powder filler. Prepared via compressive casting, the components were homogeneously mixed, poured into a mould, cured for 24 hours at room temperature, and subsequently demolded at 60 °C. The resulting hierarchical structure features irregular stone waste particles ranging from 2.0 to 15.0 μm dispersed within the epoxy matrix, exhibiting strong interfacial bonding alongside observed cavity structures. The filler consists of various crystalline phases including quartz, dolomite, calcite, actinolite, and muscovite, and the dielectric constant was characterized using a Keysight LCR meter across a frequency range of 20 Hz to 2 MHz at room temperature.",
      "reasoning_analysis": "Increasing Factors: The incorporation of inorganic stone waste powder, containing crystalline phases such as quartz and calcite, introduces materials with inherently higher dielectric constants than the organic epoxy matrix, driving the composite permittivity up via the rule of mixtures. Additionally, the heterogeneity between the filler and matrix promotes interfacial polarization (Maxwell-Wagner-Sillars effect), particularly at the lower end of the measured frequency range (20 Hz). The room temperature curing history may result in a lower crosslink density compared to high-temperature cures, increasing free volume and allowing greater dipole mobility within the polymer network, which further contributes to higher permittivity. Decreasing Factors: The observed cavity structure within the hierarchical structure introduces air voids, which possess a dielectric constant near unity, significantly reducing the effective bulk permittivity of the composite. Furthermore, the use of an aliphatic polyamine hardener generally results in a less polar network compared to aromatic alternatives, providing a lower baseline permittivity for the matrix phase. Dominant Factor: The high permittivity of the inorganic crystalline filler phases serves as the primary driver elevating the dielectric constant relative to the neat epoxy matrix; however, the observed cavity structure acts as a critical mitigating factor that qualitatively limits the maximum permittivity achievable by the composite, preventing the value from reaching theoretical predictions based solely on filler loading."
    },
    "analysis_without_hierarchical_structure": {
      "descriptive_text": "The sample consists of an epoxy resin system crosslinked with an aliphatic polyamine hardener at a loading of 10% relative to the epoxy content. This matrix is composite-reinforced with 20 wt% stone waste powder acting as a filler. The material was fabricated via compressive casting, wherein the components were homogenously mixed, poured into a mould, and cured for 24 hours at room temperature before demolding at 60 °C. The dielectric constant was subsequently characterized using a Keysight LCR meter across a frequency range of 20 Hz to 2 MHz at room temperature.",
      "reasoning_analysis": "Increasing Factors: The incorporation of stone waste powder, an inorganic filler, typically exhibits a higher intrinsic dielectric constant than the organic epoxy matrix, thereby driving the composite permittivity upward according to effective medium theories. Additionally, the polar functional groups within the epoxy resin and aliphatic polyamine network contribute to dipolar polarization, particularly at the lower end of the measured frequency spectrum, while interfacial polarization (Maxwell-Wagner-Sillars effect) at the filler-matrix boundary may further enhance permittivity at low frequencies. Decreasing Factors: The formation of a crosslinked thermoset network during the 24-hour room temperature cure restricts segmental motion and dipole orientation compared to uncured precursors, which tends to limit the dielectric constant. Furthermore, any micro-voids or porosity introduced during the compressive casting or due to poor filler-matrix wetting would introduce air pockets with a very low dielectric constant, effectively reducing the overall bulk permittivity. Dominant Factor: The presence of the 20 wt% inorganic stone waste powder is the dominant factor, as the high permittivity of mineral fillers generally outweighs the restricting effects of the polymer network crosslinking, leading to a net increase in the dielectric constant relative to the neat resin, assuming adequate dispersion without excessive void formation."
    }
  },
  {
    "doi": "10.1016/j.compositesb.2019.107656",
    "title": "Moisture resistant stones waste based polymer composites with enhanced dielectric constant and flexural strength",
    "year": 2020,
    "chemical_composition": {
      "repeat_unit_psmiles": null,
      "monomers": [
        {
          "name": "Epoxy Resin",
          "smiles": null,
          "ratio_value": null,
          "ratio_unit": null
        },
        {
          "name": "Aliphatic Polyamine",
          "smiles": null,
          "ratio_value": 10,
          "ratio_unit": "% of epoxy"
        }
      ],
      "additives": [
        {
          "name": "Stone waste powder",
          "type": "filler",
          "amount_value": 50,
          "amount_unit": "wt%"
        }
      ],
      "is_homopolymer": false
    },
    "processing_history": "Compressive casting. Epoxy resin mixed with aliphatic polyamine hardener (10% of epoxy) and stone waste powder (50 wt%). Homogenously mixed, poured into mould, cured 24 h at RT, demolded at 60 °C. Dielectric constant measured using Keysight LCR meter (E4980A) in frequency range 20 Hz–2 MHz at RT.",
    "hierarchical_structure": "Stone waste powder (irregular shape, 2.0–15.0 μm) dispersed in epoxy matrix. Strong interfacial bonding. Less porous structure. Cavity structure observed. Crystalline phases: quartz, dolomite, calcite, actinolite, muscovite.",
    "properties": {
      "eps": {
        "value": [
          60
        ],
        "unit": null
      }
    },
    "analysis_with_hierarchical_structure": {
      "descriptive_text": "The sample comprises an epoxy resin matrix crosslinked with an aliphatic polyamine hardener at 10% of the epoxy weight, reinforced with 50 wt% stone waste powder filler. Prepared via compressive casting, the mixture was homogenously blended, poured into a mould, cured for 24 hours at room temperature, and demolded at 60 °C. The resulting hierarchical structure features irregular stone waste particles ranging from 2.0 to 15.0 μm dispersed within the epoxy matrix, exhibiting strong interfacial bonding and a generally less porous morphology despite the observation of some cavity structures. The filler comprises various crystalline mineral phases, including quartz, dolomite, calcite, actinolite, and muscovite, and the dielectric properties were characterized using an LCR meter across a frequency range of 20 Hz to 2 MHz at room temperature.",
      "reasoning_analysis": "Increasing Factors: The incorporation of 50 wt% stone waste powder, containing mineral phases such as calcite and muscovite which typically exhibit higher dielectric constants than the organic epoxy matrix, significantly drives the overall permittivity upward according to composite mixing rules. Additionally, the room temperature curing history may result in a lower crosslink density compared to elevated temperature cures, allowing for greater dipolar mobility within the epoxy-amine network, while the polar nature of the matrix further contributes to interfacial and dipolar polarization. Decreasing Factors: The observed cavity structures introduce air voids into the matrix; since air has a dielectric constant near unity, these voids act to lower the effective permittivity of the bulk composite. Furthermore, the formation of a crosslinked thermoset network restricts large-scale segmental motion, which may limit dipolar orientation contributions at higher frequencies within the measured range compared to linear or uncured systems. Dominant Factor: The high loading fraction of inorganic filler is the dominant factor. Despite the presence of some cavities and the restricting network structure, the substantial volume fraction of minerals with intrinsically higher permittivity than the polymer matrix qualitatively dictates an increase in the composite's dielectric constant relative to the neat resin, as the effect of the high-permittivity filler phase outweighs the diluting effect of the minor void content."
    },
    "analysis_without_hierarchical_structure": {
      "descriptive_text": "The sample comprises an epoxy resin matrix cured with an aliphatic polyamine hardener at a concentration of 10% relative to the epoxy content. This thermoset system is compounded with stone waste powder serving as a filler at a loading of 50 wt%. The composite was fabricated via compressive casting, wherein the resin, hardener, and filler were homogeneously mixed, poured into a mould, and cured for 24 hours at room temperature before demolding at 60 °C. The dielectric constant was characterized using a Keysight LCR meter across a frequency range of 20 Hz to 2 MHz at room temperature.",
      "reasoning_analysis": "Increasing Factors: The chemical composition includes polar functional groups within the epoxy network and the aliphatic polyamine hardener which facilitate dipole orientation polarization under an electric field. Significantly, the addition of stone waste powder at a high loading of 50 wt% introduces inorganic phases that typically exhibit higher intrinsic permittivity than the organic polymer matrix, while the heterogeneous interface between the filler and matrix promotes Maxwell-Wagner-Sillars interfacial polarization. Decreasing Factors: The curing process establishes a crosslinked thermoset network that restricts the segmental mobility of polymer chains, potentially limiting the ability of dipoles to align with the external electric field compared to uncured or linear systems. Additionally, the dense packing of the filler particles may reduce the overall free volume available for polarization mechanisms within the composite. Dominant Factor: Although the crosslinked network imposes constraints on chain mobility, the volumetric dominance and higher intrinsic permittivity of the 50 wt% stone waste filler, combined with significant interfacial polarization effects arising from the composite morphology, qualitatively dominate the dielectric behavior, driving the overall eps higher relative to the neat epoxy resin."
    }
  },
  {
    "doi": "10.1016/S0079-6700(00)00043-5",
    "title": "Low dielectric constant polymers for microelectronics",
    "year": 2001,
    "chemical_composition": {
      "repeat_unit_psmiles": null,
      "monomers": [
        {
          "name": "Quinoline monomers",
          "smiles": null,
          "ratio_value": null,
          "ratio_unit": null
        }
      ],
      "additives": [],
      "is_homopolymer": false
    },
    "processing_history": "PQ-100 Poly(quinoline). Measurement at 66% relative humidity.",
    "hierarchical_structure": null,
    "properties": {
      "eps": {
        "value": [
          3.0
        ],
        "unit": null
      }
    },
    "analysis_with_hierarchical_structure": {
      "descriptive_text": "The sample comprises a poly(quinoline) based polymer system, designated as PQ-100, derived from quinoline monomers. Although classified as a non-homopolymer, no specific comonomers or additives are detailed in the composition data. The material was subjected to dielectric characterization under controlled environmental conditions, specifically with measurements conducted at 66% relative humidity, implying potential interaction with ambient moisture during the testing phase.",
      "reasoning_analysis": "Increasing Factors: The presence of nitrogen-containing heterocyclic quinoline rings introduces permanent dipoles within the polymer backbone, facilitating orientational polarization and intrinsically raising the dielectric constant. Furthermore, the processing history specifies measurement at 66% relative humidity; absorption of moisture is critical since water possesses a significantly higher dielectric constant than most polymer matrices, thereby drastically increasing the effective eps. Decreasing Factors: The rigid aromatic structure typical of polyquinolines restricts chain segmental mobility, which can limit the extent of dipole alignment compared to flexible aliphatic polymers, potentially suppressing the dielectric response. Additionally, the absence of high-permittivity additives or conductive fillers in the composition precludes any composite-driven enhancement of the dielectric constant. Dominant Factor: The environmental conditioning at 66% relative humidity is the dominant factor influencing the eps. For heterocyclic polymers prone to hygroscopicity, the dielectric contribution from absorbed water molecules typically overwhelms the intrinsic polarization effects of the dry polymer backbone, leading to a qualitatively higher eps compared to measurements performed under dry conditions."
    },
    "analysis_without_hierarchical_structure": {
      "descriptive_text": "The sample is identified as PQ-100 Poly(quinoline), a quinoline-based polymer system constructed from quinoline monomers within a non-homopolymer architecture. The material characterization was conducted under specific environmental conditions, with the target property measurement performed at 66% relative humidity.",
      "reasoning_analysis": "Increasing Factors: The chemical composition features quinoline units containing nitrogen heterocycles and aromatic rings, which introduce permanent dipoles and enhance electronic polarizability, intrinsically driving the dielectric constant higher. Furthermore, the processing history specifies measurement at 66% relative humidity; moisture absorption by the polymer matrix introduces water molecules with a very high dielectric constant, significantly increasing the overall permittivity. Decreasing Factors: The rigid aromatic backbone inherent to poly(quinoline) structures restricts segmental mobility and dipole orientation compared to flexible aliphatic chains, which may limit the orientational polarization contribution to the dielectric constant. Additionally, the absence of high-permittivity ceramic fillers or conductive additives prevents extrinsic enhancement of the property. Dominant Factor: The environmental condition of 66% relative humidity is the dominant factor; the hygroscopic uptake of water molecules within the polar polymer matrix typically overwhelms the intrinsic dielectric contributions of the dry polymer backbone, leading to a qualitative increase in the measured eps relative to dry conditions."
    }
  },
  {
    "doi": "10.1016/S0079-6700(00)00043-5",
    "title": "Low dielectric constant polymers for microelectronics",
    "year": 2001,
    "chemical_composition": {
      "repeat_unit_psmiles": null,
      "monomers": [
        {
          "name": "Decafluorobiphenyl",
          "smiles": null,
          "ratio_value": null,
          "ratio_unit": null
        },
        {
          "name": "Bisphenols",
          "smiles": null,
          "ratio_value": null,
          "ratio_unit": null
        }
      ],
      "additives": [],
      "is_homopolymer": false
    },
    "processing_history": "FLARE Poly(arylether) 1st generation. Dry state measurement.",
    "hierarchical_structure": null,
    "properties": {
      "eps": {
        "value": [
          2.62
        ],
        "unit": null
      }
    },
    "analysis_with_hierarchical_structure": {
      "descriptive_text": "The sample comprises a copolymer synthesized from decafluorobiphenyl and bisphenol monomers, identified as the first-generation FLARE poly(arylether) system. The material was subjected to property measurement in a dry state to ensure environmental stability during characterization.",
      "reasoning_analysis": "Increasing Factors: The presence of aromatic rings within the polymer backbone contributes high electronic polarizability, which intrinsically drives the dielectric constant (eps) upward. Additionally, the ether linkages connecting the aromatic units possess permanent dipole moments that can contribute to orientational polarization, further increasing eps. Decreasing Factors: The incorporation of decafluorobiphenyl introduces a high density of carbon-fluorine bonds, which exhibit low electronic polarizability and significantly reduce the dielectric constant. Furthermore, the processing history specifies a dry state measurement, eliminating the contribution of absorbed moisture, which possesses a very high dielectric constant and would otherwise elevate the measured eps. Dominant Factor: The extensive fluorination derived from the decafluorobiphenyl monomer is the dominant factor, as the low polarizability of the fluorine atoms qualitatively overrides the polarizability of the aromatic backbone and ether linkages, driving the final eps toward lower values relative to non-fluorinated poly(arylether)s."
    },
    "analysis_without_hierarchical_structure": {
      "descriptive_text": "The polymer sample is a copolymer synthesized from decafluorobiphenyl and bisphenol monomers, classifying it as a first-generation FLARE poly(arylether). The material was evaluated in a dry state to ensure the characterization reflects the intrinsic properties of the polymer matrix without environmental interference.",
      "reasoning_analysis": "Increasing Factors: The poly(arylether) backbone contains aromatic rings and ether linkages which possess higher electronic polarizability and dipolar moments compared to purely aliphatic hydrocarbon chains, theoretically contributing to a higher dielectric constant. Decreasing Factors: The inclusion of decafluorobiphenyl introduces a high concentration of carbon-fluorine bonds, which exhibit low electronic polarizability and often increase fractional free volume due to the steric requirements of fluorine atoms, strongly driving the dielectric constant downward. Additionally, the dry state measurement protocol eliminates absorbed moisture, preventing the significant increase in permittivity associated with water contamination. Dominant Factor: The low polarizability of the fluorinated segments combined with the rigorous removal of moisture during processing dominates the dielectric behavior, qualitatively resulting in a suppressed dielectric constant relative to non-fluorinated poly(arylethers) or humid samples."
    }
  },
  {
    "doi": "10.1016/S0079-6700(00)00043-5",
    "title": "Low dielectric constant polymers for microelectronics",
    "year": 2001,
    "chemical_composition": {
      "repeat_unit_psmiles": null,
      "monomers": [
        {
          "name": "Poly(quinoline)",
          "smiles": null,
          "ratio_value": null,
          "ratio_unit": null
        },
        {
          "name": "Bismaleic imide resins",
          "smiles": null,
          "ratio_value": null,
          "ratio_unit": null
        }
      ],
      "additives": [],
      "is_homopolymer": false
    },
    "processing_history": "Blend of poly(quinoline)s with bismaleic imide resins. Cured at high temperatures.",
    "hierarchical_structure": "Blend.",
    "properties": {
      "eps": {
        "value": [
          2.9
        ],
        "unit": null
      }
    },
    "analysis_with_hierarchical_structure": {
      "descriptive_text": "The sample consists of a blend system comprising poly(quinoline) and bismaleic imide resins. The material was prepared by blending the poly(quinoline) with the bismaleic imide resins, followed by curing at high temperatures to establish the final network structure. The resulting hierarchical structure is characterized as a polymer blend, indicating a multiphase morphology derived from the combination of these high-performance constituents.",
      "reasoning_analysis": "Increasing Factors: The chemical composition includes poly(quinoline) and bismaleic imide resins, both of which contain highly polar functional groups such as imide carbonyls and nitrogen-containing heterocycles. These polar moieties enhance electronic and orientational polarization, intrinsically driving the dielectric constant (eps) higher. Additionally, the high-temperature curing process increases the crosslink density, which can reduce free volume and increase the number density of polar groups per unit volume, further contributing to an increase in eps. Decreasing Factors: The rigid aromatic backbones of both the quinoline and bismaleic imide structures restrict segmental chain mobility, which limits the ability of dipoles to orient themselves in response to an electric field, thereby lowering the orientational contribution to eps. Furthermore, the formation of a tightly crosslinked network during the high-temperature curing process significantly constrains dipole relaxation, acting to decrease the overall dielectric constant. Dominant Factor: While the restricted mobility from crosslinking and rigid backbones acts to suppress dipole orientation, the high intrinsic polarity and electron density of the imide and quinoline groups are the dominant factors, qualitatively establishing a dielectric constant that is elevated relative to non-polar hydrocarbon polymers, though moderated by the structural rigidity."
    },
    "analysis_without_hierarchical_structure": {
      "descriptive_text": "The material is a polymer blend system composed of poly(quinoline) and bismaleic imide resins. The sample was fabricated by blending the poly(quinoline) component with the bismaleic imide resin matrix, followed by thermal curing at elevated temperatures to induce crosslinking and stabilize the final composite structure.",
      "reasoning_analysis": "Increasing Factors: The chemical composition features aromatic heterocycles and imide groups which possess high electronic polarizability and permanent dipole moments, intrinsically driving the dielectric permittivity higher compared to non-polar aliphatic polymers. Additionally, the blend morphology creates interfaces between the poly(quinoline) and bismaleic imide phases, potentially leading to interfacial polarization (Maxwell-Wagner-Sillars effect) that further increases the effective permittivity at lower frequencies. Decreasing Factors: The processing history involves high-temperature curing, which induces a crosslinked network structure particularly within the bismaleic imide component; this restricts segmental mobility and limits the orientational polarization of dipoles, thereby reducing the dielectric constant relative to an uncured linear analog. The rigid backbone structure of the poly(quinoline) also limits free volume and dipole alignment capabilities. Dominant Factor: The intrinsic chemical polarity of the nitrogen-containing aromatic structures and imide linkages establishes a moderate-to-high baseline dielectric permittivity that dominates the material's electrostatic response, while the curing history primarily serves to stabilize this value by restricting dipolar relaxation rather than fundamentally lowering the static permittivity below that of the constituent polar groups."
    }
  },
  {
    "doi": "10.1002/adma.200601996",
    "title": "Ceramic–Polymer Composites with High Dielectric Constant**",
    "year": 2007,
    "chemical_composition": {
      "repeat_unit_psmiles": null,
      "monomers": [
        {
          "name": "Vinylidene fluoride",
          "smiles": "C=C(F)F",
          "ratio_value": 55,
          "ratio_unit": "mol%"
        },
        {
          "name": "Trifluoroethylene",
          "smiles": "FC(F)=CF",
          "ratio_value": 45,
          "ratio_unit": "mol%"
        }
      ],
      "additives": [
        {
          "name": "CaCu3Ti4O12 (CCTO)",
          "type": "filler",
          "amount_value": 50,
          "amount_unit": "vol%"
        }
      ],
      "is_homopolymer": false
    },
    "processing_history": "Solution casting from DMF, dried at 70 °C for 8 h. Hot-pressed at 200 °C. Six-layer stack. Thermally annealed at 140 °C for 2 hr in vacuum. Dielectric constant measured by impedance analyzer (Agilent 4294 A) at 100 Hz, 70 °C.",
    "hierarchical_structure": "Denser structure, uniform morphology, heterogeneous relaxation observed.",
    "properties": {
      "eps": {
        "value": [
          1210
        ],
        "unit": null
      }
    },
    "analysis_with_hierarchical_structure": {
