Repository: hhtrick/HHT-code

# HHT training framework

This directory contains model training, embedding precomputation, inference, article-level baselines and the curated datasets. All commands below assume that the working directory is `train_code/`.

## 3. Datasets and fixed partitions

Each main dataset is a JSON array at `dataset/{property}/{property}.json`. Entries contain source metadata, `chemical_composition`, `processing_history`, `hierarchical_structure`, `properties`, and two generated-analysis objects. Targets are stored as `properties[property]["value"]`; source metadata and target values are not predictive input fields.

| Property | Train | Validation | Test | Total |
|---|---:|---:|---:|---:|

File: train_code/dataset/eps/eps.json (part 64 of 190)
[
      "descriptive_text": "The sample comprises a poly(vinylidene fluoride-co-trifluoroethylene) [P(VDF-TrFE)] copolymer matrix consisting of 55 mol% vinylidene fluoride and 45 mol% trifluoroethylene monomers, compounded with 50 vol% CaCu3Ti4O12 (CCTO) ceramic filler. Fabrication involved solution casting from dimethylformamide (DMF), drying at 70 °C for 8 hours, and hot-pressing at 200 °C to assemble a six-layer stack, followed by thermal annealing at 140 °C for 2 hours under vacuum. The resulting material exhibits a denser structure with uniform morphology and heterogeneous relaxation behavior, with dielectric properties characterized by an impedance analyzer at 100 Hz and 70 °C.",
      "reasoning_analysis": "Increasing Factors: The inclusion of 50 vol% CaCu3Ti4O12 (CCTO) filler, which possesses an intrinsic giant dielectric constant, drastically elevates the composite permittivity through effective medium contributions. The P(VDF-TrFE) matrix contributes via ferroelectric beta-phase crystallinity, promoted by the trifluoroethylene content and enhanced by the thermal annealing and hot-pressing history, facilitating dipole orientation. Additionally, the denser structure minimizes low-permittivity voids, and the observed heterogeneous relaxation suggests significant interfacial polarization (Maxwell-Wagner-Sillars effect) at the polymer-ceramic boundaries, further boosting eps at low frequencies. Decreasing Factors: The high loading of rigid ceramic particles may restrict the segmental mobility of the polymer chains, potentially limiting the orientational polarization contribution from the polymer matrix relative to a neat film. Furthermore, any impedance mismatch or formation of interfacial dead layers between the CCTO particles and the polymer could locally suppress the electric field distribution, slightly mitigating the overall permittivity gain. Dominant Factor: The volumetric dominance and intrinsic giant dielectric constant of the CCTO ceramic filler qualitatively overshadow the contributions from the polymer matrix and processing-induced crystallinity. While the ferroelectric nature of the P(VDF-TrFE) copolymer and the densification processing support a high permittivity baseline, the composite behavior is fundamentally governed by the high-k ceramic phase and interfacial polarization effects."
    },
    "analysis_without_hierarchical_structure": {
      "descriptive_text": "The sample consists of a poly(vinylidene fluoride-co-trifluoroethylene) [P(VDF-TrFE)] copolymer matrix composed of 55 mol% vinylidene fluoride and 45 mol% trifluoroethylene monomers. This ferroelectric polymer matrix is composite-filled with 50 vol% CaCu3Ti4O12 (CCTO) ceramic powder. The material was prepared via solution casting from dimethylformamide (DMF), followed by drying at 70 °C for 8 hours. The resulting films were assembled into a six-layer stack, hot-pressed at 200 °C, and subsequently thermally annealed at 140 °C for 2 hours under vacuum. The dielectric constant was characterized using an impedance analyzer at 100 Hz and 70 °C.",
      "reasoning_analysis": "Increasing Factors: The incorporation of 50 vol% CaCu3Ti4O12 (CCTO) filler, known for its giant dielectric constant, serves as the primary driver for enhancing permittivity through high polarizability. Additionally, the poly(vinylidene fluoride-co-trifluoroethylene) matrix is ferroelectric, and the thermal annealing at 140 °C promotes the formation of the polar beta-phase crystalline structure, aligning dipoles to increase dielectric response. The measurement frequency of 100 Hz allows for significant interfacial polarization (Maxwell-Wagner-Sillars effect) at the numerous polymer-filler and layer-stack interfaces, further boosting the apparent permittivity. Decreasing Factors: The polymer matrix itself possesses a significantly lower intrinsic dielectric constant compared to the ceramic filler, creating a dilution effect that limits the composite's maximum achievable permittivity relative to the pure filler. Furthermore, the solution casting and multi-layer stacking process introduces potential microvoids or imperfect interfacial contact between layers, which act as low-permittivity capacitors in series, reducing the overall effective dielectric constant. Dominant Factor: The extremely high loading fraction of the CCTO filler (50 vol%) combined with the ferroelectric nature of the P(VDF-TrFE) copolymer qualitatively dominates the dielectric behavior, overwhelming the dilution effects of the polymer matrix and ensuring a significantly elevated permittivity compared to unfilled polymer systems."
    }
  },
  {
    "doi": "10.1016/S0079-6700(00)00043-5",
    "title": "Low dielectric constant polymers for microelectronics",
    "year": 2001,
    "chemical_composition": {
      "repeat_unit_psmiles": null,
      "monomers": [
        {
          "name": "Quinoxaline monomers",
          "smiles": null,
          "ratio_value": null,
          "ratio_unit": null
        }
      ],
      "additives": [],
      "is_homopolymer": false
    },
    "processing_history": "Rod-like PPQ prepared by Sillion. Glass transition temperature 365°C.",
    "hierarchical_structure": "Rod-like structure.",
    "properties": {
      "eps": {
        "value": [
          2.8
        ],
        "unit": null
      }
    },
    "analysis_with_hierarchical_structure": {
      "descriptive_text": "The sample comprises a heteropolymer derived from quinoxaline monomers, identified as a rod-like poly(phenylquinoxaline) (PPQ) prepared by Sillion. Characterized by a distinct rod-like hierarchical structure, the material processing history notes a glass transition temperature of 365°C, and no additives were incorporated during synthesis.",
      "reasoning_analysis": "Increasing Factors: The presence of nitrogen heteroatoms within the quinoxaline rings introduces permanent dipoles and increases electronic polarizability compared to all-carbon backbones, which intrinsically drives the dielectric permittivity higher. The high density of aromatic rings also contributes to increased electronic polarization. Decreasing Factors: The rigid rod-like hierarchical structure severely restricts segmental chain mobility, inhibiting the orientational polarization of dipoles in response to an electric field. Additionally, the absence of polar additives or plasticizers eliminates extrinsic sources of dielectric loss and permittivity increase. Dominant Factor: The structural rigidity imposed by the rod-like morphology is the dominant factor; while the chemical composition contains polarizable groups, the inability of the chains to reorient due to high stiffness qualitatively suppresses the dielectric permittivity relative to flexible polar polymers."
    },
    "analysis_without_hierarchical_structure": {
      "descriptive_text": "The polymer sample is derived from Quinoxaline monomers and is classified as a non-homopolymer architecture. It was processed into a rod-like polyphenylquinoxaline (PPQ) by Sillion, exhibiting a high glass transition temperature of 365°C which confirms its rigid structural nature.",
      "reasoning_analysis": "Increasing Factors: The chemical composition includes quinoxaline units containing nitrogen heteroatoms within aromatic rings, which introduce permanent dipoles and increase electronic polarizability, inherently driving the eps higher compared to purely hydrocarbon backbones. Additionally, the dense packing often associated with rod-like polymers can increase the number density of polarizable units per unit volume. Decreasing Factors: The processing history describes a rod-like architecture with a very high glass transition temperature of 365°C, indicating severe restriction on segmental chain mobility at standard conditions. This rigidity prevents the orientation of dipoles in response to an external electric field, which significantly lowers the orientational polarization contribution to eps. Dominant Factor: The structural rigidity imposed by the rod-like architecture and the resulting high glass transition temperature is the dominant factor; while the chemical composition introduces polarity, the inability of the rigid chains to reorient dipoles qualitatively suppresses the eps relative to what would be expected from the chemical polarity alone."
    }
  },
  {
    "doi": "10.1016/S0079-6700(00)00043-5",
    "title": "Low dielectric constant polymers for microelectronics",
    "year": 2001,
    "chemical_composition": {
      "repeat_unit_psmiles": null,
      "monomers": [
        {
          "name": "Decafluorobiphenyl",
          "smiles": null,
          "ratio_value": null,
          "ratio_unit": null
        },
        {
          "name": "Bisphenols",
          "smiles": null,
          "ratio_value": null,
          "ratio_unit": null
        }
      ],
      "additives": [],
      "is_homopolymer": false
    },
    "processing_history": "FLARE Poly(arylether) 1st generation. Measurement at 60% relative humidity.",
    "hierarchical_structure": null,
    "properties": {
      "eps": {
        "value": [
          2.66
        ],
        "unit": null
      }
    },
    "analysis_with_hierarchical_structure": {
      "descriptive_text": "The sample comprises a copolymer system synthesized from decafluorobiphenyl and bisphenol monomers, identified as a first-generation FLARE poly(arylether) resin. Characterization was performed under controlled environmental conditions, specifically with measurements taken at 60% relative humidity to evaluate the material's response to moisture exposure.",
      "reasoning_analysis": "Increasing Factors: The presence of polar ether linkages and bisphenol-derived aromatic groups within the polymer backbone introduces permanent dipole moments that can orient under an electric field, inherently increasing the dielectric constant (eps). Furthermore, the processing history specifies measurement at 60% relative humidity; the absorption of water molecules, which possess a high dielectric constant, into the polymer matrix would significantly elevate the observed eps value compared to dry conditions. Decreasing Factors: The incorporation of decafluorobiphenyl units introduces a high density of carbon-fluorine bonds, which exhibit extremely low electronic polarizability due to the tight holding of electrons by fluorine atoms, thereby driving the eps down. Additionally, the steric bulk of fluorine atoms often increases fractional free volume within the polymer matrix, reducing the density of polarizable matter per unit volume. Dominant Factor: While the polar backbone functionalities and moisture exposure act to increase the dielectric constant, the high concentration of fluorine atoms from the decafluorobiphenyl monomer is the dominant factor qualitatively defining the material as a low-k dielectric, establishing a baseline eps significantly lower than non-fluorinated polyarylethers, though the humidity condition likely shifts the measured value upward relative to dry states."
    },
    "analysis_without_hierarchical_structure": {
      "descriptive_text": "The polymer sample is a poly(arylether) copolymer synthesized from Decafluorobiphenyl and Bisphenols monomers. Classified as the first generation FLARE poly(arylether), the material underwent dielectric property measurement under controlled environmental conditions specified at 60% relative humidity.",
      "reasoning_analysis": "Increasing Factors: The presence of polar ether linkages within the polymer backbone contributes to dipole orientation polarization, which inherently drives eps upward. Furthermore, the processing history specifies measurement at 60% relative humidity; the adsorption of water molecules, which possess a very high dielectric constant, onto the polymer surface or into free volume elements would significantly increase the observed eps. Decreasing Factors: The incorporation of Decafluorobiphenyl introduces numerous carbon-fluorine bonds into the backbone. Fluorine atoms exhibit low electronic polarizability and high electronegativity, which reduces the overall dipole moment per unit volume and often increases free volume due to steric repulsion, both of which act to decrease eps. Dominant Factor: The intrinsic chemical modification via extensive fluorination from the Decafluorobiphenyl monomer is the primary design feature of FLARE polymers intended to minimize polarizability, qualitatively dominating the baseline dielectric behavior by establishing a structural basis that drives eps downward, while simultaneously imparting hydrophobicity that mitigates the eps-increasing effect of the high humidity measurement condition."
    }
  },
  {
    "doi": "10.1002/adma.202411082",
    "title": "Reducing Dielectric Loss of High-Dielectric-Constant Elastomer via Rigid Short-Chain Crosslinking",
    "year": 2024,
    "chemical_composition": {
      "repeat_unit_psmiles": null,
      "monomers": [
        {
          "name": "Vinylidene fluoride",
          "smiles": "C=C(F)F",
          "ratio_value": 63.2,
          "ratio_unit": "mol%"
        },
        {
          "name": "Trifluoroethylene",
          "smiles": "FC(F)=CF",
          "ratio_value": 29.7,
          "ratio_unit": "mol%"
        },
        {
          "name": "Chlorofluoroethylene",
          "smiles": "C=C(Cl)F",
          "ratio_value": 7.1,
          "ratio_unit": "mol%"
        }
      ],
      "additives": [],
      "is_homopolymer": false
    },
    "processing_history": "Pristine P(VDF-TrFE-CFE) typically exhibited a non-polar and stable α-phase after annealing. Dielectric constant measured at 1 kHz, 25 °C.",
    "hierarchical_structure": "Non-polar and stable α-phase.",
    "properties": {
      "eps": {
        "value": [
          35
        ],
        "unit": null
      }
    },
    "analysis_with_hierarchical_structure": {
      "descriptive_text": "The sample comprises a poly(vinylidene fluoride-co-trifluoroethylene-co-chlorofluoroethylene) terpolymer consisting of 63.2 mol% vinylidene fluoride, 29.7 mol% trifluoroethylene, and 7.1 mol% chlorofluoroethylene without additional additives. Following an annealing treatment, the pristine material adopted a non-polar and stable α-phase crystalline structure. The dielectric constant was characterized at a frequency of 1 kHz and a temperature of 25 °C, reflecting the electrical properties of this specific thermally stabilized morphological state.",
      "reasoning_analysis": "Increasing Factors: The chemical composition includes highly electronegative fluorine and chlorine atoms within the monomer units, which generate strong intrinsic bond dipoles and enhance electronic polarizability. Additionally, the terpolymer structure introduces conformational defects compared to a homopolymer, which can potentially facilitate localized dipolar relaxation mechanisms. Decreasing Factors: The processing history involving annealing stabilized the hierarchical structure into a non-polar α-phase, where the TGTG' chain conformation leads to the cancellation of net dipole moments within the crystalline regions. This non-polar crystalline phase significantly restricts orientational polarization compared to the ferroelectric β-phase or relaxor ferroelectric phases often accessible in this chemical system. Dominant Factor: The formation of the non-polar α-phase morphology dictated by the annealing process is the dominant factor, as the structural cancellation of dipoles qualitatively suppresses the dielectric constant despite the high polarity of the constituent monomers."
    },
    "analysis_without_hierarchical_structure": {
      "descriptive_text": "This polymer sample is a terpolymer composed of 63.2 mol% vinylidene fluoride, 29.7 mol% trifluoroethylene, and 7.1 mol% chlorofluoroethylene. The pristine material underwent an annealing process that stabilized a non-polar α-phase crystalline structure, and the dielectric constant was subsequently measured at 1 kHz and 25 °C.",
      "reasoning_analysis": "Increasing Factors: The presence of vinylidene fluoride and trifluoroethylene monomers introduces strong C-F dipoles along the polymer backbone, providing the intrinsic molecular polarity required for dielectric polarization. Decreasing Factors: The processing history specifies that annealing induced a non-polar α-phase, characterized by a TGTG' chain conformation where dipoles cancel out, significantly reducing permittivity compared to the polar β-phase. Furthermore, the chlorofluoroethylene termonomer disrupts the long-range ferroelectric order, limiting domain size and polarization magnitude. Dominant Factor: The crystalline phase morphology dictated by the annealing process is the dominant influence, as the formation of the non-polar α-phase fundamentally suppresses the dielectric response by preventing dipole alignment, overriding the intrinsic polar potential of the fluorinated composition."
    }
  },
  {
    "doi": "10.1002/adma.200601996",
    "title": "Ceramic–Polymer Composites with High Dielectric Constant**",
    "year": 2007,
    "chemical_composition": {
      "repeat_unit_psmiles": null,
      "monomers": [
        {
          "name": "Vinylidene fluoride",
          "smiles": "C=C(F)F",
          "ratio_value": 55,
          "ratio_unit": "mol%"
        },
        {
          "name": "Trifluoroethylene",
          "smiles": "FC(F)=CF",
          "ratio_value": 45,
          "ratio_unit": "mol%"
        }
      ],
      "additives": [
        {
          "name": "CaCu3Ti4O12 (CCTO)",
          "type": "filler",
          "amount_value": 50,
          "amount_unit": "vol%"
        }
      ],
      "is_homopolymer": false
    },
    "processing_history": "Solution casting from DMF, dried at 70 °C for 8 h. Hot-pressed at 200 °C. Six-layer stack. Thermally annealed at 140 °C for 2 hr in vacuum. Dielectric constant measured by impedance analyzer (Agilent 4294 A) at 1 kHz, 70 °C.",
    "hierarchical_structure": "Denser structure, uniform morphology, heterogeneous relaxation observed.",
    "properties": {
      "eps": {
        "value": [
          740
        ],
        "unit": null
      }
    },
    "analysis_with_hierarchical_structure": {
      "descriptive_text": "The sample comprises a poly(vinylidene fluoride-co-trifluoroethylene) copolymer matrix containing 55 mol% vinylidene fluoride and 45 mol% trifluoroethylene, compounded with 50 vol% CaCu3Ti4O12 (CCTO) ceramic filler. Fabrication involved solution casting from dimethylformamide, drying at 70 °C, and hot-pressing at 200 °C to form a six-layer stack, followed by thermal annealing at 140 °C for 2 hours in vacuum. This processing yielded a denser structure with uniform morphology and heterogeneous relaxation, with dielectric properties characterized by an impedance analyzer at 1 kHz and 70 °C.",
      "reasoning_analysis": "Increasing Factors: The inclusion of 50 vol% CCTO filler significantly elevates the dielectric constant due to the ceramic's intrinsically giant permittivity compared to the polymer matrix. The ferroelectric nature of the P(VDF-TrFE) copolymer, enhanced by thermal annealing and hot-pressing which promote polar beta-phase crystallinity, contributes additional dipolar polarization. Furthermore, the observed heterogeneous relaxation suggests strong interfacial polarization (Maxwell-Wagner-Sillars effect) at the filler-matrix boundaries, which boosts permittivity at low frequencies. Decreasing Factors: The high volume fraction of rigid filler particles may disrupt the crystalline continuity of the polymer matrix, potentially reducing the ferroelectric contribution from the polymer phase relative to a neat film. Additionally, any micro-voids remaining despite the denser structure would introduce low-permittivity regions, though this is minimized by the hot-pressing history. Dominant Factor: The extremely high intrinsic permittivity of the CCTO filler at 50 vol% loading qualitatively dominates the composite response, synergistically augmented by the interfacial polarization and the ferroelectric ordering of the thermally treated copolymer matrix."
    },
    "analysis_without_hierarchical_structure": {
      "descriptive_text": "The sample comprises a poly(vinylidene fluoride-co-trifluoroethylene) [P(VDF-TrFE)] copolymer matrix consisting of 55 mol% vinylidene fluoride and 45 mol% trifluoroethylene, loaded with 50 vol% CaCu3Ti4O12 (CCTO) ceramic filler. The composite was fabricated via solution casting from dimethylformamide (DMF), dried at 70 °C for 8 hours, and assembled into a six-layer stack. Subsequent processing involved hot-pressing at 200 °C followed by thermal annealing at 140 °C for 2 hours under vacuum. The dielectric constant was characterized using an impedance analyzer at 1 kHz and 70 °C.",
      "reasoning_analysis": "Increasing Factors: The incorporation of 50 vol% CaCu3Ti4O12 (CCTO) filler, which possesses an intrinsically giant dielectric constant, drastically elevates the composite permittivity through effective medium contributions. Additionally, the P(VDF-TrFE) copolymer matrix exhibits strong dipolar moments due to electronegative fluorine atoms, and the thermal annealing at 140 °C promotes the formation of the ferroelectric beta-phase crystalline structure, enhancing dipole alignment and polarization. The hot-pressing step minimizes void content, preventing the dilution of permittivity by low-permittivity air gaps. Decreasing Factors: The high loading of rigid ceramic particles may restrict the segmental mobility of the polymer chains surrounding the filler interfaces, potentially limiting the contribution of the polymer matrix to the overall polarization. Furthermore, interfacial layers between the ceramic filler and the polymer matrix might exhibit lower permittivity than the bulk filler, and any residual micro-voids within the six-layer stack interfaces could act as low-permittivity inclusions. Dominant Factor: The massive volume fraction of the high-permittivity CCTO ceramic filler qualitatively dominates the dielectric behavior, overshadowing the contributions from the polymer matrix crystallinity or processing-induced morphological changes, leading to a composite permittivity significantly higher than that of the neat copolymer."
    }
  },
  {
    "doi": "10.1016/S0079-6700(00)00043-5",
    "title": "Low dielectric constant polymers for microelectronics",
    "year": 2001,
    "chemical_composition": {
      "repeat_unit_psmiles": null,
      "monomers": [
        {
          "name": "FLARE derivative monomers",
          "smiles": null,
          "ratio_value": null,
          "ratio_unit": null
        }
      ],
      "additives": [],
      "is_homopolymer": false
    },
    "processing_history": "FLARE Poly(arylether) latest derivative.",
    "hierarchical_structure": null,
    "properties": {
      "eps": {
        "value": [
          2.8
        ],
        "unit": null
      }
    },
    "analysis_with_hierarchical_structure": {
      "descriptive_text": "The sample comprises a copolymer system derived from FLARE derivative monomers within the poly(arylether) chemical family. Identified as the latest derivative in the FLARE series, the material incorporates no external additives or fillers and is defined by the specific synthesis protocols inherent to this class of fluorinated arylene resins.",
      "reasoning_analysis": "Increasing Factors: The poly(arylether) backbone consists of aromatic rings which exhibit high electronic polarizability compared to aliphatic structures, inherently contributing to a higher dielectric constant. Additionally, the copolymer nature indicated by the composition data may introduce structural units that maintain chain packing density, limiting free volume expansion. Decreasing Factors: The designation as a FLARE derivative implies the incorporation of fluorine substituents, which possess low polarizability and high electronegativity, significantly reducing the material's overall dielectric response. The bulky nature of these fluorinated aromatic groups typically increases fractional free volume, which further depresses the dielectric constant by reducing the number of polarizable units per unit volume. Dominant Factor: The chemical modification via fluorination characteristic of the FLARE series is the dominant factor. While the aromatic backbone provides a baseline polarizability, the specific inclusion of fluorine atoms and the associated increase in free volume qualitatively override these effects to drive the dielectric constant lower than standard non-fluorinated poly(arylethers)."
    },
    "analysis_without_hierarchical_structure": {
      "descriptive_text": "The sample comprises a poly(arylether) system synthesized from FLARE derivative monomers, characterized as a non-homopolymer architecture without the incorporation of external additives or fillers. Representing the latest derivative of the FLARE poly(arylether) family, the material preparation involves specific chemical derivations inherent to its synthesis rather than conventional physical processing steps such as solvent casting or thermal curing.",
      "reasoning_analysis": "Increasing Factors: The poly(arylether) backbone contains aromatic rings and ether linkages, which possess inherent electronic and dipolar polarizability that naturally elevates the eps relative to purely aliphatic hydrocarbons. The non-homopolymer nature suggests potential compositional heterogeneity that could introduce polar domains or interfaces contributing to interfacial polarization. Decreasing Factors: The designation as a FLARE derivative strongly implies the incorporation of fluorine substituents or bulky groups designed to reduce polarizability and increase free volume, both of which significantly lower the eps. The absence of high-dielectric additives or conductive fillers prevents extrinsic increases in permittivity. Furthermore, the rigid aromatic backbone restricts segmental motion, limiting dipolar orientation contributions to the overall permittivity. Dominant Factor: The specific chemical engineering inherent to the FLARE poly(arylether) class, prioritizing low polarizability through fluorination and reduced packing density, qualitatively dominates the intrinsic polarizability of the arylether backbone, driving the eps toward lower values typical of low-k dielectric materials."
    }
  },
  {
    "doi": "10.1016/j.compscitech.2014.12.009",
    "title": "Hydrangea-like zinc oxide superstructures for ferroelectric polymer composites with high thermal conductivity and high dielectric constant",
    "year": 2015,
    "chemical_composition": {
      "repeat_unit_psmiles": "[*]CC(F)(F)[*]",
      "monomers": [
        {
          "name": "Vinylidene fluoride",
          "smiles": "C=C(F)F",
          "ratio_value": null,
          "ratio_unit": null
        }
      ],
      "additives": [
        {
          "name": "Zinc oxide (hydrangea-like superstructure)",
          "type": "filler",
          "amount_value": 40,
          "amount_unit": "wt%"
        }
      ],
      "is_homopolymer": true
    },
    "processing_history": "Hydrangea-like ZnO prepared by template-free solvothermal method (150°C, 24h). Composites prepared via solution mixing in DMF, precipitation in methanol, vacuum-dried at 60°C, and hot-pressed at 200°C. Dielectric constant measured by impedance analyzer (Agilent 4294A) at 1000 Hz, room temperature.",
    "hierarchical_structure": "Hydrangea-like ZnO superstructures (3-5 μm diameter) composed of nanoplatelet building blocks dispersed in PVDF matrix. Percolation-like structure forming.",
    "properties": {
      "eps": {
        "value": [
          123.9
        ],
        "unit": null
      }
    },
    "analysis_with_hierarchical_structure": {
      "descriptive_text": "The sample comprises a polyvinylidene fluoride (PVDF) homopolymer matrix composite containing 40 wt% zinc oxide (ZnO) filler characterized by a hydrangea-like superstructure. The ZnO filler was synthesized via a template-free solvothermal method at 150°C for 24 hours, after which the composite was fabricated through solution mixing in dimethylformamide (DMF), precipitation in methanol, vacuum drying at 60°C, and hot-pressing at 200°C. Hierarchical analysis indicates that the 3-5 μm diameter hydrangea-like ZnO superstructures, built from nanoplatelet units, are dispersed within the PVDF matrix to form a percolation-like structure, with dielectric properties evaluated using an impedance analyzer at 1000 Hz and room temperature.",
      "reasoning_analysis": "Increasing Factors: The inclusion of 40 wt% semiconductive zinc oxide filler within the insulating PVDF matrix generates substantial interfacial polarization (Maxwell-Wagner-Sillars effect) at the heterogeneous boundaries. The unique hydrangea-like morphology composed of nanoplatelets significantly amplifies the specific interfacial area compared to conventional spherical fillers, thereby enhancing charge accumulation. Moreover, the development of a percolation-like structure suggests the formation of microcapacitor networks where thin polymer layers separate conductive filler clusters, qualitatively driving the dielectric constant (eps) upward. Decreasing Factors: The multi-step solution processing involving solvent precipitation and drying may trap micro-voids within the composite, which possess a low dielectric constant and would reduce the overall effective permittivity. Additionally, the thermal history involving hot-pressing at 200°C may promote the crystallization of the non-polar alpha phase of PVDF rather than the highly polar beta phase, potentially limiting the intrinsic dielectric contribution of the polymer matrix. Dominant Factor: The formation of the percolation-like structure involving semiconductive ZnO superstructures is the dominant factor governing the dielectric behavior. The microcapacitor effect and intensified interfacial polarization near the percolation threshold typically induce a giant dielectric constant effect that qualitatively supersedes the diminishing influences of matrix crystallinity or minor processing-induced porosity."
    },
    "analysis_without_hierarchical_structure": {
      "descriptive_text": "The sample consists of a poly(vinylidene fluoride) (PVDF) homopolymer matrix composite filled with 40 wt% zinc oxide nanoparticles possessing a hydrangea-like superstructure. The zinc oxide filler was initially synthesized via a template-free solvothermal method at 150°C for 24 hours. The composite was subsequently fabricated through solution mixing in dimethylformamide (DMF), followed by precipitation in methanol and vacuum drying at 60°C. Finally, the material was hot-pressed at 200°C to form the final specimen, with dielectric properties characterized using an impedance analyzer at 1000 Hz and room temperature.",
      "reasoning_analysis": "Increasing Factors: The poly(vinylidene fluoride) matrix inherently possesses a relatively high dielectric constant due to the strong dipole moments associated with the fluorine atoms in the repeat unit, driving the eps higher. The incorporation of 40 wt% zinc oxide filler significantly elevates the permittivity, as ZnO typically exhibits a higher dielectric constant than the polymer matrix. Furthermore, the hydrangea-like superstructure of the filler provides a large specific surface area, enhancing interfacial polarization (Maxwell-Wagner-Sillars effect) at the polymer-filler boundaries, while the hot-pressing at 200°C ensures good contact and density. Decreasing Factors: The solution mixing and precipitation process in methanol may introduce micro-voids or porosity upon drying, which possess a low dielectric constant and could reduce the overall effective permittivity, thereby depressing the eps. Additionally, if the thermal history during hot-pressing and subsequent cooling favors the formation of the non-polar alpha-crystalline phase over the polar beta-phase of PVDF, the matrix contribution to the dielectric constant would be suppressed. Dominant Factor: The high loading fraction of the zinc oxide filler combined with the enhanced interfacial polarization arising from its complex hydrangea-like morphology qualitatively dominates the final eps behavior, driving the composite permittivity significantly higher than that of the neat polymer matrix despite potential porosity or phase composition variations."
    }
  },
  {
    "doi": "10.1016/j.polymer.2024.127727",
    "title": "Epoxy-imine vitrimer having low dielectric constant and high wave transmission efficiency for mobile communication applications",
    "year": 2024,
    "chemical_composition": {
      "repeat_unit_psmiles": null,
      "monomers": [
        {
          "name": "NPEL 128 bisphenol A epoxy resin",
          "smiles": "CC(C)(c1ccc(OCC2CO2)cc1)c1ccc(OCC2CO2)cc1",
          "ratio_value": null,
          "ratio_unit": null
        },
        {
          "name": "Isophorondiamine",
          "smiles": "NC1CC(C)(CN)CC(C)(C)C1",
          "ratio_value": null,
          "ratio_unit": null
        }
      ],
      "additives": [
        {
          "name": "2-Ethyl-4-methylimidazole",
          "type": "catalyst",
          "amount_value": 0.5,
          "amount_unit": "wt%"
        }
      ],
      "is_homopolymer": false
    },
    "processing_history": "NPEL 128, IPDA, and 0.5 wt% 2-Ethyl-4-methylimidazole mixed, poured into aluminum molds, cured at 80 °C for 2 h, 130 °C for 2 h, and 160 °C for 1 h. Dielectric constant measured by Vector Network Analyzer (Rohde & Schwarz ZNB20) with wave guide test fixture at 8.2–12.4 GHz, room temperature.",
    "hierarchical_structure": "Crosslinked epoxy network.",
    "properties": {
      "eps": {
        "value": [
          2.87
        ],
        "unit": null
      }
    },
    "analysis_with_hierarchical_structure": {
      "descriptive_text": "The sample consists of a crosslinked epoxy network formed by the reaction of NPEL 128 bisphenol A epoxy resin with Isophorondiamine as the curing agent, catalyzed by 0.5 wt% 2-Ethyl-4-methylimidazole. The mixture was poured into aluminum molds and subjected to a multi-step thermal curing schedule comprising 2 hours at 80 °C, 2 hours at 130 °C, and 1 hour at 160 °C to ensure complete crosslinking. The resulting solid composite was characterized for its dielectric properties using a Vector Network Analyzer equipped with a wave guide test fixture operating in the 8.2-12.4 GHz frequency range at room temperature.",
      "reasoning_analysis": "Increasing Factors: The presence of aromatic rings within the Bisphenol A backbone provides high electronic polarizability, which intrinsically elevates the dielectric constant. Additionally, the curing reaction generates secondary hydroxyl groups and retains ether linkages, introducing permanent dipoles that contribute to the overall polarizability of the network. The dense packing achieved through the step-curing process further increases the number density of these polarizable units per unit volume. Decreasing Factors: The utilization of Isophorondiamine, a cycloaliphatic amine, introduces aliphatic segments with lower polarizability compared to aromatic hardeners, potentially suppressing the dielectric constant relative to fully aromatic systems. Furthermore, the measurement frequency in the X-band (8.2-12.4 GHz) limits the contribution of slower orientational polarization mechanisms, as dipoles may not fully align with the rapidly oscillating electric field. The high crosslinking density also restricts segmental motion, reducing the dipolar contribution to permittivity. Dominant Factor: The intrinsic electronic polarizability of the Bisphenol A aromatic structures and the high density of polar hydroxyl groups formed during curing qualitatively dominate the dielectric behavior. While the high-frequency measurement and aliphatic hardener components mitigate dipolar contributions, the fundamental chemical architecture of the epoxy network establishes the primary baseline for the eps."
    },
    "analysis_without_hierarchical_structure": {
      "descriptive_text": "The sample comprises a thermosetting epoxy network synthesized from NPEL 128 bisphenol A epoxy resin and Isophorondiamine hardener, accelerated by 0.5 wt% 2-Ethyl-4-methylimidazole. The components were mixed, poured into aluminum molds, and subjected to a stepwise curing cycle at 80 °C for 2 hours, 130 °C for 2 hours, and 160 °C for 1 hour to facilitate crosslinking. The dielectric constant was characterized using a Vector Network Analyzer with a wave guide test fixture operating in the 8.2–12.4 GHz range at room temperature.",
      "reasoning_analysis": "Increasing Factors: The presence of bisphenol A aromatic rings within the epoxy backbone provides high electronic polarizability, which intrinsically elevates the dielectric constant. Additionally, the epoxy-amine reaction generates polar hydroxyl groups and retains ether linkages, contributing to dipolar polarization that further drives the permittivity upward. The inclusion of the polar imidazole catalyst, even in small amounts, adds to the density of polarizable species within the matrix. Decreasing Factors: The use of isophorondiamine, a cycloaliphatic amine, introduces less polar aliphatic structures compared to aromatic hardeners, which moderates the overall polarizability. Furthermore, the rigorous stepwise curing history promotes a high crosslinking density that restricts the segmental motion of polar groups, limiting their ability to orient with the electric field, particularly at the high measurement frequency of 8.2–12.4 GHz where dipolar relaxation may be suppressed. Dominant Factor: The intrinsic electronic polarizability of the bisphenol A backbone establishes the baseline permittivity; however, the high crosslinking density resulting from the specific stepwise curing protocol is the dominant factor constraining the dipolar contribution at microwave frequencies, thereby defining the final measured eps behavior."
    }
  },
  {
    "doi": "10.1016/j.compscitech.2014.12.009",
    "title": "Hydrangea-like zinc oxide superstructures for ferroelectric polymer composites with high thermal conductivity and high dielectric constant",
    "year": 2015,
    "chemical_composition": {
      "repeat_unit_psmiles": "[*]CC(F)(F)[*]",
      "monomers": [
        {
          "name": "Vinylidene fluoride",
          "smiles": "C=C(F)F",
          "ratio_value": null,
          "ratio_unit": null
        }
      ],
      "additives": [
        {
          "name": "Zinc oxide (hydrangea-like superstructure)",
          "type": "filler",
          "amount_value": 50,
          "amount_unit": "wt%"
        }
      ],
      "is_homopolymer": true
    },
    "processing_history": "Hydrangea-like ZnO prepared by template-free solvothermal method (150°C, 24h). Composites prepared via solution mixing in DMF, precipitation in methanol, vacuum-dried at 60°C, and hot-pressed at 200°C. Dielectric constant measured by impedance analyzer (Agilent 4294A) at 1000 Hz, room temperature.",
    "hierarchical_structure": "Hydrangea-like ZnO superstructures connected with each other, forming percolation-like structure in PVDF matrix.",
    "properties": {
      "eps": {
        "value": [
          746.3
        ],
        "unit": null
      }
    },
    "analysis_with_hierarchical_structure": {
