Repository: hhtrick/HHT-code

# HHT training framework

This directory contains model training, embedding precomputation, inference, article-level baselines and the curated datasets. All commands below assume that the working directory is `train_code/`.

## 3. Datasets and fixed partitions

Each main dataset is a JSON array at `dataset/{property}/{property}.json`. Entries contain source metadata, `chemical_composition`, `processing_history`, `hierarchical_structure`, `properties`, and two generated-analysis objects. Targets are stored as `properties[property]["value"]`; source metadata and target values are not predictive input fields.

| Property | Train | Validation | Test | Total |
|---|---:|---:|---:|---:|

File: train_code/dataset/eps/eps.json (part 67 of 190)
[
      "reasoning_analysis": "Increasing Factors: The polyphenylene backbone contains aromatic rings which possess high electronic polarizability compared to aliphatic chains, inherently contributing to a higher baseline dielectric constant (eps). Additionally, the high-temperature curing at 450 °C promotes a dense, highly crosslinked network, reducing free volume and increasing the number of polarizable units per unit volume, which typically drives eps upward. Decreasing Factors: The material lacks strong permanent dipole moments within its primary hydrocarbon structure, minimizing orientational polarizability contributions. The rigid, highly crosslinked thermoset structure further restricts any potential segmental motion that could contribute to dipolar relaxation at the measurement frequency of 100 kHz, thereby suppressing eps. Dominant Factor: The non-polar nature of the hydrocarbon-based polyphenylene structure is the dominant factor. Despite the density increases from curing and the electronic polarizability of the aromatic rings, the absence of strong dipoles ensures the dielectric constant (eps) remains low relative to polar polymers or inorganic dielectrics."
    },
    "analysis_without_hierarchical_structure": {
      "descriptive_text": "The polymer sample is derived from a copolymerization system involving Cyclopentadienone monomers and multifunctional acetylene-containing monomers. Thin films were fabricated by spin coating the precursor solution onto 200 mm silicon wafers at speeds ranging from 2000 to 3000 rpm. Following deposition, the films underwent a thermal treatment sequence consisting of baking at 200 °C to remove residual solvent, followed by curing at 450 °C for 2 hours under a nitrogen atmosphere to induce crosslinking or polymerization. The dielectric constant was subsequently characterized using an HP4275A LCR meter at a frequency of 100 kHz under nitrogen atmosphere at 23 °C.",
      "reasoning_analysis": "Increasing Factors: The formation of conjugated aromatic structures from the cyclopentadienone and acetylene monomers during the high-temperature cure increases electronic polarizability, which inherently drives the dielectric constant higher. Additionally, the thermal densification of the film during the 450 °C curing step reduces free volume, increasing the number density of polarizable units per unit volume. Decreasing Factors: The curing process conducted under a nitrogen atmosphere prevents oxidative degradation, thereby avoiding the introduction of highly polar carbonyl or hydroxyl groups that would significantly increase dipolar polarization. Furthermore, the initial baking step eliminates polar solvent residues, and the highly crosslinked network structure restricts segmental motion, minimizing contributions from orientational polarization. Dominant Factor: The intrinsic electronic polarizability of the aromatic network structure established during the high-temperature curing is the dominant factor determining the baseline dielectric constant; however, the inert processing history is critical in preventing extrinsic increases in permittivity that would otherwise arise from oxidation or residual volatiles."
    }
  },
  {
    "doi": "10.1016/j.compositesa.2019.105521",
    "title": "Fabrication of core-shell structured Ni@BaTiO3 scaffolds for polymer composites with ultrahigh dielectric constant and low loss",
    "year": 2019,
    "chemical_composition": {
      "repeat_unit_psmiles": null,
      "monomers": [
        {
          "name": "Epoxy resin (E51)",
          "smiles": null,
          "ratio_value": null,
          "ratio_unit": null
        },
        {
          "name": "Methyltetrahydrophthalic anhydride",
          "smiles": null,
          "ratio_value": null,
          "ratio_unit": null
        }
      ],
      "additives": [
        {
          "name": "2-ethyl-4-methylimidazole",
          "type": "curing agent",
          "amount_value": 0.1,
          "amount_unit": "g"
        }
      ],
      "is_homopolymer": false
    },
    "processing_history": "Epoxy resin (10 g), Methyltetrahydrophthalic anhydride (8 g), and 2-ethyl-4-methylimidazole (0.1 g) mixed, stirred at 50 °C for 30 min, then 70 °C for 30 min, vacuumed at room temperature for 30 min. Cured at 100 °C for 6 h. Dielectric constant measured by Agilent E4980A Precision LCR analyzer at 10 kHz, room temperature.",
    "hierarchical_structure": "Pure epoxy matrix.",
    "properties": {
      "eps": {
        "value": [
          3.6
        ],
        "unit": null
      }
    },
    "analysis_with_hierarchical_structure": {
      "descriptive_text": "The sample comprises a crosslinked thermoset network formed from 10 g of Epoxy resin (E51) and 8 g of Methyltetrahydrophthalic anhydride, incorporating 0.1 g of 2-ethyl-4-methylimidazole as a curing agent. The preparation protocol involved mixing the components followed by sequential stirring at 50 °C and 70 °C for 30 minutes each, vacuum treatment at room temperature for 30 minutes, and final thermal curing at 100 °C for 6 hours to yield a pure epoxy matrix. The dielectric constant was subsequently characterized using an Agilent E4980A Precision LCR analyzer at a frequency of 10 kHz under room temperature conditions.",
      "reasoning_analysis": "Increasing Factors: The chemical structure features a high density of polar functional groups, specifically the ester linkages generated during the anhydride-epoxy reaction and the ether linkages inherent to the E51 resin backbone, which facilitate strong orientation polarization under an electric field. Additionally, the vacuum processing step effectively removes entrapped air voids, which possess a significantly lower permittivity than the polymer, thereby increasing the effective bulk dielectric constant. The presence of the nitrogen-containing imidazole species may also introduce additional dipolar contributions if residual molecules remain within the network. Decreasing Factors: The formation of a densely crosslinked thermoset network restricts the segmental mobility of the polymer chains, which can hinder the full orientation of dipoles in response to the alternating electric field, potentially limiting the orientational polarization contribution. Furthermore, the cured anhydride-epoxy system is relatively hydrophobic compared to amine-cured variants, reducing the likelihood of moisture absorption that would otherwise drastically elevate the dielectric constant. Dominant Factor: The intrinsic polarity arising from the high concentration of ester and ether dipoles within the cured matrix is the dominant factor governing the dielectric behavior. While the crosslink density restricts chain motion, the 10 kHz measurement frequency is sufficiently low to allow significant dipolar orientation of these groups, and the elimination of voids via vacuum processing ensures the measured value reflects the high permittivity of the polar organic network rather than being suppressed by porosity."
    },
    "analysis_without_hierarchical_structure": {
      "descriptive_text": "The sample comprises a thermosetting network synthesized from Epoxy resin (E51) and Methyltetrahydrophthalic anhydride, utilizing 2-ethyl-4-methylimidazole as a curing agent. The preparation involved mixing 10 g of the epoxy resin with 8 g of the anhydride and 0.1 g of the imidazole catalyst, followed by stirring at 50 °C for 30 minutes and subsequently at 70 °C for 30 minutes to ensure homogeneity. The mixture was then subjected to vacuum degassing at room temperature for 30 minutes to remove entrapped air before being cured at 100 °C for 6 hours. The dielectric constant of the resulting cured network was characterized using an Agilent E4980A Precision LCR analyzer operating at 10 kHz under room temperature conditions.",
      "reasoning_analysis": "Increasing Factors: The chemical reaction between the epoxy groups and the anhydride curing agent generates secondary hydroxyl groups and ester linkages within the polymer network, introducing polar moieties that enhance dipole orientation polarization and inherently drive the dielectric constant (eps) upward. Additionally, the nitrogen-containing imidazole catalyst may contribute residual polar species that further support polarization mechanisms. Decreasing Factors: The processing history dictates a prolonged thermal curing cycle at 100 °C for 6 hours, which facilitates a high degree of crosslinking density. This rigid network architecture significantly restricts segmental chain mobility and limits the ability of dipoles to align with the external electric field, thereby suppressing the dielectric constant. Dominant Factor: The high crosslink density achieved through the extended thermal curing protocol is the dominant factor governing the eps behavior. While the curing reaction introduces polar groups that favor higher permittivity, the concomitant restriction of molecular motion imposed by the dense network structure qualitatively limits the orientational polarization contribution, resulting in a dielectric response characteristic of a highly rigid, well-cured thermoset."
    }
  },
  {
    "doi": "10.1002/polb.21165",
    "title": "Low Dielectric Constant Nanocomposite Thin Films Based on Silica Nanoparticle and Organic Thermosets*y",
    "year": 2007,
    "chemical_composition": {
      "repeat_unit_psmiles": null,
      "monomers": [
        {
          "name": "Cyclopentadienone monomer",
          "smiles": null,
          "ratio_value": null,
          "ratio_unit": null
        },
        {
          "name": "Multifunctional acetylene-containing monomer",
          "smiles": null,
          "ratio_value": null,
          "ratio_unit": null
        }
      ],
      "additives": [],
      "is_homopolymer": false
    },
    "processing_history": "Spin coated on 200 mm silicon wafers at 2000-3000 rpm. Baked at 200 °C to remove solvent. Cured at 450 °C for 2 h under N2 atmosphere. Dielectric constant measured by HP4275A LCR meter at 100 kHz under N2 atmosphere at 150 °C.",
    "hierarchical_structure": "Highly crosslinked polyphenylene thermoset (SiLK-I).",
    "properties": {
      "eps": {
        "value": [
          2.65
        ],
        "unit": null
      }
    },
    "analysis_with_hierarchical_structure": {
      "descriptive_text": "This sample comprises a highly crosslinked polyphenylene thermoset system, specifically identified as SiLK-I, synthesized from cyclopentadienone and multifunctional acetylene-containing monomers. The material was processed by spin coating onto 200 mm silicon wafers at 2000 to 3000 rpm, followed by baking at 200 °C to eliminate solvent. A final thermal cure was conducted at 450 °C for 2 hours under a nitrogen atmosphere to establish the crosslinked network, and the dielectric constant was subsequently measured using an HP4275A LCR meter at 100 kHz under nitrogen at 150 °C.",
      "reasoning_analysis": "Increasing Factors: The aromatic phenylene rings within the backbone exhibit higher electronic polarizability compared to aliphatic structures, which intrinsically contributes to a higher dielectric constant. Additionally, the high-temperature curing at 450 °C promotes significant network densification and reduces free volume, increasing the number density of polarizable units per unit volume and thereby driving the dielectric constant up. Decreasing Factors: The final cured chemical structure lacks strong permanent dipoles such as hydroxyl or carbonyl groups, minimizing orientational polarization contributions. The polymerization reaction involves the evolution of carbon monoxide gas, which can generate intrinsic nanoscale voids or increased free volume within the matrix, effectively lowering the dielectric constant. Furthermore, the highly crosslinked thermoset architecture restricts segmental chain mobility, preventing any minor dipoles from aligning with the applied electric field. Dominant Factor: The absence of highly polar functional groups in the fully cured polyphenylene network qualitatively dominates the dielectric behavior, establishing a baseline favoring lower permittivity. While thermal densification acts to increase the value, the intrinsic low polarizability of the hydrocarbon aromatic backbone combined with the potential free volume generated during the crosslinking reaction are the prevailing factors determining the final dielectric constant."
    },
    "analysis_without_hierarchical_structure": {
      "descriptive_text": "The polymer system is synthesized from Cyclopentadienone monomers and multifunctional acetylene-containing monomers to form a copolymer network. Thin films were fabricated by spin coating the precursor solution onto 200 mm silicon wafers at rotation speeds between 2000 and 3000 rpm. The deposited films were subsequently baked at 200 °C to remove residual solvent and then cured at 450 °C for 2 hours under a nitrogen atmosphere to ensure complete crosslinking and thermal stabilization. The dielectric constant was characterized using an HP4275A LCR meter at a frequency of 100 kHz under nitrogen flow at an elevated temperature of 150 °C.",
      "reasoning_analysis": "Increasing Factors: The chemical composition incorporates Cyclopentadienone and acetylene-containing monomers, which create a highly aromatic and conjugated backbone structure. The delocalized π-electrons within these aromatic rings and acetylene linkages exhibit high electronic polarizability, which intrinsically drives the dielectric constant upward. Additionally, the measurement temperature of 150 °C provides thermal energy that may enhance the mobility of any localized dipoles compared to room temperature, potentially increasing orientational polarization contributions. Decreasing Factors: The processing history involves a rigorous curing step at 450 °C for 2 hours, which induces a high degree of crosslinking via the multifunctional acetylene groups. This results in a rigid network architecture that significantly restricts segmental chain mobility, thereby suppressing the orientational polarization mechanism that typically contributes to higher permittivity values. Furthermore, the high-temperature treatment ensures efficient solvent removal, preventing plasticization effects that could otherwise alter the free volume and polarization dynamics. Dominant Factor: The dominant factor influencing the dielectric constant is the intrinsic electronic polarizability of the aromatic backbone. Given the extreme curing temperature of 450 °C, the glass transition temperature of the resulting network is likely well above the measurement temperature of 150 °C, effectively freezing out large-scale segmental motions. Consequently, the dielectric response is primarily governed by the density of polarizable aromatic units defined by the chemical composition, rather than the dipolar relaxation processes limited by the processing-induced network rigidity."
    }
  },
  {
    "doi": "10.1016/j.compscitech.2018.01.025",
    "title": "Enhancement of dielectric constant in polymer-ceramic nanocomposite for flexible electronics and energy storage applications",
    "year": 2018,
    "chemical_composition": {
      "repeat_unit_psmiles": "[*]CC(F)(F)[*]",
      "monomers": [
        {
          "name": "Vinylidene fluoride",
          "smiles": "C=C(F)F",
          "ratio_value": null,
          "ratio_unit": null
        }
      ],
      "additives": [
        {
          "name": "Barium hexaferrite (BHF)",
          "type": "filler",
          "amount_value": 30,
          "amount_unit": "wt%"
        }
      ],
      "is_homopolymer": false
    },
    "processing_history": "Prepared by solution cast method from DMF, dried at 70 °C for 6 h. Film thickness 50 μm, silver electrodes. Dielectric constant measured by impedance spectroscopy (N4L PSM1735) at 1 kHz, 300 K, 2 V peak-to-peak.",
    "hierarchical_structure": "Semicrystalline, β-phase fraction 0.63, core-shell morphology (BHF core/PVDF shell), BHF crystallite size ~48 nm.",
    "properties": {
      "eps": {
        "value": [
          180
        ],
        "unit": null
      }
    },
    "analysis_with_hierarchical_structure": {
      "descriptive_text": "The sample consists of a poly(vinylidene fluoride) (PVDF) matrix composite filled with 30 wt% Barium hexaferrite (BHF) particles. It was prepared via a solution cast method using dimethylformamide (DMF) as the solvent, followed by drying at 70 °C for 6 hours to produce a 50 μm thick film equipped with silver electrodes. Structural characterization reveals a semicrystalline morphology with a β-phase fraction of 0.63, featuring a core-shell architecture where BHF cores are encapsulated by PVDF shells with a crystallite size of approximately 48 nm. The dielectric constant was measured by impedance spectroscopy at 1 kHz and 300 K under a 2 V peak-to-peak signal.",
      "reasoning_analysis": "Increasing Factors: The inclusion of 30 wt% Barium hexaferrite, a ceramic filler with a higher intrinsic permittivity than the polymer matrix, substantially increases the composite eps based on effective medium theory. Furthermore, the high β-phase fraction (0.63) within the PVDF matrix ensures a strong net dipole moment due to the all-trans chain conformation, and the core-shell morphology enhances interfacial Maxwell-Wagner-Sillars polarization at the heterogeneous boundaries. Decreasing Factors: The semicrystalline nature of the matrix limits segmental chain mobility within the crystalline domains compared to amorphous regions, potentially restricting the orientational polarization contribution to the dielectric constant. Additionally, the solution cast processing history may introduce micro-voids during solvent evaporation which would lower the effective permittivity. Dominant Factor: The synergistic combination of the high-volume fraction of the high-permittivity BHF filler and the maximized polar β-phase content in the matrix qualitatively dominates the dielectric behavior, driving the eps to values significantly exceeding those of the neat polymer."
    },
    "analysis_without_hierarchical_structure": {
      "descriptive_text": "The sample comprises a poly(vinylidene fluoride) matrix composite incorporated with 30 wt% Barium hexaferrite (BHF) filler. The material was fabricated using a solution cast method from dimethylformamide (DMF), followed by drying at 70 °C for 6 hours to produce a 50 μm thick film. Silver electrodes were applied to the film surfaces, and the dielectric constant was evaluated via impedance spectroscopy at 1 kHz and 300 K with a 2 V peak-to-peak signal.",
      "reasoning_analysis": "Increasing Factors: The inclusion of Barium hexaferrite, a ceramic filler with inherently higher permittivity than the polymer matrix, directly elevates the composite dielectric constant. Additionally, the significant electrical contrast between the PVDF matrix and the BHF particles induces interfacial polarization (Maxwell-Wagner-Sillars effect), which substantially enhances permittivity at the low measurement frequency of 1 kHz. The strong dipole moment associated with the C-F bonds in the vinylidene fluoride repeat units also provides a polarizable baseline. Decreasing Factors: The drying temperature of 70 °C may be insufficient to fully maximize the crystallinity or promote the formation of the highly polar beta-phase of PVDF, potentially limiting the intrinsic matrix contribution compared to higher temperature annealing. Furthermore, the rigid filler particles restrict segmental mobility of polymer chains at the interface, creating a bound polymer layer with reduced dipolar orientation capability. Dominant Factor: The high loading fraction (30 wt%) of the high-permittivity ceramic filler combined with the pronounced interfacial polarization effects qualitatively dominates the dielectric response. These factors drive the effective permittivity significantly higher than that of the neat polymer, overriding the limitations imposed by the moderate thermal processing history."
    }
  },
  {
    "doi": "10.1016/S0079-6700(00)00043-5",
    "title": "Low dielectric constant polymers for microelectronics",
    "year": 2001,
    "chemical_composition": {
      "repeat_unit_psmiles": null,
      "monomers": [
        {
          "name": "Aryl dibromides",
          "smiles": null,
          "ratio_value": null,
          "ratio_unit": null
        },
        {
          "name": "Bisphenols",
          "smiles": null,
          "ratio_value": null,
          "ratio_unit": null
        }
      ],
      "additives": [
        {
          "name": "Cu(I)",
          "type": "catalyst",
          "amount_value": null,
          "amount_unit": null
        }
      ],
      "is_homopolymer": false
    },
    "processing_history": "Non-fluorinated Poly(aryl ether) developed by Air Products and Schumacher. Ullman condensation.",
    "hierarchical_structure": "Absence of polar groups.",
    "properties": {
      "eps": {
        "value": [
          2.4
        ],
        "unit": null
      }
    },
    "analysis_with_hierarchical_structure": {
      "descriptive_text": "The sample is a non-fluorinated poly(aryl ether) copolymer synthesized via Ullman condensation using aryl dibromides and bisphenols as monomeric precursors. Developed by Air Products and Schumacher, the material utilizes Cu(I) as a catalyst during polymerization. Structurally, the polymer is characterized by a notable absence of polar functional groups within the backbone or side chains, resulting in a specific electronic environment distinct from conventional polar polyethers.",
      "reasoning_analysis": "Increasing Factors: The presence of aromatic rings within the aryl ether backbone contributes to higher electronic polarizability compared to aliphatic polymers, inherently driving the eps higher. Additionally, the non-fluorinated nature implies higher electron density and polarizability than fluorinated analogs, and the presence of Cu(I) catalyst residues could introduce ionic impurities that enhance interfacial polarization. Decreasing Factors: The explicit structural feature noting the absence of polar groups eliminates dipolar orientation polarization, which is the most significant contributor to high dielectric constants in polymers, thereby significantly suppressing the eps. Dominant Factor: The absence of polar groups is the dominant factor; while aromatic rings increase electronic polarizability, the removal of dipolar relaxation mechanisms typically results in a lower eps relative to polar poly(aryl ethers) containing ketones or sulfones, positioning this material as a low-k dielectric candidate despite the aromatic backbone."
    },
    "analysis_without_hierarchical_structure": {
      "descriptive_text": "The material is a non-fluorinated poly(aryl ether) copolymer prepared through Ullmann condensation polymerization involving aryl dibromides and bisphenols as the primary monomeric precursors. Copper(I) was employed as a catalyst during the synthesis, adhering to the development methodology associated with Air Products and Schumacher.",
      "reasoning_analysis": "Increasing Factors: The chemical composition features polar ether linkages and aromatic rings, where the ether groups introduce permanent dipoles and the aromatic systems provide high electronic polarizability, both driving the eps upward. Furthermore, the explicit non-fluorinated nature of the polymer prevents the reduction in polarizability typically associated with fluorine substitution, further supporting a higher permittivity relative to fluorinated analogues. Decreasing Factors: The rigid architecture of the poly(aryl ether) backbone restricts segmental chain mobility, which limits the extent of orientational polarization of the ether dipoles in response to an electric field, thereby exerting a downward pressure on the eps compared to more flexible polar polymers. Dominant Factor: The intrinsic electronic polarizability of the aromatic backbone combined with the presence of polar ether linkages in the absence of fluorine atoms qualitatively dominates the final eps behavior, as the structural contribution to polarizability outweighs the limitations imposed by chain rigidity on dipole orientation."
    }
  },
  {
    "doi": "10.1002/polb.21165",
    "title": "Low Dielectric Constant Nanocomposite Thin Films Based on Silica Nanoparticle and Organic Thermosets*y",
    "year": 2007,
    "chemical_composition": {
      "repeat_unit_psmiles": null,
      "monomers": [
        {
          "name": "Cyclopentadienone monomer",
          "smiles": null,
          "ratio_value": null,
          "ratio_unit": null
        },
        {
          "name": "Multifunctional acetylene-containing monomer",
          "smiles": null,
          "ratio_value": null,
          "ratio_unit": null
        }
      ],
      "additives": [],
      "is_homopolymer": false
    },
    "processing_history": "Spin coated on 200 mm silicon wafers at 2000-3000 rpm. Baked at 200 °C to remove solvent. Cured at 450 °C for 2 h under N2 atmosphere. Dielectric constant measured by HP4275A LCR meter at 100 kHz under N2 atmosphere at 150 °C.",
    "hierarchical_structure": "Highly crosslinked polyphenylene thermoset (SiLK-D).",
    "properties": {
      "eps": {
        "value": [
          2.65
        ],
        "unit": null
      }
    },
    "analysis_with_hierarchical_structure": {
      "descriptive_text": "The sample comprises a highly crosslinked polyphenylene thermoset system, designated as SiLK-D, synthesized from cyclopentadienone and multifunctional acetylene-containing monomers. Thin films were fabricated by spin coating onto 200 mm silicon wafers at 2000-3000 rpm, followed by baking at 200 °C to remove solvent and curing at 450 °C for 2 hours under a nitrogen atmosphere. The dielectric constant was subsequently characterized using an HP4275A LCR meter at 100 kHz under nitrogen atmosphere at 150 °C.",
      "reasoning_analysis": "Increasing Factors: The presence of aromatic polyphenylene structures introduces high electronic polarizability due to the delocalized pi-electron systems within the phenyl rings, which intrinsically contributes to a higher dielectric constant. Additionally, the high-temperature curing at 450 °C promotes dense network packing and reduces free volume, which typically correlates with an increase in permittivity compared to more porous or loosely packed structures. Decreasing Factors: The chemical composition relies primarily on carbon-carbon and carbon-hydrogen bonds within the aromatic backbone, which lack strong permanent dipoles, thereby minimizing orientational polarization contributions. Furthermore, the highly crosslinked thermoset structure severely restricts segmental chain motion, preventing dipolar relaxation mechanisms, while the rigorous thermal baking and curing process ensures the elimination of polar solvent residues that could otherwise inflate the dielectric constant. Dominant Factor: The non-polar nature of the hydrocarbon aromatic backbone combined with the restricted molecular mobility imposed by the high degree of crosslinking qualitatively dominates the dielectric behavior, maintaining a low dielectric constant characteristic of interlayer dielectric materials like SiLK, despite the high electronic polarizability of the aromatic rings and the dense packing induced by the thermal cure."
    },
    "analysis_without_hierarchical_structure": {
      "descriptive_text": "The sample consists of a copolymer network derived from Cyclopentadienone and multifunctional acetylene-containing monomers. Thin films were fabricated by spin coating the precursor solution onto 200 mm silicon wafers at speeds between 2000 and 3000 rpm, followed by baking at 200 °C to eliminate residual solvent. The films were subsequently cured at 450 °C for 2 hours under a nitrogen atmosphere to induce thermal polymerization and crosslinking. The dielectric constant was characterized using an HP4275A LCR meter operating at 100 kHz under nitrogen atmosphere at 150 °C.",
      "reasoning_analysis": "Increasing Factors: The chemical composition involves aromatic structures formed from the cyclopentadienone and acetylene monomers, which possess higher electronic polarizability compared to aliphatic chains, inherently contributing to a higher dielectric constant. Additionally, the characterization temperature of 150 °C provides thermal energy that may enhance the mobility of any residual polar segments, potentially increasing the orientational polarization contribution. Decreasing Factors: The processing history includes a high-temperature cure at 450 °C, which promotes extensive crosslinking via the acetylene functionalities, creating a rigid network that severely restricts segmental motion and dipole orientation. Furthermore, the baking and curing steps effectively remove solvent and volatile byproducts, eliminating high-dielectric contaminants that would otherwise elevate the value. Dominant Factor: The structural rigidity and high crosslinking density achieved during the 450 °C curing step qualitatively dominate the final dielectric behavior. By locking the polymer chains into a rigid architecture, this factor suppresses the orientational polarization mechanisms that would otherwise be activated at the measurement temperature, thereby governing the overall magnitude of the dielectric constant more significantly than the intrinsic electronic polarizability of the monomer units."
    }
  },
  {
    "doi": "10.1016/j.compositesa.2019.105521",
    "title": "Fabrication of core-shell structured Ni@BaTiO3 scaffolds for polymer composites with ultrahigh dielectric constant and low loss",
    "year": 2019,
    "chemical_composition": {
      "repeat_unit_psmiles": null,
      "monomers": [
        {
          "name": "Epoxy resin (E51)",
          "smiles": null,
          "ratio_value": null,
          "ratio_unit": null
        },
        {
          "name": "Methyltetrahydrophthalic anhydride",
          "smiles": null,
          "ratio_value": null,
          "ratio_unit": null
        }
      ],
      "additives": [
        {
          "name": "2-ethyl-4-methylimidazole",
          "type": "curing agent",
          "amount_value": 0.1,
          "amount_unit": "g"
        },
        {
          "name": "Nickel foam",
          "type": "filler",
          "amount_value": null,
          "amount_unit": null
        }
      ],
      "is_homopolymer": false
    },
    "processing_history": "Bare nickel foam (2 × 2 cm2) cleaned (acetone, water, ethanol), dried at 80 °C. Infiltrated with epoxy mixture (E51, anhydride, imidazole). Cured at 100 °C for 6 h. Thickness polished to ~13 µm. Dielectric constant measured by Agilent E4980A Precision LCR analyzer at 10 kHz, room temperature.",
    "hierarchical_structure": "Nickel foam infiltrated with epoxy.",
    "properties": {
      "eps": {
        "value": [
          2800
        ],
        "unit": null
      }
    },
    "analysis_with_hierarchical_structure": {
      "descriptive_text": "The sample consists of a composite material formed by infiltrating bare nickel foam with an epoxy resin mixture. The matrix comprises Epoxy resin (E51) cured with methyltetrahydrophthalic anhydride, utilizing 2-ethyl-4-methylimidazole as a curing agent at an amount of 0.1 g. The processing protocol involved cleaning the nickel foam substrate (2 × 2 cm²) with acetone, water, and ethanol, followed by drying at 80 °C prior to infiltration with the epoxy mixture. The composite was subsequently cured at 100 °C for 6 hours and polished to a thickness of approximately 13 µm. The hierarchical structure is defined as nickel foam infiltrated with the cured epoxy network, and the dielectric constant was characterized using an Agilent E4980A Precision LCR analyzer at 10 kHz and room temperature.",
      "reasoning_analysis": "Increasing Factors: The incorporation of nickel foam as a conductive filler introduces extensive metal-polymer interfaces, leading to significant interfacial polarization (Maxwell-Wagner-Sillars effect) which drastically elevates the dielectric constant. Additionally, the polar functional groups within the cured epoxy-anhydride network contribute to dipole orientation polarization, further supporting a higher permittivity. The measurement frequency of 10 kHz is sufficiently low to allow for the accumulation of interfacial charges, maximizing this effect. Decreasing Factors: The epoxy matrix itself possesses a relatively low intrinsic dielectric constant compared to conductive or high-k ceramic fillers. Furthermore, the thermal curing history at 100 °C for 6 hours establishes a crosslinked network that restricts the segmental mobility of polar dipoles within the polymer matrix, potentially limiting the dipole polarization contribution relative to an uncured or linear system. Dominant Factor: The presence of the conductive nickel foam scaffold is the dominant factor. While the epoxy matrix provides structural integrity, the high conductivity contrast between the metal foam and the insulating polymer generates intense interfacial polarization that qualitatively overwhelms the intrinsic dielectric properties of the cured resin, resulting in a significantly enhanced effective dielectric constant compared to neat epoxy."
    },
    "analysis_without_hierarchical_structure": {
      "descriptive_text": "The sample comprises a composite system featuring an epoxy resin (E51) matrix cured with methyltetrahydrophthalic anhydride using 2-ethyl-4-methylimidazole as a curing agent. This polymer mixture was infiltrated into a bare nickel foam substrate that was cleaned with acetone, water, and ethanol and dried at 80 °C. Following infiltration, the composite was cured at 100 °C for 6 hours and polished to a final thickness of approximately 13 µm. The dielectric properties were evaluated using an Agilent E4980A Precision LCR analyzer at 10 kHz and room temperature.",
      "reasoning_analysis": "Increasing Factors: The incorporation of nickel foam as a conductive filler within the insulating epoxy matrix creates numerous metal-polymer interfaces that induce strong Maxwell-Wagner-Sillars interfacial polarization, substantially elevating the effective dielectric constant. Additionally, the chemical structure of the cured epoxy network contains polar ester and ether linkages derived from the E51 resin and anhydride curing agent, which contribute to dipolar polarization under the applied electric field. Decreasing Factors: The thermal curing process at 100 °C for 6 hours promotes a high crosslinking density, which restricts the segmental mobility of polymer chains and limits the ability of dipoles to align with the electric field, thereby suppressing the dipolar contribution to the dielectric constant. Furthermore, the pre-cleaning and drying of the nickel foam removes moisture and organic contaminants that could otherwise introduce additional high-permittivity phases. Dominant Factor: The presence of the conductive nickel foam scaffold is the dominant factor governing the dielectric behavior. The massive contrast in electrical properties between the metallic filler and the polymer matrix generates interfacial charge accumulation that qualitatively outweighs the contributions from the intrinsic polarity of the epoxy matrix or the restrictions imposed by the crosslinking density."
    }
  },
  {
    "doi": "10.1016/S0079-6700(00)00043-5",
    "title": "Low dielectric constant polymers for microelectronics",
    "year": 2001,
    "chemical_composition": {
      "repeat_unit_psmiles": null,
      "monomers": [
        {
          "name": "Norbornene",
          "smiles": null,
          "ratio_value": null,
          "ratio_unit": null
        }
      ],
      "additives": [],
      "is_homopolymer": true
    },
    "processing_history": "Pure Polynorbornene. Transition metal catalyzed polymerization.",
    "hierarchical_structure": "Single chain glasses, rigid backbone.",
    "properties": {
      "eps": {
        "value": [
          2.2
        ],
        "unit": null
      }
    },
    "analysis_with_hierarchical_structure": {
      "descriptive_text": "The sample consists of a pure polynorbornene homopolymer synthesized via transition metal catalyzed polymerization. Characterized by a rigid backbone structure, the material exhibits single chain glass behavior and was prepared without the inclusion of external additives or fillers.",
      "reasoning_analysis": "Increasing Factors: The transition metal catalyzed polymerization process carries a risk of trace metal residues which, if present, can introduce ionic conductivity or interfacial polarization mechanisms that elevate the dielectric constant. Additionally, the rigid backbone may promote efficient packing in the glassy state, potentially increasing electronic polarizability per unit volume. Decreasing Factors: The chemical composition is dominated by non-polar hydrocarbon bonds within the norbornene units, which lack strong permanent dipole moments, inherently minimizing orientational polarization. Furthermore, the rigid backbone structure severely restricts segmental mobility, preventing dipole alignment with an external electric field, and the single chain glass morphology may reduce bulk density compared to entangled networks, further lowering permittivity. Dominant Factor: The intrinsic non-polar nature of the polynorbornene hydrocarbon backbone combined with the restricted molecular motion imposed by the rigid cyclic structure qualitatively dominates the behavior, driving the dielectric constant towards lower values typical of cyclic olefin polymers, outweighing potential minor contributions from catalyst residues or packing density."
    },
    "analysis_without_hierarchical_structure": {
      "descriptive_text": "The sample consists of a pure polynorbornene homopolymer synthesized via transition metal catalyzed polymerization. The material was prepared without the incorporation of any additives or fillers, yielding a pristine polymer matrix defined by its specific catalytic synthesis route.",
      "reasoning_analysis": "Increasing Factors: The utilization of transition metal catalysts during polymerization introduces the possibility of residual metal species within the polymer matrix, which could enhance local electronic polarizability or introduce ionic polarization mechanisms, thereby driving the dielectric constant upward. Additionally, depending on the specific stereoregularity achieved, the rigid bicyclic structures could pack densely, increasing the number density of polarizable bonds per unit volume. Decreasing Factors: The chemical composition is comprised entirely of non-polar hydrocarbon bonds (C-C and C-H), which lack permanent dipole moments, significantly minimizing orientational polarization contributions. Furthermore, the bulky bicyclic norbornene structure typically induces substantial free volume within the polymer matrix due to steric hindrance, reducing the overall number density of polarizable units and inherently lowering the dielectric constant. Dominant Factor: The intrinsic non-polar nature of the hydrocarbon backbone combined with the high free volume associated with the bulky bicyclic repeat units qualitatively dominates the dielectric behavior, typically resulting in a low dielectric constant characteristic of polynorbornene systems, outweighing potential minor contributions from residual catalyst species."
    }
  },
  {
    "doi": "10.1016/j.compositesa.2019.105521",
    "title": "Fabrication of core-shell structured Ni@BaTiO3 scaffolds for polymer composites with ultrahigh dielectric constant and low loss",
    "year": 2019,
    "chemical_composition": {
      "repeat_unit_psmiles": null,
      "monomers": [
        {
          "name": "Epoxy resin (E51)",
