Repository: hhtrick/HHT-code

# HHT training framework

This directory contains model training, embedding precomputation, inference, article-level baselines and the curated datasets. All commands below assume that the working directory is `train_code/`.

## 3. Datasets and fixed partitions

Each main dataset is a JSON array at `dataset/{property}/{property}.json`. Entries contain source metadata, `chemical_composition`, `processing_history`, `hierarchical_structure`, `properties`, and two generated-analysis objects. Targets are stored as `properties[property]["value"]`; source metadata and target values are not predictive input fields.

| Property | Train | Validation | Test | Total |
|---|---:|---:|---:|---:|

File: train_code/dataset/eps/eps.json (part 68 of 190)
[
          "smiles": null,
          "ratio_value": null,
          "ratio_unit": null
        },
        {
          "name": "Methyltetrahydrophthalic anhydride",
          "smiles": null,
          "ratio_value": null,
          "ratio_unit": null
        }
      ],
      "additives": [
        {
          "name": "2-ethyl-4-methylimidazole",
          "type": "curing agent",
          "amount_value": 0.1,
          "amount_unit": "g"
        },
        {
          "name": "Nickel foam",
          "type": "filler",
          "amount_value": null,
          "amount_unit": null
        },
        {
          "name": "BaTiO3",
          "type": "filler",
          "amount_value": 4.0,
          "amount_unit": "vol%"
        }
      ],
      "is_homopolymer": false
    },
    "processing_history": "Ni@BaTiO3 scaffolds prepared by electrophoretic deposition of BaTiO3 on Ni foam (40 V, 20 min). Sintered at 700 °C for 2 h in nitrogen. BaTiO3 content 4.0 vol%. Infiltrated with epoxy mixture. Cured at 100 °C for 6 h. Dielectric constant measured by Agilent E4980A Precision LCR analyzer at 10 kHz, room temperature.",
    "hierarchical_structure": "Core-shell structured porous Ni@BaTiO3 scaffolds infiltrated with epoxy. BaTiO3 particles loosely interconnected.",
    "properties": {
      "eps": {
        "value": [
          335
        ],
        "unit": null
      }
    },
    "analysis_with_hierarchical_structure": {
      "descriptive_text": "The sample comprises a composite system featuring an Epoxy resin (E51) matrix cured with Methyltetrahydrophthalic anhydride and 0.1 g of 2-ethyl-4-methylimidazole. This polymer matrix infiltrates a core-shell structured porous scaffold consisting of Nickel foam coated with BaTiO3 via electrophoretic deposition at 40 V for 20 minutes, followed by sintering at 700 °C for 2 hours in a nitrogen atmosphere. The final architecture incorporates 4.0 vol% BaTiO3 with loosely interconnected particles within the nickel framework, and the dielectric properties were characterized using an Agilent E4980A Precision LCR analyzer at 10 kHz and room temperature after curing at 100 °C for 6 hours.",
      "reasoning_analysis": "Increasing Factors: The inclusion of BaTiO3, a ferroelectric ceramic with high intrinsic permittivity, directly elevates the eps. Additionally, the conductive Nickel foam scaffold functions as internal microelectrodes, inducing strong interfacial polarization (Maxwell-Wagner-Sillars effect) at the metal-dielectric interfaces, which significantly amplifies the eps. The high-temperature sintering history likely improves the crystallinity of the BaTiO3 coating, further maximizing its dielectric contribution. Decreasing Factors: The continuous epoxy matrix possesses a low intrinsic permittivity relative to the fillers, which dilutes the overall effective eps. The relatively low volume fraction of BaTiO3 (4.0 vol%) restricts the formation of a continuous high-k percolation network. Furthermore, any residual porosity within the infiltrated scaffold or the loose interconnection of BaTiO3 particles may introduce air voids with low permittivity, reducing the effective eps. Dominant Factor: The engineered core-shell architecture of the Ni@BaTiO3 scaffold is the dominant factor. Despite the low-k epoxy matrix and modest ceramic loading, the formation of numerous microcapacitors between the conductive Ni core and the surrounding dielectric phases creates intense interfacial polarization that qualitatively overrides the baseline properties of the polymer matrix, leading to a significantly enhanced eps relative to neat epoxy."
    },
    "analysis_without_hierarchical_structure": {
      "descriptive_text": "The sample is a composite material based on an Epoxy resin (E51) matrix cured with Methyltetrahydrophthalic anhydride using 2-ethyl-4-methylimidazole as a curing agent. The reinforcement phase consists of Nickel foam scaffolds coated with Barium Titanate (BaTiO3) via electrophoretic deposition at 40 V for 20 minutes, followed by sintering at 700 °C for 2 hours in a nitrogen atmosphere to achieve a BaTiO3 content of 4.0 vol%. This ceramic-metal scaffold was infiltrated with the epoxy mixture and cured at 100 °C for 6 hours, with the final dielectric constant characterized using an Agilent E4980A Precision LCR analyzer at 10 kHz and room temperature.",
      "reasoning_analysis": "Increasing Factors: The incorporation of Barium Titanate (BaTiO3), a ferroelectric ceramic with a high intrinsic dielectric constant, serves as a primary driver for increasing the overall permittivity of the composite. Additionally, the conductive Nickel foam creates numerous polymer-filler and metal-ceramic interfaces that promote strong Maxwell-Wagner-Sillars interfacial polarization, significantly enhancing eps especially at lower frequencies. The sintering process improves the crystallinity of the BaTiO3, preserving its high permittivity characteristics. Decreasing Factors: The epoxy resin matrix possesses a relatively low dielectric constant compared to the ceramic and metal components, acting as a diluent that limits the maximum achievable permittivity based on volume fraction rules. Furthermore, any potential micro-voids resulting from the sintering or infiltration processes would introduce air pockets with a dielectric constant near unity, thereby reducing the effective medium permittivity. Dominant Factor: The architectural design of the Ni@BaTiO3 scaffold is the dominant factor influencing the dielectric behavior. The formation of microcapacitor-like structures where conductive Ni regions are separated by high-k BaTiO3 and the epoxy matrix generates intense interfacial polarization that qualitatively overwhelms the low permittivity of the organic matrix, leading to a substantially elevated eps relative to the neat polymer."
    }
  },
  {
    "doi": "10.1016/S0079-6700(00)00043-5",
    "title": "Low dielectric constant polymers for microelectronics",
    "year": 2001,
    "chemical_composition": {
      "repeat_unit_psmiles": null,
      "monomers": [
        {
          "name": "Norbornene",
          "smiles": null,
          "ratio_value": null,
          "ratio_unit": null
        },
        {
          "name": "Alkoxysilyl norbornene",
          "smiles": null,
          "ratio_value": 20,
          "ratio_unit": "%"
        }
      ],
      "additives": [],
      "is_homopolymer": false
    },
    "processing_history": "Polynorbornene copolymer with alkoxysilyl side groups (Avatrel). 20% alkoxysilyl content.",
    "hierarchical_structure": null,
    "properties": {
      "eps": {
        "value": [
          2.67
        ],
        "unit": null
      }
    },
    "analysis_with_hierarchical_structure": {
      "descriptive_text": "The sample is a polynorbornene-based copolymer, identified commercially as Avatrel, consisting of norbornene and alkoxysilyl norbornene monomers. The chemical composition is defined by a 20% incorporation of alkoxysilyl side groups within the polymer structure, while the remaining majority comprises the norbornene repeat unit. The material is processed as a functionalized copolymer system, characterized by its specific monomeric ratios and commercial designation.",
      "reasoning_analysis": "Increasing Factors: The inclusion of alkoxysilyl side groups introduces polar silicon-oxygen-carbon linkages into the polymer matrix. These polar functional groups possess permanent dipole moments that can orient under an external electric field, thereby increasing the orientational and electronic polarizability which drives the dielectric permittivity (eps) higher. Additionally, the presence of heteroatoms (Si, O) generally increases the refractive index and dielectric constant relative to pure hydrocarbon chains. Decreasing Factors: The majority of the polymer backbone (80% norbornene) consists of non-polar hydrocarbon structures which exhibit low intrinsic polarizability. Furthermore, the bulky bicyclic structure of the norbornene repeat units typically induces significant free volume within the amorphous matrix, reducing the density of polarizable units per unit volume and consequently lowering the dielectric permittivity. Dominant Factor: The intrinsic low polarizability of the hydrocarbon-rich norbornene backbone combined with the high free volume characteristic of cycloolefin polymers qualitatively dominates the final dielectric behavior. While the polar alkoxysilyl groups contribute to an increase relative to pure polynorbornene, the structural bulk and non-polar nature of the main chain maintain the overall permittivity at a level lower than many conventional polar polymers."
    },
    "analysis_without_hierarchical_structure": {
      "descriptive_text": "The sample consists of a polynorbornene-based copolymer functionalized with alkoxysilyl side groups, commercially identified as Avatrel. The chemical architecture is defined by a norbornene backbone modified with a 20% content of alkoxysilyl norbornene monomers, creating a heterogeneous copolymer structure. The material preparation history specifies this precise functionalization level, indicating a synthesized system designed to leverage the specific properties of the silane-modified norbornene framework without additional filler additives.",
      "reasoning_analysis": "Increasing Factors: The incorporation of alkoxysilyl groups introduces silicon and oxygen atoms which possess higher electronic polarizability compared to the carbon and hydrogen atoms of the pure polynorbornene backbone, inherently driving the eps upward. Decreasing Factors: The bulky nature of the alkoxysilyl side groups disrupts efficient chain packing, significantly increasing the fractional free volume within the polymer matrix, while the rigid norbornene backbone further inhibits dense stacking, both of which act to lower the eps. Dominant Factor: The structural disruption causing increased free volume qualitatively dominates the dielectric response, as the reduction in material density typically outweighs the intrinsic polarizability contribution of the silane groups in low-k dielectric designs like Avatrel."
    }
  },
  {
    "doi": "10.1016/j.compositesa.2019.105521",
    "title": "Fabrication of core-shell structured Ni@BaTiO3 scaffolds for polymer composites with ultrahigh dielectric constant and low loss",
    "year": 2019,
    "chemical_composition": {
      "repeat_unit_psmiles": null,
      "monomers": [
        {
          "name": "Epoxy resin (E51)",
          "smiles": null,
          "ratio_value": null,
          "ratio_unit": null
        },
        {
          "name": "Methyltetrahydrophthalic anhydride",
          "smiles": null,
          "ratio_value": null,
          "ratio_unit": null
        }
      ],
      "additives": [
        {
          "name": "2-ethyl-4-methylimidazole",
          "type": "curing agent",
          "amount_value": 0.1,
          "amount_unit": "g"
        },
        {
          "name": "Nickel foam",
          "type": "filler",
          "amount_value": null,
          "amount_unit": null
        },
        {
          "name": "BaTiO3",
          "type": "filler",
          "amount_value": 4.0,
          "amount_unit": "vol%"
        }
      ],
      "is_homopolymer": false
    },
    "processing_history": "Ni@BaTiO3 scaffolds prepared by electrophoretic deposition of BaTiO3 on Ni foam. Sintered at 1300 °C for 2 h in nitrogen. BaTiO3 content 4.0 vol%. Infiltrated with epoxy mixture. Cured at 100 °C for 6 h. Dielectric constant measured by Agilent E4980A Precision LCR analyzer at 10 kHz, room temperature.",
    "hierarchical_structure": "Core-shell structured porous Ni@BaTiO3 scaffolds infiltrated with epoxy. Well sintered BaTiO3 layer, continuous transmission of polarization.",
    "properties": {
      "eps": {
        "value": [
          6397
        ],
        "unit": null
      }
    },
    "analysis_with_hierarchical_structure": {
      "descriptive_text": "The sample comprises an Epoxy resin (E51) matrix cured with Methyltetrahydrophthalic anhydride and catalyzed by 0.1 g of 2-ethyl-4-methylimidazole. This polymer system infiltrates a core-shell structured porous scaffold consisting of Nickel foam coated with Barium Titanate (BaTiO3). The ceramic scaffold was fabricated via electrophoretic deposition of BaTiO3 onto the Nickel foam, followed by sintering at 1300 °C for 2 hours under a nitrogen atmosphere to form a well-sintered BaTiO3 layer with a content of 4.0 vol%. After infiltration with the epoxy mixture, the composite was cured at 100 °C for 6 hours to establish a hierarchical structure capable of continuous transmission of polarization. The dielectric constant was subsequently characterized using an Agilent E4980A Precision LCR analyzer at 10 kHz and room temperature.",
      "reasoning_analysis": "Increasing Factors: The inclusion of Barium Titanate (BaTiO3), a ferroelectric ceramic with high intrinsic permittivity, directly elevates the composite eps. The conductive Nickel foam core, insulated by the BaTiO3 shell, creates microcapacitor structures that significantly enhance interfacial polarization (Maxwell-Wagner-Sillars effect), while the high-temperature sintering at 1300 °C improves the crystallinity and dielectric quality of the ceramic layer. Decreasing Factors: The epoxy resin matrix has a inherently low dielectric constant relative to the ceramic and metallic components, which dilutes the overall permittivity. Additionally, the porous nature of the scaffold presents a risk of residual voids after infiltration, as air pockets possess a very low dielectric constant that would reduce the effective eps, and the relatively low volume fraction of BaTiO3 (4.0 vol%) limits the maximum achievable permittivity compared to high-loading composites. Dominant Factor: The core-shell architectural design involving the conductive Nickel foam insulated by the high-k BaTiO3 layer is the dominant factor. This structure leverages strong interfacial polarization mechanisms that amplify the dielectric response far beyond simple rule-of-mixtures predictions, overriding the lowering effect of the low-k epoxy matrix and the modest ceramic volume fraction."
    },
    "analysis_without_hierarchical_structure": {
      "descriptive_text": "The composite system comprises an Epoxy resin (E51) matrix cured with Methyltetrahydrophthalic anhydride in the presence of 2-ethyl-4-methylimidazole. The reinforcement phase consists of Nickel foam scaffolds coated with Barium Titanate (BaTiO3) via electrophoretic deposition, which were subsequently sintered at 1300 °C for 2 hours in a nitrogen atmosphere to achieve a BaTiO3 content of 4.0 vol%. This ceramic-coated metallic scaffold was infiltrated with the epoxy mixture and cured at 100 °C for 6 hours, with the dielectric constant ultimately characterized using an Agilent E4980A Precision LCR analyzer at 10 kHz and room temperature.",
      "reasoning_analysis": "Increasing Factors: The incorporation of BaTiO3, a ferroelectric ceramic with a high intrinsic dielectric constant, serves as a primary driver for increasing the composite eps. Additionally, the conductive Nickel foam scaffold coated with the ceramic creates a micro-capacitor network structure, where the metal acts as electrodes and the ceramic-polymer interface acts as the dielectric barrier, significantly enhancing interfacial polarization (Maxwell-Wagner-Sillars effect). The high-temperature sintering process likely improves the crystallinity and dielectric quality of the BaTiO3 layer, further supporting higher permittivity. Decreasing Factors: The epoxy resin matrix inherently possesses a low dielectric constant relative to the ceramic and metallic components, acting as a diluent that constrains the overall eps based on the rule of mixtures. Furthermore, any incomplete infiltration during processing could trap air voids within the scaffold, and since air has a very low dielectric constant, this would qualitatively reduce the effective permittivity of the bulk material. Dominant Factor: The structural architecture involving the conductive Ni foam scaffold coated with high-permittivity BaTiO3 qualitatively dominates the dielectric behavior. This specific configuration maximizes interfacial polarization and micro-capacitance effects near the percolation threshold, which outweighs the diluting influence of the low-permittivity epoxy matrix, leading to a net enhancement in the effective eps."
    }
  },
  {
    "doi": "10.1016/j.polymdegradstab.2019.01.036",
    "title": "High-performance poly(benzoxazole/benzimidazole) bio-based plastics with ultra-low dielectric constant from 3-amino-4-hydroxybenzoic acid",
    "year": 2019,
    "chemical_composition": {
      "repeat_unit_psmiles": "[*]c1ccc2[nH]c(nc2c1)[*]",
      "monomers": [
        {
          "name": "3,4-diaminobenzoic acid",
          "smiles": "Nc1cc(C(=O)O)ccc1N",
          "ratio_value": null,
          "ratio_unit": null
        }
      ],
      "additives": [],
      "is_homopolymer": true
    },
    "processing_history": "Synthesized via polycondensation in poly(phosphoric acid) at 170-200 °C, followed by thermal ring-closing at 400 °C. Films cast from TFA/CH3SO3H solution, treated with 10% NaOH, and dried at 200 °C under vacuum for 24 h. Dielectric constant measured by LCR meter (HIOKI IM3536) at 1 MHz, 20 °C, 1.0 V, using brass electrodes with 86 kPa applied pressure.",
    "hierarchical_structure": "Semi-crystalline. Degree of crystallinity between 30 and 40%. XRD showed two broad peaks.",
    "properties": {
      "eps": {
        "value": [
          3.9
        ],
        "unit": null
      }
    },
    "analysis_with_hierarchical_structure": {
      "descriptive_text": "The sample is a homopolymer derived from 3,4-diaminobenzoic acid monomers, featuring a heterocyclic backbone structure consistent with polybenzimidazole chemistry. It was synthesized via polycondensation in poly(phosphoric acid) at 170-200 °C, followed by thermal ring-closing at 400 °C to ensure complete cyclization. Films were cast from a trifluoroacetic acid/methanesulfonic acid solution, treated with 10% NaOH, and subsequently dried at 200 °C under vacuum for 24 hours to remove residual solvents. The resulting material exhibits a semi-crystalline morphology with a degree of crystallinity between 30 and 40%, characterized by two broad peaks in XRD analysis. The dielectric constant was evaluated using an LCR meter at 1 MHz and 20 °C under an applied pressure of 86 kPa using brass electrodes.",
      "reasoning_analysis": "Increasing Factors: The presence of polar nitrogen-containing heterocyclic groups (imidazole rings) and aromatic systems within the backbone facilitates electronic and orientational polarization, inherently driving the dielectric constant upward. Additionally, the processing history involving treatment with NaOH and casting from strong acid solutions introduces the risk of residual ionic species or trapped polar solvent molecules, which would significantly enhance polarization mechanisms. Decreasing Factors: The semi-crystalline morphology (30-40% crystallinity) restricts the segmental motion of polymer chains, thereby limiting the ability of dipoles to align with the external electric field compared to a fully amorphous state. Furthermore, the rigorous thermal treatment (ring-closing at 400 °C) and vacuum drying at 200 °C aim to remove volatile polar components and increase packing density, which can reduce interfacial polarization contributions. Dominant Factor: The intrinsic polarity of the benzimidazole-like backbone serves as the primary driver for the dielectric constant; however, the semi-crystalline structure likely moderates this effect by restricting dipole mobility. Ultimately, the presence of potential ionic residues from the alkaline and acid processing steps may qualitatively dominate the dielectric response at 1 MHz, leading to an elevated eps relative to non-polar hydrocarbon polymers, despite the restricting influence of crystallinity."
    },
    "analysis_without_hierarchical_structure": {
      "descriptive_text": "The sample is a homopolymer derived from 3,4-diaminobenzoic acid monomers, characterized by a benzimidazole-based repeat unit structure. It was synthesized via polycondensation in poly(phosphoric acid) at 170-200 °C, followed by thermal ring-closing at 400 °C to finalize the heterocyclic structure. Films were cast from a trifluoroacetic acid and methanesulfonic acid solution, subsequently treated with 10% NaOH, and dried at 200 °C under vacuum for 24 hours. The dielectric constant was characterized using an LCR meter at 1 MHz and 20 °C with 1.0 V applied voltage, utilizing brass electrodes under 86 kPa pressure.",
      "reasoning_analysis": "Increasing Factors: The chemical composition features a rigid benzimidazole backbone containing polar N-H groups and conjugated aromatic rings, which enhance electronic and atomic polarizability, inherently driving the dielectric constant higher compared to non-polar polymers. Additionally, the processing history involves treatment with NaOH following acid casting, which may leave residual ionic species or salts within the matrix that could contribute to interfacial polarization or ionic conductivity, further elevating the measured dielectric constant. Decreasing Factors: The rigid polymer architecture resulting from the thermal ring-closing at 400 °C restricts segmental motion and dipole orientation at the measurement frequency of 1 MHz, limiting orientational polarization. Furthermore, the rigorous drying protocol at 200 °C under vacuum for 24 hours significantly reduces moisture content and residual solvent, both of which possess high dielectric constants and would otherwise drastically increase the overall value. Dominant Factor: The intrinsic electronic and atomic polarizability of the conjugated benzimidazole backbone qualitatively dominates the final dielectric behavior, establishing a baseline value determined by the chemical structure; however, the effectiveness of the vacuum drying and neutralization processing steps is critical in ensuring the measured value reflects the intrinsic polymer properties rather than being artificially inflated by moisture or ionic impurities."
    }
  },
  {
    "doi": "10.1016/j.compositesa.2019.105521",
    "title": "Fabrication of core-shell structured Ni@BaTiO3 scaffolds for polymer composites with ultrahigh dielectric constant and low loss",
    "year": 2019,
    "chemical_composition": {
      "repeat_unit_psmiles": null,
      "monomers": [
        {
          "name": "Epoxy resin (E51)",
          "smiles": null,
          "ratio_value": null,
          "ratio_unit": null
        },
        {
          "name": "Methyltetrahydrophthalic anhydride",
          "smiles": null,
          "ratio_value": null,
          "ratio_unit": null
        }
      ],
      "additives": [
        {
          "name": "2-ethyl-4-methylimidazole",
          "type": "curing agent",
          "amount_value": 0.1,
          "amount_unit": "g"
        },
        {
          "name": "Nickel foam",
          "type": "filler",
          "amount_value": null,
          "amount_unit": null
        },
        {
          "name": "BaTiO3",
          "type": "filler",
          "amount_value": 1.9,
          "amount_unit": "vol%"
        }
      ],
      "is_homopolymer": false
    },
    "processing_history": "Ni@BaTiO3 scaffolds sintered at 1300 °C for 2 h in nitrogen. Infiltrated with epoxy mixture. BaTiO3 content 1.9 vol%. Cured at 100 °C for 6 h. Dielectric constant measured by Agilent E4980A Precision LCR analyzer at 10 kHz, room temperature.",
    "hierarchical_structure": "Core-shell structured porous Ni@BaTiO3 scaffolds infiltrated with epoxy.",
    "properties": {
      "eps": {
        "value": [
          3055
        ],
        "unit": null
      }
    },
    "analysis_with_hierarchical_structure": {
      "descriptive_text": "The sample comprises a composite material featuring core-shell structured porous Nickel@Barium Titanate (Ni@BaTiO3) scaffolds infiltrated with an epoxy resin matrix. The matrix system consists of Epoxy resin (E51) cured with Methyltetrahydrophthalic anhydride using 2-ethyl-4-methylimidazole as a curing agent. Fabrication involved sintering the Ni@BaTiO3 scaffolds at 1300 °C for 2 hours under a nitrogen atmosphere, followed by infiltration with the epoxy mixture containing 1.9 vol% BaTiO3. The composite was subsequently cured at 100 °C for 6 hours, and the dielectric constant was characterized using an Agilent E4980A Precision LCR analyzer at 10 kHz and room temperature.",
      "reasoning_analysis": "Increasing Factors: The inclusion of Barium Titanate (BaTiO3), a high-permittivity ferroelectric ceramic, inherently elevates the dielectric constant relative to the pure polymer matrix. The presence of Nickel foam within a core-shell structure introduces conductive elements that facilitate strong interfacial polarization (Maxwell-Wagner-Sillars effect) without causing electrical shorting, while the sintering process at 1300 °C ensures the crystallization of the BaTiO3 into its high-permittivity perovskite phase. Decreasing Factors: The continuous epoxy resin matrix possesses a relatively low intrinsic dielectric constant, which dilutes the overall effective permittivity of the composite. Additionally, any residual micro-voids or incomplete wetting during the infiltration process would introduce air pockets with low permittivity, thereby reducing the bulk dielectric response, and the relatively low volume fraction of BaTiO3 limits the direct contribution of the ceramic phase. Dominant Factor: The dominant factor governing the dielectric constant is the architectural design of the core-shell Ni@BaTiO3 scaffold. The formation of microcapacitor networks between the conductive Nickel core and the surrounding matrix, separated by the high-k BaTiO3 shell, creates intense local electric field distortions and interfacial charge accumulation that qualitatively outweigh the low permittivity of the epoxy matrix and the low ceramic loading."
    },
    "analysis_without_hierarchical_structure": {
      "descriptive_text": "The sample comprises a composite system featuring an E51 epoxy resin matrix cured with methyltetrahydrophthalic anhydride and catalyzed by 2-ethyl-4-methylimidazole. This matrix infiltrates a pre-sintered scaffold composed of nickel foam and barium titanate (BaTiO3), with the ceramic content specified at 1.9 vol%. The processing history involved sintering the Ni@BaTiO3 scaffolds at 1300 °C for 2 hours under a nitrogen atmosphere, followed by epoxy infiltration and curing at 100 °C for 6 hours. The dielectric constant was subsequently characterized using an Agilent E4980A Precision LCR analyzer operating at 10 kHz and room temperature.",
      "reasoning_analysis": "Increasing Factors: The incorporation of barium titanate (BaTiO3), a ferroelectric ceramic with a high intrinsic dielectric constant, directly elevates the composite permittivity above that of the neat epoxy matrix. Additionally, the presence of conductive nickel foam within the scaffold structure promotes significant interfacial polarization (Maxwell-Wagner-Sillars effect) at the metal-polymer boundaries, which drastically enhances charge storage capacity. The sintering process creates a robust interconnected network that maximizes these interfacial areas, further driving the dielectric constant upward. Decreasing Factors: The E51 epoxy resin itself exhibits a relatively low dielectric constant, serving as the continuous phase that dilutes the overall permittivity according to effective medium theories. Furthermore, the thermal curing process generates a crosslinked network that restricts the segmental motion and orientation of polar dipoles within the polymer matrix, potentially limiting dipolar polarization contributions. The low volume fraction of BaTiO3 (1.9 vol%) also restricts the direct contribution of the high-k ceramic phase relative to higher loading composites. Dominant Factor: The dominant influence on the dielectric constant is the interfacial polarization generated by the conductive nickel foam scaffold embedded with high-k BaTiO3. While the epoxy matrix provides a low-permittivity baseline, the microstructural architecture formed by sintering and infiltration creates extensive conductive-dielectric interfaces where charge accumulation occurs, a mechanism that qualitatively outweighs the intrinsic dipolar limitations of the cured polymer and the low ceramic loading."
    }
  },
  {
    "doi": "10.1016/S0079-6700(00)00043-5",
    "title": "Low dielectric constant polymers for microelectronics",
    "year": 2001,
    "chemical_composition": {
      "repeat_unit_psmiles": null,
      "monomers": [
        {
          "name": "Benzocyclobutene monomer 74 (Silicon-containing)",
          "smiles": null,
          "ratio_value": null,
          "ratio_unit": null
        }
      ],
      "additives": [],
      "is_homopolymer": false
    },
    "processing_history": "Cyclotene (BCB resin). Cured films. Measured at 1MHz.",
    "hierarchical_structure": "Crosslinked structures.",
    "properties": {
      "eps": {
        "value": [
          2.6
        ],
        "unit": null
      }
    },
    "analysis_with_hierarchical_structure": {
      "descriptive_text": "The sample comprises a silicon-containing benzocyclobutene-based resin system, specifically identified as Cyclotene BCB, which forms a crosslinked network structure upon processing. Configured as a crosslinked network rather than a linear homopolymer, the material consists primarily of Benzocyclobutene monomer 74 derivatives that were processed into cured films for characterization. The dielectric constant was measured at a frequency of 1 MHz, reflecting the properties of the fully cured thermoset architecture in the absence of additional additives or fillers.",
      "reasoning_analysis": "Increasing Factors: The presence of aromatic benzene rings within the benzocyclobutene backbone contributes significant electronic polarizability, which intrinsically drives the dielectric constant (eps) higher compared to purely aliphatic systems. Additionally, the curing process creates a dense crosslinked network, reducing free volume and increasing material density, which typically correlates with an increase in permittivity. Decreasing Factors: The incorporation of silicon-containing moieties introduces Si-C bonds that generally exhibit lower polarizability than traditional carbon-oxygen or carbon-nitrogen bonds, thereby driving the eps down. Furthermore, the highly crosslinked structure restricts the segmental mobility of the polymer chains, minimizing any orientational polarization contributions at the measurement frequency of 1 MHz, and the absence of polar additives prevents extrinsic increases in permittivity. Dominant Factor: The dominant factor is the specific chemical composition of the silicon-containing organic backbone. While the aromatic rings and crosslinking density tend to increase permittivity through electronic polarization and densification, the low polarizability of the silicon-carbon bonds and the restriction of dipolar motion qualitatively dominate to maintain a moderate dielectric constant characteristic of benzocyclobutene resins designed for microelectronic applications."
    },
    "analysis_without_hierarchical_structure": {
      "descriptive_text": "The polymer sample is formulated using a silicon-containing benzocyclobutene monomer 74 within a Cyclotene BCB resin system. The material was processed into cured films, and the dielectric properties were characterized at a frequency of 1 MHz.",
      "reasoning_analysis": "Increasing Factors: The presence of aromatic benzene rings within the benzocyclobutene structure enhances electronic polarizability due to delocalized pi-electron systems, which inherently drives the eps upward. Additionally, the formation of cured films implies a dense solid state, maximizing the number of polarizable units per unit volume. Decreasing Factors: The incorporation of silicon into the monomer structure generally reduces the overall polarizability compared to pure hydrocarbon analogs and may introduce free volume elements that lower the eps. Furthermore, the curing process establishes a highly crosslinked network that significantly restricts segmental chain mobility, thereby minimizing contributions from dipolar orientation polarization at the measurement frequency. Dominant Factor: The combination of silicon incorporation and the rigid, crosslinked network architecture qualitatively dominates the dielectric behavior; these factors effectively suppress the polarizability contributions from the aromatic rings, steering the overall eps toward lower values characteristic of specialized electronic resin systems."
    }
  },
  {
    "doi": "10.1016/j.polymdegradstab.2019.01.036",
    "title": "High-performance poly(benzoxazole/benzimidazole) bio-based plastics with ultra-low dielectric constant from 3-amino-4-hydroxybenzoic acid",
    "year": 2019,
    "chemical_composition": {
      "repeat_unit_psmiles": "[*]c1ccc2oc(nc2c1)[*]",
      "monomers": [
        {
          "name": "3-amino-4-hydroxybenzoic acid",
          "smiles": "Nc1cc(C(=O)O)ccc1O",
          "ratio_value": null,
          "ratio_unit": null
        }
      ],
      "additives": [],
      "is_homopolymer": true
    },
    "processing_history": "Synthesized via polycondensation in poly(phosphoric acid) at 170-200 °C, followed by thermal ring-closing at 400 °C. Films cast from TFA/CH3SO3H solution, treated with 10% NaOH, and dried at 200 °C under vacuum for 24 h. Dielectric constant measured by LCR meter (HIOKI IM3536) at 1 MHz, 20 °C, 1.0 V, using brass electrodes with 86 kPa applied pressure.",
    "hierarchical_structure": "Semi-crystalline. Degree of crystallinity between 30 and 40%. XRD showed two broad peaks.",
    "properties": {
      "eps": {
        "value": [
          1.9
        ],
        "unit": null
      }
    },
    "analysis_with_hierarchical_structure": {
      "descriptive_text": "The sample is a semi-crystalline homopolymer derived from the monomer 3-amino-4-hydroxybenzoic acid, featuring a heterocyclic repeat unit consistent with a polybenzoxazole backbone. It was synthesized via polycondensation in poly(phosphoric acid) at 170-200 °C, followed by thermal ring-closing at 400 °C to finalize the structure. Films were cast from a trifluoroacetic acid and methanesulfonic acid solution, treated with 10% NaOH, and dried at 200 °C under vacuum for 24 hours. Structural analysis indicates a degree of crystallinity between 30 and 40% with XRD patterns showing two broad peaks, and the dielectric constant was characterized using an LCR meter at 1 MHz and 20 °C under applied pressure.",
      "reasoning_analysis": "Increasing Factors: The presence of heteroatoms (nitrogen and oxygen) within the benzoxazole rings introduces permanent dipoles and enhances electronic polarizability, which intrinsically drives the dielectric constant higher compared to purely hydrocarbon backbones. Additionally, any residual ionic species remaining from the NaOH neutralization or acid solvent processing could contribute to interfacial polarization, further increasing the permittivity. Decreasing Factors: The rigid aromatic backbone established during the high-temperature thermal ring-closing severely restricts segmental chain motion, limiting the orientational polarization of dipoles. Furthermore, the semi-crystalline morphology (30-40% crystallinity) results in tighter chain packing and reduced free volume compared to an amorphous state, which hinders dipole alignment. The extensive vacuum drying also removes moisture and residual solvents that typically exhibit high permittivity. Dominant Factor: The structural rigidity of the heterocyclic backbone combined with the significant crystalline fraction qualitatively dominates the dielectric behavior by restricting dipole mobility, leading to a lower dielectric constant relative to flexible polar polymers, despite the inherent polarity of the heteroatoms."
    },
    "analysis_without_hierarchical_structure": {
      "descriptive_text": "The sample is a polybenzoxazole homopolymer derived from 3-amino-4-hydroxybenzoic acid monomers. It was synthesized via polycondensation in poly(phosphoric acid) at 170-200 °C, followed by thermal ring-closing at 400 °C to form the heterocyclic structure. Films were cast from a trifluoroacetic acid and methanesulfonic acid solution, subsequently treated with 10% NaOH, and dried at 200 °C under vacuum for 24 hours. The dielectric constant was characterized using an LCR meter at 1 MHz and 20 °C with brass electrodes under 86 kPa applied pressure.",
      "reasoning_analysis": "Increasing Factors: The presence of aromatic heterocyclic benzoxazole rings in the backbone contributes significant electronic polarizability due to the conjugated π-electron systems, which intrinsically elevates the dielectric constant relative to aliphatic polymers. Additionally, the processing history involves treatment with NaOH and casting from acidic solutions; if residual ions or salts remain despite washing, they could induce interfacial polarization mechanisms that would further increase the dielectric response. Decreasing Factors: The thermal ring-closing at 400 °C converts polar precursor functional groups, such as hydroxyl and amine moieties, into stable benzoxazole structures, significantly reducing the density of permanent dipoles available for orientational polarization. Furthermore, the rigid polymer backbone restricts segmental motion, limiting dipole reorientation at the measurement frequency, and the extensive vacuum drying at 200 °C removes absorbed moisture and volatile solvents, eliminating high-permittivity water molecules from the free volume. Dominant Factor: The intrinsic chemical structure of the fully cyclized polybenzoxazole, characterized by a lack of strong permanent dipoles and high chain rigidity, qualitatively dominates the dielectric behavior. While aromatic electronic polarizability provides a baseline contribution, the elimination of orientable dipoles through cyclization and the removal of polar volatiles via high-temperature vacuum drying are the decisive factors that maintain a lower dielectric constant relative to polar precursor states or moisture-contaminated films."
    }
  },
  {
    "doi": "10.1002/macp.201700010",
    "title": "A New Four-Arm Organosiloxane with Thermopolymerizable Trifluorovinyl ether Groups: Synthesis and Conversion to the Polymer with both Low Dielectric Constant and Low Water Uptake",
    "year": 2017,
    "chemical_composition": {
      "repeat_unit_psmiles": null,
      "monomers": [
        {
          "name": "Four-arm organosiloxane M3",
          "smiles": "FC(F)=C-Oc1ccc(cc1)[Si](C)(CC[Si](C)(C)c2ccc(O-C=C(F)F)cc2)O[Si](C)(CC[Si](C)(C)c3ccc(O-C=C(F)F)cc3)c4ccc(O-C=C(F)F)cc4",
          "ratio_value": null,
          "ratio_unit": null
        }
      ],
      "additives": [],
      "is_homopolymer": true
    },
    "processing_history": "Monomer M3 synthesized via platinum-catalyzed hydrosilylation at 70 °C for 5 h and purified by column chromatography. Polymer P1 prepared by thermal curing of M3 under argon: 170 °C (1 h), 180 °C (3 h), 200 °C (3 h), 230 °C (6 h), 250 °C (4 h). Sample polished. Dielectric constant measured using Agilent 4294A Precision Impedance Analyzer via noncontact method at room temperature, frequency range 1.0–30 MHz.",
    "hierarchical_structure": "Cross-linked network containing perfluorocyclobutane units formed via thermal cyclization of trifluorovinyl ether groups.",
    "properties": {
      "eps": {
        "value": [
          2.56
        ],
