Repository: hhtrick/HHT-code

# HHT training framework

This directory contains model training, embedding precomputation, inference, article-level baselines and the curated datasets. All commands below assume that the working directory is `train_code/`.

## 3. Datasets and fixed partitions

Each main dataset is a JSON array at `dataset/{property}/{property}.json`. Entries contain source metadata, `chemical_composition`, `processing_history`, `hierarchical_structure`, `properties`, and two generated-analysis objects. Targets are stored as `properties[property]["value"]`; source metadata and target values are not predictive input fields.

| Property | Train | Validation | Test | Total |
|---|---:|---:|---:|---:|

File: train_code/dataset/eps/eps.json (part 69 of 190)
[
        "unit": null
      }
    },
    "analysis_with_hierarchical_structure": {
      "descriptive_text": "The sample comprises a cross-linked network polymer derived from a four-arm organosiloxane M3 monomer, characterized by the formation of perfluorocyclobutane units via the thermal cyclization of trifluorovinyl ether groups. The monomer was initially synthesized through platinum-catalyzed hydrosilylation at 70 °C for 5 hours and purified via column chromatography before undergoing a multi-step thermal curing process under an argon atmosphere, ramping from 170 °C to 250 °C over a total of 17 hours to establish the network structure. Following polishing, the dielectric constant was evaluated using an Agilent 4294A Precision Impedance Analyzer via a noncontact method at room temperature across a frequency range of 1.0 to 30 MHz.",
      "reasoning_analysis": "Increasing Factors: The presence of aromatic phenyl rings within the organosiloxane backbone increases electronic polarizability compared to purely aliphatic systems, which can contribute to a higher eps. Additionally, the polar Si-O bonds in the siloxane segments possess permanent dipole moments that may contribute to orientational polarization, potentially elevating the eps value relative to non-polar hydrocarbon networks. Decreasing Factors: The high concentration of fluorine atoms within the trifluorovinyl ether groups and the resulting perfluorocyclobutane units significantly lowers electronic polarizability due to the strong electronegativity of fluorine, which tightly binds electrons and reduces atomic polarization. Furthermore, the extensive thermal curing creates a highly cross-linked network that restricts segmental chain mobility and dipole reorientation, thereby minimizing orientational polarization contributions. The rigorous thermal treatment under argon also ensures the removal of volatile residues and prevents moisture absorption, avoiding high-permittivity contaminants. Dominant Factor: The incorporation of fluorine and the formation of the perfluorocyclobutane cyclic structure are the dominant factors, as the low polarizability of C-F bonds and the rigid network architecture characteristic of PFCB polymers typically override the polar contributions of the siloxane and aromatic components, qualitatively driving the eps to lower values relative to non-fluorinated analogs."
    },
    "analysis_without_hierarchical_structure": {
      "descriptive_text": "The sample consists of a homopolymer derived from the four-arm organosiloxane monomer M3, featuring fluorinated vinyl ether functionalities. The monomer was synthesized via platinum-catalyzed hydrosilylation at 70 °C and purified by column chromatography. Polymerization was achieved through thermal curing under argon using a stepwise temperature profile from 170 °C to 250 °C over 17 hours. The resulting solid was polished, and the dielectric constant was measured via a noncontact impedance method at room temperature between 1.0 and 30 MHz.",
      "reasoning_analysis": "Increasing Factors: The presence of aromatic rings within the monomer structure introduces pi-electron systems that exhibit higher electronic polarizability compared to purely aliphatic substituents, which inherently contributes to a higher dielectric constant. Additionally, the high-temperature thermal curing generates a dense polymer network, potentially reducing free volume relative to a linear analog, which can sustain a higher material density conducive to polarization. Decreasing Factors: The incorporation of fluorine atoms within the vinyl ether groups is a critical factor, as C-F bonds possess low polarizability and high electronegativity, significantly suppressing the dielectric constant. Furthermore, the extensive thermal curing under an inert argon atmosphere facilitates the formation of a highly crosslinked network that restricts segmental motion and dipole orientation, while simultaneously preventing the formation of polar oxidation byproducts such as carbonyls or hydroxyls that would otherwise increase permittivity. Dominant Factor: The electronic effect of the fluorine substituents combined with the restricted dipole mobility resulting from the high-degree crosslinking achieved during the stepwise thermal curing qualitatively dominates the dielectric behavior, driving the eps toward lower values relative to non-fluorinated siloxane analogs."
    }
  },
  {
    "doi": "10.1016/S0079-6700(00)00043-5",
    "title": "Low dielectric constant polymers for microelectronics",
    "year": 2001,
    "chemical_composition": {
      "repeat_unit_psmiles": null,
      "monomers": [
        {
          "name": "Aromatic starting compounds with ortho-bisethinyl or -phenylethinyl groups",
          "smiles": null,
          "ratio_value": null,
          "ratio_unit": null
        }
      ],
      "additives": [],
      "is_homopolymer": false
    },
    "processing_history": "SiLK. Spin coated from NMP solution. Heated to 300°C, 400°C, 450°C under inert atmosphere.",
    "hierarchical_structure": "Crosslinked structures.",
    "properties": {
      "eps": {
        "value": [
          2.6
        ],
        "unit": null
      }
    },
    "analysis_with_hierarchical_structure": {
      "descriptive_text": "The sample consists of aromatic starting compounds functionalized with ortho-bisethinyl or -phenylethinyl groups, forming a crosslinked network structure. Processed under the designation SiLK, the material was fabricated into thin films via spin coating from an N-methyl-2-pyrrolidone (NMP) solution. Subsequent thermal treatment involved heating the films to temperatures ranging from 300°C to 450°C under an inert atmosphere to induce curing and solvent removal.",
      "reasoning_analysis": "Increasing Factors: The aromatic rings within the polymer backbone possess high electronic polarizability compared to aliphatic structures, which intrinsically elevates the eps. Additionally, if the spin-coating process using N-methyl-2-pyrrolidone (NMP) leaves residual solvent trapped within the film, the high polarity of NMP would significantly increase the eps. Decreasing Factors: The thermal curing history up to 450°C under inert atmosphere promotes the removal of the polar NMP solvent and drives the crosslinking reaction via the ethinyl groups. This crosslinked network restricts segmental mobility and dipole orientation, thereby reducing orientation polarization contributions to the eps. Furthermore, the cured aromatic ether structure lacks strong permanent dipoles such as carbonyl or imide groups found in other high-temperature polymers, limiting dipolar contributions. Dominant Factor: The efficacy of the high-temperature thermal treatment in eliminating the polar casting solvent, combined with the inherently lower polarity of the cured aromatic ether network relative to competing high-performance polymers, qualitatively dominates the final eps behavior, typically resulting in a value lower than polar polyimides despite the electronic polarizability of the aromatic rings."
    },
    "analysis_without_hierarchical_structure": {
      "descriptive_text": "The sample comprises a crosslinkable polymer system derived from aromatic starting compounds containing ortho-bisethinyl or phenylethinyl functional groups, identified as SiLK. The material was processed by spin coating from an N-methyl-2-pyrrolidone solution followed by a multi-stage thermal curing sequence under an inert atmosphere, with temperatures ramped to 300°C, 400°C, and 450°C to induce crosslinking and solvent removal.",
      "reasoning_analysis": "Increasing Factors: The presence of aromatic rings in the polymer backbone contributes to higher electronic polarizability compared to aliphatic structures, which intrinsically elevates the dielectric constant. Furthermore, the use of N-methyl-2-pyrrolidone as a processing solvent introduces a risk where residual polar solvent molecules, if not fully evaporated, would significantly increase dipolar relaxation and raise the dielectric constant. Decreasing Factors: The specific chemical architecture, characterized by arylene ether linkages rather than highly polar imide or carbonyl groups, minimizes permanent dipole moments within the backbone, thereby lowering the dielectric constant. Additionally, the rigorous thermal curing history up to 450°C facilitates the complete removal of the polar solvent and promotes crosslinking of the ethinyl groups, which reduces the concentration of polarizable reactive end-groups and stabilizes the network density. Dominant Factor: The intrinsic low polarity of the cured aromatic ether backbone serves as the dominant factor establishing the baseline dielectric behavior; however, this benefit is critically contingent upon the high-temperature processing history effectively eliminating the highly polar solvent, as residual solvent would otherwise overwhelm the intrinsic properties of the polymer network."
    }
  },
  {
    "doi": "10.1002/pola.28209",
    "title": "Crosslinkable High Dielectric Constant Polymer Dielectrics for Low Voltage Organic Field-Effect Transistor Memory Devices",
    "year": 2016,
    "chemical_composition": {
      "repeat_unit_psmiles": "[*]CC(C(=O)NCO)[*]",
      "monomers": [
        {
          "name": "N-(hydroxymethyl)acrylamide",
          "smiles": "C=CC(=O)NCO",
          "ratio_value": null,
          "ratio_unit": null
        }
      ],
      "additives": [],
      "is_homopolymer": true
    },
    "processing_history": "Synthesized by free radical polymerization in Methanol/H2O (1/1 v/v) at 70 °C for 24 h using AIBN initiator. Thin films prepared by spin-coating from deionized water solution (30-60 mg/mL) at 3000 rpm for 60 s on Si wafer. Thermally crosslinked at 110 °C for 24 h under vacuum. Dielectric constant measured using Metal-Insulator-Metal (MIM) structure; capacitance measured at 5 kHz.",
    "hierarchical_structure": "Crosslinked thin film with tightly networked structures. Smooth surface (roughness ~0.169 nm).",
    "properties": {
      "eps": {
        "value": [
          6.47
        ],
        "unit": null
      }
    },
    "analysis_with_hierarchical_structure": {
      "descriptive_text": "The sample is a poly(N-(hydroxymethyl)acrylamide) homopolymer synthesized via free radical polymerization using AIBN initiator in a methanol and water co-solvent system at 70 °C. Thin films were fabricated by spin-coating an aqueous solution onto silicon wafers at 3000 rpm, followed by thermal crosslinking at 110 °C under vacuum for 24 hours to form a tightly networked structure. The resulting crosslinked thin films exhibit a smooth surface morphology with a roughness of approximately 0.169 nm, and the dielectric constant was characterized using a Metal-Insulator-Metal capacitor structure with capacitance measurements taken at 5 kHz.",
      "reasoning_analysis": "Increasing Factors: The chemical composition features highly polar amide and hydroxymethyl functional groups on the side chains, which possess strong permanent dipole moments capable of contributing significantly to orientational polarization. Additionally, the formation of a tightly networked structure during thermal crosslinking increases the material density, potentially increasing the number density of dipoles per unit volume. Decreasing Factors: The thermal crosslinking process restricts segmental chain mobility, which hinders the ability of the polar side groups to reorient in response to the applied electric field at 5 kHz, thereby limiting the orientational polarization contribution. Furthermore, the vacuum treatment during crosslinking removes residual water and methanol solvents, eliminating potential high-dielectric impurities that would otherwise artificially inflate the permittivity. Dominant Factor: While the crosslinked network restricts dipole mobility, the intrinsic high polarity of the hydroxymethyl and amide groups qualitatively dominates the dielectric behavior, establishing a baseline permittivity that is significantly higher than non-polar hydrocarbon polymers, though moderated by the reduced segmental freedom."
    },
    "analysis_without_hierarchical_structure": {
      "descriptive_text": "The sample comprises a poly(N-(hydroxymethyl)acrylamide) homopolymer synthesized via free radical polymerization using AIBN initiator in a methanol and water solvent system at 70 °C for 24 hours. Thin films were fabricated by spin-coating an aqueous solution onto silicon wafers at 3000 rpm, followed by thermal crosslinking at 110 °C under vacuum for 24 hours. The dielectric constant was characterized using a Metal-Insulator-Metal structure with capacitance measurements recorded at 5 kHz.",
      "reasoning_analysis": "Increasing Factors: The chemical composition features highly polar amide and hydroxymethyl functional groups along the polymer backbone, which possess large dipole moments that contribute significantly to orientational polarization, thereby driving the eps upward. Additionally, the hydrophilic nature of these groups may facilitate moisture absorption from the environment, and since water has a very high dielectric constant, any absorbed moisture would further increase the measured eps. Decreasing Factors: The processing history includes a thermal crosslinking step at 110 °C under vacuum, which forms a network structure that restricts segmental chain mobility and reduces free volume, limiting the ability of dipoles to align with the applied electric field and thus lowering the eps relative to a linear counterpart. Furthermore, the vacuum treatment aids in removing residual solvents and volatiles that could otherwise elevate permittivity. Dominant Factor: The intrinsic high polarity of the hydroxymethyl and amide side groups is the dominant factor determining the eps magnitude, establishing a high baseline permittivity due to the density of available dipoles; however, the thermal crosslinking serves as a critical moderating factor that stabilizes the value by restricting dipole mobility and mitigating excessive moisture uptake compared to an uncrosslinked film."
    }
  },
  {
    "doi": "10.1016/j.compositesa.2019.105521",
    "title": "Fabrication of core-shell structured Ni@BaTiO3 scaffolds for polymer composites with ultrahigh dielectric constant and low loss",
    "year": 2019,
    "chemical_composition": {
      "repeat_unit_psmiles": null,
      "monomers": [
        {
          "name": "Epoxy resin (E51)",
          "smiles": null,
          "ratio_value": null,
          "ratio_unit": null
        },
        {
          "name": "Methyltetrahydrophthalic anhydride",
          "smiles": null,
          "ratio_value": null,
          "ratio_unit": null
        }
      ],
      "additives": [
        {
          "name": "2-ethyl-4-methylimidazole",
          "type": "curing agent",
          "amount_value": 0.1,
          "amount_unit": "g"
        },
        {
          "name": "Nickel foam",
          "type": "filler",
          "amount_value": null,
          "amount_unit": null
        },
        {
          "name": "BaTiO3",
          "type": "filler",
          "amount_value": 1.2,
          "amount_unit": "vol%"
        }
      ],
      "is_homopolymer": false
    },
    "processing_history": "Ni@BaTiO3 scaffolds sintered at 1300 °C for 2 h in nitrogen. Infiltrated with epoxy mixture. BaTiO3 content 1.2 vol%. Cured at 100 °C for 6 h. Dielectric constant measured by Agilent E4980A Precision LCR analyzer at 10 kHz, room temperature.",
    "hierarchical_structure": "Core-shell structured porous Ni@BaTiO3 scaffolds infiltrated with epoxy.",
    "properties": {
      "eps": {
        "value": [
          2855
        ],
        "unit": null
      }
    },
    "analysis_with_hierarchical_structure": {
      "descriptive_text": "The sample comprises a composite material featuring an Epoxy resin (E51) matrix cured with Methyltetrahydrophthalic anhydride and accelerated by 0.1 g of 2-ethyl-4-methylimidazole. This polymer network infiltrates a core-shell structured porous scaffold consisting of Nickel foam coated with BaTiO3, with the ceramic filler content specified at 1.2 vol%. The scaffolds were prepared by sintering at 1300 °C for 2 hours in a nitrogen atmosphere prior to infiltration, followed by curing the epoxy mixture at 100 °C for 6 hours. The dielectric properties of the resulting hierarchical structure were evaluated using an Agilent E4980A Precision LCR analyzer at 10 kHz and room temperature.",
      "reasoning_analysis": "Increasing Factors: The inclusion of BaTiO3, a ferroelectric ceramic with intrinsically high permittivity, directly contributes to elevating the dielectric constant (eps). Additionally, the conductive Nickel foam core within the scaffold induces significant interfacial polarization (Maxwell-Wagner-Sillars effect) at the boundaries between the metal, ceramic, and polymer phases, which enhances charge storage. The high-temperature sintering history ensures the BaTiO3 retains a crystalline phase optimal for polarizability. Decreasing Factors: The continuous epoxy matrix has a low intrinsic dielectric constant, which dilutes the overall effective permittivity of the composite material. The relatively low volume fraction of the BaTiO3 filler (1.2 vol%) limits the approach toward the percolation threshold, restricting the maximum possible enhancement. Furthermore, any residual micro-voids within the porous scaffold not fully infiltrated by the polymer would introduce air pockets with low permittivity, slightly depressing the overall value. Dominant Factor: The dominant factor is the synergistic core-shell architecture of the Ni@BaTiO3 scaffolds. The formation of micro-capacitor networks via the conductive Nickel core and high-k BaTiO3 shell creates intense interfacial polarization that qualitatively outweighs the low permittivity of the epoxy matrix and the low filler loading, leading to a net increase in the dielectric constant (eps) relative to the neat polymer."
    },
    "analysis_without_hierarchical_structure": {
      "descriptive_text": "The sample comprises an epoxy resin (E51) matrix cured with methyltetrahydrophthalic anhydride using 2-ethyl-4-methylimidazole as a curing agent. This thermoset system was integrated into a composite containing nickel foam and barium titanate (BaTiO3) fillers. Processing involved sintering Ni@BaTiO3 scaffolds at 1300 °C for 2 hours under a nitrogen atmosphere, followed by infiltration with the epoxy mixture and curing at 100 °C for 6 hours to achieve a final BaTiO3 content of 1.2 vol%. The dielectric constant was characterized using an Agilent E4980A Precision LCR analyzer at 10 kHz and room temperature.",
      "reasoning_analysis": "Increasing Factors: The incorporation of barium titanate (BaTiO3), a ferroelectric ceramic with a high intrinsic permittivity, fundamentally elevates the eps of the composite relative to the pure polymer matrix. Additionally, the presence of nickel foam introduces conductive pathways that induce strong interfacial polarization (Maxwell-Wagner-Sillars effect) at the metal-polymer interfaces, while the scaffold architecture promotes the formation of microcapacitor structures that significantly amplify the effective eps. Decreasing Factors: The epoxy resin matrix possesses a relatively low baseline permittivity, which dilutes the overall eps response of the high-k fillers. Furthermore, the thermal curing process creates a crosslinked network that restricts segmental motion and dipole orientation within the polymer chains, potentially limiting the dipolar contribution to the total eps. Dominant Factor: The architectural configuration of the conductive nickel foam scaffold combined with the high-k ceramic filler qualitatively dominates the eps behavior. The establishment of a connected conductive network within the insulating matrix generates immense interfacial charge accumulation, which typically overwhelms the low permittivity of the epoxy matrix and the intrinsic contribution of the ceramic filler alone, driving the effective eps significantly higher."
    }
  },
  {
    "doi": "10.1016/S0079-6700(00)00043-5",
    "title": "Low dielectric constant polymers for microelectronics",
    "year": 2001,
    "chemical_composition": {
      "repeat_unit_psmiles": null,
      "monomers": [
        {
          "name": "Alkoxysilyl norbornene",
          "smiles": null,
          "ratio_value": null,
          "ratio_unit": null
        },
        {
          "name": "Alkylnorbornene",
          "smiles": null,
          "ratio_value": null,
          "ratio_unit": null
        }
      ],
      "additives": [],
      "is_homopolymer": false
    },
    "processing_history": "Polynorbornene copolymer from alkoxysilyl norbornene and alkylnorbornene derivatives.",
    "hierarchical_structure": null,
    "properties": {
      "eps": {
        "value": [
          2.56
        ],
        "unit": null
      }
    },
    "analysis_with_hierarchical_structure": {
      "descriptive_text": "The sample consists of a polynorbornene copolymer derived from alkoxysilyl norbornene and alkylnorbornene derivatives, creating a chemical architecture that incorporates both silyl-functionalized and alkyl-functionalized monomeric units within the backbone. The material was prepared without the inclusion of external additives, relying solely on the copolymerization of these specific derivatives to establish its final form. Consequently, the physical characteristics of the sample are governed by the intrinsic arrangement and interaction of the copolymer chains.",
      "reasoning_analysis": "Increasing Factors: The incorporation of alkoxysilyl moieties introduces electronegative oxygen atoms within the alkoxy functional groups, which enhances the overall dipole moment of the polymer system. This increased polarity facilitates greater orientational polarization under an electric field, thereby driving the dielectric constant (eps) upward relative to purely hydrocarbon-based analogs. Decreasing Factors: The presence of alkylnorbornene units introduces non-polar alkyl side chains that contribute minimally to dipole polarization, effectively lowering the overall permittivity. Furthermore, the bulky bicyclic norbornene backbone inherently restricts dense chain packing, creating intrinsic free volume that reduces material density and consequently decreases the dielectric constant. Dominant Factor: The dominant factor influencing the eps is the hydrocarbon-rich nature of the alkylnorbornene units combined with the free volume generated by the rigid norbornene backbone. While the alkoxysilyl groups introduce some polarity, the overall low polarizability of the hydrocarbon components and the reduced density from inefficient packing typically dictate a lower baseline dielectric constant, with the silyl functionality serving primarily as a modulating factor."
    },
    "analysis_without_hierarchical_structure": {
      "descriptive_text": "The investigated sample is a polynorbornene copolymer synthesized from alkoxysilyl norbornene and alkylnorbornene derivatives. This material architecture incorporates norbornene rings substituted with both alkoxysilyl and alkyl functional groups within the polymer chain. No external additives or fillers were included in the composition. The processing history identifies the material as a copolymer derived directly from these specific monomeric derivatives.",
      "reasoning_analysis": "Increasing Factors: The incorporation of alkoxysilyl moieties introduces silicon-oxygen bonds which possess higher electronic polarizability than standard carbon-hydrogen bonds, logically driving the dielectric permittivity (eps) upward through increased dipole contribution. Decreasing Factors: The alkylnorbornene comonomer units and the rigid norbornene backbone provide a substantial non-polar hydrocarbon framework that limits orientational polarization. Furthermore, the bulky cyclic structure of the norbornene repeat units often inhibits dense chain packing, increasing free volume which qualitatively contributes to a reduction in eps. Dominant Factor: The dominant factor is the intrinsic low-polarity character of the polynorbornene backbone and the alkyl substituents; despite the polarizing effect of the alkoxysilyl groups, the overall material architecture is fundamentally based on low-dielectric hydrocarbon structures, meaning the baseline eps is primarily governed by the non-polar matrix rather than the polar functional groups."
    }
  },
  {
    "doi": "10.1016/j.compositesa.2019.105521",
    "title": "Fabrication of core-shell structured Ni@BaTiO3 scaffolds for polymer composites with ultrahigh dielectric constant and low loss",
    "year": 2019,
    "chemical_composition": {
      "repeat_unit_psmiles": null,
      "monomers": [
        {
          "name": "Epoxy resin (E51)",
          "smiles": null,
          "ratio_value": null,
          "ratio_unit": null
        },
        {
          "name": "Methyltetrahydrophthalic anhydride",
          "smiles": null,
          "ratio_value": null,
          "ratio_unit": null
        }
      ],
      "additives": [
        {
          "name": "2-ethyl-4-methylimidazole",
          "type": "curing agent",
          "amount_value": 0.1,
          "amount_unit": "g"
        },
        {
          "name": "Nickel foam",
          "type": "filler",
          "amount_value": null,
          "amount_unit": null
        },
        {
          "name": "BaTiO3",
          "type": "filler",
          "amount_value": 3.3,
          "amount_unit": "vol%"
        }
      ],
      "is_homopolymer": false
    },
    "processing_history": "Ni@BaTiO3 scaffolds sintered at 1300 °C for 2 h in nitrogen. Infiltrated with epoxy mixture. BaTiO3 content 3.3 vol%. Cured at 100 °C for 6 h. Dielectric constant measured by Agilent E4980A Precision LCR analyzer at 10 kHz, room temperature.",
    "hierarchical_structure": "Core-shell structured porous Ni@BaTiO3 scaffolds infiltrated with epoxy.",
    "properties": {
      "eps": {
        "value": [
          5150
        ],
        "unit": null
      }
    },
    "analysis_with_hierarchical_structure": {
      "descriptive_text": "The sample comprises a composite material featuring a core-shell structured porous Nickel@Barium Titanate (Ni@BaTiO3) scaffold infiltrated with an epoxy resin matrix. The matrix system consists of Epoxy resin (E51) and Methyltetrahydrophthalic anhydride, catalyzed by 0.1 g of 2-ethyl-4-methylimidazole. Fabrication involved sintering the Ni@BaTiO3 scaffolds at 1300 °C for 2 hours under a nitrogen atmosphere, followed by infiltration with the epoxy mixture and curing at 100 °C for 6 hours. The final composite incorporates 3.3 vol% BaTiO3 within the scaffold architecture, and its dielectric properties were characterized using an Agilent E4980A Precision LCR analyzer at 10 kHz and room temperature.",
      "reasoning_analysis": "Increasing Factors: The incorporation of Barium Titanate (BaTiO3), a ferroelectric ceramic with intrinsically high permittivity, directly drives the eps upward. Additionally, the Nickel foam introduces conductive phases within the insulating epoxy matrix, inducing strong Maxwell-Wagner-Sillars interfacial polarization at the metal-polymer boundaries. The processing history involving sintering at 1300 °C creates a specific core-shell porous scaffold structure that maximizes these interfacial areas, promoting charge accumulation and significantly enhancing eps. Decreasing Factors: The continuous epoxy resin matrix possesses a relatively low intrinsic dielectric constant compared to the ceramic and metallic fillers, acting as a diluent that limits the overall permittivity based on volume fraction rules. Furthermore, any residual porosity within the scaffold that was not fully infiltrated by the epoxy during processing would introduce air voids with a low dielectric constant, thereby reducing the effective eps of the bulk material. Dominant Factor: The dominant factor is the synergistic effect of the conductive Nickel foam and high-k BaTiO3 arranged in the hierarchical core-shell scaffold structure established by the sintering process. The interfacial polarization generated at the multiple boundaries within this architecture qualitatively overwhelms the low permittivity of the epoxy matrix, driving the overall eps significantly higher than that of the neat polymer."
    },
    "analysis_without_hierarchical_structure": {
      "descriptive_text": "This composite system features an Epoxy resin (E51) matrix crosslinked with Methyltetrahydrophthalic anhydride using 2-ethyl-4-methylimidazole as a curing agent. The reinforcement phase consists of Nickel foam scaffolds incorporated with Barium Titanate (BaTiO3) at a concentration of 3.3 vol%. Preparation involved sintering the Ni@BaTiO3 scaffolds at 1300 °C for 2 hours under a nitrogen atmosphere, followed by infiltration with the epoxy mixture and curing at 100 °C for 6 hours. The dielectric properties were subsequently characterized using an Agilent E4980A Precision LCR analyzer operating at 10 kHz and room temperature.",
      "reasoning_analysis": "Increasing Factors: The inclusion of Barium Titanate (BaTiO3), a ferroelectric ceramic with a high intrinsic dielectric constant, serves as a primary driver for increasing the composite permittivity. Additionally, the conductive Nickel foam scaffold creates significant conductivity contrast with the insulating epoxy matrix, inducing strong Maxwell-Wagner-Sillars interfacial polarization which drastically elevates the effective dielectric constant, particularly at the measurement frequency of 10 kHz. The polar functional groups within the cured epoxy-anhydride network also contribute to dipolar polarization. Decreasing Factors: The epoxy matrix itself has a relatively low permittivity compared to the ceramic and metal phases, acting as a diluent that limits the overall composite value. Furthermore, any incomplete infiltration during the processing history could result in microvoids or air pockets within the scaffold structure, which possess a dielectric constant near unity and would locally reduce the effective permittivity. High crosslinking density achieved during the 100 °C cure may also restrict segmental motion, limiting dipolar contributions. Dominant Factor: The dominant factor governing the final eps is the interfacial polarization generated by the hybrid conductive-ceramic scaffold architecture. While the high-k BaTiO3 contributes intrinsic permittivity, the presence of the conductive Nickel foam within the insulating matrix creates microcapacitor structures that amplify charge accumulation at interfaces, qualitatively overriding the diluting effect of the polymer matrix and potential void defects."
    }
  },
  {
    "doi": "10.1016/S0079-6700(00)00043-5",
    "title": "Low dielectric constant polymers for microelectronics",
    "year": 2001,
    "chemical_composition": {
      "repeat_unit_psmiles": null,
      "monomers": [
        {
          "name": "Perfluorovinyl ether monomers",
          "smiles": null,
          "ratio_value": null,
          "ratio_unit": null
        }
      ],
      "additives": [],
      "is_homopolymer": false
    },
    "processing_history": "Poly(perfluorocyclobutane) (PFCB). Thermally crosslinked. Hot-plate curing at 300-350°C or oven-curing at 250°C.",
    "hierarchical_structure": "Highly crosslinked nature.",
    "properties": {
      "eps": {
        "value": [
          2.35
        ],
        "unit": null
      }
    },
    "analysis_with_hierarchical_structure": {
      "descriptive_text": "The sample consists of a poly(perfluorocyclobutane) (PFCB) network derived from perfluorovinyl ether monomers. It exhibits a highly crosslinked hierarchical structure established through thermal processing, specifically via hot-plate curing at 300-350°C or oven-curing at 250°C.",
      "reasoning_analysis": "Increasing Factors: The highly crosslinked hierarchical structure reduces free volume and increases packing density, which increases the number of polarizable units per unit volume, thereby driving the eps upward. The thermal curing history at elevated temperatures ensures complete conversion, minimizing voids that might otherwise lower the effective dielectric constant. Decreasing Factors: The perfluorinated chemical composition contains C-F bonds with inherently low electronic polarizability and symmetric dipole arrangements, which strongly drive the eps downward. Additionally, the restricted segmental mobility resulting from the crosslinked structure limits orientational polarization contributions, further reducing the eps. Dominant Factor: The intrinsic low polarizability of the fluorine-rich backbone is the dominant factor, qualitatively overriding the density-induced increases from crosslinking and processing to result in a net reduction of eps relative to non-fluorinated counterparts."
    },
    "analysis_without_hierarchical_structure": {
      "descriptive_text": "The sample consists of a crosslinked polymer network derived from Perfluorovinyl ether monomers, commonly identified as Poly(perfluorocyclobutane) (PFCB). The material processing involves thermal crosslinking, specifically utilizing hot-plate curing at 300-350°C or oven-curing at 250°C to finalize the network structure.",
      "reasoning_analysis": "Increasing Factors: The thermal crosslinking history increases the network density and reduces the fractional free volume compared to a linear precursor. Since the polymer matrix possesses a higher permittivity than vacuum voids, this densification qualitatively acts to increase the dielectric constant. Additionally, the formation of a rigid network restricts chain mobility, which can limit relaxation processes but the density effect primarily drives the permittivity upward. Decreasing Factors: The chemical composition is rich in fluorine atoms via the Perfluorovinyl ether monomers. The high electronegativity and low polarizability of the C-F bonds significantly reduce electronic polarization, which is the primary mechanism for dielectric response in these materials. Furthermore, the high-temperature curing ensures the removal of volatile residues and moisture, preventing high-permittivity contaminants from elevating the value. Dominant Factor: The intrinsic low polarizability of the fluorinated backbone is the dominant factor. While crosslinking increases density, the fundamental electronic properties of the perfluorinated structure dictate a low baseline dielectric constant, making the chemical composition the primary driver over the densification effects of the thermal processing."
    }
  },
  {
    "doi": "10.1016/j.compositesa.2019.105521",
    "title": "Fabrication of core-shell structured Ni@BaTiO3 scaffolds for polymer composites with ultrahigh dielectric constant and low loss",
    "year": 2019,
    "chemical_composition": {
      "repeat_unit_psmiles": null,
      "monomers": [
        {
          "name": "Epoxy resin (E51)",
          "smiles": null,
          "ratio_value": null,
          "ratio_unit": null
        },
        {
          "name": "Methyltetrahydrophthalic anhydride",
          "smiles": null,
          "ratio_value": null,
          "ratio_unit": null
        }
      ],
      "additives": [
        {
          "name": "2-ethyl-4-methylimidazole",
          "type": "curing agent",
          "amount_value": 0.1,
          "amount_unit": "g"
        },
        {
          "name": "Nickel foam",
          "type": "filler",
          "amount_value": null,
          "amount_unit": null
        },
        {
          "name": "BaTiO3",
          "type": "filler",
          "amount_value": null,
          "amount_unit": null
        }
      ],
      "is_homopolymer": false
    },
    "processing_history": "Ni@BaTiO3 scaffolds oxidized at 500 °C for 2 h in air. Infiltrated with epoxy mixture. Cured at 100 °C for 6 h. Dielectric constant measured by Agilent E4980A Precision LCR analyzer at 10 kHz, room temperature.",
    "hierarchical_structure": "Core-shell structured porous Ni@BaTiO3 scaffolds infiltrated with epoxy. Some bare nickel spots due to peeling.",
    "properties": {
      "eps": {
        "value": [
          15744
        ],
        "unit": null
      }
    },
    "analysis_with_hierarchical_structure": {
      "descriptive_text": "The sample comprises a composite system where an epoxy resin (E51) and methyltetrahydrophthalic anhydride mixture, catalyzed by 0.1 g of 2-ethyl-4-methylimidazole, is infiltrated into core-shell structured porous Ni@BaTiO3 scaffolds. The scaffolds were pre-treated by oxidation at 500 °C for 2 hours in air prior to infiltration, followed by curing the composite at 100 °C for 6 hours. The resulting hierarchical structure consists of the epoxy matrix within the porous scaffold, although some bare nickel spots are observed due to peeling. Dielectric characterization was performed using an Agilent E4980A Precision LCR analyzer at 10 kHz and room temperature.",
      "reasoning_analysis": "Increasing Factors: The incorporation of BaTiO3, a ferroelectric ceramic with a high intrinsic dielectric constant, significantly elevates the composite eps. Additionally, the conductive Nickel foam filler promotes strong Maxwell-Wagner-Sillars interfacial polarization at the metal-polymer boundaries, while the pre-oxidation processing creates a thin dielectric oxide layer on the nickel surface that facilitates charge accumulation without electrical shorting, further enhancing the eps. The core-shell porous structure maximizes the interfacial area available for this polarization mechanism. Decreasing Factors: The epoxy resin matrix inherently possesses a low dielectric constant, which dilutes the overall permittivity of the composite. Furthermore, the hierarchical structure notes the presence of bare nickel spots due to peeling and inherent porosity; air voids within the pores have a dielectric constant near unity, which lowers the effective medium eps, and incomplete insulation at bare spots may lead to leakage rather than charge storage. Dominant Factor: The high permittivity of the BaTiO3 ceramic combined with the substantial interfacial polarization generated by the oxidized Nickel scaffold within the insulating epoxy matrix qualitatively dominates the dielectric behavior, driving the eps significantly higher than that of the pristine polymer matrix despite the diluting effect of the voids."
    },
    "analysis_without_hierarchical_structure": {
      "descriptive_text": "The sample comprises a composite material based on an E51 epoxy resin matrix cured with methyltetrahydrophthalic anhydride. The formulation includes 0.1 g of 2-ethyl-4-methylimidazole as a curing agent. The reinforcement phase consists of Nickel foam and Barium Titanate arranged as scaffolds. During preparation, the Ni@BaTiO3 scaffolds were initially oxidized at 500 °C for 2 hours in air. Subsequently, the oxidized scaffolds were infiltrated with the epoxy mixture and cured at 100 °C for 6 hours. The dielectric constant was characterized using an Agilent E4980A Precision LCR analyzer at 10 kHz and room temperature.",
