Repository: hhtrick/HHT-code

# HHT training framework

This directory contains model training, embedding precomputation, inference, article-level baselines and the curated datasets. All commands below assume that the working directory is `train_code/`.

## 3. Datasets and fixed partitions

Each main dataset is a JSON array at `dataset/{property}/{property}.json`. Entries contain source metadata, `chemical_composition`, `processing_history`, `hierarchical_structure`, `properties`, and two generated-analysis objects. Targets are stored as `properties[property]["value"]`; source metadata and target values are not predictive input fields.

| Property | Train | Validation | Test | Total |
|---|---:|---:|---:|---:|

File: train_code/dataset/eps/eps.json (part 70 of 190)
[
      "reasoning_analysis": "Increasing Factors: The incorporation of Barium Titanate, a ferroelectric ceramic with a high intrinsic dielectric constant, significantly drives the overall permittivity upward. Additionally, the Nickel foam acts as a conductive filler within the insulating epoxy matrix, inducing strong interfacial polarization and forming microcapacitor structures that drastically enhance the effective dielectric constant. The scaffold architecture ensures a connected network of these high-k components, further amplifying this effect. Decreasing Factors: The epoxy resin matrix itself possesses a relatively low dielectric constant, which dilutes the overall permittivity relative to the pure fillers. Furthermore, the thermal curing process creates a crosslinked network that restricts polymer chain segmental motion and dipole reorientation, limiting the matrix contribution to polarization. The oxidation of the Nickel foam surface may also form a less conductive oxide layer compared to pure metal, potentially moderating the extreme interfacial polarization effects. Dominant Factor: The presence of the high-permittivity Barium Titanate ceramic combined with the conductive Nickel foam scaffold qualitatively dominates the dielectric behavior. The synergistic effect of the high-k ceramic and the interfacial polarization from the metallic scaffold overwhelms the low-permittivity contribution of the cured epoxy matrix, resulting in a net significant increase in the dielectric constant relative to the neat polymer."
    }
  },
  {
    "doi": "10.1016/S0079-6700(00)00043-5",
    "title": "Low dielectric constant polymers for microelectronics",
    "year": 2001,
    "chemical_composition": {
      "repeat_unit_psmiles": null,
      "monomers": [
        {
          "name": "1,3-diisopropenyl benzene",
          "smiles": null,
          "ratio_value": null,
          "ratio_unit": null
        }
      ],
      "additives": [
        {
          "name": "Acid",
          "type": "catalyst",
          "amount_value": null,
          "amount_unit": null
        }
      ],
      "is_homopolymer": true
    },
    "processing_history": "Polyindan prepared from 1,3-diisopropenyl benzene with acid treatment.",
    "hierarchical_structure": "Hydrocarbons without polar groups.",
    "properties": {
      "eps": {
        "value": [
          2.6
        ],
        "unit": null
      }
    },
    "analysis_with_hierarchical_structure": {
      "descriptive_text": "The sample comprises a polyindan homopolymer derived from 1,3-diisopropenyl benzene monomers through acid-catalyzed polymerization. Structurally, the material is characterized as a non-polar hydrocarbon system devoid of functional groups capable of dipolar interaction. The processing history indicates the direct preparation of the polymer from the monomer using an acid catalyst, which facilitates the formation of the polyindan backbone and establishes the final chemical architecture.",
      "reasoning_analysis": "Increasing Factors: The presence of aromatic benzene rings within the polyindan backbone enhances electronic polarizability compared to purely aliphatic chains, which contributes to a higher dielectric permittivity (eps). Additionally, the acid-catalyzed processing may promote a dense network structure, increasing the density of polarizable units per unit volume. Decreasing Factors: The hierarchical structure is explicitly defined as hydrocarbons without polar groups, meaning there is a lack of permanent dipoles to contribute to orientational polarization, which is the primary mechanism for high permittivity in polymers. The absence of heteroatoms further minimizes atomic polarization contributions. Dominant Factor: The complete absence of polar functional groups is the dominant factor governing the dielectric behavior. Despite the electronic polarization from the aromatic rings, the lack of dipolar relaxation mechanisms ensures that the eps remains qualitatively lower relative to polymers containing polar moieties."
    },
    "analysis_without_hierarchical_structure": {
      "descriptive_text": "The polymer sample is a polyindan homopolymer synthesized from 1,3-diisopropenyl benzene monomers. The material preparation involved acid treatment using an acid catalyst to induce polymerization and structural formation, yielding the final polyindan composite.",
      "reasoning_analysis": "Increasing Factors: The chemical composition features aromatic benzene rings within the 1,3-diisopropenyl benzene repeat units, which possess high electronic polarizability that inherently drives the dielectric constant upward. Additionally, the acid treatment promotes cyclization to form the rigid polyindan structure, likely increasing the packing density and the concentration of polarizable units per unit volume. Decreasing Factors: The polymer backbone is primarily hydrocarbon in nature, lacking strong permanent dipole moments associated with heteroatoms or polar functional groups, which limits orientational polarization. Furthermore, the high structural rigidity imposed by the cyclized indan architecture restricts segmental motion, thereby reducing the contribution of dipolar relaxation to the overall permittivity. Dominant Factor: The high electronic polarizability of the aromatic system combined with the dense packing efficiency of the cyclized polyindan architecture qualitatively dominates the dielectric behavior, establishing a permittivity baseline driven primarily by electronic effects rather than dipolar orientation."
    }
  },
  {
    "doi": "10.1016/j.compositesa.2019.105521",
    "title": "Fabrication of core-shell structured Ni@BaTiO3 scaffolds for polymer composites with ultrahigh dielectric constant and low loss",
    "year": 2019,
    "chemical_composition": {
      "repeat_unit_psmiles": null,
      "monomers": [
        {
          "name": "Epoxy resin (E51)",
          "smiles": null,
          "ratio_value": null,
          "ratio_unit": null
        },
        {
          "name": "Methyltetrahydrophthalic anhydride",
          "smiles": null,
          "ratio_value": null,
          "ratio_unit": null
        }
      ],
      "additives": [
        {
          "name": "2-ethyl-4-methylimidazole",
          "type": "curing agent",
          "amount_value": 0.1,
          "amount_unit": "g"
        },
        {
          "name": "Nickel foam (Ni/NiO)",
          "type": "filler",
          "amount_value": null,
          "amount_unit": null
        },
        {
          "name": "BaTiO3",
          "type": "filler",
          "amount_value": null,
          "amount_unit": null
        }
      ],
      "is_homopolymer": false
    },
    "processing_history": "Ni@BaTiO3 scaffolds oxidized at 1100 °C for 2 h in air (forming Ni/NiO hybrid). Infiltrated with epoxy mixture. Cured at 100 °C for 6 h. Dielectric constant measured by Agilent E4980A Precision LCR analyzer at 10 kHz, room temperature.",
    "hierarchical_structure": "Core-shell structured porous NixOy@BaTiO3 scaffolds infiltrated with epoxy. Cracks in BaTiO3 coating.",
    "properties": {
      "eps": {
        "value": [
          289
        ],
        "unit": null
      }
    },
    "analysis_with_hierarchical_structure": {
      "descriptive_text": "The sample comprises an Epoxy resin (E51) matrix cured with methyltetrahydrophthalic anhydride using 0.1 g of 2-ethyl-4-methylimidazole as a curing promoter. This polymer system infiltrates a core-shell structured porous scaffold composed of NixOy@BaTiO3, wherein the Nickel foam (Ni/NiO) hybrid was synthesized by oxidizing Ni@BaTiO3 scaffolds at 1100 °C for 2 h in air prior to infiltration. The composite was subsequently cured at 100 °C for 6 h, yielding a hierarchical structure characterized by cracks in the BaTiO3 coating within the epoxy infiltrate. The dielectric properties were characterized using an Agilent E4980A Precision LCR analyzer at 10 kHz and room temperature.",
      "reasoning_analysis": "Increasing Factors: The incorporation of BaTiO3, a ferroelectric ceramic with an intrinsically high dielectric constant, significantly enhances the overall eps. Furthermore, the Nickel foam (Ni/NiO) acts as a conductive or semiconductive filler within the insulating epoxy matrix, creating extensive interfacial areas that promote Maxwell-Wagner-Sillars (MWS) polarization, which drastically increases eps, particularly near the percolation threshold. The core-shell architecture further multiplies these interfacial polarization effects due to the high density of heterogeneous boundaries. Decreasing Factors: The epoxy resin matrix itself possesses a relatively low dielectric constant, which dilutes the effective permittivity of the composite. Additionally, the observed cracks in the BaTiO3 coating introduce voids filled with air (eps ≈ 1), which locally reduce the effective dielectric constant. The oxidation process converting some Ni to NiO reduces the overall conductivity of the filler network compared to pure nickel, potentially mitigating the extreme permittivity enhancement associated with pure metallic percolation. Dominant Factor: The combination of the high-k BaTiO3 ceramic and the conductive/semiconductive Ni/NiO network generating strong interfacial polarization is the dominant factor. Despite the low-k epoxy matrix and structural defects like cracks, the massive dipole alignment and charge accumulation at the multiple heterogeneous interfaces qualitatively drive the eps to values significantly higher than the pristine polymer matrix."
    },
    "analysis_without_hierarchical_structure": {
      "descriptive_text": "The sample consists of an epoxy resin (E51) matrix cured with methyltetrahydrophthalic anhydride using 2-ethyl-4-methylimidazole as a curing agent. This thermoset network incorporates a hybrid filler system comprising nickel foam (Ni/NiO) and barium titanate (BaTiO3). The preparation involved oxidizing Ni@BaTiO3 scaffolds at 1100 °C for 2 hours in air to form a Ni/NiO hybrid structure, followed by infiltration with the epoxy mixture and curing at 100 °C for 6 hours. The dielectric constant was subsequently characterized using an Agilent E4980A Precision LCR analyzer at 10 kHz and room temperature.",
      "reasoning_analysis": "Increasing Factors: The incorporation of barium titanate (BaTiO3), a ferroelectric ceramic with a high intrinsic dielectric constant, directly elevates the composite permittivity. Additionally, the nickel foam (Ni/NiO) scaffold introduces a conductive/semiconductive network within the insulating epoxy matrix, fostering significant Maxwell-Wagner-Sillars interfacial polarization at the filler-matrix boundaries which drastically enhances the effective dielectric constant. Decreasing Factors: The epoxy resin matrix itself exhibits a relatively low dielectric constant, which dilutes the overall permittivity depending on the filler volume fraction. Furthermore, any incomplete infiltration of the epoxy into the porous scaffold may trap air voids with a dielectric constant near unity, reducing the bulk measurement, while the oxidation layer (NiO) on the nickel surface reduces effective conductivity compared to pure metal, potentially limiting the percolation-driven permittivity enhancement. Dominant Factor: The synergistic combination of the high-k BaTiO3 ceramic and the interfacial polarization mechanisms enabled by the Ni/NiO scaffold architecture qualitatively dominates the dielectric response, as the massive contrast in electrical properties between the hybrid filler network and the polymer matrix outweighs the baseline low permittivity of the cured epoxy resin."
    }
  },
  {
    "doi": "10.1002/macp.201800133",
    "title": "High Performance Low Dielectric Constant Polymer with Good Film-Forming Ability Developed from Renewable Plant Oil (Anethole)",
    "year": 2018,
    "chemical_composition": {
      "repeat_unit_psmiles": null,
      "monomers": [
        {
          "name": "DA-BCB",
          "smiles": null,
          "ratio_value": null,
          "ratio_unit": null
        }
      ],
      "additives": [],
      "is_homopolymer": true
    },
    "processing_history": "Anethole dimer (DA) synthesized from anethole and HCl. DA converted to DABP using C12H25SNa. Monomer DA-BCB synthesized from DABP and 4-bromobenzocyclobutene. Cured resin discs prepared by heating monomer to 80 °C, pouring into glass tube, heating at 220 °C for 3 h and 250 °C for 6 h under N2. Dielectric constant measured by 4294A Precision Impedance Analyzer (Agilent) at room temperature, frequency 0.1 to 30 MHz.",
    "hierarchical_structure": "Cross-linked polymer network. Transparent. Fully cured.",
    "properties": {
      "eps": {
        "value": [
          2.7
        ],
        "unit": null
      }
    },
    "analysis_with_hierarchical_structure": {
      "descriptive_text": "The sample consists of a transparent, fully cured cross-linked polymer network derived from the homopolymerization of the DA-BCB monomer, which is synthesized via the conversion of an anethole dimer to DABP and subsequent reaction with 4-bromobenzocyclobutene. The material was processed by heating the monomer to 80 °C before pouring into a glass tube, followed by a multi-step thermal curing protocol under a nitrogen atmosphere involving heating at 220 °C for 3 hours and 250 °C for 6 hours to ensure complete cross-linking. The dielectric constant was characterized using a Precision Impedance Analyzer at room temperature across a frequency range of 0.1 to 30 MHz.",
      "reasoning_analysis": "Increasing Factors: The presence of aromatic rings within the benzocyclobutene and anethole-derived backbone contributes to higher electronic polarizability due to delocalized pi-electron systems, which intrinsically drives the dielectric constant upward. Additionally, the formation of a dense cross-linked network increases the number of polarizable units per unit volume compared to a linear analog. Decreasing Factors: The chemical composition lacks strong permanent dipoles such as halogens or hydroxyl groups, minimizing dipolar polarization contributions. The rigorous thermal curing history ensures complete cross-linking and removal of volatile residues or moisture, preventing extrinsic increases in permittivity. Furthermore, the highly cross-linked structure restricts segmental mobility, thereby suppressing any frequency-dependent dipolar relaxation mechanisms. Dominant Factor: The intrinsic non-polar nature of the hydrocarbon-based backbone serves as the dominant factor, establishing a low baseline for dipolar contributions. While the aromatic content increases electronic polarizability, the absence of strong polar functional groups and the complete conversion achieved during high-temperature curing qualitatively dominate the behavior, favoring a lower dielectric constant relative to polar polymer systems."
    },
    "analysis_without_hierarchical_structure": {
      "descriptive_text": "The sample comprises a homopolymer resin derived from the DA-BCB monomer, synthesized via a pathway involving anethole dimer, hydrochloric acid, sodium dodecyl sulfide, and 4-bromobenzocyclobutene. Cured resin discs were fabricated by heating the monomer to 80 °C, casting into a glass tube, and subjecting it to a staged thermal curing process under nitrogen at 220 °C for 3 hours followed by 250 °C for 6 hours. The dielectric constant was subsequently characterized using a Precision Impedance Analyzer at room temperature across a frequency range of 0.1 to 30 MHz.",
      "reasoning_analysis": "Increasing Factors: The rigorous thermal curing history promotes extensive crosslinking through benzocyclobutene ring-opening, resulting in a dense network with reduced free volume that typically elevates the dielectric constant due to increased packing density. Furthermore, the aromatic rings inherent to the anethole dimer and benzocyclobutene structures contribute to electronic polarization, and potential residual ionic species from the synthesis reagents (HCl, C12H25SNa) could introduce ionic polarization contributions, particularly at lower frequencies. Decreasing Factors: The cured polymer backbone is primarily composed of hydrocarbon and aromatic structures lacking strong permanent dipoles such as carbonyls or nitriles, which inherently limits orientational polarization. Additionally, the high degree of crosslinking achieved during the high-temperature curing steps restricts segmental chain mobility, thereby suppressing dipolar relaxation mechanisms that would otherwise increase the dielectric response. Dominant Factor: The intrinsic chemical composition, specifically the absence of highly polar functional groups in the cured aromatic hydrocarbon network, qualitatively dominates the dielectric behavior by minimizing dipolar contributions. While the processing-induced densification tends to increase permittivity, the fundamental non-polar nature of the backbone exerts a stronger downward influence on the dielectric constant relative to polymers containing polar moieties."
    }
  },
  {
    "doi": "10.1016/j.compositesa.2019.105521",
    "title": "Fabrication of core-shell structured Ni@BaTiO3 scaffolds for polymer composites with ultrahigh dielectric constant and low loss",
    "year": 2019,
    "chemical_composition": {
      "repeat_unit_psmiles": null,
      "monomers": [
        {
          "name": "Epoxy resin (E51)",
          "smiles": null,
          "ratio_value": null,
          "ratio_unit": null
        },
        {
          "name": "Methyltetrahydrophthalic anhydride",
          "smiles": null,
          "ratio_value": null,
          "ratio_unit": null
        }
      ],
      "additives": [
        {
          "name": "2-ethyl-4-methylimidazole",
          "type": "curing agent",
          "amount_value": 0.1,
          "amount_unit": "g"
        },
        {
          "name": "Nickel oxide (NiO)",
          "type": "filler",
          "amount_value": null,
          "amount_unit": null
        },
        {
          "name": "BaTiO3",
          "type": "filler",
          "amount_value": null,
          "amount_unit": null
        }
      ],
      "is_homopolymer": false
    },
    "processing_history": "Ni@BaTiO3 scaffolds oxidized at 1300 °C for 2 h in air (totally oxidized to NiO). Infiltrated with epoxy mixture. Cured at 100 °C for 6 h. Dielectric constant measured by Agilent E4980A Precision LCR analyzer at 10 kHz, room temperature.",
    "hierarchical_structure": "Core-shell structured porous NiO@BaTiO3 scaffolds infiltrated with epoxy. Cracks in BaTiO3 coating.",
    "properties": {
      "eps": {
        "value": [
          1178
        ],
        "unit": null
      }
    },
    "analysis_with_hierarchical_structure": {
      "descriptive_text": "The composite material consists of an epoxy network synthesized from Epoxy resin (E51) and Methyltetrahydrophthalic anhydride, catalyzed by 2-ethyl-4-methylimidazole, which infiltrates a core-shell structured porous scaffold. The scaffold framework comprises Nickel oxide (NiO) and Barium Titanate (BaTiO3), prepared by oxidizing Ni@BaTiO3 precursors at 1300 °C for 2 hours in air to achieve complete conversion to NiO, followed by infiltration with the epoxy mixture and curing at 100 °C for 6 hours. Hierarchical characterization reveals a porous NiO@BaTiO3 structure embedded within the polymer matrix, although microstructural defects in the form of cracks within the BaTiO3 coating are observed. The dielectric properties were subsequently evaluated using an Agilent E4980A Precision LCR analyzer operating at 10 kHz under room temperature conditions.",
      "reasoning_analysis": "Increasing Factors: The incorporation of Barium Titanate (BaTiO3), a ferroelectric ceramic with intrinsically high dielectric permittivity, serves as the primary driver for elevating the effective eps of the composite. Additionally, the core-shell architecture involving semiconducting NiO and insulating BaTiO3 within the epoxy matrix creates numerous heterogeneous interfaces that promote Maxwell-Wagner-Sillars interfacial polarization, particularly at the measurement frequency of 10 kHz. The high-temperature oxidation processing ensures the formation of the NiO phase, which facilitates charge accumulation at the interfaces, further enhancing polarization contributions. Decreasing Factors: The continuous epoxy matrix possesses a significantly lower intrinsic permittivity compared to the ceramic fillers, which dilutes the overall dielectric response according to mixing rules. Furthermore, the presence of cracks in the BaTiO3 coating introduces air voids with a permittivity near unity, disrupting the percolation of the high-k phase and reducing the effective capacitance of the material. Dominant Factor: The high intrinsic permittivity of the BaTiO3 filler combined with the substantial interfacial polarization effects arising from the engineered core-shell NiO@BaTiO3 architecture qualitatively dominates the dielectric behavior, resulting in a net increase in eps relative to the neat epoxy matrix despite the mitigating effects of the polymer matrix and microstructural cracking."
    },
    "analysis_without_hierarchical_structure": {
      "descriptive_text": "The sample comprises a composite system featuring an E51 epoxy resin matrix cured with methyltetrahydrophthalic anhydride using 0.1 g of 2-ethyl-4-methylimidazole as a curing agent. The composite incorporates nickel oxide and barium titanate fillers derived from Ni@BaTiO3 scaffolds that were oxidized at 1300 °C for 2 hours in air to ensure complete conversion to NiO prior to infiltration with the epoxy mixture. Following infiltration, the material was cured at 100 °C for 6 hours, and the dielectric constant was subsequently characterized using an Agilent E4980A Precision LCR analyzer at 10 kHz under room temperature conditions.",
      "reasoning_analysis": "Increasing Factors: The inclusion of barium titanate (BaTiO3) acts as a primary driver for increasing the eps due to its intrinsically high permittivity as a ferroelectric ceramic relative to the polymer matrix. Additionally, the presence of nickel oxide (NiO) and the heterogeneous interfaces between the ceramic fillers and the epoxy network facilitate interfacial polarization, specifically the Maxwell-Wagner-Sillars effect, which is particularly active at the low measurement frequency of 10 kHz, contributing to a higher eps. Decreasing Factors: The continuous epoxy resin phase possesses a naturally low dielectric constant, which dilutes the effective eps of the composite compared to the pure filler content. Furthermore, any micro-voids resulting from incomplete infiltration of the scaffold structure would introduce air pockets with a dielectric constant near unity, thereby reducing the bulk effective eps. Dominant Factor: The intrinsic ferroelectric nature and high permittivity of the BaTiO3 filler qualitatively dominate the dielectric response, overriding the low permittivity baseline of the epoxy matrix and establishing a significantly elevated eps relative to the neat polymer."
    }
  },
  {
    "doi": "10.1016/S0079-6700(00)00043-5",
    "title": "Low dielectric constant polymers for microelectronics",
    "year": 2001,
    "chemical_composition": {
      "repeat_unit_psmiles": null,
      "monomers": [
        {
          "name": "Methylsilsesquioxane (MSQ)",
          "smiles": null,
          "ratio_value": null,
          "ratio_unit": null
        }
      ],
      "additives": [],
      "is_homopolymer": true
    },
    "processing_history": "MSQ cured at temperatures up to 450°C.",
    "hierarchical_structure": "Ladder-like polymer structure.",
    "properties": {
      "eps": {
        "value": [
          2.6
        ],
        "unit": null
      }
    },
    "analysis_with_hierarchical_structure": {
      "descriptive_text": "The sample comprises a Methylsilsesquioxane (MSQ) homopolymer featuring a ladder-like hierarchical structure. Processing involved thermal curing at temperatures reaching up to 450°C to facilitate crosslinking and structural stabilization.",
      "reasoning_analysis": "Increasing Factors: The inherent polarity of the siloxane (Si-O) backbone contributes to electronic and atomic polarization, establishing a baseline level for eps. Additionally, the high-temperature curing likely increases the material density by completing condensation reactions, which can slightly elevate eps due to a higher density of polarizable units per volume. Decreasing Factors: The substitution of silicon atoms with non-polar methyl groups significantly reduces the overall dipole moment density compared to hydrogen-terminated analogues. The rigid ladder-like structure restricts segmental mobility, thereby minimizing dipolar orientation polarization. Furthermore, the curing history at 450°C facilitates the removal of residual polar solvents and the condensation of polar silanol (Si-OH) groups, drastically reducing contributions from moisture and ionic impurities. Dominant Factor: The reduction in polar functional groups achieved through high-temperature curing, combined with the intrinsic low polarizability of the methyl-functionalized ladder structure, qualitatively dominates the dielectric behavior. These factors synergistically drive the eps towards lower values, outweighing the minor density-induced increases associated with the thermal treatment."
    },
    "analysis_without_hierarchical_structure": {
      "descriptive_text": "The sample comprises a Methylsilsesquioxane (MSQ) homopolymer. The material underwent a thermal curing process at temperatures up to 450°C to establish the final crosslinked network structure.",
      "reasoning_analysis": "Increasing Factors: The high-temperature curing history promotes significant network densification and shrinkage, which increases the number density of polarizable siloxane units per unit volume, potentially elevating the dielectric permittivity (eps). Decreasing Factors: The chemical composition features non-polar methyl side groups attached to the silicon backbone, which reduce electronic polarizability and introduce free volume compared to pure silica networks. Furthermore, the aggressive thermal curing ensures the complete condensation of silanol groups and removal of volatile species, eliminating polar dipoles that would otherwise increase permittivity. Dominant Factor: The incorporation of non-polar methyl groups into the inorganic backbone is the dominant structural factor establishing a low baseline permittivity relative to pure silica; however, the high-temperature curing history is critical in ensuring that polar silanol defects are eliminated, preventing an extrinsic elevation of the dielectric constant that would otherwise negate the compositional benefits."
    }
  },
  {
    "doi": "10.1016/S0079-6700(00)00043-5",
    "title": "Low dielectric constant polymers for microelectronics",
    "year": 2001,
    "chemical_composition": {
      "repeat_unit_psmiles": null,
      "monomers": [
        {
          "name": "Hydridosilsesquioxane (HSQ)",
          "smiles": null,
          "ratio_value": null,
          "ratio_unit": null
        }
      ],
      "additives": [],
      "is_homopolymer": true
    },
    "processing_history": "HSQ/MSQ general reference.",
    "hierarchical_structure": null,
    "properties": {
      "eps": {
        "value": [
          2.6
        ],
        "unit": null
      }
    },
    "analysis_with_hierarchical_structure": {
      "descriptive_text": "The sample consists of a Hydridosilsesquioxane (HSQ) homopolymer without any additional additives or fillers. The material processing follows general reference protocols typical for HSQ and MethylSilsesquioxane (MSQ) systems, implying standard curing conditions used to establish baseline dielectric properties.",
      "reasoning_analysis": "Increasing Factors: The inorganic siloxane (Si-O-Si) backbone possesses inherent bond polarity that contributes to electronic and atomic polarizability, driving the dielectric constant upward. Furthermore, standard thermal curing protocols referenced in the processing history typically promote network densification and the reduction of free volume, which increases the material density and consequently elevates the dielectric constant. Decreasing Factors: The hydrogen terminations on the silicon atoms characteristic of HSQ exhibit significantly lower polarizability compared to larger organic functional groups such as methyl or phenyl rings, reducing orientational polarization. Additionally, the cage-like silsesquioxane architecture inherently introduces nanoscale free volume relative to dense silica, which lowers the overall dielectric constant. Dominant Factor: The intrinsic chemical structure of the hydridosilsesquioxane network, specifically the combination of low-polarizability hydrogen terminations and the inherent free volume of the cage-like morphology, qualitatively dominates the dielectric behavior, establishing a low dielectric constant baseline despite the densification effects associated with standard thermal processing."
    },
    "analysis_without_hierarchical_structure": {
      "descriptive_text": "The sample consists of a Hydridosilsesquioxane (HSQ) homopolymer. The material characteristics are derived from general reference data for HSQ and MethylSilsesquioxane (MSQ) systems, indicating a standard inorganic-organic hybrid network without specific recorded additives or detailed thermal processing histories for this instance.",
      "reasoning_analysis": "Increasing Factors: The inorganic siloxane (Si-O-Si) backbone possesses significant electronic and atomic polarizability, which intrinsically drives the dielectric constant higher. Additionally, a densely crosslinked network typical of cured HSQ reference materials increases the number density of polarizable bonds per unit volume, further contributing to an increase in permittivity. If any Si-H bonds oxidize to form polar Si-OH groups during storage or processing, the introduction of these high-dipole moments would also elevate the dielectric constant. Decreasing Factors: The cage-like silsesquioxane architecture introduces intrinsic free volume compared to linear silica networks, which lowers the material density and reduces the dielectric constant. The absence of high-dielectric additives or plasticizers in the composition prevents extrinsic increases in polarizability. Furthermore, the hydrophobic nature of the cured hydride surface minimizes moisture absorption, helping to maintain a lower permittivity relative to hydrophilic silicates. Dominant Factor: The dominant factor is the intrinsic polarizability of the Si-O-Si network density. While the cage structure offers some free volume reduction, the high density of the inorganic backbone in a standard HSQ homopolymer reference establishes a baseline dielectric constant that is primarily governed by the electronic polarization of the siloxane bonds rather than interfacial or additive effects."
    }
  },
  {
    "doi": "10.1002/marc.202200971",
    "title": "Polybutadiene Dielectric Elastomers with High Dielectric Constant and Ultralow Dielectric Loss via Tuning Grafted Polar Groups",
    "year": 2023,
    "chemical_composition": {
      "repeat_unit_psmiles": null,
      "monomers": [
        {
          "name": "Butadiene",
          "smiles": "C=CC=C",
          "ratio_value": null,
          "ratio_unit": null
        }
      ],
      "additives": [
        {
          "name": "Ethyl thioglycolate",
          "type": "grafting agent",
          "amount_value": null,
          "amount_unit": null
        },
        {
          "name": "Pentaerythritol tetra(3-mercaptopropionate)",
          "type": "crosslinker",
          "amount_value": 2,
          "amount_unit": "wt%"
        },
        {
          "name": "2,2-dimethoxy-2-phenylacetophenone",
          "type": "initiator",
          "amount_value": 0.03,
          "amount_unit": "g"
        }
      ],
      "is_homopolymer": false
    },
    "processing_history": "PB dissolved in THF (7 wt%), mixed with DMPA, crosslinker, and ethyl thioglycolate. UV irradiated (365 nm, 15 min). Dried in vacuum at 45 °C for 24 h. Dielectric constant measured by precision impedance analyzer (WK6500B) at 1000 Hz, room temperature, 1 V.",
    "hierarchical_structure": "Homogeneous phase, crosslinked network (gel fraction > 90%), grafting ratio around 35%.",
    "properties": {
      "eps": {
        "value": [
          3.2
        ],
        "unit": null
      }
    },
    "analysis_with_hierarchical_structure": {
      "descriptive_text": "The sample comprises a polybutadiene-based network synthesized via UV-induced thiol-ene click chemistry. Polybutadiene was dissolved in tetrahydrofuran (7 wt%) and blended with 2,2-dimethoxy-2-phenylacetophenone as a photoinitiator, pentaerythritol tetra(3-mercaptopropionate) as a crosslinker (2 wt%), and ethyl thioglycolate serving as a grafting agent. Following exposure to UV irradiation at 365 nm for 15 minutes, the composite was dried under vacuum at 45 °C for 24 hours to ensure solvent removal. The resulting material forms a homogeneous phase with a highly crosslinked network structure, evidenced by a gel fraction greater than 90% and a grafting ratio of approximately 35%. Dielectric characterization was performed using a precision impedance analyzer at 1000 Hz and room temperature under an applied voltage of 1 V.",
      "reasoning_analysis": "Increasing Factors: The incorporation of ethyl thioglycolate and pentaerythritol tetra(3-mercaptopropionate) introduces polar ester functional groups into the predominantly non-polar polybutadiene matrix. These polar moieties possess permanent dipole moments that contribute to orientational polarization, thereby increasing the dielectric constant relative to pristine polybutadiene. Additionally, the high crosslinking density (gel fraction > 90%) increases the material density, which can enhance electronic polarization per unit volume. Decreasing Factors: The formation of a dense crosslinked network significantly restricts segmental chain mobility. At the measurement frequency of 1000 Hz, this restriction hinders the ability of the introduced dipoles to fully align with the alternating electric field, limiting the magnitude of orientational polarization. Furthermore, the polybutadiene backbone itself is non-polar, providing a low permittivity baseline that dilutes the overall polar contribution. Dominant Factor: The chemical modification via grafting and crosslinking with polar ester-containing species is the dominant factor determining the dielectric behavior. While the crosslinked network restricts dipole mobility, the substantial grafting ratio (35%) ensures a sufficient density of polar groups to qualitatively elevate the dielectric constant above that of the unmodified hydrocarbon backbone, making the chemical composition the primary driver over the structural restrictions."
    },
    "analysis_without_hierarchical_structure": {
      "descriptive_text": "The sample comprises a polybutadiene matrix functionalized through a UV-induced thiol-ene reaction. Polybutadiene was dissolved in tetrahydrofuran at 7 wt% and combined with 2,2-dimethoxy-2-phenylacetophenone initiator, ethyl thioglycolate grafting agent, and 2 wt% pentaerythritol tetra(3-mercaptopropionate) crosslinker. Following mixing, the solution was exposed to 365 nm UV irradiation for 15 minutes to promote network formation and subsequently dried under vacuum at 45 °C for 24 hours. The dielectric constant was evaluated using a precision impedance analyzer at 1000 Hz and room temperature with an applied voltage of 1 V.",
      "reasoning_analysis": "Increasing Factors: The incorporation of ethyl thioglycolate and pentaerythritol tetra(3-mercaptopropionate) introduces polar ester carbonyls and thioether linkages into the system. These functional groups possess permanent dipole moments that contribute to orientation polarization under the applied electric field, significantly raising the dielectric constant relative to the non-polar polybutadiene backbone. Decreasing Factors: The use of a tetra-functional crosslinker establishes a three-dimensional network that restricts segmental chain mobility, thereby hindering the alignment of dipoles with the external field and limiting the magnitude of the dielectric constant. Furthermore, the vacuum drying process removes the polar THF solvent, eliminating any potential plasticization or solvent-induced polarity that would otherwise inflate the measurement. Dominant Factor: The chemical introduction of polar ester and sulfur-containing functional groups into the inherently non-polar hydrocarbon matrix is the dominant factor. While the crosslinked network restricts dipole mobility, the fundamental increase in material polarity provided by the additives outweighs the suppression of segmental motion, resulting in a net qualitative increase in dielectric constant compared to unmodified polybutadiene."
    }
  },
  {
    "doi": "10.1016/j.polymer.2024.127694",
    "title": "Porous polyimide composite films containing mesoporous hollow silica nanospheres with ultralow dielectric constant and dissipation loss",
    "year": 2024,
    "chemical_composition": {
      "repeat_unit_psmiles": null,
      "monomers": [
        {
          "name": "bis(4-aminophenyl)-1,4-diisopropylbenzene",
          "smiles": "CC(C)(c1ccc(N)cc1)c2ccc(cc2)C(C)(C)c3ccc(N)cc3",
          "ratio_value": 1,
          "ratio_unit": "molar ratio"
        },
        {
          "name": "4,4′-(hexafluoroisopropylidene)diphthalic anhydride",
          "smiles": "FC(F)(F)C(c1ccc2c(c1)C(=O)OC2=O)(c3ccc4c(c3)C(=O)OC4=O)C(F)(F)F",
          "ratio_value": 1,
          "ratio_unit": "molar ratio"
        }
      ],
      "additives": [],
      "is_homopolymer": false
    },
    "processing_history": "Polycondensation of BISP and 6FDA in DMF, chemical imidization with acetic anhydride and pyridine. Film cast by doctor blade, aged 24 h, solvent exchange with tert-butanol and DI water, freeze-dried. Dielectric constant measured by Impedance analyzer (parallel plate) at 1 GHz, room temperature.",
    "hierarchical_structure": "Porous polyimide film, no filler.",
    "properties": {
      "eps": {
        "value": [
          2.29
        ],
        "unit": null
      }
    },
    "analysis_with_hierarchical_structure": {
      "descriptive_text": "The sample is a porous polyimide film synthesized via the polycondensation of bis(4-aminophenyl)-1,4-diisopropylbenzene and 4,4′-(hexafluoroisopropylidene)diphthalic anhydride in dimethylformamide, followed by chemical imidization using acetic anhydride and pyridine. The material was processed into a film using a doctor blade, aged for 24 hours, and subjected to solvent exchange with tert-butanol and deionized water prior to freeze-drying to establish a porous hierarchical structure without fillers. The dielectric constant was characterized using an impedance analyzer with a parallel plate configuration at 1 GHz and room temperature.",
