Repository: hhtrick/HHT-code

# HHT training framework

This directory contains model training, embedding precomputation, inference, article-level baselines and the curated datasets. All commands below assume that the working directory is `train_code/`.

## 3. Datasets and fixed partitions

Each main dataset is a JSON array at `dataset/{property}/{property}.json`. Entries contain source metadata, `chemical_composition`, `processing_history`, `hierarchical_structure`, `properties`, and two generated-analysis objects. Targets are stored as `properties[property]["value"]`; source metadata and target values are not predictive input fields.

| Property | Train | Validation | Test | Total |
|---|---:|---:|---:|---:|

File: train_code/dataset/eps/eps.json (part 71 of 190)
[
      "reasoning_analysis": "Increasing Factors: The presence of polar carbonyl groups within the imide rings contributes to electronic and atomic polarizability, which intrinsically drives the dielectric constant upward relative to non-polar hydrocarbons. Additionally, if any residual polar solvent molecules remain trapped within the matrix despite the drying process, they could contribute to orientational polarization, further increasing the value. Decreasing Factors: The incorporation of hexafluoroisopropylidene groups from the 6FDA monomer introduces fluorine atoms with low polarizability and large atomic volume, which disrupts chain packing and increases free volume. The bulky isopropyl groups on the diamine moiety similarly inhibit dense packing. Crucially, the processing history involving solvent exchange and freeze-drying generates a porous hierarchical structure; since air has a dielectric constant near unity, these voids significantly reduce the effective permittivity of the bulk film. Dominant Factor: While the fluorinated backbone lowers the intrinsic polarizability of the polymer matrix, the introduction of porosity through the freeze-drying process is the dominant factor qualitatively reducing the dielectric constant. The effective medium behavior is governed by the volume fraction of air voids, which outweighs the intrinsic polarity of the imide linkages, resulting in a material designed for low-k applications."
    },
    "analysis_without_hierarchical_structure": {
      "descriptive_text": "This sample comprises a copolyimide synthesized via the polycondensation of bis(4-aminophenyl)-1,4-diisopropylbenzene and 4,4′-(hexafluoroisopropylidene)diphthalic anhydride in dimethylformamide, followed by chemical imidization using acetic anhydride and pyridine. The material was processed into a film via doctor blade casting, aged for 24 hours, and subjected to solvent exchange with tert-butanol and deionized water before undergoing freeze-drying. The dielectric constant was subsequently characterized using an impedance analyzer with a parallel plate configuration at 1 GHz and room temperature.",
      "reasoning_analysis": "Increasing Factors: The formation of imide linkages during chemical imidization introduces polar carbonyl groups into the polymer backbone, which possess permanent dipole moments that facilitate orientational polarization and inherently drive the dielectric constant upward. Additionally, any incomplete removal of polar solvents such as DMF or water during the solvent exchange and drying stages could remain trapped within the matrix, acting as high-permittivity impurities that further increase the measured eps. Decreasing Factors: The incorporation of the 6FDA monomer introduces hexafluoroisopropylidene groups containing fluorine atoms, which exhibit low electronic polarizability and strongly reduce the dielectric constant. The bulky isopropyl substituents on the diamine monomer disrupt efficient chain packing, increasing the fractional free volume and lowering the material density, which qualitatively reduces permittivity. Most significantly, the freeze-drying processing history is designed to induce microporosity within the film, and since air voids possess a dielectric constant near unity, this structural feature drastically lowers the effective eps of the composite material. Dominant Factor: Although the polar imide groups provide a baseline contribution to permittivity, the synergistic combination of low-polarizability fluorine atoms, increased free volume from bulky aliphatic substituents, and specifically the introduction of air voids via the freeze-drying technique qualitatively dominates the final behavior, driving the overall eps significantly lower than that of dense, non-fluorinated polyimides."
    }
  },
  {
    "doi": "10.1016/j.polymer.2024.127694",
    "title": "Porous polyimide composite films containing mesoporous hollow silica nanospheres with ultralow dielectric constant and dissipation loss",
    "year": 2024,
    "chemical_composition": {
      "repeat_unit_psmiles": null,
      "monomers": [
        {
          "name": "bis(4-aminophenyl)-1,4-diisopropylbenzene",
          "smiles": "CC(C)(c1ccc(N)cc1)c2ccc(cc2)C(C)(C)c3ccc(N)cc3",
          "ratio_value": 1,
          "ratio_unit": "molar ratio"
        },
        {
          "name": "4,4′-(hexafluoroisopropylidene)diphthalic anhydride",
          "smiles": "FC(F)(F)C(c1ccc2c(c1)C(=O)OC2=O)(c3ccc4c(c3)C(=O)OC4=O)C(F)(F)F",
          "ratio_value": 1,
          "ratio_unit": "molar ratio"
        }
      ],
      "additives": [
        {
          "name": "Amine-functionalized hollow silica nanospheres (AHNS1)",
          "type": "filler",
          "amount_value": 3,
          "amount_unit": "wt%"
        }
      ],
      "is_homopolymer": false
    },
    "processing_history": "Polycondensation of BISP and 6FDA in DMF with 3 wt% AHNS1, chemical imidization. Film cast, aged, solvent exchange, freeze-dried. Dielectric constant measured by Impedance analyzer (parallel plate) at 1 GHz, room temperature.",
    "hierarchical_structure": "Porous polyimide hybrid film with AHNS1 nanoparticles dispersed.",
    "properties": {
      "eps": {
        "value": [
          2.24
        ],
        "unit": null
      }
    },
    "analysis_with_hierarchical_structure": {
      "descriptive_text": "The sample is a porous polyimide hybrid film synthesized via the polycondensation of bis(4-aminophenyl)-1,4-diisopropylbenzene and 4,4′-(hexafluoroisopropylidene)diphthalic anhydride in dimethylformamide, followed by chemical imidization. The composite incorporates 3 wt% amine-functionalized hollow silica nanospheres as a filler component. Processing involved film casting, aging, solvent exchange, and freeze-drying to achieve a morphology with dispersed nanoparticles and induced porosity. The dielectric constant was evaluated using an impedance analyzer in a parallel plate configuration at 1 GHz and room temperature.",
      "reasoning_analysis": "Increasing Factors: The polar imide linkages within the polymer backbone contribute to dipole orientation polarization, which inherently increases the dielectric constant. Additionally, the silica component of the filler generally possesses a higher permittivity than the fluorinated polymer matrix, and the amine functionalization on the nanospheres may enhance hygroscopicity, leading to moisture absorption that significantly elevates the dielectric constant. Decreasing Factors: The 6FDA monomer introduces hexafluoroisopropylidene groups with low electronic polarizability due to the high electronegativity of fluorine atoms, intrinsically reducing the dielectric constant. The bulky isopropyl groups from the diamine monomer increase fractional free volume by disrupting efficient chain packing. Most critically, the processing history involving freeze-drying and the utilization of hollow silica nanospheres introduce significant porosity and air voids, which have a dielectric constant near unity, drastically lowering the effective permittivity of the hybrid film. Dominant Factor: The combined effect of the low polarizability fluorinated backbone and the substantial air void fraction introduced by the porous structure and hollow fillers qualitatively dominates the final dielectric behavior, driving the eps lower despite the presence of polar imide groups and silica material."
    },
    "analysis_without_hierarchical_structure": {
      "descriptive_text": "The sample comprises a copolyimide synthesized via the polycondensation of bis(4-aminophenyl)-1,4-diisopropylbenzene and 4,4′-(hexafluoroisopropylidene)diphthalic anhydride in dimethylformamide, followed by chemical imidization. This polymer matrix is composite with 3 wt% amine-functionalized hollow silica nanospheres. The material was processed into a film through casting, aging, and solvent exchange, ultimately undergoing freeze-drying. The dielectric constant was characterized using an impedance analyzer in a parallel plate configuration at 1 GHz and room temperature.",
      "reasoning_analysis": "Increasing Factors: The synthesis of the polyimide backbone introduces polar imide linkages containing carbonyl groups, which possess permanent dipole moments that contribute to orientational polarization, inherently establishing a baseline eps higher than non-polar polymers. Additionally, the incorporation of nanofillers creates polymer-filler interfaces that may contribute to interfacial polarization, potentially elevating the eps. Decreasing Factors: The 6FDA monomer introduces hexafluoroisopropylidene groups, where the low polarizability of fluorine atoms significantly reduces electronic polarization. The bulky isopropyl substituents in the diamine monomer and the hollow morphology of the silica nanospheres increase the fractional free volume and introduce air voids, respectively, thereby reducing the density of polarizable matter per unit volume. Furthermore, the solvent exchange and freeze-drying processing steps effectively remove residual polar DMF solvent, preventing solvent-induced dielectric elevation. Dominant Factor: The synergistic effect of the fluorinated chemical structure and the porous architecture of the hollow silica filler qualitatively dominates the dielectric behavior. The low polarizability of the C-F bonds combined with the significant volume fraction of air within the hollow nanospheres drives the eps down, overriding the increasing influence of the polar imide linkages and interfacial effects."
    }
  },
  {
    "doi": "10.1016/S0079-6700(00)00043-5",
    "title": "Low dielectric constant polymers for microelectronics",
    "year": 2001,
    "chemical_composition": {
      "repeat_unit_psmiles": null,
      "monomers": [
        {
          "name": "Hydridosilsesquioxane (HSQ)",
          "smiles": null,
          "ratio_value": null,
          "ratio_unit": null
        }
      ],
      "additives": [],
      "is_homopolymer": true
    },
    "processing_history": "HSQ cured at temperatures of 250°C or higher.",
    "hierarchical_structure": null,
    "properties": {
      "eps": {
        "value": [
          3.0
        ],
        "unit": null
      }
    },
    "analysis_with_hierarchical_structure": {
      "descriptive_text": "The sample comprises a Hydridosilsesquioxane (HSQ) homopolymer network. The material underwent thermal curing at temperatures of 250°C or higher to facilitate crosslinking and structural stabilization.",
      "reasoning_analysis": "Increasing Factors: The silicon-oxygen backbone contains polar bonds that contribute to electronic and orientational polarization, inherently driving the eps upward. Additionally, the thermal curing history at 250°C or higher promotes network densification and condensation, which reduces free volume and increases the number density of polar units, further contributing to an increase in eps. Decreasing Factors: The presence of hydride substituents on the silicon atoms exhibits lower electronic polarizability compared to common organic substituents like methyl or phenyl groups, acting to decrease the eps. Furthermore, the inherent cage-like geometry of the silsesquioxane structure introduces intrinsic nanoscale free volume, which lowers the effective dielectric constant relative to fully dense inorganic glasses. Dominant Factor: While the polar backbone and thermal densification drive the eps higher, the low polarizability of the Si-H bonds combined with the intrinsic free volume of the cage structure qualitatively dominates the final behavior. This results in a material characteristically designed for lower eps values compared to dense silica, although the high-temperature curing moderates the magnitude of this reduction by minimizing excess porosity."
    },
    "analysis_without_hierarchical_structure": {
      "descriptive_text": "The sample comprises a Hydridosilsesquioxane (HSQ) homopolymer. The material was subjected to thermal curing at temperatures of 250°C or higher to induce network formation and structural stabilization.",
      "reasoning_analysis": "Increasing Factors: The inherent polarity of the silicon-oxygen (Si-O) backbone contributes to atomic and electronic polarization, establishing a baseline eps higher than purely hydrocarbon polymers. Additionally, the thermal curing history at 250°C or higher promotes network densification and increased crosslinking density, which reduces free volume and can theoretically elevate the eps by increasing the number of polarizable units per unit volume. Decreasing Factors: The specific chemical composition featuring hydride substituents (Si-H bonds) exhibits significantly lower electronic polarizability compared to methyl-substituted siloxanes. Crucially, the high-temperature processing facilitates the condensation reaction of residual silanol (Si-OH) groups into siloxane linkages, thereby removing highly polar hydroxyl dipoles that would otherwise contribute to orientation polarization. The rigid, cage-like architecture of the cured HSQ also inherently preserves free volume within the network. Dominant Factor: The chemical transformation driven by the processing history, specifically the elimination of polar silanol groups combined with the low polarizability of the Si-H bonds, qualitatively dominates the final eps behavior. These factors ensure a minimized eps, overriding the potential increase associated with network densification during the thermal cure."
    }
  },
  {
    "doi": "10.1016/j.polymer.2024.127694",
    "title": "Porous polyimide composite films containing mesoporous hollow silica nanospheres with ultralow dielectric constant and dissipation loss",
    "year": 2024,
    "chemical_composition": {
      "repeat_unit_psmiles": null,
      "monomers": [
        {
          "name": "bis(4-aminophenyl)-1,4-diisopropylbenzene",
          "smiles": "CC(C)(c1ccc(N)cc1)c2ccc(cc2)C(C)(C)c3ccc(N)cc3",
          "ratio_value": 1,
          "ratio_unit": "molar ratio"
        },
        {
          "name": "4,4′-(hexafluoroisopropylidene)diphthalic anhydride",
          "smiles": "FC(F)(F)C(c1ccc2c(c1)C(=O)OC2=O)(c3ccc4c(c3)C(=O)OC4=O)C(F)(F)F",
          "ratio_value": 1,
          "ratio_unit": "molar ratio"
        }
      ],
      "additives": [
        {
          "name": "Amine-functionalized hollow silica nanospheres (AHNS1)",
          "type": "filler",
          "amount_value": 3,
          "amount_unit": "wt%"
        }
      ],
      "is_homopolymer": false
    },
    "processing_history": "Polycondensation of BISP and 6FDA in DMF with 3 wt% AHNS1, chemical imidization. Film cast, aged, solvent exchange, freeze-dried. Dielectric constant measured by Permittivity Meter (Coaxial Probe) at 10 GHz, room temperature.",
    "hierarchical_structure": "Porous polyimide hybrid film with AHNS1 nanoparticles dispersed.",
    "properties": {
      "eps": {
        "value": [
          1.59
        ],
        "unit": null
      }
    },
    "analysis_with_hierarchical_structure": {
      "descriptive_text": "The sample consists of a copolyimide derived from the polycondensation of bis(4-aminophenyl)-1,4-diisopropylbenzene (BISP) and 4,4′-(hexafluoroisopropylidene)diphthalic anhydride (6FDA) in a 1:1 molar ratio. This polymer matrix incorporates 3 wt% amine-functionalized hollow silica nanospheres (AHNS1) as a filler component. The material was processed via chemical imidization in DMF, followed by film casting, aging, solvent exchange, and freeze-drying to produce a porous polyimide hybrid film with dispersed nanoparticles. The dielectric constant was characterized using a coaxial probe permittivity meter at 10 GHz under room temperature conditions.",
      "reasoning_analysis": "Increasing Factors: The inclusion of silica-based nanoparticles introduces a component with a higher intrinsic dielectric constant compared to the fluorinated polyimide matrix, which could locally elevate the permittivity. Additionally, any residual polar solvent molecules from the DMF processing or moisture absorption within the porous structure could contribute to orientational polarization, thereby increasing the dielectric constant. Decreasing Factors: The 6FDA monomer introduces hexafluoroisopropylidene groups with low electronic polarizability due to the high electronegativity of fluorine, intrinsically lowering the polymer's dielectric constant. The bulky isopropyl substituents in the BISP diamine and the hexafluoroisopropylidene linkages increase the fractional free volume, reducing the overall material density. Most significantly, the use of hollow silica nanospheres combined with the freeze-drying processing step introduces air voids into the film; since air has a dielectric constant near unity, this porosity drastically reduces the effective permittivity of the hybrid system. Dominant Factor: The qualitative reduction in dielectric constant driven by the low polarizability of the fluorinated backbone, the increased free volume from bulky side groups, and specifically the introduced porosity from the hollow nanospheres and freeze-drying process dominates over the potential increase from the silica material itself, indicating a design strategy focused on achieving low-k dielectric behavior."
    },
    "analysis_without_hierarchical_structure": {
      "descriptive_text": "The sample is a copolyimide synthesized via polycondensation of bis(4-aminophenyl)-1,4-diisopropylbenzene and 4,4′-(hexafluoroisopropylidene)diphthalic anhydride in dimethylformamide. The polymer matrix incorporates 3 wt% amine-functionalized hollow silica nanospheres as a filler. Following chemical imidization, the composite was cast into a film, aged, subjected to solvent exchange, and finally freeze-dried. The dielectric constant was subsequently measured using a Permittivity Meter with a Coaxial Probe at 10 GHz under room temperature conditions.",
      "reasoning_analysis": "Increasing Factors: The formation of the polyimide backbone introduces imide rings which possess permanent dipole moments, contributing to orientational polarization and inherently increasing the dielectric constant. Additionally, the use of dimethylformamide (DMF) as a solvent presents a risk; if residual polar solvent molecules remain trapped within the film despite drying, they would significantly increase the overall permittivity due to their high dipole moment. The silica component of the filler, being a ceramic material, typically possesses a higher dielectric constant than the fluorinated polymer matrix, which could locally increase eps where solid silica is present. Decreasing Factors: The incorporation of the 4,4′-(hexafluoroisopropylidene)diphthalic anhydride monomer introduces fluorine atoms, which have low electronic polarizability, and bulky trifluoromethyl groups that increase free volume by inhibiting chain packing, both of which strongly reduce the dielectric constant. The bis(4-aminophenyl)-1,4-diisopropylbenzene diamine further contributes to this effect with bulky isopropyl groups that disrupt chain stacking. Crucially, the use of hollow silica nanospheres introduces air voids into the composite, and since air has a dielectric constant near unity, this porous structure significantly lowers the effective permittivity. The freeze-drying processing step likely preserves this porous morphology and ensures thorough removal of the polar DMF solvent. Dominant Factor: The synergistic combination of the intrinsically low polarizability of the fluorinated 6FDA backbone and the introduction of air voids via the hollow silica nanospheres qualitatively dominates the dielectric behavior. While the imide groups and potential residual solvent act to increase eps, the reduction in electronic polarizability from the fluorine atoms and the dilution of the dielectric medium by air voids within the filler drives the overall eps significantly lower than that of conventional non-fluorinated polyimides."
    }
  },
  {
    "doi": "10.1016/S0079-6700(00)00043-5",
    "title": "Low dielectric constant polymers for microelectronics",
    "year": 2001,
    "chemical_composition": {
      "repeat_unit_psmiles": null,
      "monomers": [
        {
          "name": "Hydridosilsesquioxane (HSQ)",
          "smiles": null,
          "ratio_value": null,
          "ratio_unit": null
        }
      ],
      "additives": [],
      "is_homopolymer": true
    },
    "processing_history": "HSQ cured at 350°C.",
    "hierarchical_structure": null,
    "properties": {
      "eps": {
        "value": [
          3.0
        ],
        "unit": null
      }
    },
    "analysis_with_hierarchical_structure": {
      "descriptive_text": "The sample consists of a Hydridosilsesquioxane (HSQ) homopolymer network prepared without any additional additives or fillers. The material was subjected to a thermal curing process at 350°C to facilitate crosslinking and structural densification.",
      "reasoning_analysis": "Increasing Factors: The thermal curing at 350°C promotes condensation reactions that increase the material density and reduce free volume, which typically elevates the dielectric permittivity (eps) by increasing the number of polarizable units per unit volume. Additionally, the inherent polarity of the silicon-oxygen bonds contributes to the overall electronic and atomic polarizability. Decreasing Factors: The inorganic Si-O-Si backbone exhibits lower electronic polarizability compared to many organic polymers containing aromatic or highly polar functional groups. Furthermore, the high-temperature curing effectively converts reactive Si-H and Si-OH groups into stable Si-O-Si linkages, significantly reducing moisture absorption, which is a primary driver for high dielectric constants in silicate-based materials. The rigid cage-like geometry of the HSQ structure also restricts dipole orientation polarization. Dominant Factor: The dominant factor is the chemical composition combined with the thermal history; the formation of a dense, moisture-free Si-O-Si network via high-temperature curing minimizes dipole contributions and moisture uptake, qualitatively driving the dielectric permittivity (eps) lower despite the densification effects."
    },
    "analysis_without_hierarchical_structure": {
      "descriptive_text": "The sample comprises a Hydridosilsesquioxane (HSQ) homopolymer. It was processed via thermal curing at 350°C to facilitate network formation and structural stabilization.",
      "reasoning_analysis": "Increasing Factors: The high-temperature curing at 350°C promotes significant network densification and the formation of a rigid Si-O-Si backbone. This increase in material density enhances the number of polarizable units per unit volume, which can contribute to a higher eps. Additionally, the inherent polarity of the siloxane bonds contributes to the overall polarizability of the matrix. Decreasing Factors: The thermal curing process effectively drives off volatile residual solvents and unreacted monomers that typically possess higher dielectric constants than the cured network. Furthermore, the conversion of reactive Si-H groups into a stable oxide network reduces the material's hygroscopicity; since absorbed moisture has a very high dielectric constant, minimizing water uptake significantly lowers the effective eps. Dominant Factor: The reduction in moisture affinity and the removal of volatile components via high-temperature curing qualitatively dominate the densification effects. Consequently, the processing history primarily drives the eps toward a lower, stable value characteristic of a fully cured silica-like dielectric, rather than allowing environmental factors to inflate the permittivity."
    }
  },
  {
    "doi": "10.1002/marc.202200971",
    "title": "Polybutadiene Dielectric Elastomers with High Dielectric Constant and Ultralow Dielectric Loss via Tuning Grafted Polar Groups",
    "year": 2023,
    "chemical_composition": {
      "repeat_unit_psmiles": null,
      "monomers": [
        {
          "name": "Butadiene",
          "smiles": "C=CC=C",
          "ratio_value": null,
          "ratio_unit": null
        }
      ],
      "additives": [
        {
          "name": "Butyl thioglycolate",
          "type": "grafting agent",
          "amount_value": null,
          "amount_unit": null
        },
        {
          "name": "Pentaerythritol tetra(3-mercaptopropionate)",
          "type": "crosslinker",
          "amount_value": 2,
          "amount_unit": "wt%"
        },
        {
          "name": "2,2-dimethoxy-2-phenylacetophenone",
          "type": "initiator",
          "amount_value": 0.03,
          "amount_unit": "g"
        }
      ],
      "is_homopolymer": false
    },
    "processing_history": "PB dissolved in THF (7 wt%), mixed with DMPA, crosslinker, and butyl thioglycolate. UV irradiated (365 nm, 15 min). Dried in vacuum at 45 °C for 24 h. Dielectric constant measured by precision impedance analyzer (WK6500B) at 1000 Hz, room temperature, 1 V.",
    "hierarchical_structure": "Homogeneous phase, crosslinked network (gel fraction > 90%), grafting ratio around 35%.",
    "properties": {
      "eps": {
        "value": [
          3.5
        ],
        "unit": null
      }
    },
    "analysis_with_hierarchical_structure": {
      "descriptive_text": "The sample comprises a polybutadiene matrix chemically modified with butyl thioglycolate as a grafting agent and pentaerythritol tetra(3-mercaptopropionate) as a crosslinker at 2 wt%, utilizing 2,2-dimethoxy-2-phenylacetophenone as a photoinitiator. Prepared by dissolving polybutadiene in tetrahydrofuran at 7 wt%, the mixture was subjected to UV irradiation at 365 nm for 15 minutes to establish a network, followed by vacuum drying at 45 °C for 24 hours. The resulting material forms a homogeneous phase with a crosslinked network structure exhibiting a gel fraction greater than 90% and a grafting ratio of approximately 35%, with dielectric properties characterized by precision impedance analysis at 1000 Hz, room temperature, and 1 V.",
      "reasoning_analysis": "Increasing Factors: The incorporation of polar functional groups, specifically ester and thiol moieties from the butyl thioglycolate grafting agent and the pentaerythritol tetra(3-mercaptopropionate) crosslinker, significantly increases the dipole density within the predominantly non-polar polybutadiene matrix. The substantial grafting ratio of around 35% ensures a high concentration of these polar sites, which enhances orientational polarization under an electric field. Additionally, any residual traces of the polar solvent THF or the polar photoinitiator could further contribute to elevating the dielectric constant. Decreasing Factors: The formation of a dense crosslinked network, evidenced by a gel fraction exceeding 90%, restricts the segmental mobility of the polymer chains. This restriction can limit the ability of dipoles to align with the applied electric field at the measurement frequency of 1000 Hz, potentially reducing the orientational contribution to the permittivity. Furthermore, the vacuum drying process reduces free volume and removes volatile plasticizers, which generally correlates with a lower dielectric constant compared to solvent-swollen states. Dominant Factor: The introduction of highly polar ester and sulfur-containing groups via the significant grafting ratio and crosslinking chemistry qualitatively dominates the dielectric behavior. While the crosslinked network restricts mobility, the substantial increase in intrinsic dipole density provided by the chemical modification outweighs the mobility limitation at low frequencies, leading to a net enhancement in the dielectric constant relative to unmodified polybutadiene."
    },
    "analysis_without_hierarchical_structure": {
      "descriptive_text": "The sample comprises a polybutadiene matrix chemically modified with butyl thioglycolate acting as a grafting agent and pentaerythritol tetra(3-mercaptopropionate) serving as a crosslinker at 2 wt%, utilizing 0.03 g of 2,2-dimethoxy-2-phenylacetophenone as a photoinitiator. Preparation involved dissolving polybutadiene in tetrahydrofuran at 7 wt%, mixing with the additives, and subjecting the solution to UV irradiation at 365 nm for 15 minutes to induce network formation. The resulting material was dried under vacuum at 45 °C for 24 hours, and the dielectric constant was characterized using a precision impedance analyzer at 1000 Hz and room temperature under an applied voltage of 1 V.",
      "reasoning_analysis": "Increasing Factors: The incorporation of chemically polar additives, specifically the ester-rich pentaerythritol tetra(3-mercaptopropionate) crosslinker and the butyl thioglycolate grafting agent, introduces significant dipole moments into the predominantly non-polar polybutadiene matrix. Additionally, the 2,2-dimethoxy-2-phenylacetophenone initiator contains polar carbonyl and ether functionalities along with aromatic rings, which further enhance electronic and orientational polarization contributions to the dielectric constant. Decreasing Factors: The UV-induced crosslinking process creates a dense network structure that restricts segmental chain mobility, potentially hindering the ability of introduced dipoles to orient themselves fully under the applied electric field at 1000 Hz. Furthermore, the vacuum drying step at 45 °C is designed to remove the polar tetrahydrofuran solvent; effective removal eliminates a high-permittivity component that would otherwise inflate the dielectric constant. Dominant Factor: While crosslinking restricts mobility and drying removes polar solvent, the intrinsic chemical modification of the non-polar polybutadiene backbone with multiple polar ester and thiol-containing species qualitatively dominates the dielectric behavior, leading to a net increase in permittivity relative to the unmodified base polymer."
    }
  },
  {
    "doi": "10.1002/marc.202200971",
    "title": "Polybutadiene Dielectric Elastomers with High Dielectric Constant and Ultralow Dielectric Loss via Tuning Grafted Polar Groups",
    "year": 2023,
    "chemical_composition": {
      "repeat_unit_psmiles": null,
      "monomers": [
        {
          "name": "Butadiene",
          "smiles": "C=CC=C",
          "ratio_value": null,
          "ratio_unit": null
        }
      ],
      "additives": [
        {
          "name": "2-Ethylhexyl thioglycolate",
          "type": "grafting agent",
          "amount_value": null,
          "amount_unit": null
        },
        {
          "name": "Pentaerythritol tetra(3-mercaptopropionate)",
          "type": "crosslinker",
          "amount_value": 2,
          "amount_unit": "wt%"
        },
        {
          "name": "2,2-dimethoxy-2-phenylacetophenone",
          "type": "initiator",
          "amount_value": 0.03,
          "amount_unit": "g"
        }
      ],
      "is_homopolymer": false
    },
    "processing_history": "PB dissolved in THF (7 wt%), mixed with DMPA, crosslinker, and 2-ethylhexyl thioglycolate. UV irradiated (365 nm, 15 min). Dried in vacuum at 45 °C for 24 h. Dielectric constant measured by precision impedance analyzer (WK6500B) at 1000 Hz, room temperature, 1 V.",
    "hierarchical_structure": "Homogeneous phase, crosslinked network (gel fraction > 90%), grafting ratio around 35%.",
    "properties": {
      "eps": {
        "value": [
          3.5
        ],
        "unit": null
      }
    },
    "analysis_with_hierarchical_structure": {
      "descriptive_text": "The sample comprises a polybutadiene-based network synthesized via a photo-induced thiol-ene reaction. The system incorporates butadiene units modified with 2-ethylhexyl thioglycolate as a grafting agent and pentaerythritol tetra(3-mercaptopropionate) as a crosslinker at 2 wt%, initiated by 0.03 g of 2,2-dimethoxy-2-phenylacetophenone. Prepared by dissolving the polymer in tetrahydrofuran at 7 wt%, the mixture was subjected to UV irradiation at 365 nm for 15 minutes and dried under vacuum at 45 °C for 24 hours. The resulting material forms a homogeneous phase with a crosslinked network structure, exhibiting a gel fraction greater than 90% and a grafting ratio of approximately 35%, with dielectric properties characterized at 1000 Hz and room temperature.",
      "reasoning_analysis": "Increasing Factors: The introduction of pentaerythritol tetra(3-mercaptopropionate) and 2-ethylhexyl thioglycolate introduces polar ester and thioether functionalities into the predominantly non-polar polybutadiene matrix. These functional groups possess higher dipole moments than the hydrocarbon backbone, enhancing orientational and electronic polarizability which drives the dielectric constant upward. Additionally, the high gel fraction indicates a dense network, increasing the number density of polarizable units per unit volume. Decreasing Factors: The formation of a tightly crosslinked network restricts segmental chain mobility, which can hinder the alignment of introduced dipoles with the external electric field, particularly at the measurement frequency of 1000 Hz. Furthermore, the inherent non-polar nature of the butadiene repeat units maintains a low baseline permittivity, and the rigorous vacuum drying process minimizes the presence of residual polar THF solvent that would otherwise artificially inflate the dielectric constant. Dominant Factor: The chemical modification via grafting and crosslinking is the dominant factor. The substantial grafting ratio of around 35% and the presence of polar ester groups in the additives qualitatively outweigh the mobility restrictions imposed by crosslinking, leading to a net increase in dielectric constant relative to pristine polybutadiene, governed primarily by the increased polarity of the functional groups rather than chain dynamics."
    },
    "analysis_without_hierarchical_structure": {
      "descriptive_text": "The material system comprises a polybutadiene base modified with 2-ethylhexyl thioglycolate as a grafting agent and pentaerythritol tetra(3-mercaptopropionate) as a crosslinker at 2 wt%, utilizing 0.03 g of 2,2-dimethoxy-2-phenylacetophenone as a photoinitiator. Preparation involved dissolving the polybutadiene in tetrahydrofuran at 7 wt%, mixing with the additives, and inducing network formation via UV irradiation at 365 nm for 15 minutes. The resulting films were dried under vacuum at 45 °C for 24 hours to remove residual solvent, and the dielectric constant was subsequently characterized using a precision impedance analyzer at 1000 Hz and room temperature under an applied voltage of 1 V.",
      "reasoning_analysis": "Increasing Factors: The incorporation of pentaerythritol tetra(3-mercaptopropionate) and 2-ethylhexyl thioglycolate introduces polar ester functional groups into the predominantly non-polar polybutadiene matrix, enhancing orientational polarization and inherently driving the dielectric constant higher. Decreasing Factors: The UV-induced crosslinking creates a constrained network architecture that restricts segmental chain mobility, limiting the ability of the introduced dipoles to align with the external electric field at 1000 Hz, while the vacuum drying process ensures the removal of polar THF solvent residues that would otherwise elevate permittivity. Dominant Factor: The chemical introduction of polar ester moieties into the hydrocarbon backbone qualitatively dominates the dielectric response, as the intrinsic dipole moment of these additives significantly raises the permittivity baseline relative to pristine polybutadiene, outweighing the dampening effect of restricted chain mobility caused by the crosslinked network."
    }
  },
  {
    "doi": "10.1002/pola.28208",
    "title": "Crosslinked Copolymer with Low Dielectric Constant and Dissipation Factor Based on Poly(2,6-Dimethylphenol-co22,6-Diphenylphenol) and a Crosslinker",
    "year": 2016,
    "chemical_composition": {
      "repeat_unit_psmiles": null,
      "monomers": [
        {
          "name": "2,6-Dimethylphenol",
          "smiles": "Cc1cccc(C)c1O",
          "ratio_value": 95,
          "ratio_unit": "mol%"
        },
        {
          "name": "2,6-Diphenylphenol",
          "smiles": "c1ccccc1-c1c(O)cc(cc1)-c1ccccc1",
          "ratio_value": 5,
          "ratio_unit": "mol%"
        }
      ],
      "additives": [],
      "is_homopolymer": false
    },
    "processing_history": "Oxidative coupling polymerization of 2,6-DMP and 2,6-DPP (95:5 mol%) using Cu/TMEDA catalyst in toluene/water at 40 °C for 2 h. Polymer precipitated and dried at 120 °C under vacuum. Film cast from cyclohexanone solution, baked at 120 °C for 12 h under reduced pressure (thickness 54 μm). Dielectric constant measured by Keysight Network Analyzer E5071C at 10 GHz.",
    "hierarchical_structure": "Transparent self-standing film.",
    "properties": {
      "eps": {
        "value": [
          2.6
        ],
        "unit": null
      }
    },
    "analysis_with_hierarchical_structure": {
      "descriptive_text": "The sample comprises a copolymer synthesized via oxidative coupling polymerization of 2,6-dimethylphenol (95 mol%) and 2,6-diphenylphenol (5 mol%) utilizing a Cu/TMEDA catalyst in a toluene/water system at 40 °C. Following precipitation and vacuum drying at 120 °C, the material was fabricated into a transparent self-standing film with a thickness of 54 μm by casting from a cyclohexanone solution and baking at 120 °C for 12 h under reduced pressure. The dielectric constant was characterized using a Keysight Network Analyzer E5071C at a frequency of 10 GHz.",
      "reasoning_analysis": "Increasing Factors: The high aromatic content inherent to both the 2,6-dimethylphenol and 2,6-diphenylphenol monomers contributes significant electronic polarizability due to the delocalized pi-electron systems within the phenyl rings, which intrinsically drives the dielectric constant upward. Specifically, the incorporation of 5 mol% 2,6-diphenylphenol introduces additional phenyl groups compared to standard poly(phenylene oxide), potentially increasing the overall polarizability density. Decreasing Factors: The polymer backbone lacks strong permanent dipoles such as carbonyl or nitrile groups, limiting orientational polarization and keeping the intrinsic dielectric constant low. Furthermore, the processing history involves rigorous thermal treatment, specifically baking the cast film at 120 °C for 12 h under reduced pressure, which effectively removes residual polar solvents like cyclohexanone and absorbed moisture that would otherwise drastically elevate the dielectric constant. The bulky methyl and phenyl substituents also introduce steric hindrance that likely increases fractional free volume, reducing the density of polarizable units per unit volume. Dominant Factor: The dominant factor governing the dielectric behavior is the intrinsic non-polar nature of the poly(phenylene oxide) backbone combined with the high free volume induced by the substituted aromatic rings; while the aromatic rings increase electronic polarizability, the absence of strong dipolar groups and the effective removal of polar impurities via the specified vacuum baking process ensure that the dielectric constant remains qualitatively low."
    },
    "analysis_without_hierarchical_structure": {
