Repository: hhtrick/HHT-code

# HHT training framework

This directory contains model training, embedding precomputation, inference, article-level baselines and the curated datasets. All commands below assume that the working directory is `train_code/`.

## 3. Datasets and fixed partitions

Each main dataset is a JSON array at `dataset/{property}/{property}.json`. Entries contain source metadata, `chemical_composition`, `processing_history`, `hierarchical_structure`, `properties`, and two generated-analysis objects. Targets are stored as `properties[property]["value"]`; source metadata and target values are not predictive input fields.

| Property | Train | Validation | Test | Total |
|---|---:|---:|---:|---:|

File: train_code/dataset/eps/eps.json (part 72 of 190)
[
      "descriptive_text": "The sample comprises a copolymer synthesized via oxidative coupling polymerization of 2,6-dimethylphenol (95 mol%) and 2,6-diphenylphenol (5 mol%) utilizing a Cu/TMEDA catalyst in a toluene/water system at 40 °C. After precipitation and vacuum drying at 120 °C, the polymer was fabricated into a 54 μm thick film by casting from a cyclohexanone solution followed by baking at 120 °C for 12 hours under reduced pressure. The dielectric constant was subsequently measured using a Keysight Network Analyzer E5071C at a frequency of 10 GHz.",
      "reasoning_analysis": "Increasing Factors: The presence of aromatic rings and ether linkages within the polymer backbone provides electronic and atomic polarizability contributions that inherently establish a baseline dielectric constant. Additionally, the incorporation of 2,6-diphenylphenol introduces bulky phenyl groups which increase the overall electronic polarizability compared to a pure poly(2,6-dimethyl-1,4-phenylene oxide) homopolymer. Any potential residual traces of the polar casting solvent, cyclohexanone, or catalyst complexes could also act to increase the dielectric constant if not fully removed. Decreasing Factors: The methyl substituents on the 2,6-dimethylphenol units introduce significant free volume and steric hindrance, which reduces the packing density and the number of polarizable units per unit volume, thereby lowering the dielectric constant. Furthermore, the rigorous processing history involving precipitation, vacuum drying, and extended baking at 120 °C under reduced pressure likely eliminates residual polar solvents and moisture, preventing plasticization or ionic conduction effects that would otherwise elevate the dielectric response. Dominant Factor: The intrinsic low polarity of the poly(phenylene oxide) backbone, exacerbated by the free volume induced by the methyl groups, is the dominant factor governing the dielectric behavior. While the comonomer adds polarizability, the fundamental hydrocarbon-rich aromatic ether structure combined with the effective removal of polar processing residuals ensures that the material maintains a characteristically low dielectric constant."
    }
  },
  {
    "doi": "10.1002/pola.28208",
    "title": "Crosslinked Copolymer with Low Dielectric Constant and Dissipation Factor Based on Poly(2,6-Dimethylphenol-co22,6-Diphenylphenol) and a Crosslinker",
    "year": 2016,
    "chemical_composition": {
      "repeat_unit_psmiles": null,
      "monomers": [
        {
          "name": "2,6-Dimethylphenol",
          "smiles": "Cc1cccc(C)c1O",
          "ratio_value": 95,
          "ratio_unit": "mol%"
        },
        {
          "name": "2,6-Diphenylphenol",
          "smiles": "c1ccccc1-c1c(O)cc(cc1)-c1ccccc1",
          "ratio_value": 5,
          "ratio_unit": "mol%"
        }
      ],
      "additives": [
        {
          "name": "4,4'-Methylenebis[2,6-bis(methoxymethyl)]phenol",
          "type": "crosslinker",
          "amount_value": null,
          "amount_unit": null
        },
        {
          "name": "Methanesulfonic acid",
          "type": "catalyst",
          "amount_value": null,
          "amount_unit": null
        }
      ],
      "is_homopolymer": false
    },
    "processing_history": "Oxidative coupling polymerization of 2,6-DMP and 2,6-DPP (95:5 mol%) followed by thermal reaction with MBMP crosslinker and methanesulfonic acid catalyst. Film cast from cyclohexanone solution, baked at 120 °C for 12 h under reduced pressure (thickness 57 μm). Dielectric constant measured by Keysight Network Analyzer E5071C at 10 GHz.",
    "hierarchical_structure": "Crosslinked transparent self-standing film.",
    "properties": {
      "eps": {
        "value": [
          2.6
        ],
        "unit": null
      }
    },
    "analysis_with_hierarchical_structure": {
      "descriptive_text": "The sample comprises a copolymer synthesized via oxidative coupling polymerization of 2,6-dimethylphenol (95 mol%) and 2,6-diphenylphenol (5 mol%), which is subsequently crosslinked using 4,4'-methylenebis[2,6-bis(methoxymethyl)]phenol with a methanesulfonic acid catalyst. This material was processed by casting from a cyclohexanone solution and thermally baked at 120 °C for 12 hours under reduced pressure to produce a 57 μm thick, transparent, self-standing crosslinked film. The dielectric constant was characterized using a Keysight Network Analyzer E5071C at a frequency of 10 GHz.",
      "reasoning_analysis": "Increasing Factors: The high density of aromatic rings within the 2,6-dimethylphenol and 2,6-diphenylphenol repeating units enhances electronic polarizability, which intrinsically drives the dielectric constant higher. Additionally, the thermal crosslinking process reduces free volume and increases the bulk density of the film, thereby increasing the concentration of polarizable units per unit volume. Decreasing Factors: The substitution with non-polar methyl groups and phenyl rings limits strong dipolar interactions compared to polymers containing highly polar functional groups, thereby restricting orientational polarization contributions. Furthermore, the extended thermal baking under reduced pressure facilitates the removal of residual polar cyclohexanone solvent, preventing solvent-induced elevation of the dielectric constant, while the crosslinked network restricts segmental chain motion that could otherwise contribute to polarization at lower frequencies. Dominant Factor: At the measurement frequency of 10 GHz, the intrinsic electronic polarizability of the aromatic poly(phenylene oxide) backbone serves as the primary determinant of the dielectric behavior. While crosslinking increases density, the non-polar character of the substituents and the efficient removal of polar impurities during processing ensure that the dielectric constant is governed principally by the electronic properties of the phenylene oxide structure rather than dipolar relaxation or residual solvent effects."
    },
    "analysis_without_hierarchical_structure": {
      "descriptive_text": "The sample comprises a copolymer synthesized via oxidative coupling polymerization of 2,6-dimethylphenol and 2,6-diphenylphenol at a molar ratio of 95:5. This polymer matrix was subsequently subjected to a thermal reaction involving 4,4'-methylenebis[2,6-bis(methoxymethyl)]phenol as a crosslinker and methanesulfonic acid as a catalyst. The final material was processed into a 57 μm thick film by casting from a cyclohexanone solution, followed by baking at 120 °C for 12 hours under reduced pressure to ensure solvent removal and crosslinking completion, with the dielectric constant ultimately characterized at 10 GHz using a Keysight Network Analyzer.",
      "reasoning_analysis": "Increasing Factors: The high aromatic content from the phenylene oxide backbone and the diphenylphenol comonomer enhances electronic polarizability, which intrinsically contributes to a higher dielectric constant. Additionally, the inclusion of the methoxymethyl-functionalized crosslinker introduces polar ether and hydroxymethyl-like moieties that can increase dipole polarization, while the crosslinking network itself reduces free volume by densifying the polymer matrix, potentially elevating the dielectric constant. Decreasing Factors: The incorporation of bulky phenyl substituents from the 2,6-diphenylphenol comonomer significantly increases the fractional free volume within the polymer matrix, which reduces the density of polarizable units per unit volume and lowers the dielectric constant. Furthermore, the rigorous thermal baking under reduced pressure aims to eliminate residual polar solvent and volatile catalyst species, preventing extrinsic increases in permittivity, while the restricted segmental mobility due to crosslinking diminishes orientational polarization contributions at high frequencies. Dominant Factor: The intrinsic low polarity of the poly(phenylene oxide) backbone combined with the substantial increase in fractional free volume induced by the bulky 2,6-diphenylphenol comonomer qualitatively dominates the dielectric behavior, driving the eps lower despite the presence of aromatic rings, provided the processing history effectively minimizes residual polar impurities."
    }
  },
  {
    "doi": "10.1016/j.polymer.2024.127694",
    "title": "Porous polyimide composite films containing mesoporous hollow silica nanospheres with ultralow dielectric constant and dissipation loss",
    "year": 2024,
    "chemical_composition": {
      "repeat_unit_psmiles": null,
      "monomers": [
        {
          "name": "bis(4-aminophenyl)-1,4-diisopropylbenzene",
          "smiles": "CC(C)(c1ccc(N)cc1)c2ccc(cc2)C(C)(C)c3ccc(N)cc3",
          "ratio_value": 1,
          "ratio_unit": "molar ratio"
        },
        {
          "name": "4,4′-(hexafluoroisopropylidene)diphthalic anhydride",
          "smiles": "FC(F)(F)C(c1ccc2c(c1)C(=O)OC2=O)(c3ccc4c(c3)C(=O)OC4=O)C(F)(F)F",
          "ratio_value": 1,
          "ratio_unit": "molar ratio"
        }
      ],
      "additives": [
        {
          "name": "Amine-functionalized hollow silica nanospheres (AHNS1)",
          "type": "filler",
          "amount_value": 5,
          "amount_unit": "wt%"
        }
      ],
      "is_homopolymer": false
    },
    "processing_history": "Polycondensation of BISP and 6FDA in DMF with 5 wt% AHNS1, chemical imidization. Film cast, aged, solvent exchange, freeze-dried. Dielectric constant measured by Impedance analyzer (parallel plate) at 1 GHz, room temperature.",
    "hierarchical_structure": "Porous polyimide hybrid film with AHNS1 nanoparticles dispersed.",
    "properties": {
      "eps": {
        "value": [
          1.8
        ],
        "unit": null
      }
    },
    "analysis_with_hierarchical_structure": {
      "descriptive_text": "The sample constitutes a porous polyimide hybrid film synthesized via the polycondensation of bis(4-aminophenyl)-1,4-diisopropylbenzene and 4,4′-(hexafluoroisopropylidene)diphthalic anhydride in dimethylformamide, followed by chemical imidization. The matrix is composite in nature, incorporating 5 wt% amine-functionalized hollow silica nanospheres as a filler component. Processing involved film casting, aging, solvent exchange, and freeze-drying to establish the final morphology, resulting in a structure where nanoparticles are dispersed within a porous polyimide network. The dielectric constant was characterized using an impedance analyzer with a parallel plate configuration at 1 GHz and room temperature.",
      "reasoning_analysis": "Increasing Factors: The polyimide backbone contains polar imide linkages and aromatic rings which possess inherent electronic and orientational polarizability, contributing to a baseline dielectric constant. Additionally, the incorporation of silica nanospheres introduces interfaces that may facilitate Maxwell-Wagner-Sillars interfacial polarization, potentially increasing eps depending on the dispersion and conductivity mismatch. Residual polar solvent from the processing history if not fully removed during solvent exchange could also elevate the dielectric constant. Decreasing Factors: The incorporation of hexafluoroisopropylidene groups from the dianhydride monomer significantly reduces polarizability due to the low electronegativity and tight electron binding of fluorine atoms, while simultaneously increasing free volume. The bulky isopropyl groups in the diamine monomer further inhibit chain packing, increasing free volume and reducing density. Critically, the hierarchical structure is described as porous, and the use of hollow silica nanospheres introduces air voids within the matrix; since air has a much lower dielectric constant than the polymer or silica, this porosity strongly drives the eps down. The freeze-drying process preserves this porous architecture, preventing pore collapse. Dominant Factor: While the polar imide groups provide a fundamental baseline for dielectric response, the synergistic effect of fluorine substitution, bulky side groups increasing free volume, and specifically the engineered porosity combined with hollow nanospheres qualitatively dominates the behavior. The introduction of air voids through the porous structure and hollow fillers is the most significant factor, leading to a substantial qualitative reduction in the dielectric constant compared to a dense, non-fluorinated polyimide."
    },
    "analysis_without_hierarchical_structure": {
      "descriptive_text": "The sample comprises a copolyimide derived from the polycondensation of bis(4-aminophenyl)-1,4-diisopropylbenzene and 4,4'-(hexafluoroisopropylidene)diphthalic anhydride (6FDA) in dimethylformamide (DMF), followed by chemical imidization. This polymer matrix was reinforced with 5 wt% amine-functionalized hollow silica nanospheres (AHNS1) as a filler. The composite material was processed into a film via casting, aging, and solvent exchange, concluding with a freeze-drying step to finalize the structure. The dielectric constant was characterized using an impedance analyzer in a parallel plate configuration at 1 GHz and room temperature.",
      "reasoning_analysis": "Increasing Factors: The imide linkages within the polymer backbone possess permanent dipole moments that contribute to orientational polarization, inherently raising the dielectric constant. Furthermore, the silica material comprising the nanospheres typically exhibits a higher permittivity than the organic polymer matrix, which could drive the effective eps upward if the particles were solid. Any residual DMF solvent remaining after processing would also act as a highly polar impurity, significantly increasing polarization and thus the dielectric constant. Decreasing Factors: The incorporation of 4,4'-(hexafluoroisopropylidene)diphthalic anhydride introduces trifluoromethyl groups, which exhibit low electronic polarizability and increase fractional free volume due to steric bulk, strongly suppressing the dielectric constant. The bulky isopropyl substituents on the diamine monomer similarly inhibit chain packing, enhancing free volume and reducing eps. Critically, the use of hollow silica nanospheres introduces air voids with a permittivity near unity into the composite, and the freeze-drying processing history preserves this porous architecture, preventing pore collapse and minimizing the effective permittivity. Dominant Factor: The synergistic effect of the fluorinated backbone and the introduced porosity from the hollow nanospheres qualitatively dominates the dielectric behavior. While the polar imide groups and silica material suggest higher permittivity, the low polarizability of the C-F bonds combined with the significant volume fraction of low-permittivity air trapped within the hollow spheres and maintained by freeze-drying drives the overall eps downward relative to a non-fluorinated, solid-filled counterpart."
    }
  },
  {
    "doi": "10.1016/j.polymer.2024.127694",
    "title": "Porous polyimide composite films containing mesoporous hollow silica nanospheres with ultralow dielectric constant and dissipation loss",
    "year": 2024,
    "chemical_composition": {
      "repeat_unit_psmiles": null,
      "monomers": [
        {
          "name": "bis(4-aminophenyl)-1,4-diisopropylbenzene",
          "smiles": "CC(C)(c1ccc(N)cc1)c2ccc(cc2)C(C)(C)c3ccc(N)cc3",
          "ratio_value": 1,
          "ratio_unit": "molar ratio"
        },
        {
          "name": "4,4′-(hexafluoroisopropylidene)diphthalic anhydride",
          "smiles": "FC(F)(F)C(c1ccc2c(c1)C(=O)OC2=O)(c3ccc4c(c3)C(=O)OC4=O)C(F)(F)F",
          "ratio_value": 1,
          "ratio_unit": "molar ratio"
        }
      ],
      "additives": [
        {
          "name": "Amine-functionalized hollow silica nanospheres (AHNS1)",
          "type": "filler",
          "amount_value": 10,
          "amount_unit": "wt%"
        }
      ],
      "is_homopolymer": false
    },
    "processing_history": "Polycondensation of BISP and 6FDA in DMF with 10 wt% AHNS1, chemical imidization. Film cast, aged, solvent exchange, freeze-dried. Dielectric constant measured by Impedance analyzer (parallel plate) at 1 GHz, room temperature.",
    "hierarchical_structure": "Porous polyimide hybrid film with AHNS1 nanoparticles dispersed.",
    "properties": {
      "eps": {
        "value": [
          1.34
        ],
        "unit": null
      }
    },
    "analysis_with_hierarchical_structure": {
      "descriptive_text": "The sample comprises a porous polyimide hybrid film synthesized through the polycondensation of bis(4-aminophenyl)-1,4-diisopropylbenzene and 4,4′-(hexafluoroisopropylidene)diphthalic anhydride in dimethylformamide, followed by chemical imidization. The polymer matrix is compounded with 10 wt% amine-functionalized hollow silica nanospheres (AHNS1) serving as a filler. The processing history includes film casting, aging, solvent exchange, and freeze-drying to achieve the final hierarchical structure. Dielectric properties were evaluated using an impedance analyzer in a parallel plate configuration at 1 GHz and room temperature.",
      "reasoning_analysis": "Increasing Factors: The polar imide linkages within the polymer backbone exhibit significant electronic and dipolar polarizability, which inherently elevates the dielectric constant. Furthermore, the solid silica framework of the AHNS1 filler possesses a higher intrinsic permittivity compared to the fluorinated polymer matrix, and the amine functionalization on the filler surface introduces additional polar sites that may contribute to interfacial polarization. Decreasing Factors: The incorporation of 4,4′-(hexafluoroisopropylidene)diphthalic anhydride introduces bulky trifluoromethyl groups characterized by low polarizability and high free volume, which strongly suppresses the dielectric constant. The isopropyl substituents on the diamine monomer similarly disrupt chain packing to increase free volume. Crucially, the processing history involving freeze-drying and the use of hollow nanospheres generates a porous architecture containing air voids with a permittivity near unity, drastically reducing the effective dielectric constant according to effective medium theories. Dominant Factor: Although the polar imide groups and silica content exert an upward influence on permittivity, the synergistic effect of the fluorinated chemistry, bulky side groups, and specifically the high void fraction induced by the hollow fillers and freeze-drying process qualitatively dominates the final behavior. These structural and compositional features are engineered to minimize polarization, making the decreasing factors the primary determinants of the low dielectric constant."
    },
    "analysis_without_hierarchical_structure": {
      "descriptive_text": "The sample comprises a polyimide composite synthesized via the polycondensation of bis(4-aminophenyl)-1,4-diisopropylbenzene and 4,4′-(hexafluoroisopropylidene)diphthalic anhydride in a 1:1 molar ratio. The polymer matrix incorporates 10 wt% amine-functionalized hollow silica nanospheres as a filler. Processing involved chemical imidization in DMF, followed by film casting, aging, solvent exchange, and freeze-drying. The dielectric constant was characterized using an impedance analyzer with a parallel plate configuration at 1 GHz and room temperature.",
      "reasoning_analysis": "Increasing Factors: The polyimide backbone contains polar imide rings with carbonyl groups that contribute to dipole orientation polarization, inherently increasing the dielectric constant. Additionally, the solid silica shells of the nanospheres possess a higher intrinsic permittivity than the fluorinated polymer matrix, which could locally increase the effective dielectric constant. Decreasing Factors: The 6FDA monomer introduces hexafluoroisopropylidene groups, which exhibit low electronic polarizability and increase fractional free volume, significantly lowering permittivity. The bulky isopropyl groups on the diamine further enhance free volume. Crucially, the hollow nature of the silica fillers introduces air voids with a dielectric constant near 1.0, and the freeze-drying process preserves this porosity while preventing pore collapse. Dominant Factor: While the polar imide groups drive the permittivity up, the synergistic effect of the low-polarizability fluorine atoms and the significant volume fraction of air introduced by the hollow fillers and freeze-drying process qualitatively dominates, driving the overall dielectric constant lower than that of a non-fluorinated, dense polyimide."
    }
  },
  {
    "doi": "10.1016/j.polymer.2024.127694",
    "title": "Porous polyimide composite films containing mesoporous hollow silica nanospheres with ultralow dielectric constant and dissipation loss",
    "year": 2024,
    "chemical_composition": {
      "repeat_unit_psmiles": null,
      "monomers": [
        {
          "name": "bis(4-aminophenyl)-1,4-diisopropylbenzene",
          "smiles": "CC(C)(c1ccc(N)cc1)c2ccc(cc2)C(C)(C)c3ccc(N)cc3",
          "ratio_value": 1,
          "ratio_unit": "molar ratio"
        },
        {
          "name": "4,4′-(hexafluoroisopropylidene)diphthalic anhydride",
          "smiles": "FC(F)(F)C(c1ccc2c(c1)C(=O)OC2=O)(c3ccc4c(c3)C(=O)OC4=O)C(F)(F)F",
          "ratio_value": 1,
          "ratio_unit": "molar ratio"
        }
      ],
      "additives": [
        {
          "name": "Amine-functionalized hollow silica nanospheres (AHNS1)",
          "type": "filler",
          "amount_value": 5,
          "amount_unit": "wt%"
        }
      ],
      "is_homopolymer": false
    },
    "processing_history": "Polycondensation of BISP and 6FDA in DMF with 5 wt% AHNS1, chemical imidization. Film cast, aged, solvent exchange, freeze-dried. Dielectric constant measured by Permittivity Meter (Coaxial Probe) at 10 GHz, room temperature.",
    "hierarchical_structure": "Porous polyimide hybrid film with AHNS1 nanoparticles dispersed.",
    "properties": {
      "eps": {
        "value": [
          1.45
        ],
        "unit": null
      }
    },
    "analysis_with_hierarchical_structure": {
      "descriptive_text": "The sample is a porous polyimide hybrid film synthesized via the polycondensation of bis(4-aminophenyl)-1,4-diisopropylbenzene (BISP) and 4,4'-(hexafluoroisopropylidene)diphthalic anhydride (6FDA) in dimethylformamide (DMF) at an equimolar ratio, followed by chemical imidization. The matrix incorporates 5 wt% amine-functionalized hollow silica nanospheres (AHNS1) as a filler, which were dispersed during the solution phase prior to film casting, aging, solvent exchange, and freeze-drying. The resulting hierarchical structure consists of a copolymer network with dispersed nanoparticles and inherent porosity, with the dielectric constant characterized using a coaxial probe permittivity meter at 10 GHz and room temperature.",
      "reasoning_analysis": "Increasing Factors: The inherent polarity of the imide linkages formed during chemical imidization contributes to orientational polarization, which tends to increase the dielectric constant. Additionally, the solid silica shells of the AHNS1 filler possess a higher intrinsic permittivity than the fluorinated polymer matrix, which could locally elevate the effective dielectric constant depending on interfacial polarization. Decreasing Factors: The incorporation of fluorine atoms within the 6FDA monomer significantly reduces electronic polarizability due to the high electronegativity and tight binding of fluorine electrons. The bulky isopropyl groups in the BISP diamine introduce steric hindrance that increases fractional free volume, reducing the density of polarizable units per unit volume. Crucially, the use of hollow silica nanospheres and the freeze-drying processing step introduce significant air voids into the hierarchical structure; since air has a dielectric constant near unity, this drastically lowers the effective permittivity of the hybrid film. Dominant Factor: The reduction in dielectric constant driven by the introduced porosity from both the hollow nanospheres and the freeze-drying process, combined with the low polarizability of the fluorinated backbone, qualitatively dominates over the increasing effects of the polar imide groups, resulting in a net downward influence on the eps relative to dense, non-fluorinated polyimides."
    },
    "analysis_without_hierarchical_structure": {
      "descriptive_text": "The sample comprises a fluorinated polyimide composite synthesized via the polycondensation of bis(4-aminophenyl)-1,4-diisopropylbenzene and 4,4-(hexafluoroisopropylidene)diphthalic anhydride in dimethylformamide. This matrix is reinforced with 5 wt% amine-functionalized hollow silica nanospheres. Following chemical imidization, the material was cast into a film, aged, subjected to solvent exchange, and freeze-dried to finalize the morphology. The dielectric constant was characterized using a Permittivity Meter equipped with a Coaxial Probe at 10 GHz under room temperature conditions.",
      "reasoning_analysis": "Increasing Factors: The presence of polar imide linkages within the polymer backbone introduces permanent dipoles that can contribute to orientational polarization, inherently raising the dielectric constant relative to non-polar hydrocarbons. Additionally, the silica shell of the nanospheres typically exhibits a higher permittivity than the organic polymer matrix, which could locally increase the effective dielectric constant where the filler density is high. Decreasing Factors: The incorporation of the 4,4-(hexafluoroisopropylidene)diphthalic anhydride monomer introduces bulky hexafluoroisopropylidene groups, which lower electronic polarizability and increase fractional free volume, significantly reducing permittivity. The bis(4-aminophenyl)-1,4-diisopropylbenzene monomer further inhibits chain packing through steric hindrance from isopropyl groups. Critically, the use of hollow silica nanospheres introduces air voids with a dielectric constant near unity, and the freeze-drying processing history likely preserves additional micro-voids within the film, both of which drastically lower the effective dielectric constant. Dominant Factor: While the polar imide groups provide a baseline capacity for polarization, the synergistic effect of the highly fluorinated chemical structure and the introduction of low-permittivity air voids via the hollow filler architecture and freeze-drying process qualitatively dominates, driving the overall dielectric constant to values significantly lower than those of conventional non-fluorinated polyimides."
    }
  },
  {
    "doi": "10.1016/S0079-6700(00)00043-5",
    "title": "Low dielectric constant polymers for microelectronics",
    "year": 2001,
    "chemical_composition": {
      "repeat_unit_psmiles": "[*]C(F)(F)C(F)(F)[*]",
      "monomers": [
        {
          "name": "Tetrafluoroethylene",
          "smiles": "FC(F)=C(F)F",
          "ratio_value": null,
          "ratio_unit": null
        }
      ],
      "additives": [
        {
          "name": "Surfactant",
          "type": "additive",
          "amount_value": null,
          "amount_unit": null
        }
      ],
      "is_homopolymer": true
    },
    "processing_history": "PTFE nanoemulsion by Gore and Associates. Spin coating. Drying, thermal removal of surfactant, sintering at 390°C for 5min, fast chilling.",
    "hierarchical_structure": "Homogeneous films, PTFE-particles below 50nm.",
    "properties": {
      "eps": {
        "value": [
          1.7
        ],
        "unit": null
      }
    },
    "analysis_with_hierarchical_structure": {
      "descriptive_text": "The sample comprises a polytetrafluoroethylene (PTFE) homopolymer derived from tetrafluoroethylene monomers, initially formulated as a nanoemulsion containing surfactant additives. Homogeneous films were fabricated via spin coating of the emulsion followed by drying and thermal removal of the surfactant. The material underwent sintering at 390°C for 5 minutes and was subsequently subjected to fast chilling, resulting in a hierarchical structure composed of PTFE particles below 50 nm within a continuous film matrix.",
      "reasoning_analysis": "Increasing Factors: The sintering process at 390°C promotes crystallization and densification of the PTFE matrix, which increases the number of polarizable units per unit volume, potentially raising the dielectric constant. Additionally, any incomplete removal of the surfactant additive could introduce polar or ionic species that enhance interfacial polarization and increase permittivity. Decreasing Factors: The intrinsic chemical structure of PTFE features symmetric C-F bonds with low dipole moments, establishing a naturally low baseline permittivity. The fast chilling processing step likely quenches free volume and may generate micro-voids following surfactant removal, both of which reduce the effective density and dielectric constant relative to fully crystalline bulk PTFE. Dominant Factor: The intrinsic non-polar nature of the fluorinated backbone is the primary determinant, ensuring a low dielectric constant; however, the processing-induced morphological changes, specifically the void formation from surfactant removal and fast chilling, qualitatively dominate the final value by further depressing the permittivity below that of standard bulk sintered PTFE."
    },
    "analysis_without_hierarchical_structure": {
      "descriptive_text": "The sample is a polytetrafluoroethylene (PTFE) homopolymer derived from tetrafluoroethylene monomers. Originally formulated as a nanoemulsion by Gore and Associates containing a surfactant additive, the material was processed via spin coating followed by drying. The thermal history includes a specific step for the removal of the surfactant, followed by sintering at 390°C for 5 minutes and a final fast chilling procedure to solidify the film.",
      "reasoning_analysis": "Increasing Factors: Any incomplete thermal removal of the surfactant additive would leave behind polar residues that introduce dipolar polarization mechanisms, significantly driving the dielectric constant (eps) upward. Additionally, if the sintering process promotes high crystallinity and densification prior to chilling, the increased material density can qualitatively contribute to a higher dielectric response compared to a less dense amorphous structure. Decreasing Factors: The intrinsic chemical structure of PTFE, characterized by strong carbon-fluorine bonds with low electronic polarizability and high symmetry, fundamentally drives the eps value down to a very low baseline. The dedicated thermal removal of the surfactant eliminates polar impurities, and the fast chilling step likely suppresses crystallinity, increasing free volume which effectively lowers the dielectric constant relative to a slow-cooled, highly crystalline counterpart. Dominant Factor: The intrinsic low polarizability of the fluorinated backbone establishes the fundamental low-eps baseline of the polymer. However, the efficacy of the surfactant removal during processing is the dominant variable factor; successful elimination of these polar additives ensures the material exhibits its characteristic low dielectric constant, whereas residual surfactant would qualitatively dominate the behavior by introducing significant polar contributions."
    }
  },
  {
    "doi": "10.1016/S0079-6700(00)00043-5",
    "title": "Low dielectric constant polymers for microelectronics",
    "year": 2001,
    "chemical_composition": {
      "repeat_unit_psmiles": null,
      "monomers": [
        {
          "name": "Tetrafluoroethylene",
          "smiles": "FC(F)=C(F)F",
          "ratio_value": null,
          "ratio_unit": null
        },
        {
          "name": "Perfluorinated cyclic structures",
          "smiles": null,
          "ratio_value": null,
          "ratio_unit": null
        }
      ],
      "additives": [],
      "is_homopolymer": false
    },
    "processing_history": "Cytop. Amorphous, soluble derivative. Processed by spin-coating from solution.",
    "hierarchical_structure": "Amorphous.",
    "properties": {
      "eps": {
        "value": [
          2.24
        ],
        "unit": null
      }
    },
    "analysis_with_hierarchical_structure": {
      "descriptive_text": "The sample comprises an amorphous copolymer synthesized from tetrafluoroethylene and perfluorinated cyclic structures, commercially recognized as Cytop. This soluble derivative was fabricated via spin-coating from solution, yielding a fully amorphous hierarchical structure in the absence of additives.",
      "reasoning_analysis": "Increasing Factors: The processing history involving spin-coating from solution introduces the potential for residual solvent retention within the polymer matrix, which typically possesses higher polarizability than the fluoropolymer backbone and could elevate the eps. Additionally, the formation of a solid thin film inherently increases the density of polarizable units relative to a vacuum, establishing a baseline eps greater than unity. Decreasing Factors: The chemical composition is dominated by carbon-fluorine bonds, where the high electronegativity of fluorine tightly binds electrons, resulting in low electronic polarizability that strongly suppresses the eps. Furthermore, the incorporation of bulky perfluorinated cyclic structures prevents crystallization, maintaining an amorphous structure with significant free volume that reduces the number of polarizable units per unit volume, thereby lowering the eps. Dominant Factor: The intrinsic low polarizability of the perfluorinated backbone is the dominant factor, establishing a fundamentally low baseline for the eps that qualitatively outweighs potential increases from processing-induced densification or residual species."
    },
    "analysis_without_hierarchical_structure": {
      "descriptive_text": "The sample comprises a perfluorinated copolymer synthesized from tetrafluoroethylene and perfluorinated cyclic structure monomers, commercially identified as the amorphous soluble derivative Cytop. The material was fabricated into a thin film via spin-coating from a solution state, resulting in an amorphous morphology distinct from crystalline polytetrafluoroethylene.",
      "reasoning_analysis": "Increasing Factors: The processing history involving spin-coating from solution introduces the risk of residual solvent retention, which typically possesses a higher dielectric constant than the fluoropolymer matrix, thereby potentially increasing the overall eps. Additionally, the centrifugal forces during spin-coating may induce chain packing or densification, reducing free volume and consequently raising the dielectric constant. Decreasing Factors: The chemical composition is dominated by carbon-fluorine bonds, which exhibit extremely low electronic polarizability due to the high electronegativity of fluorine, intrinsically driving the eps down. Furthermore, the incorporation of perfluorinated cyclic structures within an amorphous architecture increases the fractional free volume compared to linear crystalline analogs, reducing the density of polarizable units per unit volume. Dominant Factor: The intrinsic low polarizability of the perfluorinated backbone combined with the high free volume inherent to the amorphous cyclic structure qualitatively dominates the behavior, establishing a baseline for exceptionally low eps that outweighs the potential increases from processing-induced densification or minor solvent retention."
    }
  },
  {
    "doi": "10.1016/S0079-6700(00)00043-5",
    "title": "Low dielectric constant polymers for microelectronics",
    "year": 2001,
    "chemical_composition": {
      "repeat_unit_psmiles": null,
      "monomers": [
        {
          "name": "Teflon AF",
          "smiles": null,
          "ratio_value": null,
          "ratio_unit": null
        }
      ],
      "additives": [],
      "is_homopolymer": false
    },
    "processing_history": "Teflon AF films by DLI enhanced CVD with or without UV irradiation. Measured at 1MHz.",
    "hierarchical_structure": null,
    "properties": {
      "eps": {
        "value": [
          2.1
        ],
        "unit": null
      }
    },
    "analysis_with_hierarchical_structure": {
      "descriptive_text": "The sample consists of Teflon AF films fabricated via Direct Liquid Injection (DLI) enhanced Chemical Vapor Deposition (CVD), with processing conditions varying to include or exclude UV irradiation during deposition. Identified as a non-homopolymeric fluoropolymer system, the material was characterized electrically at a frequency of 1 MHz.",
      "reasoning_analysis": "Increasing Factors: The processing history involving UV irradiation during CVD can induce crosslinking or densification of the film network, which reduces fractional free volume and increases the number density of polarizable units per unit volume, thereby potentially driving the eps upward. Decreasing Factors: The chemical composition is based on fluorinated units (Teflon AF), where the high electronegativity of fluorine results in low electronic and atomic polarizability, significantly driving the eps down. Additionally, the non-homopolymeric nature suggests a copolymer architecture that typically disrupts packing efficiency, increasing free volume and further decreasing the eps. Dominant Factor: The intrinsic low polarizability of the fluorinated chemical composition is the dominant factor, establishing a fundamentally low eps baseline that processing conditions like UV irradiation only modulate secondarily."
    },
    "analysis_without_hierarchical_structure": {
      "descriptive_text": "The sample consists of Teflon AF copolymer films prepared using direct liquid injection (DLI) enhanced chemical vapor deposition (CVD). The processing history specifies fabrication conditions involving variations in UV irradiation exposure during deposition. Dielectric characterization was performed at a frequency of 1 MHz to evaluate the electrical response of the material.",
      "reasoning_analysis": "Increasing Factors: The application of UV irradiation during the CVD process may induce crosslinking within the polymer matrix, potentially reducing the inherent fractional free volume and increasing film density, which typically leads to a higher concentration of polarizable matter per unit volume and thus elevates eps. Additionally, any incorporation of polar species from the DLI precursors that are not fully volatilized could introduce dipole moments that increase the dielectric response. Decreasing Factors: The chemical composition of Teflon AF, characterized by a highly fluorinated backbone and bulky bicyclic dioxole structures, intrinsically limits electronic polarizability and creates substantial free volume, both of which significantly depress eps. Furthermore, the UV irradiation may assist in the photolytic removal of residual organic solvents or unreacted polar precursors, thereby purifying the matrix and reducing dielectric loss and constant. Dominant Factor: The intrinsic low polarizability of the carbon-fluorine bonds and the high fractional free volume generated by the bulky copolymer architecture qualitatively dominate the dielectric behavior, establishing a fundamentally low eps baseline that processing conditions like UV irradiation can only modulate within a narrow range."
    }
  },
  {
    "doi": "10.1016/j.polymdegradstab.2025.111379",
    "title": "Sustainable, degradable and malleable low-dielectric-constant thermosets derived from biomass for recyclable green electronics",
    "year": 2025,
    "chemical_composition": {
      "repeat_unit_psmiles": null,
      "monomers": [
        {
