Repository: hhtrick/HHT-code

# HHT training framework

This directory contains model training, embedding precomputation, inference, article-level baselines and the curated datasets. All commands below assume that the working directory is `train_code/`.

## 3. Datasets and fixed partitions

Each main dataset is a JSON array at `dataset/{property}/{property}.json`. Entries contain source metadata, `chemical_composition`, `processing_history`, `hierarchical_structure`, `properties`, and two generated-analysis objects. Targets are stored as `properties[property]["value"]`; source metadata and target values are not predictive input fields.

| Property | Train | Validation | Test | Total |
|---|---:|---:|---:|---:|

File: train_code/dataset/eps/eps.json (part 73 of 190)
[
          "name": "Isosorbide diglycidyl ether",
          "smiles": "C1OC1COC2OC3COC(C3O2)C4OC4",
          "ratio_value": null,
          "ratio_unit": "equivalent ratio"
        },
        {
          "name": "γ-butyrolactone",
          "smiles": "O=C1CCCO1",
          "ratio_value": null,
          "ratio_unit": "equivalent ratio"
        }
      ],
      "additives": [
        {
          "name": "Ytterbium (III) trifluoromethanesulfonate",
          "type": "initiator",
          "amount_value": 1,
          "amount_unit": "wt%"
        }
      ],
      "is_homopolymer": false
    },
    "processing_history": "ISDGE and γ-butyrolactone mixed with Yb(OTf)3 (1 wt%), mechanically stirred, poured into Teflon mold, cured at 150°C for 1 h, post-cured at 160°C for 5 h. Dielectric constant measured at 10 GHz.",
    "hierarchical_structure": "Crosslinked thermoset network containing ester linkages.",
    "properties": {
      "eps": {
        "value": [
          2.64
        ],
        "unit": null
      }
    },
    "analysis_with_hierarchical_structure": {
      "descriptive_text": "This sample comprises a crosslinked thermoset network derived from Isosorbide diglycidyl ether and γ-butyrolactone monomers, utilizing 1 wt% Ytterbium (III) trifluoromethanesulfonate as an initiator. Preparation involved mechanical stirring and casting into a Teflon mold, followed by curing at 150°C for 1 hour and post-curing at 160°C for 5 hours. The resulting material features a hierarchical structure characterized by ester linkages within the network, with dielectric properties measured at 10 GHz.",
      "reasoning_analysis": "Increasing Factors: The chemical composition incorporates highly polar functional groups, specifically ester linkages derived from γ-butyrolactone and ether linkages from Isosorbide diglycidyl ether, which possess significant dipole moments that enhance orientational and atomic polarizability. Additionally, the rigorous thermal curing history promotes a dense network structure with minimized free volume and voids, thereby increasing the number density of polarizable units per unit volume. Decreasing Factors: The formation of a highly crosslinked thermoset network significantly restricts segmental chain mobility, which hinders the ability of dipoles to align with the alternating electric field at the measurement frequency of 10 GHz. Furthermore, the rigid bicyclic structure of the isosorbide moiety reduces backbone flexibility compared to linear aliphatic chains, further limiting dipolar relaxation mechanisms. Dominant Factor: While the crosslinked structure imposes mobility constraints, the high intrinsic density of polar ester and ether groups within the chemical composition qualitatively dominates the dielectric behavior, establishing a higher baseline permittivity compared to non-polar hydrocarbon networks, though the final value is moderated by the restricted segmental motion inherent to the thermoset architecture."
    },
    "analysis_without_hierarchical_structure": {
      "descriptive_text": "The sample comprises a copolymer system synthesized from Isosorbide diglycidyl ether and γ-butyrolactone monomers using Ytterbium (III) trifluoromethanesulfonate as a 1 wt% initiator. Following mechanical stirring, the mixture was cast into a Teflon mold and subjected to a thermal curing regimen involving 1 hour at 150°C followed by 5 hours at 160°C. The dielectric constant was subsequently measured at 10 GHz.",
      "reasoning_analysis": "Increasing Factors: The chemical composition incorporates highly polar functional groups, specifically the ester carbonyls derived from γ-butyrolactone and the ether linkages from Isosorbide diglycidyl ether, which possess strong dipole moments that enhance orientational polarizability. Additionally, the thermal curing history ensures high conversion rates, maximizing the density of these polar structural units within the network. Decreasing Factors: The rigid bicyclic structure of the isosorbide moiety combined with the extensive post-curing at 160°C likely results in a high crosslink density and restricted free volume. This network rigidity impedes the segmental motion required for dipole reorientation, particularly limiting the dielectric response at the high measurement frequency of 10 GHz. Dominant Factor: The intrinsic chemical polarity of the ester and ether functional groups serves as the dominant factor. While the rigid architecture and curing history constrain dipole mobility, the high concentration of these polar moieties within the backbone fundamentally establishes the material's permittivity baseline, outweighing the suppressive effects of restricted chain dynamics on the real part of the permittivity at the measured frequency."
    }
  },
  {
    "doi": "10.1016/S0079-6700(00)00043-5",
    "title": "Low dielectric constant polymers for microelectronics",
    "year": 2001,
    "chemical_composition": {
      "repeat_unit_psmiles": null,
      "monomers": [
        {
          "name": "Fluorinated compounds (precursors)",
          "smiles": null,
          "ratio_value": null,
          "ratio_unit": null
        }
      ],
      "additives": [],
      "is_homopolymer": false
    },
    "processing_history": "a-C:F films deposited with pulsed plasma methods.",
    "hierarchical_structure": "Predominantly linear structure consisting mostly of CF2-groups.",
    "properties": {
      "eps": {
        "value": [
          2.0
        ],
        "unit": null
      }
    },
    "analysis_with_hierarchical_structure": {
      "descriptive_text": "The sample comprises amorphous carbon fluoride (a-C:F) films derived from fluorinated compound precursors and deposited using pulsed plasma methods. While the material is not classified as a homopolymer, its hierarchical structure displays a predominantly linear architecture consisting mostly of CF2 groups. The films were fabricated directly through the plasma process, resulting in a solid-state coating without subsequent solution processing or additive incorporation.",
      "reasoning_analysis": "Increasing Factors: The pulsed plasma deposition method can sometimes lead to the formation of sp2-hybridized carbon clusters or graphitic inclusions within the matrix, which exhibit higher electronic polarizability and would drive the dielectric permittivity (eps) upward. Additionally, a high film density resulting from plasma compaction increases the number of polarizable units per unit volume, potentially contributing to a higher eps. Decreasing Factors: The structural dominance of CF2 groups introduces carbon-fluorine bonds with inherently low electronic polarizability and strong electronegativity, which significantly suppresses dipole orientation and reduces the eps. Furthermore, plasma-deposited fluorocarbon films often contain intrinsic nanoscale porosity or increased free volume, which lowers the effective material density and further decreases the eps. Dominant Factor: The chemical composition characterized by a high concentration of low-polarizability CF2 groups qualitatively dominates the dielectric response, ensuring that the eps remains low despite potential densification or structural defects introduced during the plasma processing history."
    },
    "analysis_without_hierarchical_structure": {
      "descriptive_text": "The sample comprises amorphous fluorinated carbon (a-C:F) films derived from fluorinated compounds (precursors). Rather than a conventional homopolymer, the material forms a networked structure deposited through pulsed plasma methods. This processing history yields a solid thin film architecture devoid of additional additives or fillers, characteristic of plasma-deposited layers.",
      "reasoning_analysis": "Increasing Factors: The carbonaceous network backbone possesses inherent electronic polarizability, and the plasma deposition process may induce graphitic sp2 clustering which increases electronic polarization and thus raises the eps. Decreasing Factors: The incorporation of fluorine atoms from the precursors significantly reduces electronic polarizability due to the high electronegativity and tight binding of electrons in C-F bonds. Furthermore, the bulky nature of fluorine atoms increases the free volume within the amorphous network, lowering the material density and consequently reducing the eps. Dominant Factor: The reduction in polarizability and density driven by the high fluorine content incorporated during the pulsed plasma deposition is the dominant factor. This chemical modification fundamentally lowers the electronic and orientational polarization capabilities of the film compared to non-fluorinated carbon networks, qualitatively driving the eps to lower values."
    }
  },
  {
    "doi": "10.1016/j.polymdegradstab.2025.111379",
    "title": "Sustainable, degradable and malleable low-dielectric-constant thermosets derived from biomass for recyclable green electronics",
    "year": 2025,
    "chemical_composition": {
      "repeat_unit_psmiles": null,
      "monomers": [
        {
          "name": "Isosorbide diglycidyl ether",
          "smiles": "C1OC1COC2OC3COC(C3O2)C4OC4",
          "ratio_value": null,
          "ratio_unit": "equivalent ratio"
        },
        {
          "name": "δ-valerolactone",
          "smiles": "O=C1CCCCO1",
          "ratio_value": null,
          "ratio_unit": "equivalent ratio"
        }
      ],
      "additives": [
        {
          "name": "Ytterbium (III) trifluoromethanesulfonate",
          "type": "initiator",
          "amount_value": 1,
          "amount_unit": "wt%"
        }
      ],
      "is_homopolymer": false
    },
    "processing_history": "ISDGE and δ-valerolactone mixed with Yb(OTf)3 (1 wt%), mechanically stirred, poured into Teflon mold, cured at 150°C for 1 h, post-cured at 160°C for 5 h. Dielectric constant measured at 10 GHz.",
    "hierarchical_structure": "Crosslinked thermoset network containing ester linkages.",
    "properties": {
      "eps": {
        "value": [
          2.57
        ],
        "unit": null
      }
    },
    "analysis_with_hierarchical_structure": {
      "descriptive_text": "The sample comprises a crosslinked thermoset network derived from Isosorbide diglycidyl ether and δ-valerolactone monomers initiated by 1 wt% Ytterbium (III) trifluoromethanesulfonate. Preparation involved mechanical stirring of the components followed by casting into a Teflon mold and a two-stage thermal curing process consisting of 1 hour at 150°C and a 5-hour post-cure at 160°C. The resulting hierarchical structure is defined by a crosslinked network containing ester linkages, and the material was characterized for dielectric constant at 10 GHz.",
      "reasoning_analysis": "Increasing Factors: The chemical composition features highly polar functional groups, including ether linkages from the isosorbide derivative and ester linkages formed during the ring-opening polymerization of δ-valerolactone, which enhance electronic and atomic polarizability. The rigid bicyclic isosorbide structure contributes a permanent dipole moment, and the thermal curing history promotes a high degree of conversion and crosslinking density, increasing the number density of these polar groups per unit volume. Decreasing Factors: The formation of a tightly crosslinked thermoset network restricts segmental chain mobility, which may limit the ability of dipoles to orient in response to the electric field at the measurement frequency of 10 GHz. Additionally, the trifluoromethanesulfonate initiator contains fluorine atoms, which exhibit low electronic polarizability and can marginally reduce the overall permittivity. Dominant Factor: The intrinsic polarity of the backbone constituents qualitatively dominates the dielectric behavior. Despite the mobility restrictions imposed by the crosslinked network and rigid core, the high concentration of heteroatoms within the ester and ether groups ensures a higher dielectric constant relative to non-polar hydrocarbon thermosets, as electronic and atomic polarization mechanisms remain active at microwave frequencies."
    },
    "analysis_without_hierarchical_structure": {
      "descriptive_text": "The sample comprises a copolymer network synthesized from Isosorbide diglycidyl ether and δ-valerolactone monomers using Ytterbium (III) trifluoromethanesulfonate as an initiator at a concentration of 1 wt%. The preparation involved mechanically stirring the monomer mixture with the initiator, pouring the solution into a Teflon mold, followed by thermal curing at 150°C for 1 hour and subsequent post-curing at 160°C for 5 hours. The dielectric constant of the resulting material was characterized at a frequency of 10 GHz.",
      "reasoning_analysis": "Increasing Factors: The chemical composition features a high density of polar functional groups, specifically ester linkages from δ-valerolactone and ether or hydroxyl groups resulting from the ring-opening of Isosorbide diglycidyl ether, which enhance orientational and atomic polarizability, thereby driving the eps up. Additionally, the presence of the Ytterbium (III) trifluoromethanesulfonate initiator introduces polar triflate groups and metal cations that may contribute to interfacial polarization. Decreasing Factors: The rigid bicyclic structure of the isosorbide moiety significantly restricts segmental chain mobility, limiting the ability of dipoles to align with the external field at the high measurement frequency of 10 GHz. Furthermore, the extensive thermal curing and post-curing history likely maximizes crosslinking density and removes volatile polar species such as moisture or residual monomers, reducing free volume and eliminating extrinsic contributions to polarization. Dominant Factor: The intrinsic polarity provided by the dense concentration of ester and ether functional groups in the chemical composition qualitatively dominates the final eps behavior, establishing a baseline permittivity higher than non-polar hydrocarbons, although the rigid architecture and thermal history constrain the maximum achievable value by limiting dipolar relaxation dynamics."
    }
  },
  {
    "doi": "10.1016/S0079-6700(00)00043-5",
    "title": "Low dielectric constant polymers for microelectronics",
    "year": 2001,
    "chemical_composition": {
      "repeat_unit_psmiles": null,
      "monomers": [
        {
          "name": "Perfluorocyclobutane",
          "smiles": null,
          "ratio_value": null,
          "ratio_unit": null
        },
        {
          "name": "Methane",
          "smiles": null,
          "ratio_value": null,
          "ratio_unit": null
        }
      ],
      "additives": [],
      "is_homopolymer": false
    },
    "processing_history": "a-C:F films deposited from perfluorocyclobutane/methane feed mixtures. As-deposited.",
    "hierarchical_structure": null,
    "properties": {
      "eps": {
        "value": [
          2.64
        ],
        "unit": null
      }
    },
    "analysis_with_hierarchical_structure": {
      "descriptive_text": "The sample comprises amorphous carbon fluorine (a-C:F) films deposited from perfluorocyclobutane and methane feed mixtures, forming a heterogeneous network rather than a strict homopolymer. The material was analyzed in its as-deposited state, implying no post-deposition thermal annealing or structural relaxation treatments were applied. The use of perfluorocyclobutane alongside methane as feed sources indicates a composition rich in carbon-fluorine bonds potentially modified by hydrogen incorporation from the methane precursor.",
      "reasoning_analysis": "Increasing Factors: The inclusion of methane in the feed mixture introduces C-H bonds into the network, which exhibit higher electronic polarizability compared to C-F bonds, thereby tending to increase the dielectric constant. Additionally, the plasma deposition process typically yields dense films with limited free volume compared to solution-cast polymers, which can elevate the dielectric constant due to increased material density. Decreasing Factors: The utilization of perfluorocyclobutane as a primary precursor ensures a high concentration of fluorine atoms within the matrix; the low polarizability of the highly electronegative fluorine atoms and the associated reduction in electronic density strongly drive the dielectric constant downward. Furthermore, the amorphous nature of the a-C:F films may incorporate intrinsic nanoscale voids or free volume, which effectively lowers the overall permittivity. Dominant Factor: The high fluorine content derived from the perfluorocyclobutane precursor is the dominant factor, as the low polarizability of C-F bonds is the fundamental mechanism utilized to reduce permittivity in fluorinated carbon systems, likely overriding the increasing influence of hydrogen incorporation from methane to determine the final permittivity behavior."
    },
    "analysis_without_hierarchical_structure": {
      "descriptive_text": "The sample comprises an amorphous fluorinated carbon (a-C:F) film synthesized from a feed mixture of perfluorocyclobutane and methane. Classified as a non-homopolymer system, the material was prepared via deposition from these precursor gases and utilized in its as-deposited state without subsequent thermal or chemical post-treatment.",
      "reasoning_analysis": "Increasing Factors: The inclusion of methane in the feed mixture introduces C-H bonds and potentially increases the sp2 carbon cluster content within the amorphous matrix, both of which exhibit higher electronic polarizability compared to highly fluorinated structures, thereby driving the eps upward. Decreasing Factors: The presence of perfluorocyclobutane introduces a high density of C-F bonds, where the high electronegativity of fluorine reduces electronic polarizability and ionic contribution. Furthermore, the as-deposited processing history typically results in an amorphous network with inherent free volume or nanoporosity, which effectively lowers the overall eps. Dominant Factor: The high fluorine content derived from the perfluorocyclobutane precursor qualitatively dominates the dielectric behavior, as the low polarizability of the C-F bond and the associated free volume effects generally override the polarizability contributions from the methane-derived carbon backbone, qualitatively driving the eps toward lower values relative to hydrocarbon analogs."
    }
  },
  {
    "doi": "10.1016/j.polymer.2024.127694",
    "title": "Porous polyimide composite films containing mesoporous hollow silica nanospheres with ultralow dielectric constant and dissipation loss",
    "year": 2024,
    "chemical_composition": {
      "repeat_unit_psmiles": null,
      "monomers": [
        {
          "name": "bis(4-aminophenyl)-1,4-diisopropylbenzene",
          "smiles": "CC(C)(c1ccc(N)cc1)c2ccc(cc2)C(C)(C)c3ccc(N)cc3",
          "ratio_value": 1,
          "ratio_unit": "molar ratio"
        },
        {
          "name": "4,4′-(hexafluoroisopropylidene)diphthalic anhydride",
          "smiles": "FC(F)(F)C(c1ccc2c(c1)C(=O)OC2=O)(c3ccc4c(c3)C(=O)OC4=O)C(F)(F)F",
          "ratio_value": 1,
          "ratio_unit": "molar ratio"
        }
      ],
      "additives": [
        {
          "name": "Amine-functionalized hollow silica nanospheres (AHNS1)",
          "type": "filler",
          "amount_value": 10,
          "amount_unit": "wt%"
        }
      ],
      "is_homopolymer": false
    },
    "processing_history": "Polycondensation of BISP and 6FDA in DMF with 10 wt% AHNS1, chemical imidization. Film cast, aged, solvent exchange, freeze-dried. Dielectric constant measured by Permittivity Meter (Coaxial Probe) at 10 GHz, room temperature.",
    "hierarchical_structure": "Porous polyimide hybrid film with AHNS1 nanoparticles dispersed.",
    "properties": {
      "eps": {
        "value": [
          1.151
        ],
        "unit": null
      }
    },
    "analysis_with_hierarchical_structure": {
      "descriptive_text": "The sample consists of a porous polyimide hybrid film synthesized via the polycondensation of bis(4-aminophenyl)-1,4-diisopropylbenzene (BISP) and 4,4′-(hexafluoroisopropylidene)diphthalic anhydride (6FDA) in a 1:1 molar ratio within a DMF solvent system. Following chemical imidization, the material was incorporated with 10 wt% amine-functionalized hollow silica nanospheres (AHNS1) as a filler, cast into a film, aged, subjected to solvent exchange, and finally freeze-dried to establish its hierarchical architecture. The resulting structure features dispersed AHNS1 nanoparticles within a porous polyimide matrix, and the dielectric constant was characterized using a Permittivity Meter with a Coaxial Probe at 10 GHz under room temperature conditions.",
      "reasoning_analysis": "Increasing Factors: The presence of polar imide linkages (C=O) within the polymer backbone contributes to atomic and electronic polarizability, which intrinsically elevates the dielectric constant. Additionally, the aromatic rings in both the diamine and dianhydride monomers provide delocalized electron clouds that enhance electronic polarization relative to aliphatic structures. Decreasing Factors: The incorporation of hexafluoroisopropylidene groups introduces fluorine atoms, which possess low polarizability and bulky volumes that increase free volume, thereby reducing the material density and dielectric constant. The hierarchical structure is defined by porosity generated through freeze-drying and the inclusion of hollow silica nanospheres; since air has a significantly lower dielectric constant than the solid polymer matrix, these voids drastically lower the effective permittivity. Furthermore, the solvent exchange and freeze-drying processing steps minimize residual high-dielectric solvent (DMF) retention. Dominant Factor: The synergistic effect of the fluorinated backbone and the intentional introduction of porosity via both the porous matrix and hollow nanoparticles qualitatively dominates the dielectric behavior. While the polar imide groups seek to increase permittivity, the reduced density and low polarizability associated with the fluorine content and extensive air voids are the prevailing factors driving the eps towards lower values typical of low-k dielectric materials."
    },
    "analysis_without_hierarchical_structure": {
      "descriptive_text": "The sample consists of a polyimide copolymer synthesized via the polycondensation of bis(4-aminophenyl)-1,4-diisopropylbenzene (BISP) and 4,4-(hexafluoroisopropylidene)diphthalic anhydride (6FDA) in dimethylformamide (DMF). The polymer matrix incorporates 10 wt% amine-functionalized hollow silica nanospheres (AHNS1) as a filler component. Following chemical imidization, the composite was cast into a film, aged, subjected to solvent exchange, and finally freeze-dried. The dielectric constant was subsequently characterized using a Permittivity Meter with a Coaxial Probe at 10 GHz under room temperature conditions.",
      "reasoning_analysis": "Increasing Factors: The inclusion of silica-based nanospheres introduces inorganic material which typically possesses a higher intrinsic dielectric constant than the organic polyimide matrix, potentially raising the effective permittivity. Additionally, interfacial polarization arising from the heterogeneity between the polymer matrix and the filler particles could contribute to an elevation in the dielectric constant. Decreasing Factors: The polymer backbone features significant fluorination from the 6FDA monomer and bulky isopropyl groups from the BISP monomer, both of which reduce electronic polarizability and increase fractional free volume, inherently lowering the dielectric constant. Crucially, the use of hollow silica nanospheres introduces air voids with a permittivity near unity into the composite, and the freeze-drying processing history likely preserves a low-density morphology, both of which drastically reduce the effective permittivity. The solvent exchange process also minimizes residual high-permittivity DMF solvent. Dominant Factor: The structural design focusing on low polarizability and low density dominates the dielectric behavior. Specifically, the synergistic effect of the fluorinated polyimide backbone and the introduction of air voids via the hollow silica nanospheres and freeze-drying process qualitatively drives the dielectric constant down, overriding the potential increase from the solid silica material content."
    }
  },
  {
    "doi": "10.1016/S0079-6700(00)00043-5",
    "title": "Low dielectric constant polymers for microelectronics",
    "year": 2001,
    "chemical_composition": {
      "repeat_unit_psmiles": null,
      "monomers": [
        {
          "name": "Tetrafluoroethylene",
          "smiles": "FC(F)=C(F)F",
          "ratio_value": null,
          "ratio_unit": null
        },
        {
          "name": "Perfluorinated cyclic structures",
          "smiles": null,
          "ratio_value": null,
          "ratio_unit": null
        }
      ],
      "additives": [],
      "is_homopolymer": false
    },
    "processing_history": "Teflon AF. Different compositions available.",
    "hierarchical_structure": "Amorphous.",
    "properties": {
      "eps": {
        "value": [
          1.89
        ],
        "unit": null
      }
    },
    "analysis_with_hierarchical_structure": {
      "descriptive_text": "The sample comprises an amorphous copolymer synthesized from tetrafluoroethylene and perfluorinated cyclic structures, commercially identified as Teflon AF. This material system is characterized by a fully amorphous hierarchical structure and is available in varying compositions, suggesting tunable ratios between the linear and cyclic fluorocarbon segments. The processing history indicates standard preparation methods associated with this commercial grade, yielding a material without reported additives.",
      "reasoning_analysis": "Increasing Factors: A processing shift towards compositions with lower content of perfluorinated cyclic structures could promote denser chain packing and reduced free volume, which would qualitatively increase the dielectric constant. Additionally, if the processing history involves solution casting where residual polar solvents are not completely removed, the presence of these impurities would introduce dipolar contributions that drive the permittivity upward. Decreasing Factors: The high concentration of carbon-fluorine bonds provides low electronic polarizability due to the tight holding of electrons by fluorine, intrinsically suppressing the dielectric constant. Furthermore, the bulky perfluorinated cyclic structures within the amorphous matrix create substantial free volume elements, effectively lowering the material density and reducing the dielectric constant relative to densely packed fluoropolymers. Dominant Factor: The presence of bulky perfluorinated cyclic structures generating high free volume within the amorphous phase is the dominant factor, as this morphological feature significantly reduces the number of polarizable units per unit volume, overriding the baseline low polarizability of the C-F bonds to yield a qualitatively reduced dielectric constant."
    },
    "analysis_without_hierarchical_structure": {
      "descriptive_text": "The sample consists of a copolymer derived from tetrafluoroethylene and perfluorinated cyclic structures, commercially designated as Teflon AF. The material history notes that different compositions are available within this class, indicating potential variability in the monomeric ratios of the amorphous fluoropolymer system.",
      "reasoning_analysis": "Increasing Factors: The inherent electronic polarizability of the carbon-fluorine backbone provides the fundamental basis for the dielectric permittivity (eps). Additionally, variations in the composition history suggesting different available ratios could imply that samples with higher tetrafluoroethylene content may exhibit slightly increased packing density, which would qualitatively drive the eps higher due to a greater concentration of polarizable units per volume. Decreasing Factors: The high electronegativity of the fluorine atoms tightly binds valence electrons, significantly reducing electronic polarizability compared to hydrocarbon analogs. Moreover, the incorporation of bulky perfluorinated cyclic structures disrupts chain packing, generating substantial fractional free volume that lowers the material density and consequently reduces the eps. Dominant Factor: The structural architecture imposed by the bulky perfluorinated cyclic comonomers is the dominant factor. This configuration enforces a high degree of free volume and maintains a highly non-polar environment, qualitatively ensuring a minimal dielectric response that overrides the baseline polarizability of the linear backbone segments."
    }
  },
  {
    "doi": "10.1016/j.polymer.2024.127694",
    "title": "Porous polyimide composite films containing mesoporous hollow silica nanospheres with ultralow dielectric constant and dissipation loss",
    "year": 2024,
    "chemical_composition": {
      "repeat_unit_psmiles": null,
      "monomers": [
        {
          "name": "bis(4-aminophenyl)-1,4-diisopropylbenzene",
          "smiles": "CC(C)(c1ccc(N)cc1)c2ccc(cc2)C(C)(C)c3ccc(N)cc3",
          "ratio_value": 1,
          "ratio_unit": "molar ratio"
        },
        {
          "name": "4,4′-(hexafluoroisopropylidene)diphthalic anhydride",
          "smiles": "FC(F)(F)C(c1ccc2c(c1)C(=O)OC2=O)(c3ccc4c(c3)C(=O)OC4=O)C(F)(F)F",
          "ratio_value": 1,
          "ratio_unit": "molar ratio"
        }
      ],
      "additives": [
        {
          "name": "Amine-functionalized hollow silica nanospheres (AHNS2)",
          "type": "filler",
          "amount_value": 3,
          "amount_unit": "wt%"
        }
      ],
      "is_homopolymer": false
    },
    "processing_history": "Polycondensation of BISP and 6FDA in DMF with 3 wt% AHNS2, chemical imidization. Film cast, aged, solvent exchange, freeze-dried. Dielectric constant measured by Impedance analyzer (parallel plate) at 1 GHz, room temperature.",
    "hierarchical_structure": "Porous polyimide hybrid film with AHNS2 nanoparticles dispersed.",
    "properties": {
      "eps": {
        "value": [
          2.24
        ],
        "unit": null
      }
    },
    "analysis_with_hierarchical_structure": {
      "descriptive_text": "The sample is a porous polyimide hybrid film synthesized via the polycondensation of bis(4-aminophenyl)-1,4-diisopropylbenzene (BISP) and 4,4′-(hexafluoroisopropylidene)diphthalic anhydride (6FDA) in dimethylformamide (DMF), followed by chemical imidization. The matrix incorporates 3 wt% amine-functionalized hollow silica nanospheres (AHNS2) as a filler component. Processing involved film casting, aging, solvent exchange, and freeze-drying to establish a porous morphology with dispersed nanoparticles. The dielectric constant was characterized using an impedance analyzer in a parallel plate configuration at 1 GHz and room temperature.",
      "reasoning_analysis": "Increasing Factors: The formation of imide linkages during chemical imidization introduces polar carbonyl groups capable of dipole orientation, which intrinsically contributes to a higher dielectric constant compared to non-polar hydrocarbon chains. Additionally, the dispersion of silica-based nanospheres introduces an inorganic phase that typically exhibits higher permittivity than the organic matrix, potentially increasing eps through interfacial polarization effects at the nanoparticle-polymer boundary. Decreasing Factors: The incorporation of the 6FDA monomer introduces hexafluoroisopropylidene groups, characterized by low electronic polarizability and high electronegativity, which strongly suppresses the dielectric constant. The bulky isopropyl substituents on the BISP diamine increase the fractional free volume by preventing efficient chain packing, further reducing eps. Most significantly, the processing history involving freeze-drying and the inclusion of hollow silica nanospheres creates a porous morphology; since air voids possess a dielectric constant near unity, this porosity drastically lowers the effective permittivity of the hybrid film. Dominant Factor: The synergistic effect of the fluorinated backbone and the engineered porosity qualitatively dominates the final dielectric behavior. While the imide groups and silica filler provide mechanisms for increasing permittivity, the low polarizability of the fluorine atoms combined with the substantial volume fraction of air introduced by the hollow spheres and freeze-drying process drives the eps significantly lower than that of dense, non-fluorinated polyimides."
    },
    "analysis_without_hierarchical_structure": {
      "descriptive_text": "The sample comprises a copolyimide synthesized via the polycondensation of bis(4-aminophenyl)-1,4-diisopropylbenzene and 4,4′-(hexafluoroisopropylidene)diphthalic anhydride in dimethylformamide. This polymer matrix is compounded with 3 wt% amine-functionalized hollow silica nanospheres as a filler. Following chemical imidization, the composite material was cast into a film, aged, subjected to solvent exchange, and finally freeze-dried. The dielectric constant was characterized using an impedance analyzer with a parallel plate configuration at 1 GHz and room temperature.",
      "reasoning_analysis": "Increasing Factors: The inherent polarity of the imide linkages within the polymer backbone facilitates dipole orientation polarization, which intrinsically drives the dielectric constant upward. Additionally, if the solvent exchange and freeze-drying steps were incomplete, residual dimethylformamide molecules could remain trapped within the matrix, acting as high-permittivity impurities that would elevate the overall eps. Decreasing Factors: The incorporation of the 4,4′-(hexafluoroisopropylidene)diphthalic anhydride monomer introduces fluorine atoms with low electronic polarizability and bulky trifluoromethyl groups that increase fractional free volume, significantly reducing permittivity. The bis(4-aminophenyl)-1,4-diisopropylbenzene monomer further contributes to loose chain packing via its aliphatic isopropyl groups. Critically, the amine-functionalized hollow silica nanospheres introduce air voids with a permittivity near unity into the composite, and the freeze-drying process likely enhances porosity while ensuring the removal of high-permittivity processing solvents. Dominant Factor: The synergistic effect of the fluorinated backbone architecture and the low-permittivity air voids within the hollow silica fillers qualitatively dominates the dielectric behavior. While the polar imide groups establish a baseline permittivity, the substantial reduction in material polarizability and density driven by the fluorine content and the hollow nanostructure architecture dictates an overall lowering of the eps relative to non-fluorinated, solid polyimides."
    }
  },
  {
    "doi": "10.1016/j.polymdegradstab.2025.111379",
    "title": "Sustainable, degradable and malleable low-dielectric-constant thermosets derived from biomass for recyclable green electronics",
    "year": 2025,
    "chemical_composition": {
      "repeat_unit_psmiles": null,
      "monomers": [
        {
          "name": "Isosorbide diglycidyl ether",
          "smiles": "C1OC1COC2OC3COC(C3O2)C4OC4",
          "ratio_value": null,
          "ratio_unit": "equivalent ratio"
        },
        {
          "name": "ε-caprolactone",
          "smiles": "O=C1CCCCCO1",
          "ratio_value": null,
          "ratio_unit": "equivalent ratio"
        }
      ],
      "additives": [
        {
          "name": "Ytterbium (III) trifluoromethanesulfonate",
          "type": "initiator",
          "amount_value": 1,
          "amount_unit": "wt%"
        }
      ],
      "is_homopolymer": false
    },
    "processing_history": "ISDGE and ε-caprolactone mixed with Yb(OTf)3 (1 wt%), mechanically stirred, poured into Teflon mold, cured at 150°C for 1 h, post-cured at 160°C for 5 h. Dielectric constant measured at 10 GHz.",
    "hierarchical_structure": "Crosslinked thermoset network containing ester linkages.",
    "properties": {
      "eps": {
        "value": [
          2.54
        ],
        "unit": null
      }
    },
    "analysis_with_hierarchical_structure": {
      "descriptive_text": "The sample comprises a crosslinked thermoset network derived from the copolymerization of Isosorbide diglycidyl ether and ε-caprolactone, initiated by 1 wt% Ytterbium (III) trifluoromethanesulfonate. Preparation involved mechanical stirring of the monomer mixture followed by casting into a Teflon mold, thermal curing at 150°C for 1 hour, and subsequent post-curing at 160°C for 5 hours to establish the final network containing ester linkages. The dielectric properties were subsequently evaluated at a frequency of 10 GHz.",
      "reasoning_analysis": "Increasing Factors: The presence of polar functional groups, specifically the ester linkages from ε-caprolactone and ether linkages from Isosorbide diglycidyl ether, introduces permanent dipoles that contribute to orientational and atomic polarization, inherently elevating the dielectric constant (eps). Additionally, the inclusion of Ytterbium (III) trifluoromethanesulfonate, even at low concentrations, introduces metal ions that may contribute to interfacial polarization or ionic conductivity, potentially increasing the measured permittivity. Decreasing Factors: The formation of a highly crosslinked thermoset network during the thermal curing history significantly restricts the segmental mobility of the polymer chains, limiting the ability of the polar dipoles to align with the external electric field, particularly at the high measurement frequency of 10 GHz. Furthermore, the rigorous post-curing process likely minimizes free volume and residual volatile species, reducing contributions from space charge polarization. Dominant Factor: The restricted dipolar mobility imposed by the rigid crosslinked network structure, established through the specific high-temperature curing and post-curing history, is the dominant factor. While the chemical composition provides polar groups that inherently raise the dielectric constant, the structural rigidity prevents these dipoles from fully responding at 10 GHz, qualitatively limiting the final eps value relative to a linear or less crosslinked analog."
    },
    "analysis_without_hierarchical_structure": {
      "descriptive_text": "The sample comprises a copolymer network synthesized from Isosorbide diglycidyl ether and ε-caprolactone using Ytterbium (III) trifluoromethanesulfonate as a 1 wt% initiator. The mixture was mechanically stirred, cast into a Teflon mold, and subjected to a thermal curing schedule involving 1 hour at 150°C followed by 5 hours at 160°C. The dielectric constant of the resulting material was characterized at a frequency of 10 GHz.",
