Repository: hhtrick/HHT-code

# HHT training framework

This directory contains model training, embedding precomputation, inference, article-level baselines and the curated datasets. All commands below assume that the working directory is `train_code/`.

## 3. Datasets and fixed partitions

Each main dataset is a JSON array at `dataset/{property}/{property}.json`. Entries contain source metadata, `chemical_composition`, `processing_history`, `hierarchical_structure`, `properties`, and two generated-analysis objects. Targets are stored as `properties[property]["value"]`; source metadata and target values are not predictive input fields.

| Property | Train | Validation | Test | Total |
|---|---:|---:|---:|---:|

File: train_code/dataset/eps/eps.json (part 74 of 190)
[
      "reasoning_analysis": "Increasing Factors: The chemical composition features a high density of polar functional groups, specifically the ester linkages derived from ε-caprolactone and the ether oxygens within the Isosorbide diglycidyl ether structure, which possess permanent dipole moments that contribute to orientation polarization and inherently increase the dielectric constant. Decreasing Factors: The processing history involves high-temperature curing and post-curing steps that promote extensive crosslinking and high conversion, resulting in a rigid network structure that restricts segmental chain mobility and reduces free volume, thereby hindering the alignment of dipoles with the high-frequency electric field. Dominant Factor: The intrinsic polarity of the ester and ether moieties in the chemical composition qualitatively dominates the dielectric behavior by establishing a permittivity baseline elevated relative to non-polar polymers, although the restricted mobility induced by the thermal curing history modulates the magnitude by limiting the extent of dipole orientation at 10 GHz."
    }
  },
  {
    "doi": "10.1016/j.polymer.2024.127694",
    "title": "Porous polyimide composite films containing mesoporous hollow silica nanospheres with ultralow dielectric constant and dissipation loss",
    "year": 2024,
    "chemical_composition": {
      "repeat_unit_psmiles": null,
      "monomers": [
        {
          "name": "bis(4-aminophenyl)-1,4-diisopropylbenzene",
          "smiles": "CC(C)(c1ccc(N)cc1)c2ccc(cc2)C(C)(C)c3ccc(N)cc3",
          "ratio_value": 1,
          "ratio_unit": "molar ratio"
        },
        {
          "name": "4,4′-(hexafluoroisopropylidene)diphthalic anhydride",
          "smiles": "FC(F)(F)C(c1ccc2c(c1)C(=O)OC2=O)(c3ccc4c(c3)C(=O)OC4=O)C(F)(F)F",
          "ratio_value": 1,
          "ratio_unit": "molar ratio"
        }
      ],
      "additives": [
        {
          "name": "Amine-functionalized hollow silica nanospheres (AHNS2)",
          "type": "filler",
          "amount_value": 5,
          "amount_unit": "wt%"
        }
      ],
      "is_homopolymer": false
    },
    "processing_history": "Polycondensation of BISP and 6FDA in DMF with 5 wt% AHNS2, chemical imidization. Film cast, aged, solvent exchange, freeze-dried. Dielectric constant measured by Impedance analyzer (parallel plate) at 1 GHz, room temperature.",
    "hierarchical_structure": "Porous polyimide hybrid film with AHNS2 nanoparticles dispersed.",
    "properties": {
      "eps": {
        "value": [
          1.94
        ],
        "unit": null
      }
    },
    "analysis_with_hierarchical_structure": {
      "descriptive_text": "The sample is a porous polyimide hybrid film synthesized via the polycondensation of bis(4-aminophenyl)-1,4-diisopropylbenzene and 4,4′-(hexafluoroisopropylidene)diphthalic anhydride in dimethylformamide, followed by chemical imidization. The matrix is compounded with 5 wt% amine-functionalized hollow silica nanospheres (AHNS2) and processed through film casting, aging, solvent exchange, and freeze-drying to achieve a structure with dispersed nanoparticles. The dielectric constant was characterized using an impedance analyzer in a parallel plate configuration at 1 GHz and room temperature.",
      "reasoning_analysis": "Increasing Factors: The polar imide linkages in the polymer backbone contribute to dipole orientation polarization, inherently raising the dielectric constant, while the solid silica shells of the AHNS2 filler exhibit higher polarizability than the fluorinated matrix. Additionally, incomplete removal of the polar dimethylformamide solvent during the solvent exchange and freeze-drying history could leave residual polar molecules that significantly increase eps. Decreasing Factors: The 6FDA monomer introduces hexafluoroisopropylidene groups with low electronic polarizability due to the high electronegativity of fluorine, strongly suppressing eps. The bulky isopropyl groups in the diamine increase fractional free volume, reducing packing density, and the hierarchical porous structure created by the hollow nanosphere cores and freeze-drying process introduces air voids with a dielectric constant near unity. Dominant Factor: The synergistic effect of fluorination and the multi-scale porosity introduced by the hollow fillers and freeze-drying processing qualitatively dominates the dielectric behavior, driving the eps significantly lower than that of dense, non-fluorinated polyimides despite the presence of polar imide groups."
    },
    "analysis_without_hierarchical_structure": {
      "descriptive_text": "The sample comprises a copolyimide synthesized via the polycondensation of bis(4-aminophenyl)-1,4-diisopropylbenzene and 4,4′-(hexafluoroisopropylidene)diphthalic anhydride in dimethylformamide. This polymer matrix is compounded with 5 wt% amine-functionalized hollow silica nanospheres as a filler. Following chemical imidization, the composite solution was cast into a film, aged, and subjected to solvent exchange before being freeze-dried. The dielectric constant was ultimately characterized using an impedance analyzer with a parallel plate configuration at 1 GHz and room temperature.",
      "reasoning_analysis": "Increasing Factors: The presence of polar imide linkages within the polymer backbone introduces permanent dipoles that contribute to orientation polarization, inherently raising the dielectric constant relative to non-polar hydrocarbons. Furthermore, the incorporation of silica-based nanospheres introduces an inorganic phase which typically possesses a higher permittivity than the organic matrix, and interfacial polarization at the polymer-filler boundary could potentially increase the overall eps if dispersion is imperfect. Decreasing Factors: The incorporation of the 6FDA monomer introduces hexafluoroisopropylidene groups, which exhibit low electronic polarizability and increase fractional free volume due to their bulky nature, thereby reducing density and permittivity. Similarly, the isopropyl groups on the diamine moiety hinder chain packing, further increasing free volume. Most significantly, the use of hollow silica nanospheres introduces air voids with a dielectric constant near unity into the composite, drastically lowering the effective medium permittivity. The freeze-drying and solvent exchange processing history also minimizes residual polar DMF solvent, preventing plasticization or dipole contribution from trapped solvent molecules. Dominant Factor: The synergistic effect of the fluorinated backbone chemistry and the introduction of hollow nanostructures dominates the dielectric behavior. While the polar imide groups and inorganic filler content pose risks for increasing permittivity, the low polarizability of the fluorine atoms combined with the volumetric contribution of air within the hollow spheres qualitatively drives the eps downward, designating this material as a low-dielectric constant composite."
    }
  },
  {
    "doi": "10.1016/j.polymdegradstab.2025.111379",
    "title": "Sustainable, degradable and malleable low-dielectric-constant thermosets derived from biomass for recyclable green electronics",
    "year": 2025,
    "chemical_composition": {
      "repeat_unit_psmiles": null,
      "monomers": [
        {
          "name": "Diglycidyl ether of bisphenol A",
          "smiles": "CC(C)(c1ccc(OCC2CO2)cc1)c3ccc(OCC4CO4)cc3",
          "ratio_value": null,
          "ratio_unit": "equivalent ratio"
        },
        {
          "name": "γ-butyrolactone",
          "smiles": "O=C1CCCO1",
          "ratio_value": null,
          "ratio_unit": "equivalent ratio"
        }
      ],
      "additives": [],
      "is_homopolymer": false
    },
    "processing_history": "DGEBA thermoset cured with γ-butyrolactone. Dielectric constant measured at 10 GHz.",
    "hierarchical_structure": "Crosslinked thermoset network containing ester linkages.",
    "properties": {
      "eps": {
        "value": [
          3.31
        ],
        "unit": null
      }
    },
    "analysis_with_hierarchical_structure": {
      "descriptive_text": "The sample comprises a crosslinked thermoset network formed from the reaction of Diglycidyl ether of bisphenol A and γ-butyrolactone. The resulting hierarchical structure features ester linkages integrated into the epoxy backbone, creating a rigid matrix devoid of external additives. Dielectric characterization was performed at a frequency of 10 GHz to evaluate the permittivity of the cured system.",
      "reasoning_analysis": "Increasing Factors: The chemical composition includes Diglycidyl ether of bisphenol A and γ-butyrolactone, which introduce highly polar ether, hydroxyl, and ester functional groups into the network. These polar moieties possess strong permanent dipole moments that enhance orientational polarization, while the aromatic rings in the bisphenol A structure contribute significant electronic polarizability, both driving the dielectric constant upward. Decreasing Factors: The processing history indicates the formation of a cured thermoset, resulting in a highly crosslinked hierarchical structure. This crosslink density restricts segmental chain motion, thereby limiting the ability of dipoles to align with the external electric field. Additionally, the characterization frequency of 10 GHz is in the microwave range, where slower dipolar relaxation processes may not fully follow the field oscillation, further reducing the orientational contribution to the permittivity. Dominant Factor: While the crosslinked network and high measurement frequency restrict dipole mobility, the high density of intrinsic polar functional groups (esters and ethers) established by the monomer chemistry is the dominant factor, qualitatively ensuring a dielectric constant significantly higher than that of non-polar hydrocarbon polymers despite the mobility constraints."
    },
    "analysis_without_hierarchical_structure": {
      "descriptive_text": "The polymer sample comprises a thermoset network synthesized from Diglycidyl ether of bisphenol A (DGEBA) cured with γ-butyrolactone. The dielectric constant of the resulting material was measured at a frequency of 10 GHz.",
      "reasoning_analysis": "Increasing Factors: The chemical composition features aromatic rings within the DGEBA backbone and highly polar carbonyl groups from the γ-butyrolactone, both of which contribute significant electronic and dipolar polarizability that inherently drives the permittivity upward. Decreasing Factors: The formation of a crosslinked thermoset network restricts segmental chain mobility, thereby limiting the extent of dipolar orientation polarization, while the high measurement frequency of 10 GHz suppresses slower relaxation mechanisms compared to static or low-frequency conditions. Dominant Factor: The intrinsic high polarity arising from the dense concentration of polar functional groups in the monomer units qualitatively dominates the dielectric response, establishing a elevated baseline permittivity despite the mobility constraints imposed by the crosslinked architecture and high-frequency measurement."
    }
  },
  {
    "doi": "10.1016/S0079-6700(00)00043-5",
    "title": "Low dielectric constant polymers for microelectronics",
    "year": 2001,
    "chemical_composition": {
      "repeat_unit_psmiles": null,
      "monomers": [
        {
          "name": "Hexafluorobenzene",
          "smiles": null,
          "ratio_value": null,
          "ratio_unit": null
        },
        {
          "name": "Tetrafluorobenzene",
          "smiles": null,
          "ratio_value": null,
          "ratio_unit": null
        }
      ],
      "additives": [],
      "is_homopolymer": false
    },
    "processing_history": "a-C:F films deposited onto silicon at 400°C substrate temperature in parallel plate reactor.",
    "hierarchical_structure": "Insoluble, high oxygen (carbonyl) contents.",
    "properties": {
      "eps": {
        "value": [
          3.0
        ],
        "unit": null
      }
    },
    "analysis_with_hierarchical_structure": {
      "descriptive_text": "The sample comprises an amorphous carbon fluoride copolymer film synthesized from hexafluorobenzene and tetrafluorobenzene precursors. Deposited onto silicon substrates at a temperature of 400°C within a parallel plate reactor, the material forms an insoluble network characterized by high oxygen content, specifically in the form of carbonyl groups.",
      "reasoning_analysis": "Increasing Factors: The high oxygen content, specifically the presence of carbonyl groups within the chemical composition, introduces strong permanent dipoles that enhance polarization, thereby driving the eps upward. Additionally, the processing history involving deposition at 400°C promotes crosslinking and film densification, reducing free volume and increasing the density of polarizable units per unit volume. Decreasing Factors: The fluorinated backbone derived from the hexafluorobenzene and tetrafluorobenzene monomers incorporates C-F bonds, which possess low polarizability and strong electron-withdrawing characteristics that typically suppress eps values. The amorphous hierarchical structure may also introduce inherent free volume compared to crystalline analogues, potentially lowering the effective permittivity. Dominant Factor: While the fluorinated matrix inherently favors low permittivity, the explicit structural characterization of high carbonyl content suggests that the strong dipolar contributions from the oxygenated functionalities qualitatively dominate the dielectric response, leading to a higher eps relative to pristine fluorocarbon films."
    },
    "analysis_without_hierarchical_structure": {
      "descriptive_text": "The investigated material is an amorphous fluorinated carbon (a-C:F) film synthesized from hexafluorobenzene and tetrafluorobenzene precursors, forming a copolymer structure. Deposition was carried out onto a silicon substrate at a maintained temperature of 400°C within a parallel plate reactor system, resulting in a crosslinked network without the inclusion of external additives.",
      "reasoning_analysis": "Increasing Factors: The presence of aromatic rings from the benzene precursors introduces pi-electron systems that enhance electronic polarizability, inherently driving the dielectric constant upward. Furthermore, the high substrate temperature of 400°C during deposition likely promotes significant crosslinking and film densification, reducing free volume within the amorphous matrix, which typically correlates with an increased dielectric response. Decreasing Factors: The substantial incorporation of fluorine atoms from both hexafluorobenzene and tetrafluorobenzene monomers serves as a primary mechanism for lowering the dielectric constant due to the low polarizability of C-F bonds and the potential for increased fractional free volume associated with bulky fluorine substituents. The amorphous nature of the a-C:F film may also introduce nanoscale voids that further depress the permittivity. Dominant Factor: The electronic effect of the high fluorine content qualitatively dominates the final dielectric behavior, establishing a low-k characteristic typical of fluorinated carbon films; however, the high-temperature processing history acts as a significant counterbalance by densifying the network, preventing the dielectric constant from reaching the ultra-low values observed in samples processed at lower temperatures or with higher porosity."
    }
  },
  {
    "doi": "10.1016/j.polymdegradstab.2025.111379",
    "title": "Sustainable, degradable and malleable low-dielectric-constant thermosets derived from biomass for recyclable green electronics",
    "year": 2025,
    "chemical_composition": {
      "repeat_unit_psmiles": null,
      "monomers": [
        {
          "name": "Diglycidyl ether of bisphenol A",
          "smiles": "CC(C)(c1ccc(OCC2CO2)cc1)c3ccc(OCC4CO4)cc3",
          "ratio_value": null,
          "ratio_unit": "equivalent ratio"
        },
        {
          "name": "δ-valerolactone",
          "smiles": "O=C1CCCCO1",
          "ratio_value": null,
          "ratio_unit": "equivalent ratio"
        }
      ],
      "additives": [],
      "is_homopolymer": false
    },
    "processing_history": "DGEBA thermoset cured with δ-valerolactone. Dielectric constant measured at 10 GHz.",
    "hierarchical_structure": "Crosslinked thermoset network containing ester linkages.",
    "properties": {
      "eps": {
        "value": [
          3.18
        ],
        "unit": null
      }
    },
    "analysis_with_hierarchical_structure": {
      "descriptive_text": "The sample consists of a crosslinked thermoset network synthesized from the curing of Diglycidyl ether of bisphenol A (DGEBA) with δ-valerolactone, resulting in a structure containing ester linkages. This copolymer system was processed without additional additives, and its dielectric properties were characterized by measuring the dielectric constant at a frequency of 10 GHz.",
      "reasoning_analysis": "Increasing Factors: The chemical composition includes polar ester linkages derived from δ-valerolactone and ether groups from the DGEBA backbone, which introduce permanent dipoles that enhance orientational polarization. Additionally, the aromatic rings within the bisphenol A structure contribute to electronic polarization, further driving the dielectric constant upward. Decreasing Factors: The formation of a crosslinked thermoset network significantly restricts segmental chain mobility, hindering the alignment of dipoles with the external electric field. Furthermore, the high measurement frequency of 10 GHz specified in the processing history may exceed the relaxation times of larger dipolar segments, reducing their contribution to the total permittivity. Dominant Factor: The intrinsic polarity of the chemical composition, specifically the presence of ester and ether functional groups, is the dominant factor establishing the baseline dielectric constant, as the structural crosslinking and high-frequency measurement conditions primarily modulate the efficiency of these existing dipoles rather than eliminating the fundamental polar character of the material."
    },
    "analysis_without_hierarchical_structure": {
      "descriptive_text": "The sample comprises a thermosetting network synthesized through the curing reaction between Diglycidyl ether of bisphenol A (DGEBA) and δ-valerolactone. This copolymer system integrates aromatic bisphenol A motifs with aliphatic ester linkages generated during the crosslinking process, without the inclusion of external additives. The final cured material was subjected to dielectric characterization at a frequency of 10 GHz to evaluate its permittivity.",
      "reasoning_analysis": "Increasing Factors: The chemical composition features highly polar functional groups, including ether linkages from the DGEBA backbone and ester groups formed from the ring-opening of δ-valerolactone, along with hydroxyl groups likely generated during the curing process. These permanent dipoles significantly enhance orientational polarization, while the aromatic rings in the bisphenol A structure contribute to increased electronic polarizability. Decreasing Factors: The processing history indicates the formation of a cured thermoset network, which introduces high crosslinking density that restricts segmental chain mobility and limits the ability of dipoles to align with the external electric field. Furthermore, the measurement frequency of 10 GHz is relatively high, potentially exceeding the relaxation times of slower dipolar modes, thereby reducing the observed contribution of orientational polarization to the total permittivity. Dominant Factor: The intrinsic chemical polarity arising from the high density of ester, ether, and hydroxyl functional groups qualitatively dominates the final permittivity behavior, establishing a baseline value characteristic of polar thermosets, although the rigid crosslinked network and high measurement frequency impose an upper limit on the dipolar contribution relative to a linear or low-frequency scenario."
    }
  },
  {
    "doi": "10.1016/j.polymdegradstab.2025.111379",
    "title": "Sustainable, degradable and malleable low-dielectric-constant thermosets derived from biomass for recyclable green electronics",
    "year": 2025,
    "chemical_composition": {
      "repeat_unit_psmiles": null,
      "monomers": [
        {
          "name": "Diglycidyl ether of bisphenol A",
          "smiles": "CC(C)(c1ccc(OCC2CO2)cc1)c3ccc(OCC4CO4)cc3",
          "ratio_value": null,
          "ratio_unit": null
        },
        {
          "name": "Isophorone diamine",
          "smiles": "NC1CC(C)(CN)CC(C)(C)C1",
          "ratio_value": null,
          "ratio_unit": null
        }
      ],
      "additives": [],
      "is_homopolymer": false
    },
    "processing_history": "DGEBA cured with IPD (comparison sample). Dielectric constant measured at 10 GHz.",
    "hierarchical_structure": "Crosslinked thermoset network.",
    "properties": {
      "eps": {
        "value": [
          4.66
        ],
        "unit": null
      }
    },
    "analysis_with_hierarchical_structure": {
      "descriptive_text": "The sample consists of a crosslinked thermoset network formed by the curing reaction between Diglycidyl ether of bisphenol A (DGEBA) and Isophorone diamine (IPD). Prepared as a comparison sample, the material was subjected to dielectric characterization at 10 GHz to assess the permittivity of the fully cured network.",
      "reasoning_analysis": "Increasing Factors: The presence of aromatic rings within the DGEBA backbone provides high electronic polarizability, which intrinsically drives the eps higher. Additionally, the curing reaction between the epoxy and amine groups generates secondary hydroxyl groups, introducing permanent dipoles that contribute to orientational polarization and further increase eps. Decreasing Factors: The formation of a crosslinked thermoset network restricts segmental chain mobility, hindering the ability of the generated hydroxyl dipoles to align with the external electric field, thereby reducing the orientational contribution to eps. Furthermore, the measurement frequency of 10 GHz is sufficiently high that slower dipolar relaxation processes may not fully follow the field oscillation, limiting the observed permittivity compared to low-frequency measurements. Dominant Factor: While the polar hydroxyl groups generated during curing offer a mechanism for increased permittivity, the restrictive nature of the crosslinked network combined with the high-frequency measurement condition likely suppresses significant dipolar orientation. Consequently, the electronic polarizability of the aromatic DGEBA backbone serves as the dominant factor establishing the baseline eps for this specific sample."
    },
    "analysis_without_hierarchical_structure": {
      "descriptive_text": "The sample consists of a crosslinked epoxy network synthesized from Diglycidyl ether of bisphenol A (DGEBA) and Isophorone diamine (IPD) as the curing agent. Prepared as a comparison sample, the material was cured to form a thermoset structure, and its dielectric constant was subsequently characterized at a frequency of 10 GHz.",
      "reasoning_analysis": "Increasing Factors: The chemical composition features highly polar functional groups, including ether linkages from the DGEBA backbone and hydroxyl groups generated during the epoxy-amine curing reaction, alongside the amine functionalities from the isophorone diamine, all of which enhance orientational and electronic polarizability. The presence of aromatic rings in the bisphenol A structure also contributes to electronic polarization, driving the dielectric constant upward. Decreasing Factors: The processing history indicates a cured thermoset network, where high crosslinking density restricts segmental chain mobility and limits the ability of dipoles to align with the external electric field. Furthermore, the characterization at 10 GHz represents a high-frequency regime where slower dipolar relaxation processes may not fully contribute to the polarization, effectively lowering the observed permittivity compared to low-frequency measurements. Dominant Factor: The intrinsic chemical polarity provided by the hydroxyl and amine groups generated during the curing process qualitatively dominates the dielectric behavior, establishing a baseline permittivity significantly higher than non-polar polymers, although the restrictive crosslinked architecture and high measurement frequency cap the maximum achievable polarization response."
    }
  },
  {
    "doi": "10.1016/j.polymdegradstab.2025.111379",
    "title": "Sustainable, degradable and malleable low-dielectric-constant thermosets derived from biomass for recyclable green electronics",
    "year": 2025,
    "chemical_composition": {
      "repeat_unit_psmiles": null,
      "monomers": [
        {
          "name": "Diglycidyl ether of bisphenol A",
          "smiles": "CC(C)(c1ccc(OCC2CO2)cc1)c3ccc(OCC4CO4)cc3",
          "ratio_value": null,
          "ratio_unit": "equivalent ratio"
        },
        {
          "name": "ε-caprolactone",
          "smiles": "O=C1CCCCCO1",
          "ratio_value": null,
          "ratio_unit": "equivalent ratio"
        }
      ],
      "additives": [],
      "is_homopolymer": false
    },
    "processing_history": "DGEBA thermoset cured with ε-caprolactone. Dielectric constant measured at 10 GHz.",
    "hierarchical_structure": "Crosslinked thermoset network containing ester linkages.",
    "properties": {
      "eps": {
        "value": [
          3
        ],
        "unit": null
      }
    },
    "analysis_with_hierarchical_structure": {
      "descriptive_text": "The sample comprises a crosslinked thermoset network synthesized by curing Diglycidyl ether of bisphenol A (DGEBA) with ε-caprolactone. The resulting hierarchical structure features a network containing ester linkages indicative of the incorporation of the lactone component. Dielectric characterization was performed by measuring the dielectric constant at a frequency of 10 GHz.",
      "reasoning_analysis": "Increasing Factors: The incorporation of ε-caprolactone introduces polar ester linkages (carbonyl dipoles) into the network, while the DGEBA backbone contributes ether linkages and aromatic rings, all of which enhance electronic and dipolar polarizability, thereby driving the dielectric constant upward. Decreasing Factors: The formation of a crosslinked thermoset network restricts segmental chain mobility, limiting the ability of dipoles to orient themselves in phase with the applied electric field, particularly at the high measurement frequency of 10 GHz where slower dipolar relaxations may be suppressed. Dominant Factor: The high density of polar functional groups (esters and ethers) within the chemical composition qualitatively dominates the final behavior, establishing an elevated baseline permittivity relative to non-polar thermosets, despite the mobility constraints imposed by the crosslinked architecture and high-frequency measurement conditions."
    },
    "analysis_without_hierarchical_structure": {
      "descriptive_text": "The sample comprises a thermoset network derived from Diglycidyl ether of bisphenol A and ε-caprolactone monomers. The material was prepared by curing the DGEBA precursor with ε-caprolactone to form a crosslinked structure, and the dielectric constant was subsequently characterized at a frequency of 10 GHz.",
      "reasoning_analysis": "Increasing Factors: The chemical composition features a high density of polar functional groups, including ester linkages from ε-caprolactone, ether linkages from DGEBA, and hydroxyl groups likely generated during the curing process, all of which enhance dipolar and atomic polarizability to drive the eps higher. Additionally, the aromatic rings within the DGEBA structure contribute significant electronic polarizability. Decreasing Factors: The processing history indicates the formation of a thermoset network, where crosslinking restricts segmental chain mobility and limits the ability of dipoles to orient fully with the applied field, thereby reducing the orientational polarization contribution. Furthermore, the measurement frequency of 10 GHz is sufficiently high that slower dipolar relaxation processes may not fully contribute to the real permittivity compared to static conditions. Dominant Factor: The intrinsic chemical polarity arising from the dense concentration of ester, ether, and hydroxyl groups, combined with the electronic polarizability of the aromatic backbone, qualitatively dominates the dielectric behavior, establishing a higher baseline eps relative to non-polar polymers despite the restrictive effects of the crosslinked architecture and high-frequency measurement."
    }
  },
  {
    "doi": "10.1016/S0079-6700(00)00043-5",
    "title": "Low dielectric constant polymers for microelectronics",
    "year": 2001,
    "chemical_composition": {
      "repeat_unit_psmiles": null,
      "monomers": [
        {
          "name": "Perfluorocyclobutane",
          "smiles": null,
          "ratio_value": null,
          "ratio_unit": null
        },
        {
          "name": "Methane",
          "smiles": null,
          "ratio_value": null,
          "ratio_unit": null
        }
      ],
      "additives": [],
      "is_homopolymer": false
    },
    "processing_history": "a-C:F films deposited from perfluorocyclobutane/methane feed mixtures. Annealed at 445°C for up to 3h.",
    "hierarchical_structure": null,
    "properties": {
      "eps": {
        "value": [
          2.43
        ],
        "unit": null
      }
    },
    "analysis_with_hierarchical_structure": {
      "descriptive_text": "The sample consists of amorphous fluorinated carbon (a-C:F) films deposited from mixed feed gases comprising perfluorocyclobutane and methane. Derived from these precursor mixtures, the material forms a cross-linked network structure rather than a conventional homopolymer. The processing history involves a high-temperature thermal treatment where the films were annealed at 445°C for durations up to 3 hours to modify the network structure.",
      "reasoning_analysis": "Increasing Factors: The incorporation of methane introduces C-H bonds which exhibit higher electronic polarizability compared to C-F bonds, potentially elevating the dielectric constant. Additionally, the high-temperature annealing process likely induces structural densification and reduces free volume within the amorphous matrix, which typically increases permittivity. Decreasing Factors: The primary precursor, perfluorocyclobutane, introduces a high concentration of fluorine atoms; the low polarizability and high electronegativity of fluorine strongly suppress electronic and orientational polarization, inherently lowering the dielectric constant. The amorphous nature of the film also prevents long-range dipole ordering that could enhance permittivity. Dominant Factor: The intrinsic low polarizability of the C-F bonds provided by the perfluorocyclobutane precursor is the dominant factor establishing the baseline low dielectric constant, although the densification effect from the high-temperature annealing acts as a competing mechanism that may partially counteract this reduction."
    },
    "analysis_without_hierarchical_structure": {
      "descriptive_text": "The sample consists of amorphous fluorinated carbon (a-C:F) films synthesized using perfluorocyclobutane and methane as feed mixture precursors, resulting in a network structure derived from the monomer mixture. The films were deposited from these gas mixtures and subsequently subjected to thermal annealing at 445°C for durations up to 3 hours to modify the structural properties.",
      "reasoning_analysis": "Increasing Factors: The inclusion of methane in the precursor mixture introduces hydrocarbon character with C-H bonds that exhibit higher electronic polarizability than C-F bonds, which tends to increase the dielectric constant. Furthermore, the high-temperature annealing at 445°C promotes structural relaxation and densification of the amorphous film, reducing free volume and increasing the density of polarizable species. Decreasing Factors: The use of perfluorocyclobutane as a primary precursor incorporates a significant fraction of fluorine into the carbon network; the low electronic polarizability and high electronegativity of fluorine atoms strongly inhibit polarization mechanisms, thereby lowering the dielectric constant. Dominant Factor: While the thermal processing induces densification that qualitatively increases permittivity, the fundamental chemical composition rich in fluorine from the perfluorocyclobutane precursor remains the dominant factor, dictating an overall low dielectric constant characteristic of fluorinated carbon materials."
    }
  },
  {
    "doi": "10.1016/S0079-6700(00)00043-5",
    "title": "Low dielectric constant polymers for microelectronics",
    "year": 2001,
    "chemical_composition": {
      "repeat_unit_psmiles": null,
      "monomers": [
        {
          "name": "Carbon sources (Hydrocarbons, fluorinated hydrocarbons)",
          "smiles": null,
          "ratio_value": null,
          "ratio_unit": null
        }
      ],
      "additives": [],
      "is_homopolymer": false
    },
    "processing_history": "DLC films integrated into copper damascene metallization process.",
    "hierarchical_structure": "Diamond-like structure.",
    "properties": {
      "eps": {
        "value": [
          2.7
        ],
        "unit": null
      }
    },
    "analysis_with_hierarchical_structure": {
      "descriptive_text": "The material consists of Diamond-Like Carbon (DLC) films synthesized from carbon sources encompassing both hydrocarbons and fluorinated hydrocarbons, resulting in a non-homopolymeric network characterized by a diamond-like structure. These films were fabricated through integration into a copper damascene metallization process, establishing a composite interconnect architecture where the carbonaceous layer serves as a dielectric medium within the metallization stack.",
      "reasoning_analysis": "Increasing Factors: The potential formation of graphitic sp2 clusters within the carbon network increases electronic polarizability compared to sp3 bonds, driving the dielectric permittivity (eps) higher. Additionally, the thermal and chemical exposure inherent to the copper damascene metallization process may induce densification or graphitization of the DLC film, while interfacial polarization effects at the copper-dielectric boundary could further contribute to an increase in the effective eps. Decreasing Factors: The incorporation of fluorinated hydrocarbons introduces carbon-fluorine bonds, which possess low electronic polarizability due to the high electronegativity of fluorine, significantly reducing eps. Furthermore, the hydrogen content derived from hydrocarbon sources terminates dangling bonds and reduces material density, while the predominant sp3 bonding character of the diamond-like structure maintains a wide bandgap that inherently limits dielectric response. Dominant Factor: The chemical modification via fluorination serves as the dominant factor qualitatively governing the eps behavior, as the low polarizability of C-F bonds typically outweighs the baseline permittivity of pure carbon networks; however, the stability of this low-eps state is critically dependent on the processing history maintaining the sp3 diamond-like structure against graphitization during damascene integration."
    },
    "analysis_without_hierarchical_structure": {
      "descriptive_text": "The sample comprises diamond-like carbon (DLC) films derived from carbon sources consisting of hydrocarbons and fluorinated hydrocarbons. These films were processed through integration into a copper damascene metallization scheme, subjecting the material to standard interconnect fabrication conditions.",
      "reasoning_analysis": "Increasing Factors: The integration into copper damascene metallization typically involves thermal annealing and chemical mechanical polishing steps, which can densify the DLC network, reducing free volume and thereby increasing electronic polarization density. Additionally, the hydrocarbon component of the precursor sources contributes sp2-bonded carbon clusters, which possess higher electronic polarizability compared to sp3 bonds, driving eps upward. Decreasing Factors: The utilization of fluorinated hydrocarbons as carbon sources introduces carbon-fluorine bonds into the matrix. Fluorine has extremely low electronic polarizability and high electronegativity, which significantly reduces the material's ability to store electrical energy. Furthermore, fluorine incorporation often increases fractional free volume within the amorphous network, further depressing the dielectric constant. Dominant Factor: The chemical modification via fluorination is the dominant factor. While processing-induced densification may slightly elevate eps, the intrinsic low polarizability of the C-F bonds and the associated free volume expansion from the fluorinated precursors qualitatively dictate a reduction in eps relative to non-fluorinated DLC counterparts."
    }
  },
  {
    "doi": "10.1016/j.polymer.2024.127694",
    "title": "Porous polyimide composite films containing mesoporous hollow silica nanospheres with ultralow dielectric constant and dissipation loss",
    "year": 2024,
    "chemical_composition": {
      "repeat_unit_psmiles": null,
      "monomers": [
        {
          "name": "bis(4-aminophenyl)-1,4-diisopropylbenzene",
          "smiles": "CC(C)(c1ccc(N)cc1)c2ccc(cc2)C(C)(C)c3ccc(N)cc3",
          "ratio_value": 1,
          "ratio_unit": "molar ratio"
        },
        {
          "name": "4,4′-(hexafluoroisopropylidene)diphthalic anhydride",
          "smiles": "FC(F)(F)C(c1ccc2c(c1)C(=O)OC2=O)(c3ccc4c(c3)C(=O)OC4=O)C(F)(F)F",
          "ratio_value": 1,
          "ratio_unit": "molar ratio"
        }
      ],
      "additives": [
        {
          "name": "Amine-functionalized hollow silica nanospheres (AHNS2)",
          "type": "filler",
          "amount_value": 10,
          "amount_unit": "wt%"
        }
      ],
      "is_homopolymer": false
    },
    "processing_history": "Polycondensation of BISP and 6FDA in DMF with 10 wt% AHNS2, chemical imidization. Film cast, aged, solvent exchange, freeze-dried. Dielectric constant measured by Impedance analyzer (parallel plate) at 1 GHz, room temperature.",
    "hierarchical_structure": "Porous polyimide hybrid film with AHNS2 nanoparticles dispersed, aggregation observed.",
    "properties": {
      "eps": {
        "value": [
          2.23
        ],
        "unit": null
      }
    },
    "analysis_with_hierarchical_structure": {
      "descriptive_text": "The sample is a porous polyimide hybrid film synthesized via the polycondensation of bis(4-aminophenyl)-1,4-diisopropylbenzene and 4,4′-(hexafluoroisopropylidene)diphthalic anhydride in a 1:1 molar ratio using dimethylformamide as the solvent, followed by chemical imidization. The matrix incorporates 10 wt% amine-functionalized hollow silica nanospheres (AHNS2) as a filler component. Processing involved film casting, aging, solvent exchange, and freeze-drying to establish the final morphology, which features dispersed AHNS2 nanoparticles with observed aggregation within the porous structure. The dielectric constant was characterized using an impedance analyzer with a parallel plate configuration at 1 GHz and room temperature.",
