Repository: hhtrick/HHT-code

# HHT training framework

This directory contains model training, embedding precomputation, inference, article-level baselines and the curated datasets. All commands below assume that the working directory is `train_code/`.

## 3. Datasets and fixed partitions

Each main dataset is a JSON array at `dataset/{property}/{property}.json`. Entries contain source metadata, `chemical_composition`, `processing_history`, `hierarchical_structure`, `properties`, and two generated-analysis objects. Targets are stored as `properties[property]["value"]`; source metadata and target values are not predictive input fields.

| Property | Train | Validation | Test | Total |
|---|---:|---:|---:|---:|

File: train_code/dataset/eps/eps.json (part 75 of 190)
[
      "reasoning_analysis": "Increasing Factors: The inherent polarity of the imide linkages containing carbonyl groups contributes to orientational polarization, driving the eps higher. Additionally, the silica network within the AHNS2 filler generally possesses higher polarizability than the fluorinated polymer matrix, and the observed nanoparticle aggregation could reduce effective free volume or create interfacial regions with higher local density, potentially increasing the effective eps. Decreasing Factors: The incorporation of 4,4′-(hexafluoroisopropylidene)diphthalic anhydride introduces C-F bonds with low electronic polarizability, significantly lowering the intrinsic eps. The bis(4-aminophenyl)-1,4-diisopropylbenzene monomer introduces bulky aliphatic groups that increase fractional free volume. Crucially, the hierarchical structure is porous, and the use of hollow silica nanospheres introduces air voids with a permittivity near unity into the composite, which drastically reduces the effective eps according to effective medium theories. The freeze-drying process further enhances this porosity. Dominant Factor: The reduction in eps driven by the low polarizability of the fluorinated backbone and the significant volume fraction of air voids from both the porous matrix and hollow filler qualitatively dominates the behavior. While the polar imide groups and silica filler exert an upward influence, the design strategy of fluorination combined with nanostructuring for porosity is the primary determinant, pushing the eps lower relative to non-porous, non-fluorinated polyimides."
    },
    "analysis_without_hierarchical_structure": {
      "descriptive_text": "The sample comprises a copolyimide synthesized via the polycondensation of bis(4-aminophenyl)-1,4-diisopropylbenzene and 4,4′-(hexafluoroisopropylidene)diphthalic anhydride in dimethylformamide, followed by chemical imidization. This polymer matrix was compounded with 10 wt% amine-functionalized hollow silica nanospheres (AHNS2) prior to film casting. The resulting composite film underwent aging and solvent exchange, followed by freeze-drying to remove residual volatiles. The dielectric constant was subsequently characterized using an impedance analyzer with a parallel plate configuration at 1 GHz under ambient room temperature conditions.",
      "reasoning_analysis": "Increasing Factors: The presence of imide linkages within the polymer backbone introduces polar carbonyl groups capable of dipole orientation polarization, which intrinsically contributes to a higher dielectric constant. Additionally, the solid silica framework of the nanospheres typically possesses a higher permittivity than the fluorinated polymer matrix, which could elevate the effective medium permittivity if the particles were solid. Decreasing Factors: The incorporation of the 4,4′-(hexafluoroisopropylidene)diphthalic anhydride monomer introduces carbon-fluorine bonds with low electronic polarizability, significantly reducing the intrinsic dielectric response. Furthermore, the bulky isopropyl and hexafluoroisopropylidene groups disrupt chain packing, increasing fractional free volume and lowering material density. Critically, the use of hollow silica nanospheres introduces air voids with a dielectric constant near unity, and the freeze-drying process helps preserve this porous structure, both of which drastically reduce the overall permittivity. Dominant Factor: The synergistic effect of the low polarizability fluorinated backbone and the introduction of air voids via the hollow silica nanospheres qualitatively dominates the polar contributions of the imide groups. Consequently, the structural design prioritizes minimizing electronic and dipole polarization through fluorination and porosity, driving the final eps downward relative to a non-fluorinated, solid-filled polyimide."
    }
  },
  {
    "doi": "10.1016/j.polymer.2024.127694",
    "title": "Porous polyimide composite films containing mesoporous hollow silica nanospheres with ultralow dielectric constant and dissipation loss",
    "year": 2024,
    "chemical_composition": {
      "repeat_unit_psmiles": null,
      "monomers": [
        {
          "name": "bis(4-aminophenyl)-1,4-diisopropylbenzene",
          "smiles": "CC(C)(c1ccc(N)cc1)c2ccc(cc2)C(C)(C)c3ccc(N)cc3",
          "ratio_value": 1,
          "ratio_unit": "molar ratio"
        },
        {
          "name": "4,4′-(hexafluoroisopropylidene)diphthalic anhydride",
          "smiles": "FC(F)(F)C(c1ccc2c(c1)C(=O)OC2=O)(c3ccc4c(c3)C(=O)OC4=O)C(F)(F)F",
          "ratio_value": 1,
          "ratio_unit": "molar ratio"
        }
      ],
      "additives": [
        {
          "name": "Amine-functionalized hollow silica nanospheres (AHNS3)",
          "type": "filler",
          "amount_value": 5,
          "amount_unit": "wt%"
        }
      ],
      "is_homopolymer": false
    },
    "processing_history": "Polycondensation of BISP and 6FDA in DMF with 5 wt% AHNS3, chemical imidization. Film cast, aged, solvent exchange, freeze-dried. Dielectric constant measured by Impedance analyzer (parallel plate) at 1 GHz, room temperature.",
    "hierarchical_structure": "Porous polyimide hybrid film with AHNS3 nanoparticles dispersed, aggregation observed.",
    "properties": {
      "eps": {
        "value": [
          2.08
        ],
        "unit": null
      }
    },
    "analysis_with_hierarchical_structure": {
      "descriptive_text": "The sample is a porous polyimide hybrid film synthesized via the polycondensation of bis(4-aminophenyl)-1,4-diisopropylbenzene and 4,4-(hexafluoroisopropylidene)diphthalic anhydride (6FDA) in DMF, followed by chemical imidization. The matrix incorporates 5 wt% amine-functionalized hollow silica nanospheres (AHNS3) as a filler component. Processing involved film casting, aging, solvent exchange, and freeze-drying to establish the final morphology, which features dispersed AHNS3 nanoparticles with observed aggregation within the porous structure. The dielectric properties were characterized using an impedance analyzer in a parallel plate configuration at 1 GHz and room temperature.",
      "reasoning_analysis": "Increasing Factors: The polar carbonyl groups within the imide linkages contribute to dipole orientation polarization, inherently raising the dielectric constant. The solid silica framework of the AHNS3 filler typically exhibits a higher permittivity than the fluorinated polyimide matrix, and the observed aggregation of nanoparticles may create localized regions of increased density and polarity. Additionally, any residual DMF solvent retained within the pores despite exchange procedures would act as a high-polarity contaminant, further increasing the value. Decreasing Factors: The presence of fluorine atoms in the 6FDA moiety significantly reduces electronic polarizability due to fluorine's low polarizability and high electronegativity. The bulky isopropyl groups on the diamine increase the fractional free volume, reducing chain packing density and dipole density. Most critically, the hierarchical porosity generated by the freeze-drying process and the internal voids within the hollow silica nanospheres introduce air pockets with a dielectric constant near unity, which drastically lowers the effective permittivity of the composite. Dominant Factor: The combined effect of the fluorinated backbone, bulky aliphatic substituents, and specifically the intentional introduction of voids through both the porous matrix morphology and the hollow filler structure qualitatively dominates the final behavior, driving the dielectric constant significantly lower than that of dense, non-fluorinated polyimides despite the presence of polar imide groups and silica material."
    },
    "analysis_without_hierarchical_structure": {
      "descriptive_text": "The sample consists of a copolyimide synthesized via the polycondensation of bis(4-aminophenyl)-1,4-diisopropylbenzene and 4,4′-(hexafluoroisopropylidene)diphthalic anhydride in a 1:1 molar ratio within dimethylformamide. The polymer matrix is compounded with 5 wt% amine-functionalized hollow silica nanospheres (AHNS3) as a filler. Following chemical imidization, the composite was cast into a film, aged, subjected to solvent exchange, and freeze-dried to remove residual volatiles. The dielectric constant was characterized using an impedance analyzer with a parallel plate configuration at 1 GHz and room temperature.",
      "reasoning_analysis": "Increasing Factors: The presence of polar imide linkages within the polymer backbone facilitates dipole orientation polarization, which intrinsically drives the dielectric constant upward. Additionally, the silica material comprising the nanospheres possesses a higher intrinsic permittivity than the fluorinated polymer matrix, which could contribute to an increase in the composite eps relative to the neat resin. Decreasing Factors: The incorporation of hexafluoroisopropylidene groups from the 6FDA monomer introduces fluorine atoms with low electronic polarizability and bulky isopropyl groups from the diamine that increase fractional free volume, both of which strongly suppress the dielectric constant. Crucially, the hollow morphology of the silica nanospheres introduces air voids with near-unity permittivity into the filler phase, significantly lowering the effective permittivity of the additive compared to solid silica. Furthermore, the freeze-drying processing step ensures the removal of high-permittivity residual solvent (DMF), preventing solvent-induced elevation of the eps. Dominant Factor: The synergistic combination of the fluorinated backbone architecture and the hollow porous structure of the filler qualitatively dominates the dielectric behavior. While the polar imide groups and silica material suggest higher permittivity, the design strategy prioritizes low polarizability and increased free volume through fluorination and hollow inclusions, making the decreasing factors the primary determinants of the final eps performance."
    }
  },
  {
    "doi": null,
    "title": "Three-Dimensional Dielectric Characterization of Polymer Films",
    "year": 2001,
    "chemical_composition": {
      "repeat_unit_psmiles": null,
      "monomers": [
        {
          "name": "Benzocyclobutene",
          "smiles": null,
          "ratio_value": null,
          "ratio_unit": null
        }
      ],
      "additives": [],
      "is_homopolymer": true
    },
    "processing_history": "Spin-coated on borosilicate glass substrate with 3-aminopropyltriethoxysilane adhesion promoter. Cured at 250 °C for 1 h. Dielectric constant measured by HP 4263A LCR meter at 10 kHz in through-plane (z) direction using parallel plate capacitor.",
    "hierarchical_structure": "Isotropic thermosetting polymer.",
    "properties": {
      "eps": {
        "value": [
          2.77
        ],
        "unit": null
      }
    },
    "analysis_with_hierarchical_structure": {
      "descriptive_text": "The sample consists of an isotropic thermosetting polybenzocyclobutene homopolymer. It was fabricated by spin-coating onto a borosilicate glass substrate treated with a 3-aminopropyltriethoxysilane adhesion promoter, followed by thermal curing at 250 °C for 1 hour. The dielectric properties were subsequently characterized using an HP 4263A LCR meter operating at 10 kHz in the through-plane direction via a parallel plate capacitor configuration.",
      "reasoning_analysis": "Increasing Factors: The presence of aromatic benzene rings within the benzocyclobutene structure contributes to higher electronic polarizability compared to purely aliphatic hydrocarbon chains, which inherently elevates the dielectric constant. Additionally, the use of the 3-aminopropyltriethoxysilane adhesion promoter introduces polar amine and siloxane functionalities at the interface, which could contribute to interfacial polarization effects measured in the through-plane direction. Decreasing Factors: The chemical composition lacks strong permanent dipoles such as carbonyl or nitrile groups, significantly minimizing orientational polarization. The processing history involving curing at 250 °C ensures a high degree of crosslinking in the thermosetting network, which restricts segmental chain mobility and prevents dipolar relaxation contributions at the measurement frequency of 10 kHz. Furthermore, the hydrophobic nature of the cured polymer limits moisture absorption, avoiding the substantial dielectric constant increase associated with water uptake. Dominant Factor: The intrinsic non-polar character of the fully cured benzocyclobutene network is the dominant factor. While the aromatic rings provide some electronic polarizability, the absence of strong polar functional groups and the rigid, crosslinked structure achieved through thermal curing qualitatively ensure a low dielectric constant relative to polar engineering thermoplastics, making the material suitable for low-k applications."
    },
    "analysis_without_hierarchical_structure": {
      "descriptive_text": "The sample comprises a poly(benzocyclobutene) homopolymer film fabricated via spin-coating onto a borosilicate glass substrate pretreated with a 3-aminopropyltriethoxysilane adhesion promoter. Following deposition, the film was thermally cured at 250 °C for 1 hour to induce crosslinking. The dielectric constant was characterized in the through-plane direction using a parallel plate capacitor configuration measured by an HP 4263A LCR meter at a frequency of 10 kHz.",
      "reasoning_analysis": "Increasing Factors: The presence of aromatic rings within the benzocyclobutene structure contributes to electronic polarizability, which inherently increases the dielectric constant relative to purely aliphatic polymers. Additionally, the thermal curing process promotes network densification and crosslinking, reducing free volume and increasing material density, which typically correlates with a higher dielectric constant. Decreasing Factors: The cured polymer network lacks highly polar functional groups such as carbonyls or hydroxyls, minimizing orientational polarization contributions compared to polar engineering plastics. Furthermore, the thermal history ensures the removal of residual solvents and volatile reaction byproducts, preventing the inclusion of high-dielectric contaminants that would elevate the eps. Dominant Factor: The intrinsic chemical architecture of the benzocyclobutene backbone, characterized by low dipole moments, qualitatively dominates the final behavior by establishing a low baseline dielectric constant, while the curing process serves to stabilize this value by eliminating polar volatile residues."
    }
  },
  {
    "doi": "10.1016/j.polymer.2024.127694",
    "title": "Porous polyimide composite films containing mesoporous hollow silica nanospheres with ultralow dielectric constant and dissipation loss",
    "year": 2024,
    "chemical_composition": {
      "repeat_unit_psmiles": null,
      "monomers": [
        {
          "name": "bis(4-aminophenyl)-1,4-diisopropylbenzene",
          "smiles": "CC(C)(c1ccc(N)cc1)c2ccc(cc2)C(C)(C)c3ccc(N)cc3",
          "ratio_value": 1,
          "ratio_unit": "molar ratio"
        },
        {
          "name": "4,4′-(hexafluoroisopropylidene)diphthalic anhydride",
          "smiles": "FC(F)(F)C(c1ccc2c(c1)C(=O)OC2=O)(c3ccc4c(c3)C(=O)OC4=O)C(F)(F)F",
          "ratio_value": 1,
          "ratio_unit": "molar ratio"
        }
      ],
      "additives": [
        {
          "name": "Amine-functionalized hollow silica nanospheres (AHNS3)",
          "type": "filler",
          "amount_value": 3,
          "amount_unit": "wt%"
        }
      ],
      "is_homopolymer": false
    },
    "processing_history": "Polycondensation of BISP and 6FDA in DMF with 3 wt% AHNS3, chemical imidization. Film cast, aged, solvent exchange, freeze-dried. Dielectric constant measured by Impedance analyzer (parallel plate) at 1 GHz, room temperature.",
    "hierarchical_structure": "Porous polyimide hybrid film with AHNS3 nanoparticles dispersed, aggregation observed.",
    "properties": {
      "eps": {
        "value": [
          1.92
        ],
        "unit": null
      }
    },
    "analysis_with_hierarchical_structure": {
      "descriptive_text": "This sample comprises a porous polyimide hybrid film synthesized via the polycondensation of bis(4-aminophenyl)-1,4-diisopropylbenzene and 4,4′-(hexafluoroisopropylidene)diphthalic anhydride in DMF at a 1:1 molar ratio, followed by chemical imidization. The matrix is reinforced with 3 wt% amine-functionalized hollow silica nanospheres (AHNS3). The processing history involves film casting, aging, solvent exchange, and freeze-drying to induce porosity, resulting in a hierarchical structure where AHNS3 nanoparticles are dispersed within the polyimide matrix with observed aggregation. The dielectric constant was characterized using an impedance analyzer with a parallel plate configuration at 1 GHz and room temperature.",
      "reasoning_analysis": "Increasing Factors: The presence of polar imide linkages within the polymer backbone contributes to dipole polarization, inherently raising the dielectric constant. Additionally, the incorporation of silica-based fillers, even when hollow, introduces inorganic material with a higher intrinsic permittivity than the organic matrix, and the amine functionalization on the nanoparticle surface adds polar groups that may enhance interfacial polarization. Decreasing Factors: The 6FDA monomer introduces fluorine atoms which possess low electronic polarizability, significantly reducing the dielectric constant. The bulky isopropyl and hexafluoroisopropylidene groups inhibit efficient chain packing, increasing fractional free volume. Most critically, the freeze-drying process and the hollow nature of the silica nanospheres introduce substantial porosity (air voids), which drastically lowers the effective dielectric constant. Dominant Factor: The substantial reduction in dielectric constant driven by the high fractional free volume from bulky fluorinated groups and, most significantly, the macroscopic and microscopic porosity introduced by the freeze-drying process and hollow filler structure qualitatively dominates over the polar contributions of the imide links and silica filler, leading to an overall reduced dielectric constant behavior relative to non-porous, non-fluorinated polyimides."
    },
    "analysis_without_hierarchical_structure": {
      "descriptive_text": "The sample consists of a fluorinated polyimide synthesized via the polycondensation of bis(4-aminophenyl)-1,4-diisopropylbenzene and 4,4′-(hexafluoroisopropylidene)diphthalic anhydride in dimethylformamide. This matrix incorporates 3 wt% amine-functionalized hollow silica nanospheres as a filler. The material underwent chemical imidization followed by film casting, aging, solvent exchange, and freeze-drying to prepare the final film. The dielectric constant was subsequently characterized using an impedance analyzer with a parallel plate configuration at 1 GHz and room temperature.",
      "reasoning_analysis": "Increasing Factors: The presence of polar imide linkages formed during chemical imidization and the aromatic rings within both monomer units contribute to electronic and orientational polarization, which intrinsically drives the dielectric constant upward. Additionally, if the solvent exchange and freeze-drying steps in the processing history were insufficient to remove all dimethylformamide, residual polar solvent molecules would remain trapped in the matrix, significantly increasing the dielectric constant. Decreasing Factors: The incorporation of 4,4′-(hexafluoroisopropylidene)diphthalic anhydride introduces fluorine atoms with low electronic polarizability and bulky hexafluoroisopropylidene groups that increase free volume, both of which strongly suppress the dielectric constant. Furthermore, the addition of amine-functionalized hollow silica nanospheres introduces air voids with a dielectric constant near unity into the composite, and the freeze-drying process helps preserve this porous structure while ensuring effective removal of polar solvent residues. Dominant Factor: The intrinsic low polarizability of the carbon-fluorine bonds and the increased free volume generated by the bulky fluorinated and isopropyl substituents in the polymer backbone qualitatively dominate the final dielectric behavior by establishing a low baseline for the matrix, which is further reduced by the porous nature of the hollow filler particles."
    }
  },
  {
    "doi": "10.1016/S0079-6700(00)00043-5",
    "title": "Low dielectric constant polymers for microelectronics",
    "year": 2001,
    "chemical_composition": {
      "repeat_unit_psmiles": null,
      "monomers": [
        {
          "name": "Hydrocarbon films (PVDF, PVP, BCB, etc.)",
          "smiles": null,
          "ratio_value": null,
          "ratio_unit": null
        }
      ],
      "additives": [],
      "is_homopolymer": false
    },
    "processing_history": "Fluorinated polymer films obtained by subsequent fluorination of hydrocarbon films with NF3-based microwave plasma.",
    "hierarchical_structure": null,
    "properties": {
      "eps": {
        "value": [
          2.0
        ],
        "unit": null
      }
    },
    "analysis_with_hierarchical_structure": {
      "descriptive_text": "The sample consists of polymer films derived from precursors including PVDF, PVP, and BCB, initially classified as hydrocarbon films. These films underwent a specialized processing history involving subsequent fluorination via NF3-based microwave plasma to alter their chemical composition.",
      "reasoning_analysis": "Increasing Factors: The presence of polar functional groups within the precursor monomers, such as the carbonyl moieties in PVP or the dipolar characteristics of PVDF, inherently increases electronic polarizability and drives the eps upward. Additionally, the microwave plasma environment could potentially introduce oxidative defects or polar species if not strictly controlled, which would further contribute to an increase in eps. Decreasing Factors: The core processing history involves the introduction of fluorine atoms through NF3 plasma treatment. The high electronegativity and low polarizability of fluorine, combined with the substitution of hydrogen atoms with fluorine, typically reduce the overall electronic polarizability of the material, driving the eps downward. Dominant Factor: The specific processing history of NF3-based microwave plasma fluorination is the dominant factor. While the precursors may possess intrinsic polarity, the deliberate incorporation of low-polarizability C-F bonds throughout the film structure qualitatively dominates the behavior, leading to a net reduction in eps relative to the untreated hydrocarbon precursors."
    },
    "analysis_without_hierarchical_structure": {
      "descriptive_text": "The sample consists of fluorinated polymer films derived from hydrocarbon precursors, encompassing variants such as polyvinylidene fluoride, polyvinylpyrrolidone, or benzocyclobutene, within a non-homopolymer architecture. These films were prepared via subsequent fluorination of the base hydrocarbon films using an NF3-based microwave plasma technique.",
      "reasoning_analysis": "Increasing Factors: The inherent chemical composition of the base hydrocarbon matrix, particularly if containing polar moieties similar to polyvinylpyrrolidone, facilitates orientational polarization which drives the dielectric constant higher. Additionally, the introduction of fluorine atoms creates strong C-F bond dipoles that could theoretically contribute to increased dipolar polarization if sufficiently mobile. Decreasing Factors: The substitution of hydrogen with fluorine significantly reduces electronic polarizability due to the high electronegativity and tight electron binding of fluorine atoms. The microwave plasma processing likely induces cross-linking or structural rigidification that restricts segmental motion, thereby limiting dipole orientation, while fluorine incorporation typically increases fractional free volume and reduces material density, lowering the number of polarizable units per unit volume. Dominant Factor: The reduction in electronic polarizability and the increase in free volume associated with the plasma-mediated fluorination process qualitatively dominate the dielectric behavior, generally leading to a net decrease in the dielectric constant relative to the non-fluorinated hydrocarbon precursor."
    }
  },
  {
    "doi": "10.1016/j.polymer.2024.127694",
    "title": "Porous polyimide composite films containing mesoporous hollow silica nanospheres with ultralow dielectric constant and dissipation loss",
    "year": 2024,
    "chemical_composition": {
      "repeat_unit_psmiles": null,
      "monomers": [
        {
          "name": "bis(4-aminophenyl)-1,4-diisopropylbenzene",
          "smiles": "CC(C)(c1ccc(N)cc1)c2ccc(cc2)C(C)(C)c3ccc(N)cc3",
          "ratio_value": 1,
          "ratio_unit": "molar ratio"
        },
        {
          "name": "4,4′-(hexafluoroisopropylidene)diphthalic anhydride",
          "smiles": "FC(F)(F)C(c1ccc2c(c1)C(=O)OC2=O)(c3ccc4c(c3)C(=O)OC4=O)C(F)(F)F",
          "ratio_value": 1,
          "ratio_unit": "molar ratio"
        }
      ],
      "additives": [
        {
          "name": "Amine-functionalized hollow silica nanospheres (AHNS3)",
          "type": "filler",
          "amount_value": 10,
          "amount_unit": "wt%"
        }
      ],
      "is_homopolymer": false
    },
    "processing_history": "Polycondensation of BISP and 6FDA in DMF with 10 wt% AHNS3, chemical imidization. Film cast, aged, solvent exchange, freeze-dried. Dielectric constant measured by Impedance analyzer (parallel plate) at 1 GHz, room temperature.",
    "hierarchical_structure": "Porous polyimide hybrid film with AHNS3 nanoparticles dispersed, aggregation observed.",
    "properties": {
      "eps": {
        "value": [
          2.13
        ],
        "unit": null
      }
    },
    "analysis_with_hierarchical_structure": {
      "descriptive_text": "The sample is a porous polyimide hybrid film synthesized via the polycondensation of bis(4-aminophenyl)-1,4-diisopropylbenzene and 4,4′-(hexafluoroisopropylidene)diphthalic anhydride in DMF at a 1:1 molar ratio, followed by chemical imidization. The matrix incorporates 10 wt% amine-functionalized hollow silica nanospheres (AHNS3) as a filler component. Processing involved film casting, aging, solvent exchange, and freeze-drying to establish the final morphology, which features dispersed AHNS3 nanoparticles with observed aggregation within the porous structure. The dielectric constant was characterized using an impedance analyzer in a parallel plate configuration at 1 GHz and room temperature.",
      "reasoning_analysis": "Increasing Factors: The polar imide linkages within the polymer backbone contribute to dipolar polarization, inherently driving the eps higher. Additionally, the observed aggregation of AHNS3 nanoparticles creates heterogeneous interfaces that can induce interfacial polarization (Maxwell-Wagner-Sillars effect) at 1 GHz, further contributing to an increase in eps. Decreasing Factors: The incorporation of 4,4′-(hexafluoroisopropylidene)diphthalic anhydride introduces fluorine atoms with low electronic polarizability and bulky trifluoromethyl groups that increase free volume, significantly reducing eps. The bis(4-aminophenyl)-1,4-diisopropylbenzene monomer further increases free volume through aliphatic isopropyl substituents. Critically, the processing history involving freeze-drying and the use of hollow silica nanospheres introduce substantial porosity (air voids), which drastically lowers the effective eps compared to a dense polymer matrix. Dominant Factor: The reduction in eps driven by the high free volume from fluorinated and aliphatic groups, combined with the explicit introduction of porosity via hollow fillers and freeze-drying, qualitatively dominates over the polar contributions of the imide backbone and filler aggregation, leading to a net decrease in eps relative to non-porous, non-fluorinated polyimides."
    },
    "analysis_without_hierarchical_structure": {
      "descriptive_text": "The sample comprises a polyimide composite film synthesized via the polycondensation of bis(4-aminophenyl)-1,4-diisopropylbenzene and 4,4′-(hexafluoroisopropylidene)diphthalic anhydride in dimethylformamide, followed by chemical imidization. The polymer matrix incorporates 10 wt% amine-functionalized hollow silica nanospheres as a filler. Processing involved film casting, aging, solvent exchange, and freeze-drying to preserve the nanostructure, with the dielectric constant measured by an impedance analyzer using a parallel plate configuration at 1 GHz and room temperature.",
      "reasoning_analysis": "Increasing Factors: The presence of polar carbonyl groups within the imide rings contributes to dipolar polarization, inherently raising the dielectric constant. Additionally, the silica shell of the nanospheres possesses a higher intrinsic permittivity compared to the fluorinated polymer matrix, which could locally increase the eps. Decreasing Factors: The hexafluoroisopropylidene groups in the dianhydride monomer exhibit low electronic polarizability and introduce significant free volume due to steric bulk, substantially reducing the matrix permittivity. The isopropyl substituents on the diamine further inhibit chain packing density. Critically, the hollow nature of the silica nanospheres introduces air voids with very low permittivity into the composite, and the freeze-drying process minimizes moisture and residual solvent content, both of which strongly suppress the overall eps. Dominant Factor: The combined effect of fluorine substitution reducing backbone polarizability and the volumetric inclusion of air within the hollow nanospheres qualitatively dominates over the polar contributions of the imide groups and silica shell, driving the overall eps down relative to non-fluorinated or solid-filled counterparts."
    }
  },
  {
    "doi": "10.1002/app.39321",
    "title": "High Dielectric Constant Polyaniline/Sulfonated Poly(aryl ether ketone) Composite Membranes with Good Thermal and Mechanical Properties",
    "year": 2013,
    "chemical_composition": {
      "repeat_unit_psmiles": null,
      "monomers": [
        {
          "name": "4,4'-Difluorobenzophenone",
          "smiles": "Fc1ccc(C(=O)c2ccc(F)cc2)cc1",
          "ratio_value": 0.07,
          "ratio_unit": "mol"
        },
        {
          "name": "Sodium 5,5'-carbonylbis(2-fluorobenzenesulfonate)",
          "smiles": null,
          "ratio_value": 0.03,
          "ratio_unit": "mol"
        },
        {
          "name": "Bisphenol A",
          "smiles": "CC(C)(c1ccc(O)cc1)c2ccc(O)cc2",
          "ratio_value": 0.1,
          "ratio_unit": "mol"
        }
      ],
      "additives": [
        {
          "name": "PANI-SSA",
          "type": "filler",
          "amount_value": 10,
          "amount_unit": "wt%"
        }
      ],
      "is_homopolymer": false
    },
    "processing_history": "SPAEK synthesized via nucleophilic aromatic substitution of DFBP, sulfonated DFBP salt, and Bisphenol A in toluene, followed by ion exchange with H2SO4. PANI-SSA synthesized by oxidative polymerization of aniline with APS in HCl, treated with ammonia and SSA. Composite prepared by solution blending in NMP, ultrasonic treatment 2 h, stirred 12 h, cast on glass slides, dried at 60 °C (6 h air, 12 h vacuo), annealed at 110 °C (12 h vacuum). Dielectric constant measured by Alph-A high-performance frequency analyzer at 1 kHz, room temperature.",
    "hierarchical_structure": "PANI particles with average diameter about 40 nm evenly dispersed in SPAEK matrix. Microcapacitors formed between adjacent PANI fillers.",
    "properties": {
      "eps": {
        "value": [
          18
        ],
        "unit": null
      }
    },
    "analysis_with_hierarchical_structure": {
      "descriptive_text": "The sample comprises a sulfonated poly(arylene ether ketone) (SPAEK) copolymer matrix synthesized from 4,4'-difluorobenzophenone, sodium 5,5'-carbonylbis(2-fluorobenzenesulfonate), and bisphenol A, combined with 10 wt% polyaniline doped with sulfosalicylic acid (PANI-SSA) filler. The composite was fabricated via solution blending in N-methyl-2-pyrrolidone with ultrasonic treatment, followed by casting, multi-stage drying, and vacuum annealing at 110 °C. Structural analysis indicates PANI particles with an average diameter of 40 nm are evenly dispersed throughout the matrix, creating microcapacitors between adjacent fillers, and the dielectric constant was characterized at 1 kHz and room temperature.",
      "reasoning_analysis": "Increasing Factors: The incorporation of 10 wt% conductive PANI-SSA filler creates conductive domains within the insulating matrix, leading to strong interfacial polarization (Maxwell-Wagner-Sillars effect) and the formation of microcapacitors between adjacent particles, which drastically enhances dielectric permittivity. Additionally, the presence of polar sulfonate groups within the SPAEK copolymer backbone increases the intrinsic dipole moment density of the matrix, contributing to higher orientation polarization. Decreasing Factors: The insulating nature of the SPAEK matrix serves as a barrier between conductive fillers, which prevents electrical percolation and leakage currents but inherently limits the effective volume fraction of the high-permittivity conductive phase compared to a bulk conductor. Furthermore, the rigorous vacuum drying and annealing processing history removes residual NMP solvent, which has a high dielectric constant; thus, the absence of this residual solvent results in a lower measured eps compared to a non-dried sample. Dominant Factor: The formation of microcapacitors via the evenly dispersed conductive PANI-SSA particles within the insulating SPAEK matrix is the dominant factor, as the interfacial polarization mechanism typically yields orders of magnitude higher permittivity enhancement than the intrinsic dipole polarization of the sulfonated polymer backbone alone."
    },
    "analysis_without_hierarchical_structure": {
      "descriptive_text": "The sample comprises a sulfonated poly(arylene ether ketone) copolymer matrix synthesized via nucleophilic aromatic substitution of 4,4'-difluorobenzophenone, sodium 5,5'-carbonylbis(2-fluorobenzenesulfonate), and bisphenol A, followed by ion exchange with sulfuric acid. This matrix was blended with 10 wt% polyaniline doped with sulfosalicylic acid filler, which was separately prepared via oxidative polymerization. The composite was formed by solution blending in N-methyl-2-pyrrolidone with ultrasonic treatment and stirring, cast onto glass slides, and subjected to a staged drying process at 60 °C followed by vacuum annealing at 110 °C before dielectric characterization at 1 kHz and room temperature.",
      "reasoning_analysis": "Increasing Factors: The incorporation of sulfonic acid groups through the sulfonated monomer and subsequent protonation introduces highly polar ionic species that enhance dipole orientation polarization, while the inherent ketone and ether linkages in the backbone contribute additional dipole moments. Crucially, the addition of 10 wt% conductive PANI-SSA filler creates extensive interfaces within the insulating matrix, generating strong Maxwell-Wagner-Sillars interfacial polarization that significantly drives the dielectric constant upward. Decreasing Factors: The thermal processing history, specifically the vacuum annealing at 110 °C, promotes chain packing and reduces free volume, which restricts segmental mobility and can dampen dipole relaxation contributions. Furthermore, the rigorous drying protocol removes residual N-methyl-2-pyrrolidone solvent, which possesses a high intrinsic dielectric constant, thereby preventing solvent-induced inflation of the measured value. Dominant Factor: The presence of the conductive PANI-SSA filler combined with the high density of polar sulfonic acid groups qualitatively dominates the dielectric response. The interfacial polarization generated at the boundaries between the conductive filler and the polar matrix outweighs the reduction in mobility caused by thermal treatment, leading to a net enhancement in the dielectric constant relative to a non-sulfonated, unfilled counterpart."
    }
  },
  {
    "doi": "10.1016/S0079-6700(00)00043-5",
    "title": "Low dielectric constant polymers for microelectronics",
    "year": 2001,
    "chemical_composition": {
      "repeat_unit_psmiles": null,
      "monomers": [
        {
          "name": "Fluorinated [2,2]-para-phenylene analog",
          "smiles": null,
          "ratio_value": null,
          "ratio_unit": null
        }
      ],
      "additives": [],
      "is_homopolymer": true
    },
    "processing_history": "Parylene F. Fluorinated variety. CVD.",
    "hierarchical_structure": null,
    "properties": {
      "eps": {
        "value": [
          2.2
        ],
        "unit": null
      }
    },
    "analysis_with_hierarchical_structure": {
      "descriptive_text": "The sample consists of a homopolymer derived from a fluorinated [2,2]-para-phenylene analog, known as the fluorinated variety of Parylene F. It was processed via chemical vapor deposition (CVD) to form a polymer film.",
      "reasoning_analysis": "Increasing Factors: The presence of the para-phenylene aromatic backbone introduces pi-electron systems which possess higher electronic polarizability compared to purely aliphatic chains, potentially elevating the eps relative to fully fluorinated aliphatic polymers. Additionally, the CVD process may induce a degree of structural ordering or density that reduces free volume, slightly increasing eps. Decreasing Factors: The substitution of hydrogen with fluorine atoms on the polymer backbone significantly reduces electronic polarizability due to the tight holding of electrons by the highly electronegative fluorine. This fluorination creates a low-k material characteristic, driving the eps down. Furthermore, the homopolymer composition ensures the intrinsic low permittivity of the matrix is not compromised by high-k fillers. Dominant Factor: The strong electron-withdrawing nature and low polarizability of the fluorine substituents dominate the dielectric behavior, overriding the polarizability contribution of the aromatic rings, resulting in a material characterized by a low eps relative to non-fluorinated parylenes."
    },
    "analysis_without_hierarchical_structure": {
      "descriptive_text": "The sample comprises a homopolymer synthesized from a fluorinated [2,2]-para-phenylene analog monomer, identified as a fluorinated variety of Parylene F. The material was processed via Chemical Vapor Deposition (CVD), a solvent-free vapor phase technique used to form the polymer film directly onto the substrate.",
