Repository: hhtrick/HHT-code

# HHT training framework

This directory contains model training, embedding precomputation, inference, article-level baselines and the curated datasets. All commands below assume that the working directory is `train_code/`.

## 3. Datasets and fixed partitions

Each main dataset is a JSON array at `dataset/{property}/{property}.json`. Entries contain source metadata, `chemical_composition`, `processing_history`, `hierarchical_structure`, `properties`, and two generated-analysis objects. Targets are stored as `properties[property]["value"]`; source metadata and target values are not predictive input fields.

| Property | Train | Validation | Test | Total |
|---|---:|---:|---:|---:|

File: train_code/dataset/eps/eps.json (part 76 of 190)
[
      "reasoning_analysis": "Increasing Factors: The presence of the aromatic para-phenylene backbone introduces delocalized pi-electrons which possess higher electronic polarizability compared to aliphatic structures, inherently contributing to a higher dielectric response. Additionally, the Chemical Vapor Deposition processing typically yields dense, pinhole-free films, and increased material density can qualitatively increase the number of polarizable units per unit volume, driving the eps upward. Decreasing Factors: The substitution of hydrogen atoms with fluorine on the polymer backbone significantly reduces electronic polarizability due to the high electronegativity and tight electron binding of fluorine, which strongly drives the eps downward. Furthermore, the CVD processing history eliminates the use of liquid solvents, preventing the entrapment of polar solvent residues that would otherwise increase the dielectric permittivity. Dominant Factor: The electronic effect of the fluorine substituents is the dominant factor, as the reduction in polarizability provided by the fluorination is the primary design mechanism for this material class, qualitatively overriding the polarizability contribution of the aromatic backbone to result in a lower eps relative to non-fluorinated analogs."
    }
  },
  {
    "doi": null,
    "title": "Three-Dimensional Dielectric Characterization of Polymer Films",
    "year": 2001,
    "chemical_composition": {
      "repeat_unit_psmiles": null,
      "monomers": [
        {
          "name": "Benzocyclobutene",
          "smiles": null,
          "ratio_value": null,
          "ratio_unit": null
        }
      ],
      "additives": [],
      "is_homopolymer": true
    },
    "processing_history": "Spin-coated on borosilicate glass substrate. UV exposed (dose > 750-900 mJ/cm2) and soaked in Dow developer DS-2100. Cured at 250 °C for 1 h. Dielectric constant measured by HP 4263A LCR meter at 10 kHz in through-plane (z) direction using parallel plate capacitor.",
    "hierarchical_structure": "Isotropic thermosetting polymer.",
    "properties": {
      "eps": {
        "value": [
          2.71
        ],
        "unit": null
      }
    },
    "analysis_with_hierarchical_structure": {
      "descriptive_text": "The sample comprises an isotropic thermosetting homopolymer synthesized from benzocyclobutene monomers. Fabrication involved spin-coating the precursor onto a borosilicate glass substrate, followed by UV exposure with a dose exceeding 750-900 mJ/cm² and development through soaking in Dow developer DS-2100. The film was subsequently cured at 250 °C for 1 hour to establish the final network structure, and the dielectric constant was measured using an HP 4263A LCR meter at 10 kHz in the through-plane direction via a parallel plate capacitor configuration.",
      "reasoning_analysis": "Increasing Factors: The presence of aromatic rings within the benzocyclobutene backbone contributes significant electronic polarizability, which inherently elevates the dielectric constant relative to aliphatic polymers. Additionally, the thermal curing at 250 °C promotes extensive crosslinking and densification of the thermosetting network, reducing free volume and thereby increasing the number of polarizable units per unit volume. Decreasing Factors: The chemical structure lacks strong permanent dipoles such as hydroxyl or carbonyl groups, minimizing orientational polarization contributions to the permittivity. Furthermore, the development step using Dow developer DS-2100 removes uncrosslinked oligomers and potential polar impurities, while the isotropic nature of the film prevents any anisotropic alignment that might enhance dielectric response in the measurement direction. Dominant Factor: The intrinsic non-polar nature of the benzocyclobutene chemistry serves as the primary determinant, establishing a baseline dielectric constant lower than many polar thermosets; however, the high-temperature curing history likely dominates the final magnitude by maximizing network density and minimizing free volume, preventing the dielectric constant from reaching the lower limits achievable with highly porous or less densely cured variants."
    },
    "analysis_without_hierarchical_structure": {
      "descriptive_text": "The sample consists of a benzocyclobutene homopolymer film fabricated via spin-coating onto a borosilicate glass substrate. Following deposition, the film underwent UV exposure with a dose exceeding 750-900 mJ/cm² and was subsequently soaked in Dow developer DS-2100 to define the pattern. The material was then thermally cured at 250 °C for 1 hour to finalize the network structure. The dielectric constant was characterized using an HP 4263A LCR meter operating at 10 kHz in the through-plane direction utilizing a parallel plate capacitor configuration.",
      "reasoning_analysis": "Increasing Factors: The presence of aromatic rings within the benzocyclobutene backbone provides significant electronic polarizability, which inherently contributes to the dielectric constant. Furthermore, the thermal curing at 250 °C and UV exposure promote crosslinking and densification of the polymer network, increasing the number density of polarizable units per unit volume, which can nominally raise the permittivity. Decreasing Factors: The chemical structure of benzocyclobutene is predominantly hydrocarbon-based with a lack of strong permanent dipoles, which minimizes orientational polarization and keeps the dielectric constant low. Additionally, the processing history involving soaking in developer and subsequent high-temperature curing effectively removes residual solvents and volatile byproducts from the ring-opening polymerization, eliminating potential sources of high permittivity associated with polar contaminants or free volume fluctuations. Dominant Factor: The intrinsic non-polar nature of the fully cured benzocyclobutene network is the dominant factor. While densification during curing may slightly increase electronic polarizability density, the absence of polar functional groups and the removal of processing residues ensure that the material maintains a characteristically low dielectric constant relative to polar polymer dielectrics."
    }
  },
  {
    "doi": null,
    "title": "Three-Dimensional Dielectric Characterization of Polymer Films",
    "year": 2001,
    "chemical_composition": {
      "repeat_unit_psmiles": null,
      "monomers": [
        {
          "name": "Benzocyclobutene",
          "smiles": null,
          "ratio_value": null,
          "ratio_unit": null
        }
      ],
      "additives": [],
      "is_homopolymer": true
    },
    "processing_history": "Spin-coated on borosilicate glass substrate with 3-aminopropyltriethoxysilane adhesion promoter. Cured at 250 °C for 1 h. Dielectric constant measured by HP 4263A LCR meter at 10 kHz in in-plane (x/y) direction using interdigitated electrode.",
    "hierarchical_structure": "Isotropic thermosetting polymer.",
    "properties": {
      "eps": {
        "value": [
          2.67
        ],
        "unit": null
      }
    },
    "analysis_with_hierarchical_structure": {
      "descriptive_text": "The sample consists of an isotropic thermosetting homopolymer derived from benzocyclobutene monomers. It was fabricated via spin-coating onto a borosilicate glass substrate utilizing 3-aminopropyltriethoxysilane as an adhesion promoter, followed by thermal curing at 250 °C for 1 hour. The dielectric properties were characterized using an HP 4263A LCR meter operating at 10 kHz in the in-plane direction with an interdigitated electrode configuration.",
      "reasoning_analysis": "Increasing Factors: The presence of aromatic rings within the benzocyclobutene structure exhibits higher electronic polarizability compared to purely aliphatic chains, which intrinsically contributes to the magnitude of the eps. Additionally, the formation of a dense crosslinked network during the thermal curing process reduces free volume, increasing the density of polarizable units per unit volume. Decreasing Factors: The polymer backbone lacks strong permanent dipoles such as carbonyl or amide groups, which minimizes orientational polarization contributions that would otherwise elevate the eps. The rigorous thermal curing at 250 °C ensures the elimination of residual solvents and volatiles, preventing the inclusion of high-permittivity impurities, while the hydrophobic nature of the cured network inhibits moisture absorption. Dominant Factor: The intrinsic non-polar nature of the benzocyclobutene backbone qualitatively dominates the dielectric behavior. While crosslinking increases material density, the absence of significant dipolar relaxation mechanisms ensures the eps is governed primarily by electronic polarizability, maintaining a lower magnitude relative to polar thermosetting systems."
    },
    "analysis_without_hierarchical_structure": {
      "descriptive_text": "The sample comprises a polybenzocyclobutene homopolymer derived from benzocyclobutene monomers. The material was fabricated by spin-coating onto a borosilicate glass substrate pretreated with a 3-aminopropyltriethoxysilane adhesion promoter, followed by thermal curing at 250 °C for 1 hour to establish the final network structure. Dielectric characterization was performed using an HP 4263A LCR meter at 10 kHz in the in-plane direction utilizing an interdigitated electrode configuration.",
      "reasoning_analysis": "Increasing Factors: The application of a 3-aminopropyltriethoxysilane adhesion promoter introduces polar amine functional groups at the substrate interface, which may contribute to interfacial polarization and locally elevate the permittivity. Furthermore, the thermal curing process induces crosslinking and film densification, reducing free volume and increasing the density of polarizable units per unit volume. Decreasing Factors: The intrinsic chemical structure of the cured polybenzocyclobutene network consists primarily of non-polar aromatic hydrocarbon chains that lack strong permanent dipoles, thereby minimizing orientational polarization. Additionally, the curing temperature of 250 °C facilitates the removal of residual solvents and volatile byproducts, eliminating extrinsic sources of ionic conductivity or high-permittivity contaminants. Dominant Factor: The inherent low electronic polarizability of the non-polar cured hydrocarbon backbone qualitatively dominates the dielectric behavior, establishing a low baseline permittivity that outweighs the interfacial effects introduced by the adhesion promoter or densification during curing."
    }
  },
  {
    "doi": "10.1016/S0079-6700(00)00043-5",
    "title": "Low dielectric constant polymers for microelectronics",
    "year": 2001,
    "chemical_composition": {
      "repeat_unit_psmiles": null,
      "monomers": [
        {
          "name": "[2,2]-para-cyclophane",
          "smiles": null,
          "ratio_value": null,
          "ratio_unit": null
        }
      ],
      "additives": [],
      "is_homopolymer": true
    },
    "processing_history": "Parylene N. Chemical vapor deposition (CVD).",
    "hierarchical_structure": "Highly crystalline.",
    "properties": {
      "eps": {
        "value": [
          2.6
        ],
        "unit": null
      }
    },
    "analysis_with_hierarchical_structure": {
      "descriptive_text": "The sample comprises a homopolymer derived from [2,2]-para-cyclophane monomers, identified as Parylene N, fabricated through a chemical vapor deposition process. This vapor-phase polymerization technique yields a coating with a highly crystalline hierarchical structure, devoid of any external additives or plasticizers. The resulting material represents a pure poly(p-xylylene) system characterized by its specific crystalline morphology established during the CVD growth.",
      "reasoning_analysis": "Increasing Factors: The highly crystalline structure results in increased packing density compared to an amorphous state, which elevates the number of polarizable units per unit volume, thereby contributing to a higher electronic polarizability component of the eps. Additionally, the presence of aromatic rings within the poly(p-xylylene) backbone provides significant electronic polarizability due to the delocalized pi-electron systems. Decreasing Factors: The chemical composition consists of a non-polar hydrocarbon backbone lacking permanent dipole moments, which minimizes orientational polarization and inherently drives the eps downward relative to polar polymers. Furthermore, the chemical vapor deposition processing history ensures high material purity without residual polar solvents or plasticizing additives that would otherwise increase dielectric loss and permittivity. Dominant Factor: The intrinsic non-polar nature of the poly(p-xylylene) chemical structure is the dominant factor establishing a low baseline eps; however, the high crystallinity induced by the CVD process qualitatively modulates this value upward by maximizing density, resulting in a stable, low-permittivity material defined primarily by its chemistry but refined by its morphological order."
    },
    "analysis_without_hierarchical_structure": {
      "descriptive_text": "The sample consists of a poly(p-xylylene) homopolymer, commercially identified as Parylene N, which is synthesized through the chemical vapor deposition (CVD) polymerization of [2.2]-para-cyclophane. This processing method facilitates the direct formation of the polymer film from the vapor phase, yielding a pristine material structure devoid of extraneous additives or solvent residues.",
      "reasoning_analysis": "Increasing Factors: The presence of aromatic phenylene rings within the polymer backbone contributes significant electronic polarizability, which intrinsically drives the dielectric permittivity higher compared to purely aliphatic chains. Additionally, the chemical vapor deposition processing history typically results in dense, tightly packed films with reduced free volume, increasing the number density of polarizable units per unit volume and further contributing to an increase in permittivity. Decreasing Factors: The chemical structure lacks strong permanent dipoles such as halogens or hydroxyl groups, minimizing orientational polarization contributions that would significantly raise the dielectric constant. Furthermore, the high crystallinity often associated with CVD-deposited Parylene N restricts segmental mobility, preventing any potential dipole alignment mechanisms from contributing effectively. Dominant Factor: The intrinsic non-polar nature of the poly(p-xylylene) backbone is the dominant factor; despite the density increases from the CVD process and the polarizability of the aromatic rings, the absence of polar functional groups ensures the dielectric permittivity remains governed primarily by electronic contributions rather than dipolar interactions."
    }
  },
  {
    "doi": "10.1002/app.39321",
    "title": "High Dielectric Constant Polyaniline/Sulfonated Poly(aryl ether ketone) Composite Membranes with Good Thermal and Mechanical Properties",
    "year": 2013,
    "chemical_composition": {
      "repeat_unit_psmiles": null,
      "monomers": [
        {
          "name": "4,4'-Difluorobenzophenone",
          "smiles": "Fc1ccc(C(=O)c2ccc(F)cc2)cc1",
          "ratio_value": 0.07,
          "ratio_unit": "mol"
        },
        {
          "name": "Sodium 5,5'-carbonylbis(2-fluorobenzenesulfonate)",
          "smiles": null,
          "ratio_value": 0.03,
          "ratio_unit": "mol"
        },
        {
          "name": "Bisphenol A",
          "smiles": "CC(C)(c1ccc(O)cc1)c2ccc(O)cc2",
          "ratio_value": 0.1,
          "ratio_unit": "mol"
        }
      ],
      "additives": [
        {
          "name": "PANI-SSA",
          "type": "filler",
          "amount_value": 30,
          "amount_unit": "wt%"
        }
      ],
      "is_homopolymer": false
    },
    "processing_history": "SPAEK synthesized via nucleophilic aromatic substitution of DFBP, sulfonated DFBP salt, and Bisphenol A in toluene, followed by ion exchange with H2SO4. PANI-SSA synthesized by oxidative polymerization of aniline with APS in HCl, treated with ammonia and SSA. Composite prepared by solution blending in NMP, ultrasonic treatment 2 h, stirred 12 h, cast on glass slides, dried at 60 °C (6 h air, 12 h vacuo), annealed at 110 °C (12 h vacuum). Dielectric constant measured by Alph-A high-performance frequency analyzer at 1 kHz, room temperature.",
    "hierarchical_structure": "PANI particles with average diameter about 40 nm evenly dispersed in SPAEK matrix. Microcapacitors formed between adjacent PANI fillers. Interparticle distance reduced to 10 nm.",
    "properties": {
      "eps": {
        "value": [
          534
        ],
        "unit": null
      }
    },
    "analysis_with_hierarchical_structure": {
      "descriptive_text": "The sample comprises a sulfonated poly(arylene ether ketone) (SPAEK) copolymer matrix synthesized via nucleophilic aromatic substitution of 4,4'-difluorobenzophenone, sodium 5,5'-carbonylbis(2-fluorobenzenesulfonate), and bisphenol A, followed by ion exchange with sulfuric acid. This matrix is compounded with 30 wt% polyaniline doped with sulfosalicylic acid (PANI-SSA) filler, which was separately synthesized via oxidative polymerization. The composite was prepared through solution blending in N-methyl-2-pyrrolidone with ultrasonic treatment and stirring, then cast onto glass slides and subjected to a thermal treatment sequence involving drying at 60 °C and annealing at 110 °C under vacuum. Structural characterization reveals that PANI particles with an average diameter of approximately 40 nm are evenly dispersed within the SPAEK matrix, creating microcapacitor structures with an interparticle distance reduced to 10 nm, and the dielectric constant was subsequently measured using a high-performance frequency analyzer at 1 kHz and room temperature.",
      "reasoning_analysis": "Increasing Factors: The incorporation of 30 wt% conductive PANI-SSA filler introduces significant interfacial polarization (Maxwell-Wagner-Sillars effect) at the numerous filler-matrix boundaries. The specific hierarchical structure, where 40 nm PANI particles are evenly dispersed with an interparticle distance of only 10 nm, creates a dense network of microcapacitors within the insulating SPAEK matrix, drastically enhancing charge storage capability. Additionally, the presence of polar sulfonate groups within the SPAEK backbone contributes to increased dipole polarization. Decreasing Factors: The insulating nature of the SPAEK matrix between the conductive fillers prevents the formation of a fully percolated conductive network, which inherently caps the dielectric constant compared to a bulk conductive material. Furthermore, the thermal annealing process at 110 °C likely removes residual NMP solvent, which has a high dielectric constant, thereby reducing the contribution of solvent dipoles to the overall permittivity. The rigid aromatic backbone of the SPAEK may also restrict segmental motion, limiting dipole orientation contributions at the measurement frequency. Dominant Factor: The formation of the microcapacitor network driven by the high loading of conductive PANI fillers and the nanoscale interparticle distance is the dominant factor. This structural arrangement maximizes interfacial polarization effects, qualitatively driving the dielectric constant significantly higher than that of the neat SPAEK matrix, outweighing the limiting effects of the insulating matrix separation and solvent removal."
    },
    "analysis_without_hierarchical_structure": {
      "descriptive_text": "The sample consists of a sulfonated poly(arylene ether ketone) (SPAEK) copolymer matrix synthesized via nucleophilic aromatic substitution of 4,4'-difluorobenzophenone, sodium 5,5'-carbonylbis(2-fluorobenzenesulfonate), and Bisphenol A in toluene, followed by ion exchange with sulfuric acid. This matrix was compounded with 30 wt% polyaniline doped with sulfosalicylic acid (PANI-SSA) filler, which was separately synthesized via oxidative polymerization and treated with ammonia and SSA. The composite was prepared by solution blending in N-methyl-2-pyrrolidone with ultrasonic treatment for 2 hours and stirring for 12 hours, then cast onto glass slides and subjected to a multi-stage drying process at 60 °C in air and vacuum, followed by thermal annealing at 110 °C under vacuum for 12 hours before dielectric characterization.",
      "reasoning_analysis": "Increasing Factors: The incorporation of sulfonated monomers and subsequent ion exchange introduces highly polar ionic groups into the polymer backbone, enhancing dipole orientation polarization. Additionally, the inclusion of 30 wt% PANI-SSA conductive filler creates extensive interfaces between the conductive particles and the insulating matrix, inducing strong Maxwell-Wagner-Sillars interfacial polarization that significantly elevates the dielectric constant. Decreasing Factors: The extensive thermal annealing and vacuum drying steps aim to remove residual high-permittivity solvents like NMP and absorbed moisture, which reduces the overall permittivity compared to a solvent-containing state. Furthermore, the rigid aromatic structure of the SPAEK backbone limits chain segmental mobility, restricting the frequency-dependent dipolar contributions relative to more flexible polymer systems. Dominant Factor: The high loading of the conductive PANI-SSA filler qualitatively dominates the dielectric behavior. The interfacial polarization effects arising from the conductive filler network at 30 wt% typically overwhelm the intrinsic dipole contributions of the sulfonated matrix and the reduction effects from solvent removal, driving the dielectric constant to substantially higher values relative to the neat polymer."
    }
  },
  {
    "doi": null,
    "title": "Three-Dimensional Dielectric Characterization of Polymer Films",
    "year": 2001,
    "chemical_composition": {
      "repeat_unit_psmiles": null,
      "monomers": [
        {
          "name": "Benzocyclobutene",
          "smiles": null,
          "ratio_value": null,
          "ratio_unit": null
        }
      ],
      "additives": [],
      "is_homopolymer": true
    },
    "processing_history": "Spin-coated on borosilicate glass substrate. UV exposed (dose > 750-900 mJ/cm2) and soaked in Dow developer DS-2100. Cured at 250 °C for 1 h. Dielectric constant measured by HP 4263A LCR meter at 10 kHz in in-plane (x/y) direction using interdigitated electrode.",
    "hierarchical_structure": "Isotropic thermosetting polymer.",
    "properties": {
      "eps": {
        "value": [
          2.71
        ],
        "unit": null
      }
    },
    "analysis_with_hierarchical_structure": {
      "descriptive_text": "The sample consists of an isotropic thermosetting homopolymer derived from benzocyclobutene monomers. The material was processed by spin-coating onto a borosilicate glass substrate, followed by UV exposure with a dose greater than 750-900 mJ/cm² and development via soaking in Dow developer DS-2100. Subsequent thermal curing was performed at 250 °C for 1 hour to finalize the network structure. The dielectric constant was characterized using an HP 4263A LCR meter operating at 10 kHz in the in-plane direction utilizing an interdigitated electrode configuration.",
      "reasoning_analysis": "Increasing Factors: The formation of a dense thermosetting network through UV exposure and thermal curing at 250 °C reduces the fractional free volume within the polymer matrix. According to the Clausius-Mossotti relation, this increase in material density elevates the number density of polarizable units, potentially increasing the dielectric constant. Additionally, the aromatic nature of the benzocyclobutene backbone possesses higher electronic polarizability compared to purely aliphatic structures. Decreasing Factors: The chemical structure of benzocyclobutene lacks strong permanent dipoles such as carbonyl or imide groups, intrinsically limiting orientational polarization. Furthermore, the high-temperature curing step is critical for volatilizing residual casting solvents and moisture; since these contaminants typically exhibit higher dielectric constants than the polymer matrix, their removal significantly depresses the overall eps. Dominant Factor: The dominant factor governing the dielectric behavior is the intrinsic low polarizability of the benzocyclobutene chemical composition combined with the effectiveness of the thermal processing in eliminating polar impurities. While crosslinking increases density, the absence of strong dipolar groups and residual solvents qualitatively favors a lower eps relative to polar polymer systems."
    },
    "analysis_without_hierarchical_structure": {
      "descriptive_text": "The sample comprises a benzocyclobutene homopolymer film fabricated by spin-coating onto a borosilicate glass substrate. The film was subjected to UV exposure with a dose exceeding 750-900 mJ/cm², followed by development through soaking in Dow developer DS-2100. Subsequent thermal curing was performed at 250 °C for 1 hour to stabilize the network, and the dielectric constant was measured using an HP 4263A LCR meter at 10 kHz in the in-plane direction via an interdigitated electrode configuration.",
      "reasoning_analysis": "Increasing Factors: The thermal curing process at 250 °C promotes crosslinking and network densification, which reduces fractional free volume and typically increases the dielectric constant due to higher material density. Additionally, the aromatic structures within the benzocyclobutene backbone contribute to electronic polarizability. Decreasing Factors: The chemical composition lacks highly polar functional groups, minimizing dipolar polarization contributions. Furthermore, the high-temperature curing effectively removes residual solvents and moisture from the development step, preventing dielectric elevation associated with polar volatile retention. Dominant Factor: The intrinsic non-polar nature of the hydrocarbon backbone dominates the final eps behavior by ensuring minimal dipolar contribution, which qualitatively outweighs the densification-induced increase from thermal curing."
    }
  },
  {
    "doi": "10.1016/S0079-6700(00)00043-5",
    "title": "Low dielectric constant polymers for microelectronics",
    "year": 2001,
    "chemical_composition": {
      "repeat_unit_psmiles": null,
      "monomers": [
        {
          "name": "3,4,5,6-tetrafluoro-1,2-bisethinylbenzene",
          "smiles": null,
          "ratio_value": null,
          "ratio_unit": null
        }
      ],
      "additives": [],
      "is_homopolymer": true
    },
    "processing_history": "Fluorinated Poly(1,4-naphthalene) films by chemical vapor deposition.",
    "hierarchical_structure": "Rigid rod polymer.",
    "properties": {
      "eps": {
        "value": [
          2.3
        ],
        "unit": null
      }
    },
    "analysis_with_hierarchical_structure": {
      "descriptive_text": "The sample comprises a homopolymer derived from 3,4,5,6-tetrafluoro-1,2-bisethinylbenzene monomers, fabricated into films through chemical vapor deposition to yield fluorinated poly(1,4-naphthalene). The resulting material possesses a rigid rod polymer hierarchical structure.",
      "reasoning_analysis": "Increasing Factors: The extended conjugated aromatic system within the poly(1,4-naphthalene) backbone increases electronic polarizability due to delocalized pi-electrons, which inherently drives the dielectric constant upward. Additionally, the rigid rod structure promotes dense chain packing, reducing free volume and increasing the number density of polarizable groups per unit volume. Decreasing Factors: The substitution of hydrogen with four fluorine atoms per monomer unit significantly lowers the electronic polarizability, as fluorine exhibits low polarizability and high electronegativity, a common strategy for developing low-k materials. Furthermore, the rigid rod architecture restricts segmental mobility, minimizing orientational polarization contributions, and the chemical vapor deposition process ensures high purity without residual polar solvents that could elevate permittivity. Dominant Factor: While the aromatic backbone contributes to electronic polarizability, the extensive fluorination is the dominant factor qualitatively governing the dielectric behavior, typically resulting in a lower dielectric constant compared to non-fluorinated analogs due to the reduced overall polarizability of the C-F bonds and the material's hydrophobic nature."
    },
    "analysis_without_hierarchical_structure": {
      "descriptive_text": "The sample consists of a homopolymer synthesized from 3,4,5,6-tetrafluoro-1,2-bisethinylbenzene monomers. Thin films of the resulting fluorinated poly(1,4-naphthalene) were fabricated using chemical vapor deposition techniques.",
      "reasoning_analysis": "Increasing Factors: The aromatic poly(1,4-naphthalene) backbone contains delocalized pi-electron systems that exhibit high electronic polarizability, inherently driving the dielectric permittivity (eps) upward. Furthermore, the chemical vapor deposition processing typically yields dense films with minimal void fraction, preventing the dilution of permittivity that occurs with porous structures. Decreasing Factors: The tetrafluoro substitution on the benzene rings introduces fluorine atoms, which possess low electronic polarizability and high electronegativity, effectively reducing the material's overall ability to polarize under an electric field. Additionally, the steric bulk of fluorine atoms often increases fractional free volume within the polymer matrix, further contributing to a reduction in the dielectric permittivity. Dominant Factor: While the conjugated aromatic structure promotes higher permittivity, the specific incorporation of multiple fluorine atoms is the dominant factor; fluorination is an established strategy in polymer physics to lower dielectric constant, suggesting the electronic suppression and free volume effects from the fluorine substituents qualitatively outweigh the polarizability contributions of the aromatic backbone."
    }
  },
  {
    "doi": "10.1016/S0079-6700(00)00043-5",
    "title": "Low dielectric constant polymers for microelectronics",
    "year": 2001,
    "chemical_composition": {
      "repeat_unit_psmiles": null,
      "monomers": [
        {
          "name": "1,2-bisethinylbenzene",
          "smiles": null,
          "ratio_value": null,
          "ratio_unit": null
        }
      ],
      "additives": [],
      "is_homopolymer": true
    },
    "processing_history": "Poly(1,4-naphthalene) films by chemical vapor deposition.",
    "hierarchical_structure": "Rigid rod polymer.",
    "properties": {
      "eps": {
        "value": [
          2.4
        ],
        "unit": null
      }
    },
    "analysis_with_hierarchical_structure": {
      "descriptive_text": "The sample comprises a poly(1,4-naphthalene) homopolymer synthesized from 1,2-bisethinylbenzene monomers. It was fabricated as films using chemical vapor deposition, resulting in a hierarchical structure identified as a rigid rod polymer.",
      "reasoning_analysis": "Increasing Factors: The fused aromatic naphthalene units in the backbone exhibit high electronic polarizability due to delocalized pi-electrons, which inherently increases the dielectric constant (eps). The chemical vapor deposition process typically produces dense films with minimal free volume, further contributing to a higher eps. Decreasing Factors: The absence of highly polar functional groups limits orientational polarization, keeping the eps lower than that of polar polymers. Additionally, the rigid rod structure may lead to inefficient packing in certain domains, potentially increasing free volume which would decrease the eps. Dominant Factor: The intrinsic electronic polarizability of the extended aromatic system is the dominant factor, likely resulting in a moderate to high eps relative to aliphatic polymers, governed primarily by the electron density of the naphthalene backbone."
    },
    "analysis_without_hierarchical_structure": {
      "descriptive_text": "The sample consists of a homopolymer derived from 1,2-bisethinylbenzene monomers. The material was fabricated into films via chemical vapor deposition, with the processing history identifying the resulting structures as Poly(1,4-naphthalene) films.",
      "reasoning_analysis": "Increasing Factors: The presence of aromatic rings and ethinyl groups within the chemical composition introduces pi-electron clouds that enhance electronic polarizability, thereby driving the dielectric permittivity (eps) upward. Additionally, the chemical vapor deposition processing history typically results in dense films with reduced free volume, increasing the number density of polarizable units per unit volume. Decreasing Factors: The chemical composition lacks highly polar functional groups such as hydroxyls or nitriles, meaning there is minimal contribution from orientational dipole polarization, which acts to keep the eps low. Furthermore, the rigid backbone structure restricts segmental motion, preventing any potential alignment of dipoles that could increase permittivity. Dominant Factor: The intrinsic non-polar nature of the hydrocarbon backbone serves as the dominant factor, fundamentally limiting the eps to the lower range characteristic of aromatic hydrocarbons, although the high density achieved through vapor deposition mitigates free-volume effects that might otherwise lower it further."
    }
  },
  {
    "doi": "10.1016/S0079-6700(00)00043-5",
    "title": "Low dielectric constant polymers for microelectronics",
    "year": 2001,
    "chemical_composition": {
      "repeat_unit_psmiles": null,
      "monomers": [
        {
          "name": "PMDA",
          "smiles": null,
          "ratio_value": null,
          "ratio_unit": null
        },
        {
          "name": "3FDAm",
          "smiles": null,
          "ratio_value": null,
          "ratio_unit": null
        },
        {
          "name": "Poly(propylene oxide) (labile block)",
          "smiles": null,
          "ratio_value": 18,
          "ratio_unit": "vol%"
        }
      ],
      "additives": [],
      "is_homopolymer": false
    },
    "processing_history": "Porous PMDA-3FDAm film with 18% porosity. Heated to 250-300°C to degrade labile blocks.",
    "hierarchical_structure": "Nanofoam dielectric, spherical domains, 18% porosity.",
    "properties": {
      "eps": {
        "value": [
          2.35
        ],
        "unit": null
      }
    },
    "analysis_with_hierarchical_structure": {
      "descriptive_text": "The sample comprises a polyimide system derived from PMDA and 3FDAm monomers, initially formulated with a poly(propylene oxide) labile block constituting 18 vol% of the composition. Processing involved the thermal degradation of these labile blocks by heating the film to 250-300°C, resulting in a porous PMDA-3FDAm structure. The final hierarchical structure is characterized as a nanofoam dielectric featuring spherical domains with an achieved porosity of 18%.",
      "reasoning_analysis": "Increasing Factors: The polyimide backbone formed by PMDA and 3FDAm contains polar imide linkages and aromatic rings, which exhibit electronic and orientational polarization that inherently contributes to a higher dielectric constant relative to non-polar olefinic polymers. Additionally, interfacial polarization may occur at the boundaries between the polymer matrix and the spherical void domains, potentially increasing permittivity at lower frequencies. Decreasing Factors: The introduction of 18% porosity is a primary reduction mechanism, as air voids possess a dielectric constant near 1.0, significantly lowering the effective permittivity of the composite film according to effective medium theory. Furthermore, the 3FDAm monomer likely introduces fluorine atoms into the backbone, which reduce electronic polarizability due to the low polarizability of fluorine and increase free volume, thereby decreasing the dielectric constant. The nanofoam structure also reduces the overall material density per unit volume. Dominant Factor: The 18% porosity generated by the thermal degradation of the labile poly(propylene oxide) blocks is the dominant factor, as the replacement of high-permittivity polymer material with low-permittivity air voids overwhelmingly dictates the reduction in the effective dielectric constant compared to the intrinsic properties of the dense polyimide matrix."
    },
    "analysis_without_hierarchical_structure": {
      "descriptive_text": "The material is a porous polyimide film derived from the polymerization of pyromellitic dianhydride (PMDA) and 3FDAm monomers. The formulation incorporates 18 vol% poly(propylene oxide) serving as a labile block within the matrix. To generate porosity, the film underwent thermal processing at 250-300°C, facilitating the degradation of the poly(propylene oxide) segments to yield a final structure characterized by 18% porosity.",
      "reasoning_analysis": "Increasing Factors: The intrinsic polyimide backbone formed from PMDA and 3FDAm contains polar imide linkages and aromatic rings which contribute to electronic and orientational polarization, establishing a baseline dielectric constant higher than that of vacuum or air. Additionally, any residual carbonaceous char from the incomplete thermal degradation of the poly(propylene oxide) labile blocks could potentially increase polarization and the effective dielectric constant. Decreasing Factors: The incorporation of fluorine atoms within the 3FDAm monomer structure reduces electronic polarizability due to the high electronegativity of fluorine, inherently lowering the polymer matrix dielectric constant. More significantly, the processing history involving thermal degradation of the labile block creates 18% porosity; since air has a dielectric constant near unity, replacing polymer volume with voids substantially reduces the effective dielectric constant of the film. Dominant Factor: While the fluorinated chemistry lowers the baseline matrix value, the introduction of 18% void volume via the thermal degradation process is the dominant factor. The effective medium theory dictates that the inclusion of low-permittivity air pockets within the higher-permittivity polymer matrix drives the overall dielectric constant down more significantly than chemical modification alone."
    }
  },
  {
    "doi": "10.1002/app.39321",
    "title": "High Dielectric Constant Polyaniline/Sulfonated Poly(aryl ether ketone) Composite Membranes with Good Thermal and Mechanical Properties",
    "year": 2013,
    "chemical_composition": {
      "repeat_unit_psmiles": null,
      "monomers": [
        {
          "name": "4,4'-Difluorobenzophenone",
          "smiles": "Fc1ccc(C(=O)c2ccc(F)cc2)cc1",
          "ratio_value": 0.07,
          "ratio_unit": "mol"
        },
        {
          "name": "Sodium 5,5'-carbonylbis(2-fluorobenzenesulfonate)",
          "smiles": null,
          "ratio_value": 0.03,
          "ratio_unit": "mol"
        },
        {
          "name": "Bisphenol A",
          "smiles": "CC(C)(c1ccc(O)cc1)c2ccc(O)cc2",
          "ratio_value": 0.1,
          "ratio_unit": "mol"
        }
      ],
      "additives": [
        {
          "name": "PANI-SSA",
          "type": "filler",
          "amount_value": 30,
          "amount_unit": "wt%"
        }
      ],
      "is_homopolymer": false
    },
