Repository: hhtrick/HHT-code

# HHT training framework

This directory contains model training, embedding precomputation, inference, article-level baselines and the curated datasets. All commands below assume that the working directory is `train_code/`.

## 3. Datasets and fixed partitions

Each main dataset is a JSON array at `dataset/{property}/{property}.json`. Entries contain source metadata, `chemical_composition`, `processing_history`, `hierarchical_structure`, `properties`, and two generated-analysis objects. Targets are stored as `properties[property]["value"]`; source metadata and target values are not predictive input fields.

| Property | Train | Validation | Test | Total |
|---|---:|---:|---:|---:|

File: train_code/dataset/eps/eps.json (part 77 of 190)
[
    "processing_history": "SPAEK synthesized via nucleophilic aromatic substitution of DFBP, sulfonated DFBP salt, and Bisphenol A in toluene, followed by ion exchange with H2SO4. PANI-SSA synthesized by oxidative polymerization of aniline with APS in HCl, treated with ammonia and SSA. Composite prepared by solution blending in NMP, ultrasonic treatment 2 h, stirred 12 h, cast on glass slides, dried at 60 °C (6 h air, 12 h vacuo), annealed at 110 °C (12 h vacuum). Dielectric constant measured by Alph-A high-performance frequency analyzer at 100 Hz, room temperature.",
    "hierarchical_structure": "PANI particles with average diameter about 40 nm evenly dispersed in SPAEK matrix. Microcapacitors formed between adjacent PANI fillers. Interparticle distance reduced to 10 nm.",
    "properties": {
      "eps": {
        "value": [
          890
        ],
        "unit": null
      }
    },
    "analysis_with_hierarchical_structure": {
      "descriptive_text": "The sample comprises a sulfonated poly(aryl ether ketone) (SPAEK) copolymer matrix synthesized via nucleophilic aromatic substitution of 4,4'-difluorobenzophenone, sodium 5,5'-carbonylbis(2-fluorobenzenesulfonate), and Bisphenol A, followed by ion exchange with sulfuric acid. This matrix is compounded with 30 wt% polyaniline doped with sulfosalicylic acid (PANI-SSA) filler to form a composite. The composite was prepared through solution blending in N-methyl-2-pyrrolidone, subjected to ultrasonic treatment for 2 hours and stirring for 12 hours, then cast onto glass slides and thermally treated by drying at 60 °C and annealing at 110 °C under vacuum. Hierarchical characterization reveals PANI particles with an average diameter of approximately 40 nm evenly dispersed within the SPAEK matrix, creating an interparticle distance of 10 nm that facilitates the formation of microcapacitors between adjacent fillers.",
      "reasoning_analysis": "Increasing Factors: The incorporation of 30 wt% conductive PANI-SSA filler introduces significant interfacial polarization (Maxwell-Wagner-Sillars effect) due to charge accumulation at the interface between the conductive particles and the insulating SPAEK matrix. The specific hierarchical structure where 40 nm particles are separated by only 10 nm creates a microcapacitor network, which drastically enhances the eps by maximizing the effective surface area for charge storage. Additionally, the sulfonate groups within the SPAEK backbone contribute intrinsic dipole orientation polarization, further supporting an increase in eps. Decreasing Factors: The insulating SPAEK matrix acts as a barrier between conductive fillers, preventing the formation of a fully percolated conductive network which would otherwise lead to dielectric breakdown rather than capacitive storage, thus limiting the upper bound of the eps. Furthermore, the rigorous thermal annealing and vacuum drying process removes residual high-permittivity solvents (NMP) and moisture, which eliminates extrinsic contributions that might artificially inflate the eps value. Dominant Factor: The formation of microcapacitors due to the evenly dispersed conductive PANI fillers at nanoscale interparticle distances is the dominant factor. This geometric arrangement maximizes interfacial polarization, driving the eps significantly higher than what would be achieved by the intrinsic polarity of the sulfonated polymer matrix alone."
    },
    "analysis_without_hierarchical_structure": {
      "descriptive_text": "The sample comprises a sulfonated poly(aryl ether ketone) (SPAEK) copolymer synthesized via nucleophilic aromatic substitution of 4,4'-difluorobenzophenone, sodium 5,5'-carbonylbis(2-fluorobenzenesulfonate), and Bisphenol A in toluene, followed by ion exchange with sulfuric acid. This matrix was blended with 30 wt% polyaniline doped with sulfosalicylic acid (PANI-SSA) filler, which was prepared separately via oxidative polymerization. The composite was formed by solution blending in N-methyl-2-pyrrolidone with ultrasonic treatment and stirring, cast onto glass slides, dried at 60 °C under air and vacuum, and finally annealed at 110 °C under vacuum, with dielectric constant measured at 100 Hz and room temperature.",
      "reasoning_analysis": "Increasing Factors: The chemical composition features a polar SPAEK backbone containing ketone and ether linkages, while the incorporation of sulfonated monomers and subsequent protonation introduces highly polar sulfonic acid groups and mobile ions that enhance dipole and ionic polarization. Additionally, the inclusion of 30 wt% PANI-SSA conductive filler creates significant interfacial polarization (Maxwell-Wagner-Sillars effect) at the matrix-filler boundaries and contributes intrinsic electronic polarization. Decreasing Factors: The processing history includes thermal annealing at 110 °C under vacuum, which promotes chain packing and reduces free volume, potentially restricting segmental mobility and limiting the orientation of dipoles under an electric field. Furthermore, the extensive drying process aims to remove the high-dielectric NMP solvent, preventing residual solvent molecules from artificially inflating the dielectric constant. Dominant Factor: The high loading of conductive PANI-SSA filler combined with the ionic character of the sulfonated matrix qualitatively dominates the dielectric behavior. The massive interfacial area between the conductive filler and the ion-conducting polymer generates strong charge accumulation at interfaces, driving the dielectric constant significantly higher than what would be observed in the neat annealed polymer alone."
    }
  },
  {
    "doi": null,
    "title": "Three-Dimensional Dielectric Characterization of Polymer Films",
    "year": 2001,
    "chemical_composition": {
      "repeat_unit_psmiles": null,
      "monomers": [
        {
          "name": "Norbornene",
          "smiles": null,
          "ratio_value": null,
          "ratio_unit": null
        }
      ],
      "additives": [],
      "is_homopolymer": true
    },
    "processing_history": "Spin-coated on borosilicate glass substrate (no adhesion promoter required). Cured at 300 °C for 1 h. Dielectric constant measured by HP 4263A LCR meter at 10 kHz in through-plane (z) direction using parallel plate capacitor.",
    "hierarchical_structure": "Isotropic polymer.",
    "properties": {
      "eps": {
        "value": [
          2.55
        ],
        "unit": null
      }
    },
    "analysis_with_hierarchical_structure": {
      "descriptive_text": "The sample consists of an isotropic polynorbornene homopolymer film. It was fabricated via spin-coating onto a borosilicate glass substrate without the use of an adhesion promoter, followed by a thermal curing step at 300 °C for 1 hour. The dielectric constant (eps) was subsequently characterized in the through-plane (z) direction using a parallel plate capacitor configuration with an HP 4263A LCR meter operating at a frequency of 10 kHz.",
      "reasoning_analysis": "Increasing Factors: The thermal curing history at 300 °C for 1 hour likely induces significant densification of the polymer matrix, reducing fractional free volume and increasing the number density of polarizable units per unit volume, which tends to elevate the eps. Additionally, the rigid cyclic structure of the norbornene repeat units restricts chain mobility, potentially stabilizing any induced dipoles against thermal randomization at the measurement frequency of 10 kHz. Decreasing Factors: The chemical composition consists of a non-polar hydrocarbon backbone lacking strong permanent dipole moments, such as carbonyl or halogen groups, which fundamentally limits both electronic and orientational polarizability, driving the eps down. Furthermore, the high-temperature curing ensures the elimination of residual polar solvents or absorbed moisture that would otherwise act to artificially inflate the permittivity value. Dominant Factor: The intrinsic low polarity of the polynorbornene homopolymer backbone qualitatively dominates the dielectric behavior, ensuring a low eps despite the densification effects introduced by the high-temperature curing process."
    },
    "analysis_without_hierarchical_structure": {
      "descriptive_text": "The sample consists of a polynorbornene homopolymer film prepared via spin-coating onto a borosilicate glass substrate without the use of an adhesion promoter. Following deposition, the film underwent thermal curing at 300 °C for 1 hour to ensure structural stability. The dielectric constant was subsequently characterized in the through-plane (z) direction using a parallel plate capacitor configuration measured by an HP 4263A LCR meter at a frequency of 10 kHz.",
      "reasoning_analysis": "Increasing Factors: The thermal curing history at 300 °C for 1 hour likely promotes significant densification of the polymer matrix by collapsing free volume elements and ensuring complete solvent evaporation. According to the Clausius-Mossotti relation, a reduction in free volume increases the number density of polarizable units per unit volume, which qualitatively drives the dielectric constant upward. Additionally, potential interfacial polarization at the borosilicate glass substrate interface in the through-plane measurement configuration could contribute slightly to the observed permittivity. Decreasing Factors: The chemical composition consists of a polynorbornene homopolymer, which possesses a non-polar, aliphatic bicyclic backbone lacking strong permanent dipoles or polar functional groups, inherently limiting electronic and orientational polarization mechanisms. Furthermore, the rigorous high-temperature curing process eliminates residual polar solvent molecules that would otherwise act as impurities increasing the dielectric loss and constant. The rigid backbone structure also restricts segmental motion, minimizing dipole relaxation contributions at the measurement frequency of 10 kHz. Dominant Factor: The intrinsic non-polar chemical architecture of the polynorbornene backbone serves as the dominant factor governing the dielectric behavior. While the thermal processing history influences the free volume and density, the absence of high-dipole moments in the repeat unit fundamentally caps the polarization capability, ensuring that the dielectric constant remains low relative to polar polymers, with the processing primarily serving to stabilize this intrinsic low-k property rather than drastically altering it."
    }
  },
  {
    "doi": null,
    "title": "Three-Dimensional Dielectric Characterization of Polymer Films",
    "year": 2001,
    "chemical_composition": {
      "repeat_unit_psmiles": null,
      "monomers": [
        {
          "name": "Norbornene",
          "smiles": null,
          "ratio_value": null,
          "ratio_unit": null
        }
      ],
      "additives": [],
      "is_homopolymer": true
    },
    "processing_history": "Spin-coated on borosilicate glass substrate (no adhesion promoter required). Cured at 300 °C for 1 h. Dielectric constant measured by HP 4263A LCR meter at 10 kHz in in-plane (x/y) direction using interdigitated electrode.",
    "hierarchical_structure": "Isotropic polymer.",
    "properties": {
      "eps": {
        "value": [
          2.54
        ],
        "unit": null
      }
    },
    "analysis_with_hierarchical_structure": {
      "descriptive_text": "The sample comprises an isotropic polynorbornene homopolymer film fabricated via spin-coating onto a borosilicate glass substrate without the use of an adhesion promoter. Following deposition, the material was subjected to a thermal cure at 300 °C for 1 hour to stabilize the film structure. Dielectric characterization was subsequently performed using an HP 4263A LCR meter at a frequency of 10 kHz, utilizing an interdigitated electrode configuration to measure the in-plane permittivity.",
      "reasoning_analysis": "Increasing Factors: The thermal curing process at 300 °C promotes matrix densification by reducing free volume, which increases the number density of polarizable units per unit volume according to the Clausius-Mossotti relation, qualitatively driving the permittivity higher relative to a less dense state. Decreasing Factors: The chemical composition consists of a non-polar hydrocarbon backbone derived from norbornene, lacking strong permanent dipoles such as carbonyl or nitrile groups, which minimizes orientational polarization. Additionally, the high-temperature curing history effectively removes residual polar solvents and moisture that would otherwise elevate the dielectric response, while the absence of high-k additives ensures no extrinsic enhancement. Dominant Factor: The intrinsic non-polar nature of the polynorbornene backbone is the dominant factor, establishing a fundamentally low dielectric constant baseline that dictates the overall low permittivity behavior despite the densification effects induced by processing."
    },
    "analysis_without_hierarchical_structure": {
      "descriptive_text": "The sample consists of a polynorbornene homopolymer film prepared via spin-coating onto a borosilicate glass substrate without the use of an adhesion promoter. Following deposition, the film underwent a thermal curing process at 300 °C for 1 hour to stabilize the structure. The dielectric constant was subsequently characterized using an HP 4263A LCR meter operating at 10 kHz, utilizing an interdigitated electrode configuration to measure the in-plane permittivity.",
      "reasoning_analysis": "Increasing Factors: The thermal curing history at 300 °C likely induces structural densification and reduces the fractional free volume within the polymer matrix, which increases the number density of polarizable units per unit volume and can elevate the dielectric constant. Additionally, spin-coating processes can induce chain orientation parallel to the substrate, potentially enhancing in-plane polarizability depending on the specific conformational alignment of the norbornene units. Decreasing Factors: The intrinsic chemical composition of polynorbornene features a rigid, non-polar bicyclic hydrocarbon backbone that exhibits low electronic and atomic polarizability, fundamentally limiting the material's ability to store electrical energy. Furthermore, the high-temperature curing step effectively volatilizes and removes residual casting solvents and absorbed moisture, both of which possess significantly higher dielectric constants than the polymer matrix, thereby reducing the overall eps. Dominant Factor: The intrinsic low polarizability of the non-polar norbornene backbone combined with the elimination of high-permittivity volatile contaminants during the aggressive 300 °C curing process qualitatively dominates the dielectric behavior, driving the eps toward lower values despite the counteracting effects of thermal densification."
    }
  },
  {
    "doi": "10.1002/app.40030",
    "title": "Mechanical, Dielectric, and Electromechanical Properties of Silicone Dielectric Elastomer Actuators",
    "year": 2014,
    "chemical_composition": {
      "repeat_unit_psmiles": "[Si](C)(C)O",
      "monomers": [
        {
          "name": "Sylgard 184A components",
          "smiles": null,
          "ratio_value": null,
          "ratio_unit": null
        }
      ],
      "additives": [],
      "is_homopolymer": false
    },
    "processing_history": "Commercial silicone elastomer. Dielectric constant measured by impedance analyzer (HP4192A) with a dielectric test fixture (Agilent 16089A) at 100 kHz at room temperature.",
    "hierarchical_structure": "Commercial crosslinked silicone elastomer network.",
    "properties": {
      "eps": {
        "value": [
          3.33
        ],
        "unit": null
      }
    },
    "analysis_with_hierarchical_structure": {
      "descriptive_text": "The sample comprises a commercial crosslinked silicone elastomer network derived from Sylgard 184A components, featuring a polydimethylsiloxane backbone with methyl side groups attached to the siloxane repeat units. Unlike linear homopolymers, this material exists as a cured three-dimensional network formed during commercial preparation. Dielectric characterization was performed using an impedance analyzer with a dedicated test fixture at a frequency of 100 kHz under ambient room temperature conditions to evaluate the permittivity of the cured elastomeric system.",
      "reasoning_analysis": "Increasing Factors: The silicon-oxygen backbone possesses inherent bond polarity which supports atomic polarization, and the crosslinked network structure ensures a consolidated material density without the free volume excess typical of linear chain ends, potentially supporting a stable permittivity baseline. Additionally, the measurement frequency of 100 kHz is low enough to capture atomic and electronic polarization contributions fully. Decreasing Factors: The methyl side groups are non-polar and sterically shield the polar Si-O backbone, drastically reducing orientational polarization contributions to the dielectric constant. The absence of high-dielectric additives or conductive fillers in the chemical composition prevents composite enhancement effects, and the room temperature measurement condition ensures the material is well above its glass transition, where high chain mobility without strong dipoles does not contribute to significant energy storage. Dominant Factor: The intrinsic chemical composition of the methyl-functionalized siloxane backbone qualitatively dominates the behavior, as the non-polar organic shielding overrides the inorganic backbone polarity, establishing a permittivity profile that is intrinsically lower than that of polar polymer systems regardless of the crosslinked network structure."
    },
    "analysis_without_hierarchical_structure": {
      "descriptive_text": "The sample comprises a commercial silicone elastomer formulated from Sylgard 184A components, characterized by a polydimethylsiloxane backbone architecture without additional additives. This crosslinked network was subjected to dielectric constant characterization using an impedance analyzer equipped with a dielectric test fixture, operating at a frequency of 100 kHz under ambient room temperature conditions.",
      "reasoning_analysis": "Increasing Factors: The presence of polar siloxane bonds within the polymer backbone provides a baseline level of electronic and atomic polarization that inherently establishes a dielectric constant above that of a vacuum or non-polar hydrocarbon systems. Additionally, the crosslinked network structure formed during the curing of the commercial elastomer ensures a consistent material density, which supports stable polarization mechanisms without the voids that might otherwise lower the effective permittivity. Decreasing Factors: The abundant non-polar methyl side groups attached to the silicon atoms sterically shield the polar backbone and increase the fractional free volume, significantly reducing the dipole density per unit volume. Furthermore, the absence of high-permittivity fillers or plasticizers in the chemical composition eliminates extrinsic contributions to polarization, while the hydrophobic nature of the cured silicone minimizes moisture absorption, preventing water-induced dielectric enhancement. Dominant Factor: The intrinsic chemical architecture of the polydimethylsiloxane network qualitatively dominates the dielectric behavior, as the combination of flexible siloxane linkages and non-polar methyl shielding results in a characteristically low dielectric constant relative to most other polymer classes, with the room temperature measurement capturing the material in a fully relaxed elastomeric state."
    }
  },
  {
    "doi": "10.1016/S0079-6700(00)00043-5",
    "title": "Low dielectric constant polymers for microelectronics",
    "year": 2001,
    "chemical_composition": {
      "repeat_unit_psmiles": null,
      "monomers": [
        {
          "name": "Poly(methylsilsesquioxane)",
          "smiles": null,
          "ratio_value": null,
          "ratio_unit": null
        },
        {
          "name": "Six-arm star poly(caprolactone)s",
          "smiles": null,
          "ratio_value": 30,
          "ratio_unit": "%"
        }
      ],
      "additives": [],
      "is_homopolymer": false
    },
    "processing_history": "Porous film with 30% porosity. Star-shaped polymers incorporated into MSQ.",
    "hierarchical_structure": "30% porosity, average pore sizes as low as 20nm.",
    "properties": {
      "eps": {
        "value": [
          1.9
        ],
        "unit": null
      }
    },
    "analysis_with_hierarchical_structure": {
      "descriptive_text": "The sample comprises a hybrid organic-inorganic system consisting of a Poly(methylsilsesquioxane) matrix incorporated with 30% Six-arm star poly(caprolactone)s. This material was processed into a porous film where the star-shaped polymers are integrated within the MSQ network. The resulting hierarchical structure exhibits a total porosity of 30%, featuring average pore sizes as low as 20 nm.",
      "reasoning_analysis": "Increasing Factors: The incorporation of 30% Six-arm star poly(caprolactone)s introduces polar ester carbonyl groups into the matrix. These dipoles increase the overall polarizability of the solid phase under an electric field, which qualitatively drives the dielectric constant (eps) higher relative to a pure siloxane network. Decreasing Factors: The Poly(methylsilsesquioxane) backbone inherently possesses a low dielectric constant due to the low polarizability of Si-O bonds and methyl side groups. More critically, the processing history yields a porous film with 30% porosity. Since air has a dielectric constant near unity, the introduction of voids significantly reduces the overall volumetric polarizability and effective density of the material. Dominant Factor: While the PCL addition increases polarizability, the 30% volume fraction of air voids introduced during processing is the dominant factor. The replacement of polarizable matter with non-polarizable air voids qualitatively drives the effective dielectric constant down significantly compared to a non-porous equivalent, overriding the compositional influence of the star polymers."
    },
    "analysis_without_hierarchical_structure": {
      "descriptive_text": "The sample is a hybrid composite material consisting of a Poly(methylsilsesquioxane) matrix incorporated with 30% Six-arm star poly(caprolactone)s. This mixture was processed to form a porous film possessing 30% porosity, resulting from the incorporation of the star-shaped polymer architecture within the inorganic-organic MSQ network.",
      "reasoning_analysis": "Increasing Factors: The incorporation of poly(caprolactone) introduces polar carbonyl groups within the matrix, which increases dipole polarization and inherently drives the dielectric constant (eps) upward relative to a non-polar baseline. Additionally, the specific star-shaped architecture may influence local chain packing density, potentially affecting polarizability per unit volume. Decreasing Factors: The processing history specifies the formation of a porous film with 30% porosity; since air has a significantly lower dielectric constant than solid polymer or ceramic networks, the inclusion of void volume drastically reduces the effective eps according to effective medium theories. Furthermore, the methyl groups on the silsesquioxane backbone are non-polar, contributing to a lower intrinsic dielectric constant compared to pure silica networks, and the star polymer architecture may introduce excess free volume that further lowers density and permittivity. Dominant Factor: The introduction of 30% air voids through the porous film processing is the dominant factor governing the final eps behavior. While the polar organic component tends to increase permittivity, the volumetric replacement of solid material with air typically exerts a stronger qualitative influence in lowering the effective dielectric constant in such hybrid low-k systems."
    }
  },
  {
    "doi": null,
    "title": "Three-Dimensional Dielectric Characterization of Polymer Films",
    "year": 2001,
    "chemical_composition": {
      "repeat_unit_psmiles": null,
      "monomers": [
        {
          "name": "Biphenyldianhydride",
          "smiles": null,
          "ratio_value": null,
          "ratio_unit": null
        },
        {
          "name": "p-Phenylenediamine",
          "smiles": "Nc1ccc(N)cc1",
          "ratio_value": null,
          "ratio_unit": null
        }
      ],
      "additives": [],
      "is_homopolymer": false
    },
    "processing_history": "Spin-coated on borosilicate glass substrate with HD MicroSystems adhesion promoter VM 651. Cured at 350 °C for 1 h. Dielectric constant measured by HP 4263A LCR meter at 10 kHz in in-plane (x/y) direction using interdigitated electrode.",
    "hierarchical_structure": "Highly anisotropic due to rigid-rod nature, molecular orientation in-plane.",
    "properties": {
      "eps": {
        "value": [
          3.74
        ],
        "unit": null
      }
    },
    "analysis_with_hierarchical_structure": {
      "descriptive_text": "The sample comprises a polyimide derived from Biphenyldianhydride and p-Phenylenediamine monomers. It was processed by spin-coating onto a borosilicate glass substrate utilizing an HD MicroSystems VM 651 adhesion promoter, followed by thermal curing at 350 °C for 1 hour. The resulting film exhibits a highly anisotropic hierarchical structure characterized by a rigid-rod nature with significant molecular orientation in the plane of the substrate. Dielectric characterization was performed using an HP 4263A LCR meter at 10 kHz in the in-plane direction via interdigitated electrodes.",
      "reasoning_analysis": "Increasing Factors: The presence of aromatic rings in both Biphenyldianhydride and p-Phenylenediamine contributes significant electronic polarizability, while the polar imide linkages introduce strong permanent dipoles that elevate the dielectric constant. Additionally, the thermal curing at 350 °C ensures high densification by removing residual solvent and voids, increasing the number of polarizable units per unit volume, and the in-plane molecular orientation aligns the polymer chains with the in-plane measurement field, maximizing the contribution of anisotropic polarizability. Decreasing Factors: The rigid-rod nature of the polymer backbone restricts segmental chain mobility, which limits the ability of dipoles to reorient fully in response to the applied electric field at 10 kHz, potentially reducing the dipolar contribution compared to more flexible polymer architectures. Furthermore, the absence of low-polarizability substituents, such as fluorine atoms, or porous structures means there are no specific chemical or structural features actively designed to depress the dielectric constant. Dominant Factor: The high density of polarizable aromatic and imide groups combined with the dense, oriented packing achieved through high-temperature curing qualitatively dominates the dielectric behavior, resulting in an eps governed primarily by electronic and restricted dipolar polarizability typical of high-performance rigid-rod polyimides."
    },
    "analysis_without_hierarchical_structure": {
      "descriptive_text": "The polymer sample comprises a polyimide derived from the condensation of Biphenyldianhydride and p-Phenylenediamine monomers. The material was fabricated by spin-coating onto a borosilicate glass substrate treated with HD MicroSystems adhesion promoter VM 651, followed by thermal curing at 350 °C for 1 hour to facilitate imidization. The dielectric constant was characterized using an HP 4263A LCR meter at 10 kHz in the in-plane direction utilizing an interdigitated electrode configuration.",
      "reasoning_analysis": "Increasing Factors: The chemical composition features a highly aromatic backbone derived from Biphenyldianhydride and p-Phenylenediamine, which provides high electronic polarizability due to the dense pi-electron clouds. Furthermore, the formation of imide rings during processing introduces polar carbonyl groups that contribute to dipolar polarization, inherently driving the dielectric constant upward. Decreasing Factors: The processing history includes a high-temperature cure at 350 °C, which effectively removes residual solvents and absorbed moisture that possess significantly higher dielectric constants than the polymer matrix, thereby lowering the overall eps. Additionally, the rigid rod-like architecture of the resulting polyimide restricts segmental motion, limiting the contribution of orientational polarization at the measurement frequency of 10 kHz. Dominant Factor: The intrinsic electronic and dipolar polarizability of the fully imidized aromatic backbone qualitatively dominates the final eps behavior, as the high-temperature curing ensures the material reaches its dense, chemically stable state where the structural polarizability defines the dielectric response rather than transient processing artifacts like solvent retention."
    }
  },
  {
    "doi": null,
    "title": "Three-Dimensional Dielectric Characterization of Polymer Films",
    "year": 2001,
    "chemical_composition": {
      "repeat_unit_psmiles": null,
      "monomers": [
        {
          "name": "Pyromellitic dianhydride",
          "smiles": null,
          "ratio_value": null,
          "ratio_unit": null
        },
        {
          "name": "4,4'-Oxydianiline",
          "smiles": null,
          "ratio_value": null,
          "ratio_unit": null
        }
      ],
      "additives": [],
      "is_homopolymer": false
    },
    "processing_history": "Spin-coated polymer film. Dielectric constant characterized by Weinberg using similar dual-capacitor technique with different device configuration [literature value from ref 10].",
    "hierarchical_structure": "Anisotropic thermoplastic polyimide with in-plane molecular orientation.",
    "properties": {
      "eps": {
        "value": [
          3.11
        ],
        "unit": null
      }
    },
    "analysis_with_hierarchical_structure": {
      "descriptive_text": "The sample comprises a thermoplastic polyimide derived from the condensation of pyromellitic dianhydride and 4,4'-oxydianiline monomers. Fabricated via spin-coating, the resulting polymer film possesses an anisotropic hierarchical structure featuring significant in-plane molecular orientation. The dielectric constant was characterized using a dual-capacitor technique with a specific device configuration as reported in literature.",
      "reasoning_analysis": "Increasing Factors: The presence of polar carbonyl groups within the imide rings and the high electron density of the aromatic systems in both PMDA and ODA monomers contribute significantly to electronic and orientational polarizability, driving eps upward. Additionally, the spin-coating process typically produces dense films with reduced free volume, increasing the number density of polarizable groups per unit volume. Decreasing Factors: The rigid aromatic backbone restricts segmental mobility, limiting the contribution of orientational polarization compared to flexible aliphatic polymers. Furthermore, the specific in-plane molecular orientation induced by processing may align the principal axis of polarizability parallel to the film surface; if the dielectric measurement is performed perpendicular to the film, this geometric alignment could reduce the effective eps relative to an isotropic bulk sample. Dominant Factor: The intrinsic electronic and dipolar polarizability arising from the chemical composition of the polyimide backbone serves as the dominant factor establishing the baseline eps, while the processing-induced anisotropy modulates this value directionally."
    },
    "analysis_without_hierarchical_structure": {
      "descriptive_text": "The polymer sample is a copolymer synthesized from pyromellitic dianhydride and 4,4'-oxydianiline monomers. It was processed into a thin film via spin-coating. The dielectric constant was characterized using a dual-capacitor technique following the methodology established by Weinberg with a specific device configuration documented in literature.",
      "reasoning_analysis": "Increasing Factors: The presence of polar carbonyl groups within the imide rings derived from pyromellitic dianhydride enhances electronic and dipolar polarizability, driving the dielectric constant upward. The dense aromatic packing inherent to this chemical composition also increases the number of polarizable units per unit volume. Decreasing Factors: The rigid aromatic backbone structure restricts segmental mobility, limiting the contribution of orientational polarization to the overall permittivity. Additionally, the spin-coating processing history may introduce micro-voids or excess free volume within the thin film compared to bulk samples, which effectively lowers the macroscopic dielectric constant. Dominant Factor: The intrinsic electronic polarizability contributed by the high concentration of polar imide functional groups in the chemical composition qualitatively dominates the dielectric behavior, establishing a baseline permittivity that is less susceptible to variation from the restricted chain mobility or minor processing-induced voids."
    }
  },
  {
    "doi": "10.1016/S1359-835X(03)00202-1",
    "title": "Di-block copolymer surfactant study to optimize filler dispersion in high dielectric constant polymer-ceramic composite",
    "year": 2003,
    "chemical_composition": {
      "repeat_unit_psmiles": null,
      "monomers": [
        {
          "name": "ERL4221 (Cycloaliphatic epoxy)",
          "smiles": null,
          "ratio_value": null,
          "ratio_unit": null
        },
        {
          "name": "HMPA (Hexahydro-4-methylphthalic anhydride)",
          "smiles": null,
          "ratio_value": null,
          "ratio_unit": null
        }
      ],
      "additives": [
        {
          "name": "PMN-PT (Lead magnesium niobate–lead titanate)",
          "type": "filler",
          "amount_value": 63.75,
          "amount_unit": "vol%"
        },
        {
          "name": "BaTiO3 (BT-16)",
          "type": "filler",
          "amount_value": 21.25,
          "amount_unit": "vol%"
        },
        {
          "name": "Byk-W9010 (Phosphate ester)",
          "type": "surfactant",
          "amount_value": null,
          "amount_unit": "wt% of fillers"
        },
        {
          "name": "2E4MZ-CN (Cure catalyst)",
          "type": "catalyst",
          "amount_value": null,
          "amount_unit": null
        }
      ],
      "is_homopolymer": false
    },
    "processing_history": "Ball milled for 1 day at 220 rpm. Spin-coated onto Cu/Si wafer (500 rpm 10 s, 2000 rpm 15 s). Pre-baked at 110 °C for 10 min. Cured at 180 °C for 1 h. Dielectric constant measured by HP 4263A LCR meter at 10 kHz. Surfactant formulation: 1wt% of PMN-PT and 3wt% of BaTiO3.",
    "hierarchical_structure": "85 vol% ceramic loading. PMN-PT to BaTiO3 volume ratio 3:1. Ceramic dispersion optimized by monomer surfactant.",
    "properties": {
      "eps": {
        "value": [
          130
        ],
        "unit": null
      }
    },
    "analysis_with_hierarchical_structure": {
      "descriptive_text": "The sample comprises a composite system based on a cycloaliphatic epoxy matrix synthesized from ERL4221 and hexahydro-4-methylphthalic anhydride (HMPA) monomers, catalyzed by 2E4MZ-CN. This matrix is heavily reinforced with an 85 vol% ceramic loading consisting of lead magnesium niobate–lead titanate (PMN-PT) and barium titanate (BaTiO3) in a 3:1 volume ratio. To ensure optimal dispersion within the hierarchical structure, phosphate ester surfactant (Byk-W9010) was added at specific weight percentages relative to the fillers. The processing history involved ball milling the mixture for 24 hours at 220 rpm, followed by spin-coating onto a Cu/Si wafer, pre-baking at 110 °C, and final curing at 180 °C for one hour. The dielectric properties were subsequently characterized using an HP 4263A LCR meter at 10 kHz.",
      "reasoning_analysis": "Increasing Factors: The exceptionally high ceramic volume fraction of 85 vol% serves as the primary driver for elevated eps, leveraging the intrinsically high dielectric constants of the PMN-PT and BaTiO3 fillers. Furthermore, the processing history involving extended ball milling promotes homogeneous dispersion, minimizing agglomeration-induced voids and maximizing the effective polarizable volume, while the heterogeneous interface between the ceramic and polymer may induce Maxwell-Wagner-Sillars polarization at the measurement frequency of 10 kHz. Decreasing Factors: The cycloaliphatic epoxy matrix possesses a significantly lower intrinsic permittivity than the ceramic phase, acting as a diluent that limits the overall composite response. Additionally, the phosphate ester surfactant layers coating the fillers introduce low-permittivity interfacial barriers, and the spin-coating and thermal curing processes carry a risk of entrapping micro-voids or creating a highly crosslinked network that restricts interfacial dipole mobility. Dominant Factor: The volumetric loading and intrinsic properties of the ceramic fillers qualitatively dominate the final eps behavior. Given that the 85 vol% loading approaches the percolation threshold for ceramic particles, the dielectric response is governed principally by the connectivity and polarization of the PMN-PT and BaTiO3 phases rather than the matrix properties or processing-induced interfacial effects."
    },
    "analysis_without_hierarchical_structure": {
      "descriptive_text": "The sample comprises a composite system formed from a cycloaliphatic epoxy resin (ERL4221) cured with hexahydro-4-methylphthalic anhydride (HMPA) using a 2E4MZ-CN catalyst. The polymer matrix is reinforced with a high loading of ceramic fillers, consisting of 63.75 vol% lead magnesium niobate–lead titanate (PMN-PT) and 21.25 vol% BaTiO3 (BT-16), dispersed with Byk-W9010 phosphate ester surfactant at concentrations of 1 wt% relative to PMN-PT and 3 wt% relative to BaTiO3. Processing involved ball milling the mixture for 24 hours at 220 rpm, followed by spin-coating onto a Cu/Si wafer using a two-step ramp (500 rpm for 10 s, then 2000 rpm for 15 s). The coated film underwent a pre-bake at 110 °C for 10 minutes and a final cure at 180 °C for 1 hour, with the dielectric constant subsequently measured using an HP 4263A LCR meter at 10 kHz.",
