Repository: hhtrick/HHT-code

# HHT training framework

This directory contains model training, embedding precomputation, inference, article-level baselines and the curated datasets. All commands below assume that the working directory is `train_code/`.

## 3. Datasets and fixed partitions

Each main dataset is a JSON array at `dataset/{property}/{property}.json`. Entries contain source metadata, `chemical_composition`, `processing_history`, `hierarchical_structure`, `properties`, and two generated-analysis objects. Targets are stored as `properties[property]["value"]`; source metadata and target values are not predictive input fields.

| Property | Train | Validation | Test | Total |
|---|---:|---:|---:|---:|

File: train_code/dataset/eps/eps.json (part 78 of 190)
[
      "reasoning_analysis": "Increasing Factors: The primary driver for elevated permittivity is the extremely high volume fraction (85% total) of ferroelectric ceramic fillers (PMN-PT and BaTiO3), which possess intrinsic dielectric constants orders of magnitude higher than the polymer matrix. The use of specific phosphate ester surfactants and prolonged ball milling enhances filler dispersion and interfacial compatibility, reducing void content and maximizing the effective medium permittivity according to mixing rules. Decreasing Factors: The continuous epoxy matrix phase has a relatively low intrinsic dielectric constant, which acts to dilute the overall permittivity compared to the bulk ceramic values. Additionally, any micro-voids trapped during the spin-coating or curing process, despite the thermal treatment, would introduce air pockets with near-unity permittivity that lower the effective eps. Dominant Factor: The volumetric dominance of the high-permittivity ceramic phase qualitatively overrides the matrix properties; with 85 vol% loading, the composite behavior shifts towards the ceramic limit, making the filler content the decisive factor ensuring a significantly high dielectric constant relative to neat epoxy systems."
    }
  },
  {
    "doi": "10.1016/S0079-6700(00)00043-5",
    "title": "Low dielectric constant polymers for microelectronics",
    "year": 2001,
    "chemical_composition": {
      "repeat_unit_psmiles": null,
      "monomers": [
        {
          "name": "PMDA",
          "smiles": null,
          "ratio_value": null,
          "ratio_unit": null
        },
        {
          "name": "3FDAm",
          "smiles": null,
          "ratio_value": null,
          "ratio_unit": null
        }
      ],
      "additives": [],
      "is_homopolymer": false
    },
    "processing_history": "Parent PMDA-3FDAm polyimide (0% porosity).",
    "hierarchical_structure": "Non-porous.",
    "properties": {
      "eps": {
        "value": [
          2.85
        ],
        "unit": null
      }
    },
    "analysis_with_hierarchical_structure": {
      "descriptive_text": "The sample is a non-porous polyimide derived from PMDA and 3FDAm monomers, classified as a non-homopolymer system. Identified as the parent material with 0% porosity, the polymer exhibits a dense hierarchical structure resulting from its specific processing history.",
      "reasoning_analysis": "Increasing Factors: The complete absence of porosity (0% porosity) results in a dense packing structure, eliminating air voids which typically possess a significantly lower dielectric constant, thereby maximizing the volumetric polarizability of the material. Additionally, the aromatic rings within the PMDA units contribute to electronic polarizability, intrinsically supporting a higher dielectric response. Decreasing Factors: The utilization of the fluorinated 3FDAm monomer introduces carbon-fluorine bonds characterized by low electronic polarizability and high electronegativity, which effectively reduces the overall dielectric constant compared to non-fluorinated analogs. Dominant Factor: While the fluorinated chemistry acts to lower the dielectric constant, the dense, non-porous hierarchical structure is the dominant factor preventing the significant reduction in dielectric constant that would be achieved through void introduction, maintaining the eps at a higher baseline relative to porous variants of the same chemical composition."
    },
    "analysis_without_hierarchical_structure": {
      "descriptive_text": "The sample is a copolymer polyimide synthesized from pyromellitic dianhydride (PMDA) and 3FDAm monomers. It is processed as a dense parent polyimide material with 0% porosity, indicating a solid, non-foamed morphology.",
      "reasoning_analysis": "Increasing Factors: The presence of polar imide linkages and aromatic rings within the PMDA backbone contributes to electronic and orientational polarization, intrinsically driving the dielectric constant (eps) higher. Additionally, the processing history specifies 0% porosity, resulting in a dense material matrix that eliminates air voids which would otherwise lower the effective permittivity. Decreasing Factors: The incorporation of the 3FDAm monomer introduces trifluoromethyl groups containing fluorine atoms, which possess low polarizability and high electronegativity, thereby reducing the overall electronic polarization. Furthermore, the bulky nature of these groups may increase free volume, reducing the density of polarizable units per unit volume. Dominant Factor: The fluorination effect derived from the 3FDAm chemical composition is the dominant factor qualitatively reducing the dielectric constant relative to non-fluorinated polyimide analogs, although the dense processing history maintains a baseline permittivity higher than that of porous variants."
    }
  },
  {
    "doi": "10.1002/app.39321",
    "title": "High Dielectric Constant Polyaniline/Sulfonated Poly(aryl ether ketone) Composite Membranes with Good Thermal and Mechanical Properties",
    "year": 2013,
    "chemical_composition": {
      "repeat_unit_psmiles": null,
      "monomers": [
        {
          "name": "4,4'-Difluorobenzophenone",
          "smiles": "Fc1ccc(C(=O)c2ccc(F)cc2)cc1",
          "ratio_value": 0.07,
          "ratio_unit": "mol"
        },
        {
          "name": "Sodium 5,5'-carbonylbis(2-fluorobenzenesulfonate)",
          "smiles": null,
          "ratio_value": 0.03,
          "ratio_unit": "mol"
        },
        {
          "name": "Bisphenol A",
          "smiles": "CC(C)(c1ccc(O)cc1)c2ccc(O)cc2",
          "ratio_value": 0.1,
          "ratio_unit": "mol"
        }
      ],
      "additives": [
        {
          "name": "PANI-SSA",
          "type": "filler",
          "amount_value": 40,
          "amount_unit": "wt%"
        }
      ],
      "is_homopolymer": false
    },
    "processing_history": "SPAEK synthesized via nucleophilic aromatic substitution of DFBP, sulfonated DFBP salt, and Bisphenol A in toluene, followed by ion exchange with H2SO4. PANI-SSA synthesized by oxidative polymerization of aniline with APS in HCl, treated with ammonia and SSA. Composite prepared by solution blending in NMP, ultrasonic treatment 2 h, stirred 12 h, cast on glass slides, dried at 60 °C (6 h air, 12 h vacuo), annealed at 110 °C (12 h vacuum). Dielectric constant measured by Alph-A high-performance frequency analyzer at 1 kHz, room temperature.",
    "hierarchical_structure": "PANI particles with average diameter about 40 nm evenly dispersed in SPAEK matrix. Microcapacitors formed between adjacent PANI fillers. Interparticle distance reduced to 5 nm. Conductive network formed.",
    "properties": {
      "eps": {
        "value": [
          1015
        ],
        "unit": null
      }
    },
    "analysis_with_hierarchical_structure": {
      "descriptive_text": "The sample comprises a sulfonated poly(aryl ether ketone) (SPAEK) copolymer matrix synthesized via nucleophilic aromatic substitution of 4,4'-difluorobenzophenone, sodium 5,5'-carbonylbis(2-fluorobenzenesulfonate), and bisphenol A, followed by ion exchange with sulfuric acid. This matrix is compounded with 40 wt% polyaniline doped with sulfosalicylic acid (PANI-SSA) filler, which was separately synthesized via oxidative polymerization and treated with ammonia and SSA. The composite was prepared by solution blending in N-methyl-2-pyrrolidone with ultrasonic treatment and stirring, then cast on glass slides, dried at 60 °C, and annealed at 110 °C under vacuum. Structural characterization reveals PANI particles with an average diameter of approximately 40 nm evenly dispersed within the SPAEK matrix, forming microcapacitors between adjacent fillers with reduced interparticle distances of 5 nm and establishing a conductive network, with the dielectric constant measured by a high-performance frequency analyzer at 1 kHz and room temperature.",
      "reasoning_analysis": "Increasing Factors: The incorporation of 40 wt% conductive PANI-SSA filler significantly enhances polarizability compared to the pristine polymer matrix. The formation of a conductive network and the presence of microcapacitors between adjacent PANI particles with reduced interparticle distances of 5 nm promote strong interfacial polarization (Maxwell-Wagner-Sillars effect), drastically driving the eps upward. Additionally, the sulfonate groups introduced into the SPAEK backbone during synthesis increase the intrinsic dipole density of the matrix, contributing further to polarization. Decreasing Factors: The insulating nature of the SPAEK matrix separates the conductive fillers, and while the network is formed, the volume fraction of the insulating phase still limits the overall permittivity compared to bulk conductive material. Furthermore, the solution casting and drying process, despite annealing, may introduce microscopic voids or residual solvent pockets which possess a low dielectric constant, potentially lowering the effective macroscopic eps. Dominant Factor: The formation of the microcapacitor structure and conductive network due to the high loading and nanoscale dispersion of PANI particles qualitatively dominates the dielectric behavior. This interfacial polarization mechanism outweighs the intrinsic dipolar contributions of the sulfonated matrix, leading to a significantly elevated eps characteristic of percolative or near-percolative conductive polymer composites."
    },
    "analysis_without_hierarchical_structure": {
      "descriptive_text": "The sample comprises a sulfonated poly(aryl ether ketone) (SPAEK) copolymer matrix synthesized via nucleophilic aromatic substitution of 4,4'-difluorobenzophenone, sodium 5,5'-carbonylbis(2-fluorobenzenesulfonate), and Bisphenol A in toluene, followed by ion exchange with sulfuric acid. This matrix was compounded with 40 wt% polyaniline doped with sulfosalicylic acid (PANI-SSA) filler, which was separately synthesized through oxidative polymerization of aniline. The composite was prepared by solution blending in N-methyl-2-pyrrolidone with ultrasonic treatment and stirring, then cast onto glass slides, dried at 60 °C, and subsequently annealed at 110 °C under vacuum before the dielectric constant was measured at 1 kHz and room temperature.",
      "reasoning_analysis": "Increasing Factors: The incorporation of 40 wt% PANI-SSA, a conductive polymer filler, introduces significant interfacial polarization (Maxwell-Wagner-Sillars effect) between the insulating SPAEK matrix and the conductive domains. Additionally, the chemical composition includes highly polar sulfonic acid groups generated via ion exchange and ketone linkages within the SPAEK backbone, which enhance dipole orientation polarization. The high filler loading likely approaches or exceeds the percolation threshold, leading to microcapacitor structures that drastically elevate permittivity. Decreasing Factors: The thermal annealing at 110 °C under vacuum serves to remove residual solvent (NMP) and moisture, which reduces the contribution of mobile species and free volume to the dielectric response. Furthermore, the rigid aryl ether ketone backbone restricts segmental chain mobility compared to aliphatic polymers, potentially limiting the relaxation strength of dipoles associated with the polymer matrix itself. Dominant Factor: The presence of the conductive PANI-SSA filler at a high concentration of 40 wt% is the dominant factor. The massive interfacial area and the contrast in conductivity between the filler and the sulfonated matrix create strong interfacial polarization effects that overwhelmingly increase the dielectric constant compared to the intrinsic polarity of the SPAEK matrix or the reducing effects of thermal annealing."
    }
  },
  {
    "doi": "10.1016/S1359-835X(03)00202-1",
    "title": "Di-block copolymer surfactant study to optimize filler dispersion in high dielectric constant polymer-ceramic composite",
    "year": 2003,
    "chemical_composition": {
      "repeat_unit_psmiles": null,
      "monomers": [
        {
          "name": "ERL4221 (Cycloaliphatic epoxy)",
          "smiles": null,
          "ratio_value": null,
          "ratio_unit": null
        },
        {
          "name": "HMPA (Hexahydro-4-methylphthalic anhydride)",
          "smiles": null,
          "ratio_value": null,
          "ratio_unit": null
        }
      ],
      "additives": [
        {
          "name": "PMN-PT (Lead magnesium niobate–lead titanate)",
          "type": "filler",
          "amount_value": 63.75,
          "amount_unit": "vol%"
        },
        {
          "name": "BaTiO3 (BT-16)",
          "type": "filler",
          "amount_value": 21.25,
          "amount_unit": "vol%"
        },
        {
          "name": "Block Copolymer Surfactants (RESEDA GP301, GP-305, GP-505, CB-SM, Epolead A1020)",
          "type": "surfactant",
          "amount_value": null,
          "amount_unit": "wt% of fillers"
        },
        {
          "name": "2E4MZ-CN (Cure catalyst)",
          "type": "catalyst",
          "amount_value": null,
          "amount_unit": null
        }
      ],
      "is_homopolymer": false
    },
    "processing_history": "Ball milled for 1 day at 220 rpm. Spin-coated onto Cu/Si wafer (500 rpm 10 s, 2000 rpm 15 s). Pre-baked at 110 °C for 10 min. Cured at 180 °C for 1 h. Dielectric constant measured by HP 4263A LCR meter at 10 kHz. Surfactant formulation: 1wt% of PMN-PT and 3wt% of BaTiO3.",
    "hierarchical_structure": "85 vol% ceramic loading. PMN-PT to BaTiO3 volume ratio 3:1. Ceramic dispersion using block copolymer surfactants (collective data).",
    "properties": {
      "eps": {
        "value": [
          70
        ],
        "unit": null
      }
    },
    "analysis_with_hierarchical_structure": {
      "descriptive_text": "This composite material features a cycloaliphatic epoxy matrix synthesized from ERL4221 and cured with hexahydro-4-methylphthalic anhydride (HMPA) using 2E4MZ-CN as a catalyst. The polymer phase serves as a binder for an 85 vol% ceramic loading, composed of lead magnesium niobate–lead titanate (PMN-PT) at 63.75 vol% and BaTiO3 (BT-16) at 21.25 vol%, maintained at a 3:1 volume ratio. To facilitate dispersion within the high-loading system, block copolymer surfactants (including RESEDA GP301, GP-305, GP-505, CB-SM, and Epolead A1020) were applied at 1 wt% relative to PMN-PT and 3 wt% relative to BaTiO3. The composite slurry underwent ball milling at 220 rpm for 24 hours, followed by spin-coating onto a Cu/Si wafer using a dual-step protocol (500 rpm for 10 s, 2000 rpm for 15 s), pre-baking at 110 °C for 10 minutes, and final thermal curing at 180 °C for 1 hour, with dielectric properties characterized at 10 kHz.",
      "reasoning_analysis": "Increasing Factors: The primary driver is the exceptionally high volume fraction (85 vol%) of ferroelectric and relaxor ceramic fillers (PMN-PT and BaTiO3), which possess intrinsic dielectric constants orders of magnitude higher than the polymer matrix. Additionally, the processing history involving prolonged ball milling and the use of specific block copolymer surfactants promotes homogeneous dispersion and minimizes interfacial voids; since air has a very low dielectric constant, reducing porosity prevents significant depression of the overall eps. Decreasing Factors: The continuous epoxy matrix phase inherently possesses a low dielectric constant, and at 15 vol%, it acts as a diluent that lowers the composite permittivity relative to a bulk ceramic. Furthermore, the organic surfactant layers coating the ceramic particles create low-permittivity interphases between filler grains, which can act as capacitive barriers in series, potentially reducing the effective eps. The spin-coating process, if not perfectly optimized, could also introduce micro-voids or density variations that decrease the overall polarization density. Dominant Factor: The volumetric dominance of the high-permittivity ceramic phase is the qualitatively dominant factor. Despite the diluting effect of the polymer matrix and interfacial layers, the 85 vol% loading exceeds typical percolation thresholds for dielectric properties, ensuring that the composite's eps is governed primarily by the intrinsic polarizability of the PMN-PT and BaTiO3 fillers rather than the epoxy backbone or processing-induced morphological nuances."
    },
    "analysis_without_hierarchical_structure": {
      "descriptive_text": "The sample comprises a composite material featuring a cycloaliphatic epoxy matrix synthesized from ERL4221 and hexahydro-4-methylphthalic anhydride (HMPA) with 2E4MZ-CN as a cure catalyst. This polymer network is reinforced with a high loading of ceramic fillers, consisting of 63.75 vol% lead magnesium niobate–lead titanate (PMN-PT) and 21.25 vol% BaTiO3 (BT-16), treated with block copolymer surfactants at 1 wt% and 3 wt% relative to the respective filler masses. The fabrication process involved ball milling the mixture for 1 day at 220 rpm to ensure dispersion, followed by spin-coating onto a Cu/Si wafer using a sequential speed protocol. The resulting film was pre-baked at 110 °C for 10 minutes and thermally cured at 180 °C for 1 hour, with the final dielectric properties characterized at 10 kHz using an LCR meter.",
      "reasoning_analysis": "Increasing Factors: The substantial volume fraction of ferroelectric ceramic fillers, specifically PMN-PT and BaTiO3 totaling 85 vol%, serves as the primary mechanism for enhancing permittivity, as these materials possess intrinsic dielectric constants significantly higher than the polymer matrix. The ball milling processing history further supports this increase by promoting homogeneous filler dispersion, reducing agglomeration-induced voids that typically lower effective permittivity. Decreasing Factors: The continuous epoxy phase formed by ERL4221 and HMPA inherently possesses a low dielectric constant, which acts to dilute the overall composite response relative to the pure ceramic phase. Additionally, the organic block copolymer surfactants create low-permittivity interfacial layers around the filler particles, which can introduce capacitive barriers that slightly suppress the maximum theoretical permittivity of the packed ceramic system. Dominant Factor: The extremely high volumetric loading of the high-k ceramic fillers qualitatively dominates the dielectric behavior, overriding the low-permittivity contribution of the epoxy matrix and surfactant interphases to yield a composite with significantly elevated eps compared to the neat polymer."
    }
  },
  {
    "doi": "10.1002/app.40030",
    "title": "Mechanical, Dielectric, and Electromechanical Properties of Silicone Dielectric Elastomer Actuators",
    "year": 2014,
    "chemical_composition": {
      "repeat_unit_psmiles": "[Si](C)(C)O",
      "monomers": [
        {
          "name": "Vinyl-end-functionalized poly(dimethyl siloxane) (V0.5)",
          "smiles": null,
          "ratio_value": null,
          "ratio_unit": null
        },
        {
          "name": "SiAH functionalized hardener (H)",
          "smiles": null,
          "ratio_value": 1.5,
          "ratio_unit": "molar ratio (Si-H/Vinyl)"
        }
      ],
      "additives": [
        {
          "name": "Platinum catalyst",
          "type": "catalyst",
          "amount_value": 60,
          "amount_unit": "ppm"
        },
        {
          "name": "Vinyl methyl cyclosiloxane",
          "type": "retarder",
          "amount_value": 0.067,
          "amount_unit": "mg"
        }
      ],
      "is_homopolymer": false
    },
    "processing_history": "Hydrosilylation reaction in xylene. Mixed V, retarder, Pt. Added H. Removed solvent/bubbles in vacuo. Coated on polyimide film (150 um). Cured at 135 C for 4 h in vacuo. Dielectric constant measured by impedance analyzer (HP4192A) with a dielectric test fixture (Agilent 16089A) at 100 kHz at room temperature.",
    "hierarchical_structure": "Crosslinked silicone elastomer network.",
    "properties": {
      "eps": {
        "value": [
          3.26
        ],
        "unit": null
      }
    },
    "analysis_with_hierarchical_structure": {
      "descriptive_text": "The sample comprises a crosslinked silicone elastomer network formed via hydrosilylation between vinyl-end-functionalized poly(dimethyl siloxane) and a SiAH functionalized hardener at a Si-H to Vinyl molar ratio of 1.5. The formulation incorporates a platinum catalyst at 60 ppm and vinyl methyl cyclosiloxane as a retarder at 0.067 mg. Processing involved dissolution in xylene, mixing of components, removal of solvent and bubbles under vacuum, coating onto a 150 μm polyimide film, and thermal curing at 135 °C for 4 hours under vacuum. The dielectric constant was characterized using an impedance analyzer with a dielectric test fixture at 100 kHz and room temperature.",
      "reasoning_analysis": "Increasing Factors: The processing history involving vacuum degassing and thermal curing eliminates microvoids and residual solvent, thereby increasing the material density and removing low-permittivity air pockets that would otherwise lower the effective eps. Additionally, the stoichiometric excess of Si-H groups introduces bonds with slightly higher polarity compared to the dimethylsiloxane repeat units, potentially marginally enhancing dipolar polarization. Decreasing Factors: The primary chemical structure consists of poly(dimethyl siloxane), which features a flexible siloxane backbone shielded by non-polar methyl groups, inherently limiting electronic and orientational polarizability. The crosslinked elastomeric network lacks strong permanent dipoles such as carbonyls or nitriles that typically drive high dielectric constants in polar polymers. Dominant Factor: The intrinsic low polarizability of the dimethylsiloxane backbone qualitatively dominates the dielectric behavior, establishing a characteristically low baseline eps. While the vacuum processing ensures the measurement reflects the bulk material rather than a void-defected composite, the fundamental chemical composition dictates that the eps will remain low relative to more polar polymer systems."
    },
    "analysis_without_hierarchical_structure": {
      "descriptive_text": "The sample consists of a crosslinked poly(dimethyl siloxane) network formed via hydrosilylation between vinyl-end-functionalized PDMS and a Si-H functionalized hardener at a 1.5 molar ratio of Si-H to Vinyl. The formulation includes a platinum catalyst at 60 ppm and 0.067 mg of vinyl methyl cyclosiloxane as a retarder. Processing involved dissolution in xylene, followed by vacuum removal of solvent and bubbles, coating onto a 150 µm polyimide film, and curing at 135 °C for 4 hours under vacuum. The dielectric constant was characterized using an impedance analyzer at 100 kHz and room temperature.",
      "reasoning_analysis": "Increasing Factors: The processing history involving vacuum removal of solvent and bubbles followed by thermal curing at 135 °C significantly reduces void content within the film; since air has a lower permittivity than the polymer matrix, eliminating these voids increases the effective dielectric constant. Additionally, the crosslinking reaction creates a dense network structure that reduces free volume compared to linear precursors, potentially enhancing polarizability per unit volume. Decreasing Factors: The intrinsic chemical composition is dominated by the poly(dimethyl siloxane) backbone, which features non-polar methyl side groups and a siloxane linkage that exhibits low dipolar polarization, inherently limiting the dielectric constant. The presence of excess Si-H hardener groups may introduce slight polarity but is outweighed by the non-polar methyl groups. Dominant Factor: The intrinsic low polarity of the PDMS chemical structure is the dominant factor establishing a low dielectric constant baseline, as the non-polar nature of the methyl groups fundamentally restricts dipolar alignment regardless of the densification achieved through vacuum curing processing."
    }
  },
  {
    "doi": null,
    "title": "Three-Dimensional Dielectric Characterization of Polymer Films",
    "year": 2001,
    "chemical_composition": {
      "repeat_unit_psmiles": null,
      "monomers": [
        {
          "name": "Biphenyldianhydride",
          "smiles": null,
          "ratio_value": null,
          "ratio_unit": null
        },
        {
          "name": "p-Phenylenediamine",
          "smiles": "Nc1ccc(N)cc1",
          "ratio_value": null,
          "ratio_unit": null
        }
      ],
      "additives": [],
      "is_homopolymer": false
    },
    "processing_history": "Spin-coated on borosilicate glass substrate with HD MicroSystems adhesion promoter VM 651. Cured at 350 °C for 1 h. Dielectric constant measured by HP 4263A LCR meter at 10 kHz in through-plane (z) direction using parallel plate capacitor.",
    "hierarchical_structure": "Highly anisotropic due to rigid-rod nature, molecular orientation in-plane.",
    "properties": {
      "eps": {
        "value": [
          2.99
        ],
        "unit": null
      }
    },
    "analysis_with_hierarchical_structure": {
      "descriptive_text": "The sample comprises a polyimide derived from Biphenyldianhydride and p-Phenylenediamine monomers, exhibiting a rigid-rod architecture without additional additives. Fabrication involved spin-coating onto a borosilicate glass substrate treated with HD MicroSystems VM 651 adhesion promoter, followed by thermal curing at 350 °C for 1 hour. The resulting film displays a highly anisotropic hierarchical structure with molecular orientation aligned in the plane. Dielectric characterization was performed in the through-plane (z) direction at 10 kHz using a parallel plate capacitor configuration on an HP 4263A LCR meter.",
      "reasoning_analysis": "Increasing Factors: The chemical composition features aromatic rings and polar imide groups, which contribute to high electronic and dipolar polarizability, inherently raising the dielectric constant. Furthermore, the rigid-rod nature promotes dense packing, increasing the number density of polarizable units per unit volume. Decreasing Factors: The processing history and resulting hierarchical structure create a significant anisotropy where molecular chains are oriented in-plane, while the measurement is conducted in the through-plane direction; this geometric decoupling minimizes the contribution of the highly polarizable backbone to the measured permittivity. Additionally, the high-temperature cure ensures complete imidization and removal of volatile polar solvents, eliminating potential sources of high dielectric constant associated with precursor states. Dominant Factor: The structural anisotropy induced by processing is the dominant factor; although the chemical backbone possesses significant polarizability, the in-plane orientation of the rigid rods relative to the through-plane electric field qualitatively suppresses the effective dielectric constant compared to an isotropic morphology."
    },
    "analysis_without_hierarchical_structure": {
      "descriptive_text": "The polymer sample is a copolymer synthesized from Biphenyldianhydride and p-Phenylenediamine monomers. The film was prepared by spin-coating onto a borosilicate glass substrate pretreated with HD MicroSystems adhesion promoter VM 651, followed by thermal curing at 350 °C for 1 hour. The dielectric constant was characterized using an HP 4263A LCR meter at a frequency of 10 kHz in the through-plane direction utilizing a parallel plate capacitor configuration.",
      "reasoning_analysis": "Increasing Factors: The chemical composition comprises fully aromatic monomers, specifically Biphenyldianhydride and p-Phenylenediamine, which contribute high electronic polarizability due to delocalized pi-electron systems. Additionally, the polar imide linkages formed during processing introduce permanent dipoles, and the thermal curing at 350 °C ensures dense chain packing and complete imidization, increasing the number density of polarizable units per unit volume. Decreasing Factors: The rigid-rod architecture resulting from the para-linked monomers restricts segmental chain mobility, thereby limiting the contribution of orientational polarization to the total permittivity. Furthermore, the high-temperature curing process effectively removes residual solvents and absorbed moisture, which possess significantly higher dielectric constants than the polymer matrix, thus lowering the overall eps. Dominant Factor: The intrinsic electronic polarizability of the aromatic backbone combined with the high material density achieved through thermal curing qualitatively dominates the dielectric behavior, establishing a permittivity governed primarily by electronic and atomic polarization mechanisms rather than dipolar relaxation."
    }
  },
  {
    "doi": "10.1016/S1359-835X(03)00202-1",
    "title": "Di-block copolymer surfactant study to optimize filler dispersion in high dielectric constant polymer-ceramic composite",
    "year": 2003,
    "chemical_composition": {
      "repeat_unit_psmiles": null,
      "monomers": [
        {
          "name": "ERL4221 (Cycloaliphatic epoxy)",
          "smiles": null,
          "ratio_value": null,
          "ratio_unit": null
        },
        {
          "name": "HMPA (Hexahydro-4-methylphthalic anhydride)",
          "smiles": null,
          "ratio_value": null,
          "ratio_unit": null
        }
      ],
      "additives": [
        {
          "name": "PMN-PT (Lead magnesium niobate–lead titanate)",
          "type": "filler",
          "amount_value": 40,
          "amount_unit": "vol%"
        },
        {
          "name": "Epolead A1020 (Polystyrene-b-epoxy modified polybutadiene)",
          "type": "surfactant",
          "amount_value": 3,
          "amount_unit": "wt% of fillers"
        },
        {
          "name": "2E4MZ-CN (Cure catalyst)",
          "type": "catalyst",
          "amount_value": null,
          "amount_unit": null
        }
      ],
      "is_homopolymer": false
    },
    "processing_history": "Ball milled for 1 day at 220 rpm. Spin-coated onto Cu/Si wafer (500 rpm 10 s, 2000 rpm 15 s). Pre-baked at 110 °C for 10 min. Cured at 180 °C for 1 h. Dielectric constant measured by HP 4263A LCR meter at 10 kHz.",
    "hierarchical_structure": "40 vol% ceramic loading. PMN-PT only. Homogeneous dispersion of ceramic particles observed by SEM.",
    "properties": {
      "eps": {
        "value": [
          42
        ],
        "unit": null
      }
    },
    "analysis_with_hierarchical_structure": {
      "descriptive_text": "The sample comprises a cycloaliphatic epoxy network synthesized from ERL4221 and hexahydro-4-methylphthalic anhydride (HMPA), reinforced with 40 vol% lead magnesium niobate–lead titanate (PMN-PT) ceramic filler. To ensure compatibility, 3 wt% (relative to fillers) of Polystyrene-b-epoxy modified polybutadiene surfactant and a 2E4MZ-CN cure catalyst were incorporated into the mixture. The composite was prepared by ball milling for 1 day at 220 rpm, followed by spin-coating onto a Cu/Si wafer using a two-step protocol, pre-baking at 110 °C for 10 minutes, and curing at 180 °C for 1 hour. The resulting hierarchical structure exhibits homogeneous dispersion of ceramic particles as confirmed by SEM, and the dielectric constant was characterized at 10 kHz using an LCR meter.",
      "reasoning_analysis": "Increasing Factors: The incorporation of 40 vol% PMN-PT, a ferroelectric ceramic with intrinsically high permittivity, serves as the primary driver for elevating the dielectric constant. Additionally, the processing history involving ball milling and the use of a block copolymer surfactant ensures homogeneous dispersion, minimizing air voids which would otherwise significantly lower the effective permittivity. Decreasing Factors: The continuous epoxy-anhydride matrix possesses a significantly lower intrinsic dielectric constant compared to the ceramic filler, acting as a diluent that limits the maximum achievable permittivity according to effective medium theories. Furthermore, the polymeric surfactant layer at the filler-matrix interface introduces a low-permittivity phase surrounding the high-k particles. Dominant Factor: The high volume fraction of the high-k PMN-PT ceramic filler qualitatively dominates the dielectric response, overwhelming the low-permittivity contribution of the organic matrix and surfactant to yield a composite with substantially enhanced eps."
    },
    "analysis_without_hierarchical_structure": {
      "descriptive_text": "The sample comprises a composite material based on a crosslinked epoxy network synthesized from ERL4221 cycloaliphatic epoxy and HMPA hardener in the presence of a 2E4MZ-CN cure catalyst. This matrix is reinforced with 40 vol% PMN-PT ceramic filler, which is surface-treated with 3 wt% Epolead A1020 surfactant relative to the filler mass. The composite slurry was homogenized by ball milling for 1 day at 220 rpm and subsequently spin-coated onto a Cu/Si wafer using a sequential protocol of 500 rpm for 10 s and 2000 rpm for 15 s. Final film formation was achieved through pre-baking at 110 °C for 10 min followed by thermal curing at 180 °C for 1 h, with the dielectric constant characterized using an HP 4263A LCR meter at 10 kHz.",
      "reasoning_analysis": "Increasing Factors: The inclusion of 40 vol% PMN-PT ceramic filler is the primary driver for increasing eps, as ferroelectric ceramics exhibit intrinsic permittivity values significantly higher than the organic epoxy matrix. The ball milling processing step promotes uniform filler dispersion, reducing agglomeration-induced voids that would otherwise lower the effective permittivity, while the thermal curing cycle densifies the polymer network, minimizing free volume. Decreasing Factors: The continuous phase consists of the ERL4221/HMPA epoxy network and the Epolead A1020 surfactant layer, both of which possess low dielectric constants relative to the ceramic filler, thereby diluting the overall composite permittivity according to effective medium theories. Additionally, any micro-voids trapped during the spin-coating process or incomplete solvent removal during pre-baking would introduce air pockets with near-unity permittivity, reducing the measured eps. Dominant Factor: The high volume fraction and intrinsic high permittivity of the PMN-PT ceramic filler qualitatively dominate the dielectric behavior. While the low-k polymer matrix and potential processing-induced voids impose limits on the effective medium enhancement, the sheer contrast in polarizability between the ceramic phase and the organic matrix ensures the composite eps is drastically elevated relative to the neat resin, governed primarily by the connectivity and loading of the ceramic phase."
    }
  },
  {
    "doi": "10.1002/app.40030",
    "title": "Mechanical, Dielectric, and Electromechanical Properties of Silicone Dielectric Elastomer Actuators",
    "year": 2014,
    "chemical_composition": {
      "repeat_unit_psmiles": "[Si](C)(C)O",
      "monomers": [
        {
          "name": "Vinyl-end-functionalized poly(dimethyl siloxane) (V1)",
          "smiles": null,
          "ratio_value": null,
          "ratio_unit": null
        },
        {
          "name": "SiAH functionalized hardener (H)",
          "smiles": null,
          "ratio_value": 1.5,
          "ratio_unit": "molar ratio (Si-H/Vinyl)"
        }
      ],
      "additives": [
        {
          "name": "Platinum catalyst",
          "type": "catalyst",
          "amount_value": 60,
          "amount_unit": "ppm"
        },
        {
          "name": "Vinyl methyl cyclosiloxane",
          "type": "retarder",
          "amount_value": 0.067,
          "amount_unit": "mg"
        }
      ],
      "is_homopolymer": false
    },
    "processing_history": "Hydrosilylation reaction in xylene. Mixed V, retarder, Pt. Added H. Removed solvent/bubbles in vacuo. Coated on polyimide film (150 um). Cured at 135 C for 4 h in vacuo. Dielectric constant measured by impedance analyzer (HP4192A) with a dielectric test fixture (Agilent 16089A) at 100 kHz at room temperature.",
    "hierarchical_structure": "Crosslinked silicone elastomer network.",
    "properties": {
      "eps": {
        "value": [
          3.25
        ],
        "unit": null
      }
    },
    "analysis_with_hierarchical_structure": {
      "descriptive_text": "This study investigates a crosslinked silicone elastomer network synthesized via hydrosilylation between vinyl-end-functionalized poly(dimethyl siloxane) (V1) and a SiAH functionalized hardener (H) at a Si-H to Vinyl molar ratio of 1.5. The formulation incorporates a platinum catalyst at 60 ppm and vinyl methyl cyclosiloxane as a retarder at 0.067 mg. Processing entailed dissolution in xylene, mixing of components, vacuum removal of solvent and bubbles, and coating onto a 150 µm polyimide film, followed by curing at 135 °C for 4 hours under vacuum. The dielectric constant was subsequently measured using an impedance analyzer with a dielectric test fixture at 100 kHz and room temperature.",
      "reasoning_analysis": "Increasing Factors: The crosslinking reaction induced by the 135 °C curing process creates a dense network structure, which increases the number density of polarizable units per volume compared to a linear melt, thereby tending to increase the dielectric constant. Additionally, the stoichiometric excess of the hardener (Si-H/Vinyl ratio of 1.5) leaves unreacted Si-H bonds within the matrix; these bonds possess a permanent dipole moment greater than the surrounding Si-C bonds, contributing to higher orientational polarizability. Decreasing Factors: The fundamental chemical structure of the poly(dimethyl siloxane) backbone features non-polar methyl side groups that effectively shield the siloxane backbone, minimizing dipole-dipole interactions and resulting in low intrinsic polarizability. Furthermore, the elastomeric nature of the cured network implies significant free volume and low material density relative to rigid thermosets, which generally correlates with a lower dielectric constant. Dominant Factor: The intrinsic low polarity of the dimethylsiloxane repeat units is the dominant factor governing the dielectric behavior. While the crosslinking density and excess Si-H groups introduce minor increases in polarizability, the overwhelming shielding effect of the methyl groups and the low electronic polarizability of the siloxane backbone establish a low baseline dielectric constant characteristic of silicone elastomers."
    },
    "analysis_without_hierarchical_structure": {
      "descriptive_text": "The sample comprises a crosslinked poly(dimethyl siloxane) network synthesized via hydrosilylation between vinyl-end-functionalized poly(dimethyl siloxane) and a SiAH functionalized hardener at a Si-H to Vinyl molar ratio of 1.5. The formulation incorporates a platinum catalyst at 60 ppm and vinyl methyl cyclosiloxane as a retarder at 0.067 mg. Preparation involved mixing the components in xylene, followed by vacuum removal of solvent and bubbles, coating onto a 150 μm polyimide film, and curing at 135 °C for 4 hours under vacuum. The dielectric constant was measured using an impedance analyzer with a dielectric test fixture at 100 kHz and room temperature.",
