Repository: hhtrick/HHT-code

# HHT training framework

This directory contains model training, embedding precomputation, inference, article-level baselines and the curated datasets. All commands below assume that the working directory is `train_code/`.

## 3. Datasets and fixed partitions

Each main dataset is a JSON array at `dataset/{property}/{property}.json`. Entries contain source metadata, `chemical_composition`, `processing_history`, `hierarchical_structure`, `properties`, and two generated-analysis objects. Targets are stored as `properties[property]["value"]`; source metadata and target values are not predictive input fields.

| Property | Train | Validation | Test | Total |
|---|---:|---:|---:|---:|

File: train_code/dataset/eps/eps.json (part 80 of 190)
[
      "reasoning_analysis": "Increasing Factors: The presence of polar ester linkages within the 6-acetoxy-2-naphthoic acid and 4-acetoxybenzoic acid repeat units introduces permanent dipole moments that contribute to orientational polarization. Additionally, the extensive aromatic systems in the naphthoic and benzoic rings enhance electronic polarizability, which inherently raises the permittivity. Decreasing Factors: The orthotropic liquid crystalline hierarchy implies high packing density and restricted segmental mobility, limiting the ability of dipoles to align with the external field. Crucially, the measurement is performed in the through-plane (z) direction, whereas polymer chains in free-standing LCP films are typically highly oriented within the plane; this geometric misalignment minimizes the contribution of backbone dipoles to the measured permittivity. Furthermore, the absence of hygroscopic additives prevents moisture absorption, which would otherwise elevate the dielectric constant. Dominant Factor: The highly oriented liquid crystalline morphology combined with the anisotropic measurement geometry qualitatively dominates the dielectric behavior. The restriction of dipole mobility due to tight packing and the perpendicular orientation of the electric field relative to the primary chain alignment suppresses the dielectric constant relative to isotropic polymers with similar chemical functionality."
    },
    "analysis_without_hierarchical_structure": {
      "descriptive_text": "The sample comprises a liquid crystalline copolyester film, identified as Vectran, synthesized from 6-acetoxy-2-naphthoic acid and 4-acetoxybenzoic acid monomers. Prepared as a free-standing film from an etched copper-clad laminate, the specimen was metallized with sputtered gold electrodes. The dielectric constant was subsequently characterized using an HP 4263A LCR meter at 10 kHz in the through-plane direction utilizing a parallel plate capacitor configuration.",
      "reasoning_analysis": "Increasing Factors: The copolymer backbone contains highly polarizable aromatic rings from both the naphthoic and benzoic acid derivatives, along with polar ester linkages. These chemical features enhance electronic and atomic polarizability and provide permanent dipoles that can contribute to orientational polarizability, inherently driving the dielectric constant upward. Decreasing Factors: The material processing history specifies a liquid crystalline polymer film, which implies a high degree of molecular orientation and dense packing. This ordered morphology restricts the segmental mobility required for dipole reorientation in response to the electric field. Furthermore, the through-plane measurement direction likely probes the permittivity perpendicular to the primary chain orientation, minimizing the contribution of dipoles aligned along the polymer backbone. Dominant Factor: The morphological constraints imposed by the liquid crystalline order qualitatively dominate the dielectric response. While the chemical composition provides polarizable groups, the restricted chain mobility and high crystallinity inherent to the Vectran film processing significantly limit dipolar relaxation, resulting in a dielectric constant that is suppressed relative to amorphous polyesters of similar chemical makeup."
    }
  },
  {
    "doi": "10.1016/S1359-835X(03)00202-1",
    "title": "Di-block copolymer surfactant study to optimize filler dispersion in high dielectric constant polymer-ceramic composite",
    "year": 2003,
    "chemical_composition": {
      "repeat_unit_psmiles": null,
      "monomers": [
        {
          "name": "ERL4221 (Cycloaliphatic epoxy)",
          "smiles": null,
          "ratio_value": null,
          "ratio_unit": null
        },
        {
          "name": "HMPA (Hexahydro-4-methylphthalic anhydride)",
          "smiles": null,
          "ratio_value": null,
          "ratio_unit": null
        }
      ],
      "additives": [
        {
          "name": "PMN-PT (Lead magnesium niobate–lead titanate)",
          "type": "filler",
          "amount_value": 30,
          "amount_unit": "vol%"
        },
        {
          "name": "BaTiO3 (BT-16)",
          "type": "filler",
          "amount_value": 10,
          "amount_unit": "vol%"
        },
        {
          "name": "Epolead A1020 (Polystyrene-b-epoxy modified polybutadiene)",
          "type": "surfactant",
          "amount_value": 3,
          "amount_unit": "wt% of fillers"
        },
        {
          "name": "2E4MZ-CN (Cure catalyst)",
          "type": "catalyst",
          "amount_value": null,
          "amount_unit": null
        }
      ],
      "is_homopolymer": false
    },
    "processing_history": "Ball milled for 1 day at 220 rpm. Spin-coated onto Cu/Si wafer (500 rpm 10 s, 2000 rpm 15 s). Pre-baked at 110 °C for 10 min. Cured at 180 °C for 1 h. Dielectric constant measured by HP 4263A LCR meter at 10 kHz.",
    "hierarchical_structure": "40 vol% ceramic loading. PMN-PT to BaTiO3 volume ratio 3:1. Bimodal packing. Homogeneous dispersion observed by SEM.",
    "properties": {
      "eps": {
        "value": [
          55
        ],
        "unit": null
      }
    },
    "analysis_with_hierarchical_structure": {
      "descriptive_text": "The sample comprises a cycloaliphatic epoxy matrix synthesized from ERL4221 and hexahydro-4-methylphthalic anhydride (HMPA), reinforced with a hybrid ceramic filler system containing 30 vol% lead magnesium niobate–lead titanate (PMN-PT) and 10 vol% BaTiO3 (BT-16). To ensure interfacial compatibility, 3 wt% Epolead A1020 surfactant relative to the filler content was incorporated alongside a 2E4MZ-CN cure catalyst. The composite was prepared by ball milling for 1 day at 220 rpm, followed by spin-coating onto a Cu/Si wafer using a two-step speed protocol, pre-baking at 110 °C for 10 min, and curing at 180 °C for 1 h. Structural analysis indicates a total 40 vol% ceramic loading with bimodal packing and homogeneous dispersion, while dielectric properties were measured at 10 kHz using an LCR meter.",
      "reasoning_analysis": "Increasing Factors: The incorporation of ferroelectric ceramic fillers, specifically PMN-PT and BaTiO3, at a high total volume fraction of 40% serves as the primary driver for elevated eps, as these materials possess intrinsic dielectric constants orders of magnitude higher than the polymer matrix. The bimodal packing arrangement enhances filler density and minimizes void formation, preventing the inclusion of low-permittivity air pockets that would otherwise reduce the effective eps. Additionally, the homogeneous dispersion achieved through ball milling and surfactant modification ensures efficient electrical connectivity and polarization within the composite. Decreasing Factors: The continuous epoxy matrix inherently possesses a low dielectric constant, which dilutes the overall permittivity relative to the pure ceramic phase. The organic surfactant layer surrounding the filler particles introduces a low-k interfacial region that may impede electric field transfer between the matrix and the high-k fillers. Furthermore, any residual free volume within the crosslinked network or at the filler-matrix interface could slightly depress the bulk density and corresponding dielectric response. Dominant Factor: The high volume fraction of the ferroelectric ceramic fillers qualitatively dominates the final eps behavior. Despite the dilution effect of the low-k epoxy matrix and the presence of interfacial organic layers, the intrinsic permittivity of the PMN-PT and BaTiO3 phases is sufficiently large to dictate the composite's dielectric performance, making the ceramic loading and packing efficiency the governing parameters over the matrix properties."
    },
    "analysis_without_hierarchical_structure": {
      "descriptive_text": "The sample comprises a thermoset epoxy network synthesized from ERL4221 cycloaliphatic epoxy and HMPA hardener, utilizing 2E4MZ-CN as a cure catalyst. This matrix is reinforced with a hybrid ceramic filler system consisting of 30 vol% PMN-PT and 10 vol% BaTiO3, dispersed with the aid of 3 wt% Epolead A1020 surfactant relative to the filler mass. The composite slurry was homogenized via ball milling for one day at 220 rpm, then fabricated into thin films by spin-coating onto a Cu/Si wafer using a two-step velocity profile. Following deposition, the films underwent a pre-bake at 110 °C for 10 minutes and a final thermal cure at 180 °C for one hour, with the dielectric constant subsequently characterized at 10 kHz using an LCR meter.",
      "reasoning_analysis": "Increasing Factors: The primary driver for elevating the dielectric constant is the substantial incorporation of high-permittivity ceramic fillers, specifically 30 vol% PMN-PT and 10 vol% BaTiO3, which possess intrinsic permittivity values orders of magnitude higher than the epoxy matrix. The ball milling processing history ensures fine dispersion of these particles, maximizing the interfacial area and facilitating effective medium polarization mechanisms that drive the bulk eps upward. Decreasing Factors: The continuous epoxy phase acts as a low-permittivity diluent relative to the ceramics, inherently limiting the maximum achievable composite permittivity. Additionally, the presence of the Epolead A1020 surfactant creates a low-k organic interphase around the filler particles, which can act as a capacitive barrier in series with the high-k cores, potentially diminishing their effective contribution. Any micro-voids introduced during spin-coating or thermal curing would also introduce air pockets with near-unity permittivity, further depressing the measured eps. Dominant Factor: The high volume fraction (40 vol% total) of the ferroelectric and paraelectric ceramic fillers qualitatively dominates the dielectric response. Despite the diluting effect of the polymer matrix and interfacial layers, the intrinsic high polarizability of the PMN-PT and BaTiO3 phases dictates the overall behavior, ensuring the composite eps remains significantly elevated compared to the neat resin."
    }
  },
  {
    "doi": "10.1016/S1359-835X(03)00202-1",
    "title": "Di-block copolymer surfactant study to optimize filler dispersion in high dielectric constant polymer-ceramic composite",
    "year": 2003,
    "chemical_composition": {
      "repeat_unit_psmiles": null,
      "monomers": [
        {
          "name": "ERL4221 (Cycloaliphatic epoxy)",
          "smiles": null,
          "ratio_value": null,
          "ratio_unit": null
        },
        {
          "name": "HMPA (Hexahydro-4-methylphthalic anhydride)",
          "smiles": null,
          "ratio_value": null,
          "ratio_unit": null
        }
      ],
      "additives": [
        {
          "name": "PMN-PT (Lead magnesium niobate–lead titanate)",
          "type": "filler",
          "amount_value": 30,
          "amount_unit": "vol%"
        },
        {
          "name": "BaTiO3 (BT-16)",
          "type": "filler",
          "amount_value": 10,
          "amount_unit": "vol%"
        },
        {
          "name": "Byk-W9010 (Phosphate ester)",
          "type": "surfactant",
          "amount_value": null,
          "amount_unit": "wt% of fillers"
        },
        {
          "name": "2E4MZ-CN (Cure catalyst)",
          "type": "catalyst",
          "amount_value": null,
          "amount_unit": null
        }
      ],
      "is_homopolymer": false
    },
    "processing_history": "Ball milled for 1 day at 220 rpm. Spin-coated onto Cu/Si wafer (500 rpm 10 s, 2000 rpm 15 s). Pre-baked at 110 °C for 10 min. Cured at 180 °C for 1 h. Dielectric constant measured by HP 4263A LCR meter at 10 kHz.",
    "hierarchical_structure": "40 vol% ceramic loading. PMN-PT to BaTiO3 volume ratio 3:1. Bimodal packing. Control sample using monomer surfactant.",
    "properties": {
      "eps": {
        "value": [
          28
        ],
        "unit": null
      }
    },
    "analysis_with_hierarchical_structure": {
      "descriptive_text": "The sample comprises a cross-linked cycloaliphatic epoxy network formed from ERL4221 and hexahydro-4-methylphthalic anhydride (HMPA), loaded with a hybrid ceramic filler system consisting of 30 vol% lead magnesium niobate–lead titanate (PMN-PT) and 10 vol% BaTiO3 (BT-16). Dispersion was facilitated by Byk-W9010 phosphate ester surfactant and 2E4MZ-CN cure catalyst, followed by ball milling for 24 hours at 220 rpm. The composite was processed via spin-coating onto Cu/Si wafers, pre-baked at 110 °C, and cured at 180 °C for 1 hour, resulting in a structure with 40 vol% total ceramic loading and bimodal packing, designated as a control sample utilizing a monomer surfactant system. Dielectric characterization was performed using an HP 4263A LCR meter at 10 kHz.",
      "reasoning_analysis": "Increasing Factors: The inclusion of ferroelectric ceramic fillers, specifically PMN-PT and BaTiO3, introduces high intrinsic polarizability that drastically drives the eps higher compared to the neat polymer matrix. The substantial total filler loading of 40 vol% amplifies this effect through effective medium interactions, while the bimodal packing structure minimizes void formation, preventing the depression of eps caused by low-k air pockets. Decreasing Factors: The continuous epoxy matrix possesses a significantly lower dielectric constant than the ceramic phase, acting as a diluent that lowers the overall eps. Additionally, the formation of interfacial layers between the polymer and fillers, potentially influenced by the phosphate ester surfactant, may create low-permittivity dead layers that impede effective polarization. Residual micro-voids from the spin-coating process could also contribute to a reduction in the measured eps. Dominant Factor: The high volume fraction and intrinsic high permittivity of the PMN-PT and BaTiO3 ceramic fillers qualitatively dominate the final eps behavior. Despite the low-k polymer matrix and interfacial effects, the 40 vol% loading of ferroelectric materials ensures the composite eps is driven primarily by the ceramic phase rather than the epoxy network."
    },
    "analysis_without_hierarchical_structure": {
      "descriptive_text": "The sample consists of a polymer-ceramic composite featuring a crosslinked epoxy matrix derived from ERL4221 cycloaliphatic epoxy and hexahydro-4-methylphthalic anhydride (HMPA). The matrix is loaded with 30 vol% lead magnesium niobate–lead titanate (PMN-PT) and 10 vol% BaTiO3 (BT-16) fillers, utilizing Byk-W9010 phosphate ester as a surfactant and 2E4MZ-CN as a cure catalyst. Preparation involved ball milling the mixture for 1 day at 220 rpm, followed by spin-coating onto a Cu/Si wafer using a two-step process (500 rpm for 10 s, then 2000 rpm for 15 s). The film was pre-baked at 110 °C for 10 minutes and cured at 180 °C for 1 hour, with the dielectric constant subsequently measured using an LCR meter at 10 kHz.",
      "reasoning_analysis": "Increasing Factors: The inclusion of high-permittivity ceramic fillers, specifically 30 vol% PMN-PT and 10 vol% BaTiO3, serves as the primary driver for elevating the dielectric constant, as these ferroelectric materials possess intrinsic permittivity values orders of magnitude higher than the organic matrix. Additionally, the use of Byk-W9010 surfactant during ball milling enhances filler dispersion and reduces interfacial voids, minimizing the presence of low-permittivity air pockets that would otherwise dilute the effective eps. Decreasing Factors: The epoxy matrix itself, formed from ERL4221 and HMPA, exhibits a relatively low dielectric constant compared to the ceramic phase, acting as a diluent that limits the maximum achievable permittivity of the composite. Furthermore, any micro-voids trapped during the spin-coating and pre-baking stages, or incomplete crosslinking during the thermal cure, would introduce regions of low polarizability that depress the overall eps. Dominant Factor: The volumetric fraction and intrinsic high polarizability of the ceramic filler phase qualitatively dominate the dielectric behavior. Given the substantial 40 vol% total loading of ferroelectric materials, the composite's eps is governed primarily by the filler properties and their dispersion state rather than the intrinsic dielectric response of the cured epoxy network."
    }
  },
  {
    "doi": null,
    "title": "Three-Dimensional Dielectric Characterization of Polymer Films",
    "year": 2001,
    "chemical_composition": {
      "repeat_unit_psmiles": null,
      "monomers": [
        {
          "name": "6-acetoxy-2-naphthoic acid",
          "smiles": null,
          "ratio_value": null,
          "ratio_unit": null
        },
        {
          "name": "4-acetoxybenzoic acid",
          "smiles": null,
          "ratio_value": null,
          "ratio_unit": null
        }
      ],
      "additives": [],
      "is_homopolymer": false
    },
    "processing_history": "Free-standing liquid crystalline polymer film (Vectran), copper-clad laminate etched. Gold electrodes sputtered. Dielectric constant measured by HP 4263A LCR meter at 10 kHz in in-plane (y) direction using interdigitated electrode.",
    "hierarchical_structure": "Orthotropic liquid crystalline polymer, skin and core regions.",
    "properties": {
      "eps": {
        "value": [
          3.13
        ],
        "unit": null
      }
    },
    "analysis_with_hierarchical_structure": {
      "descriptive_text": "The sample comprises a liquid crystalline copolymer synthesized from 6-acetoxy-2-naphthoic acid and 4-acetoxybenzoic acid monomers, displaying an orthotropic hierarchical structure with distinct skin and core regions. Processed as a free-standing Vectran film, the material underwent copper-clad laminate etching and was prepared with sputtered gold electrodes for electrical characterization. The dielectric constant was measured using an HP 4263A LCR meter at 10 kHz, specifically probing the in-plane (y) direction via an interdigitated electrode configuration.",
      "reasoning_analysis": "Increasing Factors: The presence of aromatic rings and polar ester linkages within the copolymer backbone contributes to electronic and atomic polarizability, providing a baseline dielectric response. Decreasing Factors: The rigid rod-like nature of the liquid crystalline polymer chains severely restricts segmental mobility, thereby limiting orientational polarizability of the dipoles. Additionally, the orthotropic structure with skin and core regions implies high molecular orientation and dense packing, which reduces free volume and hinders dipole alignment with the electric field, particularly in the in-plane direction where the measurement aligns with the highly oriented chain axis. Dominant Factor: The structural rigidity and high degree of molecular orientation inherent to the liquid crystalline phase qualitatively dominate the dielectric behavior, suppressing the potential contribution of the polar functional groups and leading to a characteristically low dielectric constant relative to flexible polar polymers."
    },
    "analysis_without_hierarchical_structure": {
      "descriptive_text": "The sample comprises a liquid crystalline copolymer synthesized from 6-acetoxy-2-naphthoic acid and 4-acetoxybenzoic acid monomers. Processed as a free-standing Vectran film, the material was derived from a copper-clad laminate which was etched, followed by the sputtering of gold electrodes. Dielectric characterization was performed using an HP 4263A LCR meter at 10 kHz, specifically measuring the in-plane permittivity via an interdigitated electrode configuration.",
      "reasoning_analysis": "Increasing Factors: The chemical composition features rigid aromatic rings within both the naphthalene and benzene monomers, which possess high electronic polarizability that intrinsically drives the dielectric constant upward. Additionally, the ester linkages connecting these aromatic units introduce permanent dipoles that contribute to orientational polarization under an electric field. Decreasing Factors: The processing history indicates the formation of a liquid crystalline film, which implies a high degree of molecular orientation and packing density that restricts segmental motion and limits the ability of dipoles to align with the field. Furthermore, the in-plane measurement direction on an oriented film may result in the electric field interacting less effectively with the primary dipole moments compared to an isotropic or through-plane configuration. Dominant Factor: The highly ordered morphology established during the film processing acts as the dominant factor, as the restriction of dipolar mobility inherent to the liquid crystalline phase qualitatively suppresses the dielectric constant relative to what would be expected from the polar chemical composition alone."
    }
  },
  {
    "doi": "10.1002/app.40030",
    "title": "Mechanical, Dielectric, and Electromechanical Properties of Silicone Dielectric Elastomer Actuators",
    "year": 2014,
    "chemical_composition": {
      "repeat_unit_psmiles": "[Si](C)(C)O",
      "monomers": [
        {
          "name": "Vinyl-end-functionalized poly(dimethyl siloxane) (V150)",
          "smiles": null,
          "ratio_value": null,
          "ratio_unit": null
        },
        {
          "name": "SiAH functionalized hardener (H)",
          "smiles": null,
          "ratio_value": 1.5,
          "ratio_unit": "molar ratio (Si-H/Vinyl)"
        },
        {
          "name": "Multivinyl-functionalized silicone resin (R)",
          "smiles": null,
          "ratio_value": 5,
          "ratio_unit": "wt%"
        }
      ],
      "additives": [
        {
          "name": "Platinum catalyst",
          "type": "catalyst",
          "amount_value": 60,
          "amount_unit": "ppm"
        },
        {
          "name": "Vinyl methyl cyclosiloxane",
          "type": "retarder",
          "amount_value": 0.067,
          "amount_unit": "mg"
        }
      ],
      "is_homopolymer": false
    },
    "processing_history": "Hydrosilylation reaction in xylene. Mixed V, R, retarder, Pt. Added H. Removed solvent/bubbles in vacuo. Coated on polyimide film (150 um). Cured at 135 C for 4 h in vacuo. Dielectric constant measured by impedance analyzer (HP4192A) with a dielectric test fixture (Agilent 16089A) at 100 kHz at room temperature.",
    "hierarchical_structure": "Crosslinked silicone elastomer network.",
    "properties": {
      "eps": {
        "value": [
          3.38
        ],
        "unit": null
      }
    },
    "analysis_with_hierarchical_structure": {
      "descriptive_text": "The sample comprises a crosslinked silicone elastomer network synthesized via hydrosilylation. The formulation includes vinyl-end-functionalized poly(dimethyl siloxane) (V150) reacted with a SiAH functionalized hardener at a Si-H to Vinyl molar ratio of 1.5, supplemented with 5 wt% multivinyl-functionalized silicone resin. The system utilizes 60 ppm platinum catalyst and 0.067 mg vinyl methyl cyclosiloxane retarder. Processing involved dissolution in xylene, mixing, vacuum removal of solvent and bubbles, coating onto a 150 μm polyimide film, and curing at 135 °C for 4 hours under vacuum, with dielectric properties characterized at 100 kHz and room temperature.",
      "reasoning_analysis": "Increasing Factors: The vacuum curing process effectively removes solvent and entrapped bubbles, minimizing void content which would otherwise lower the effective dielectric constant due to the low permittivity of air. Additionally, the incorporation of 5 wt% multivinyl-functionalized silicone resin and the excess hardener (Si-H/Vinyl ratio of 1.5) increase the crosslinking density and introduce a higher concentration of polarizable Si-H bonds relative to a stoichiometric pure PDMS network, thereby enhancing polarizability per unit volume. Decreasing Factors: The fundamental chemical structure of the poly(dimethyl siloxane) backbone features highly flexible siloxane linkages and non-polar methyl side groups, which intrinsically exhibit low electronic and atomic polarizability compared to carbon-based polymers with aromatic or polar functional groups. Furthermore, the elastomeric network structure maintains significant free volume compared to rigid thermosets, limiting the number density of polarizable units. Dominant Factor: The intrinsic low polarity of the dimethylsiloxane repeat units serves as the dominant factor establishing a low baseline dielectric constant. While the processing history and resin addition mitigate void-induced reductions and slightly increase density, the chemical nature of the silicone backbone overwhelmingly dictates the final dielectric behavior, keeping the eps characteristically low relative to most organic polymer systems."
    },
    "analysis_without_hierarchical_structure": {
      "descriptive_text": "The sample comprises a crosslinked silicone network synthesized from vinyl-end-functionalized poly(dimethyl siloxane) (V150) reacted with a Si-H functionalized hardener at a molar ratio of 1.5 (Si-H/Vinyl). The formulation is modified with 5 wt% multivinyl-functionalized silicone resin and utilizes 60 ppm platinum catalyst along with 0.067 mg vinyl methyl cyclosiloxane as a retarder. Processing involved a hydrosilylation reaction in xylene, followed by vacuum removal of solvent and bubbles. The mixture was coated onto a 150 μm polyimide film and cured at 135 °C for 4 hours under vacuum. The dielectric constant was characterized using an impedance analyzer at 100 kHz and room temperature.",
      "reasoning_analysis": "Increasing Factors: The incorporation of the multivinyl-functionalized silicone resin and the Si-H functionalized hardener establishes a crosslinked network structure, which reduces free volume and increases material density compared to linear precursors, thereby enhancing polarizability per unit volume. Furthermore, the processing history involving vacuum curing and solvent removal eliminates air voids, which possess a significantly lower dielectric constant than the polymer matrix, thus preventing a reduction in the effective dielectric constant. Decreasing Factors: The fundamental poly(dimethyl siloxane) backbone features non-polar methyl side groups that shield the polar siloxane bonds, minimizing dipole alignment under an electric field. Additionally, the inherent flexibility of the Si-O-Si backbone promotes higher free volume relative to rigid carbon-based polymers, which intrinsically limits the dielectric constant. Dominant Factor: While the crosslinking and vacuum processing maximize the density to prevent void-induced lowering, the intrinsic low polarity and high free volume characteristic of the dimethyl siloxane chemistry qualitatively dominate the final behavior, ensuring the dielectric constant remains low relative to most organic polymers despite the network formation."
    }
  },
  {
    "doi": null,
    "title": "Three-Dimensional Dielectric Characterization of Polymer Films",
    "year": 2001,
    "chemical_composition": {
      "repeat_unit_psmiles": null,
      "monomers": [
        {
          "name": "6-acetoxy-2-naphthoic acid",
          "smiles": null,
          "ratio_value": null,
          "ratio_unit": null
        },
        {
          "name": "4-acetoxybenzoic acid",
          "smiles": null,
          "ratio_value": null,
          "ratio_unit": null
        }
      ],
      "additives": [],
      "is_homopolymer": false
    },
    "processing_history": "Free-standing liquid crystalline polymer film (Vectran), copper-clad laminate etched. Gold electrodes sputtered. Dielectric constant measured by HP 4263A LCR meter at 10 kHz in in-plane (x) direction using interdigitated electrode.",
    "hierarchical_structure": "Orthotropic liquid crystalline polymer, skin and core regions.",
    "properties": {
      "eps": {
        "value": [
          2.89
        ],
        "unit": null
      }
    },
    "analysis_with_hierarchical_structure": {
      "descriptive_text": "The sample consists of a copolymer derived from 6-acetoxy-2-naphthoic acid and 4-acetoxybenzoic acid monomers, forming an orthotropic liquid crystalline polymer characterized by distinct skin and core regions. Processed as a free-standing film commercially known as Vectran, the material was prepared by etching a copper-clad laminate followed by the sputtering of gold electrodes. Dielectric characterization was performed using an HP 4263A LCR meter operating at 10 kHz, specifically measuring the in-plane direction via an interdigitated electrode configuration.",
      "reasoning_analysis": "Increasing Factors: The presence of aromatic rings in both 6-acetoxy-2-naphthoic acid and 4-acetoxybenzoic acid units enhances electronic polarizability, while the ester linkages introduce permanent dipoles that contribute to orientational polarization. Additionally, the use of sputtered gold electrodes ensures intimate contact, minimizing interfacial air voids that would otherwise artificially lower the measured permittivity. Decreasing Factors: The orthotropic liquid crystalline structure with distinct skin and core regions implies a high degree of molecular orientation and crystallinity, which restricts the segmental motion required for dipolar reorientation in response to the electric field. Furthermore, this class of aromatic polyesters typically exhibits low moisture absorption, avoiding the significant permittivity increase associated with water uptake, and the rigid backbone limits conformational freedom. Dominant Factor: The highly ordered, rigid liquid crystalline morphology dominates the dielectric behavior by severely restricting dipolar mobility. Although the chemical composition contains polar ester groups and polarizable aromatic rings, the structural constraint imposed by the orthotropic orientation and high crystallinity prevents significant dipole alignment, qualitatively leading to a reduced dielectric constant compared to amorphous polymers with similar chemical functionality."
    },
    "analysis_without_hierarchical_structure": {
      "descriptive_text": "The sample consists of a liquid crystalline copolymer film synthesized from 6-acetoxy-2-naphthoic acid and 4-acetoxybenzoic acid monomers. Prepared as a free-standing Vectran film, the material underwent etching from a copper-clad laminate followed by the sputtering of gold electrodes to facilitate electrical contact. The dielectric constant was characterized using an HP 4263A LCR meter operating at 10 kHz in the in-plane direction with an interdigitated electrode configuration.",
      "reasoning_analysis": "Increasing Factors: The incorporation of rigid aromatic rings, specifically naphthalene and benzene derivatives within the copolymer backbone, enhances electronic polarizability due to delocalized pi-electron clouds, intrinsically driving the permittivity higher. Furthermore, the presence of ester linkages introduces permanent dipole moments capable of orientational polarizability. Decreasing Factors: The processing history identifies the material as a free-standing liquid crystalline polymer film, indicating a high degree of molecular orientation and crystallinity. This structural order restricts the rotational freedom of the polar ester groups and minimizes free volume, thereby limiting the magnitude of orientational polarizability. Dominant Factor: The highly ordered liquid crystalline morphology resulting from the specific processing history qualitatively dominates the dielectric response; while the aromatic composition establishes a baseline electronic polarizability, the severe restriction of dipole mobility due to chain alignment prevents full polarization, moderating the permittivity relative to amorphous analogs."
    }
  },
  {
    "doi": "10.1002/app.55142",
    "title": "Melt-reprocessable linear low-density polyethylene/cyclic olefin copolymer blends with low dielectric constant and low thermal expansion",
    "year": 2024,
    "chemical_composition": {
      "repeat_unit_psmiles": "[*]CC[*]",
      "monomers": [
        {
          "name": "Ethylene",
          "smiles": "C=C",
          "ratio_value": null,
          "ratio_unit": null
        }
      ],
      "additives": [],
      "is_homopolymer": false
    },
    "processing_history": "Purchased as white powder. Rectangular specimens prepared by hot compression molding at 200 °C and 10 MPa for 5 min. Dielectric constant measured by broadband dielectric impedance spectrometer (E4980AL LCR, Keysight, USA) at room temperature, 1000 Hz, 1 V AC voltage.",
    "hierarchical_structure": "Semicrystalline, spherical crystal morphology.",
    "properties": {
      "eps": {
        "value": [
          3.05
        ],
        "unit": null
      }
    },
    "analysis_with_hierarchical_structure": {
      "descriptive_text": "The sample consists of an ethylene-based polymer system characterized by a carbon backbone structure. Originally supplied as a white powder, rectangular specimens were fabricated via hot compression molding at 200 °C and 10 MPa for 5 minutes. The resulting material exhibits a semicrystalline hierarchical structure with a spherical crystal morphology. The dielectric constant was subsequently evaluated using a broadband dielectric impedance spectrometer at room temperature under an AC voltage of 1 V at a frequency of 1000 Hz.",
      "reasoning_analysis": "Increasing Factors: The processing history involves hot compression molding at 10 MPa, which minimizes void content and air pockets within the specimen; since air has a lower permittivity than the polymer matrix, this densification qualitatively drives the eps higher. Furthermore, the semicrystalline structure with spherical crystal morphology indicates a higher material density compared to a fully amorphous state, and according to the Clausius-Mossotti relation, this higher density of polarizable units per unit volume contributes to an increase in eps. Decreasing Factors: The chemical composition is dominated by ethylene units containing only non-polar C-C and C-H bonds. The absence of permanent dipole groups restricts polarization mechanisms primarily to electronic and atomic modes, inherently limiting the magnitude of the dielectric constant and lowering the eps relative to polar polymers. Dominant Factor: The non-polar nature of the ethylene backbone is the dominant factor, establishing a fundamentally low baseline for the eps. While processing-induced densification and crystallinity qualitatively increase the value relative to a porous or amorphous state, they cannot overcome the intrinsic limitation imposed by the lack of dipolar functionality in the chemical structure."
    },
    "analysis_without_hierarchical_structure": {
      "descriptive_text": "The sample consists of an ethylene-based polymer system featuring a saturated carbon backbone. Although ethylene is the specified monomer, the material is classified structurally as non-homopolymeric. Procured initially as a white powder, the material was processed into rectangular specimens through hot compression molding at 200 °C and 10 MPa for 5 minutes. The dielectric constant was subsequently evaluated using a broadband dielectric impedance spectrometer at room temperature under an AC voltage of 1 V at 1000 Hz.",
      "reasoning_analysis": "Increasing Factors: The processing history involves hot compression molding at 10 MPa, which compacts the initial powder and eliminates interstitial air voids, thereby increasing the bulk density and the effective number density of polarizable units per unit volume. Additionally, the thermal treatment at 200 °C facilitates chain reorganization into crystalline domains; since crystalline regions typically exhibit higher density than amorphous regions in polyethylene systems, this structural ordering enhances electronic and atomic polarization contributions. Decreasing Factors: The fundamental chemical composition is based on ethylene monomers forming a backbone of non-polar carbon-carbon and carbon-hydrogen bonds, which lack permanent dipole moments and thus severely limit orientational polarization. The classification as a non-homopolymer may imply architectural deviations such as branching that could introduce free volume or disrupt packing efficiency, potentially reducing the overall density and polarizability compared to a perfectly linear, high-crystallinity counterpart. Dominant Factor: The intrinsic non-polar nature of the hydrocarbon backbone is the dominant factor governing the dielectric constant. While processing conditions optimize bulk density and minimize void content to maximize the dielectric response within the material's limits, the absence of polar functional groups fundamentally constrains the eps to a lower range relative to polar polymer systems."
    }
  },
  {
    "doi": "10.1002/app.55142",
    "title": "Melt-reprocessable linear low-density polyethylene/cyclic olefin copolymer blends with low dielectric constant and low thermal expansion",
    "year": 2024,
    "chemical_composition": {
      "repeat_unit_psmiles": "[*]CC[*]",
      "monomers": [
        {
          "name": "Ethylene",
          "smiles": "C=C",
          "ratio_value": null,
          "ratio_unit": null
        }
      ],
      "additives": [
        {
          "name": "Cyclic olefin copolymer",
          "type": "filler",
          "amount_value": 20,
          "amount_unit": "wt%"
        }
      ],
      "is_homopolymer": false
    },
    "processing_history": "LLDPE powders mixed with COC using a QE-70A internal mixer at 200 °C for 10 min at 50 rpm. Rectangular specimens prepared by hot compression molding at 200 °C and 10 MPa for 5 min. Dielectric constant measured by broadband dielectric impedance spectrometer (E4980AL LCR, Keysight, USA) at room temperature, 1000 Hz, 1 V AC voltage.",
    "hierarchical_structure": "Semicrystalline LLDPE matrix with amorphous COC, increased free volume, spherical crystal morphology maintained.",
    "properties": {
      "eps": {
        "value": [
          2.23
        ],
        "unit": null
      }
    },
    "analysis_with_hierarchical_structure": {
      "descriptive_text": "The sample comprises a linear low-density polyethylene (LLDPE) matrix blended with 20 wt% cyclic olefin copolymer (COC) additive. The composite was prepared by mixing LLDPE powders with COC in a QE-70A internal mixer at 200 °C for 10 minutes at 50 rpm, followed by the preparation of rectangular specimens via hot compression molding at 200 °C and 10 MPa for 5 minutes. Hierarchical characterization reveals a semicrystalline LLDPE matrix containing amorphous COC domains, where the spherical crystal morphology of the polyethylene is maintained despite the presence of the copolymer, resulting in increased free volume within the structure. The dielectric constant was subsequently measured using a broadband dielectric impedance spectrometer at room temperature under an AC voltage of 1 V at 1000 Hz.",
