Repository: hhtrick/HHT-code

# HHT training framework

This directory contains model training, embedding precomputation, inference, article-level baselines and the curated datasets. All commands below assume that the working directory is `train_code/`.

## 3. Datasets and fixed partitions

Each main dataset is a JSON array at `dataset/{property}/{property}.json`. Entries contain source metadata, `chemical_composition`, `processing_history`, `hierarchical_structure`, `properties`, and two generated-analysis objects. Targets are stored as `properties[property]["value"]`; source metadata and target values are not predictive input fields.

| Property | Train | Validation | Test | Total |
|---|---:|---:|---:|---:|

File: train_code/dataset/eps/eps.json (part 81 of 190)
[
      "reasoning_analysis": "Increasing Factors: The heterogeneous nature of the blend creates interfaces between the semicrystalline LLDPE matrix and the amorphous COC additive, which can induce Maxwell-Wagner-Sillars interfacial polarization at the measurement frequency of 1000 Hz, potentially elevating the dielectric constant. Additionally, the hot compression molding at 10 MPa minimizes macroscopic voids and air pockets, which have a dielectric constant near 1, thereby increasing the effective density and dielectric constant of the bulk specimen. Decreasing Factors: The intrinsic chemical structure of the ethylene backbone consists of non-polar C-C and C-H bonds with low electronic polarizability, establishing a low baseline for the dielectric constant. Furthermore, the hierarchical structure explicitly notes increased free volume, which reduces the number density of polarizable units per unit volume, qualitatively driving the dielectric constant down. The maintained spherical crystal morphology also implies regions of high density and restricted mobility that do not contribute significantly to orientational polarization. Dominant Factor: The intrinsic non-polar character of the hydrocarbon backbone combined with the increased free volume qualitatively dominates the dielectric behavior, maintaining a low dielectric constant relative to polar polymers, as the lack of permanent dipoles outweighs the contributions from interfacial polarization and processing-induced densification."
    },
    "analysis_without_hierarchical_structure": {
      "descriptive_text": "The sample comprises a Linear Low-Density Polyethylene (LLDPE) matrix incorporated with 20 wt% Cyclic Olefin Copolymer (COC) as a secondary phase. Preparation involved mixing LLDPE powders with COC in a QE-70A internal mixer at 200 °C for 10 minutes at 50 rpm, followed by the fabrication of rectangular specimens through hot compression molding at 200 °C and 10 MPa for 5 minutes. Dielectric characterization was performed using a broadband dielectric impedance spectrometer at room temperature, applying 1 V AC voltage at 1000 Hz.",
      "reasoning_analysis": "Increasing Factors: The incorporation of 20 wt% Cyclic Olefin Copolymer creates phase boundaries within the matrix, where Maxwell-Wagner-Sillars interfacial polarization can occur at the measurement frequency of 1000 Hz, qualitatively driving the effective eps higher than that of the pure matrix. Additionally, the cyclic structures in the COC additive may possess slightly higher electronic polarizability compared to the linear ethylene segments, contributing to a potential increase. Decreasing Factors: The primary LLDPE matrix consists of non-polar hydrocarbon chains lacking permanent dipoles, which intrinsically limits orientational polarization and maintains a low baseline eps. Furthermore, the hot compression molding process promotes crystallization within the polyethylene phase upon cooling; increased crystallinity reduces free volume and restricts chain mobility, thereby suppressing dielectric response associated with amorphous segmental motion. Dominant Factor: The overwhelming volume fraction of the non-polar LLDPE matrix dictates the overall dielectric response. While interfacial polarization from the blending process introduces a mechanism for increase, the fundamental lack of polar functional groups in both the ethylene-based matrix and the olefinic additive ensures that the low eps characteristic of non-polar polyolefins remains the dominant behavior."
    }
  },
  {
    "doi": "10.1016/j.matpr.2020.07.533",
    "title": "Graphene derivative based high dielectric constant polymer composite electrodes for supercapacitors",
    "year": 2021,
    "chemical_composition": {
      "repeat_unit_psmiles": "[*]CC(F)(F)[*]",
      "monomers": [
        {
          "name": "Vinylidene fluoride",
          "smiles": "C=C(F)F",
          "ratio_value": null,
          "ratio_unit": null
        }
      ],
      "additives": [],
      "is_homopolymer": true
    },
    "processing_history": "Solution casting. PVDF dissolved in DMF by stirring for 2 h at 60 °C. Poured onto precleaned petri dish, dried in hot air oven at 60 °C for 12 h, then vacuum oven for 45 min at room temperature. Dielectric constant measured by Precision impedance analyzer (Wayne Kerr 6500B) at 1 MHz.",
    "hierarchical_structure": "Semicrystalline, α-phase dominant (FT-IR bands at 615, 764, 796, 972 cm−1). Crystalline peaks at 17.9, 19.0, 27.5° (XRD).",
    "properties": {
      "eps": {
        "value": [
          3.68
        ],
        "unit": null
      }
    },
    "analysis_with_hierarchical_structure": {
      "descriptive_text": "The sample comprises a polyvinylidene fluoride (PVDF) homopolymer defined by a repeat unit containing two fluorine atoms on the secondary carbon. Processing was conducted via solution casting, where the polymer was dissolved in dimethylformamide (DMF) with stirring at 60 °C for 2 hours, cast onto a precleaned petri dish, and dried in a hot air oven at 60 °C for 12 hours followed by vacuum drying at room temperature for 45 minutes. Structural analysis reveals a semicrystalline morphology with a dominant α-phase, evidenced by characteristic FT-IR bands at 615, 764, 796, and 972 cm−1 and XRD crystalline peaks at 17.9, 19.0, and 27.5°. The dielectric constant was measured using a precision impedance analyzer at 1 MHz.",
      "reasoning_analysis": "Increasing Factors: The presence of highly electronegative fluorine atoms within the vinylidene fluoride repeat units creates strong permanent dipoles along the polymer backbone, providing an intrinsic basis for dielectric polarization higher than non-polar polyolefins. The semicrystalline nature ensures structural stability under an electric field. Decreasing Factors: The hierarchical structure is dominated by the α-phase, which adopts a TGTG' chain conformation where adjacent dipoles are oriented antiparallel, leading to significant cancellation of net polarization compared to the polar β-phase. The processing history of solution casting from DMF at 60 °C without mechanical stretching or electrical poling kinetically favors the formation of this non-polar α-phase rather than the high-permittivity β-phase. Additionally, the measurement frequency of 1 MHz may restrict the contribution of slower interfacial or segmental dipolar relaxations. Dominant Factor: The dominance of the non-polar α-phase crystalline structure is the qualitative determinant, as the antiparallel dipole arrangement intrinsic to this phase suppresses the overall dielectric constant relative to the material's potential in the β-phase, overriding the inherent polarity contributed by the chemical composition."
    },
    "analysis_without_hierarchical_structure": {
      "descriptive_text": "The sample consists of a polyvinylidene fluoride (PVDF) homopolymer derived from vinylidene fluoride monomers. The material was prepared via solution casting, wherein the PVDF was dissolved in dimethylformamide (DMF) under stirring for 2 hours at 60 °C. The resulting solution was poured onto a precleaned petri dish and subjected to a two-stage drying process involving a hot air oven at 60 °C for 12 hours followed by vacuum drying for 45 minutes at room temperature. The dielectric constant was subsequently characterized using a precision impedance analyzer operating at a frequency of 1 MHz.",
      "reasoning_analysis": "Increasing Factors: The presence of highly electronegative fluorine atoms in the vinylidene fluoride repeat units creates strong permanent dipoles along the polymer backbone, intrinsically elevating the dielectric constant relative to non-polar hydrocarbon polymers. Additionally, the use of dimethylformamide (DMF), a solvent with a high dielectric constant, poses a risk that trace residual solvent molecules remaining after the drying process could act as high-k impurities, further increasing the measured permittivity. Decreasing Factors: The solution casting process typically promotes the formation of the thermodynamically stable alpha crystalline phase, in which the dipoles are arranged in an antiparallel fashion that cancels out net polarization, thereby reducing the overall dielectric response compared to the polar beta phase. Furthermore, the semi-crystalline nature of PVDF restricts segmental motion in the crystalline regions, and the measurement frequency of 1 MHz may exceed the relaxation time of certain dipolar modes, limiting their contribution to the total permittivity. Dominant Factor: The intrinsic high dipole moment arising from the C-F bonds in the chemical composition is the dominant factor establishing a baseline dielectric constant significantly higher than non-polar matrices; however, the processing-induced crystalline morphology (specifically the prevalence of the non-polar alpha phase over the polar beta phase) qualitatively limits the upper bound of the permittivity relative to what could be achieved with phase-pure polar crystalline structures."
    }
  },
  {
    "doi": "10.1002/app.40030",
    "title": "Mechanical, Dielectric, and Electromechanical Properties of Silicone Dielectric Elastomer Actuators",
    "year": 2014,
    "chemical_composition": {
      "repeat_unit_psmiles": "[Si](C)(C)O",
      "monomers": [
        {
          "name": "Vinyl-end-functionalized poly(dimethyl siloxane) (V150)",
          "smiles": null,
          "ratio_value": null,
          "ratio_unit": null
        },
        {
          "name": "SiAH functionalized hardener (H)",
          "smiles": null,
          "ratio_value": 1.5,
          "ratio_unit": "molar ratio (Si-H/Vinyl)"
        },
        {
          "name": "Multivinyl-functionalized silicone resin (R)",
          "smiles": null,
          "ratio_value": 10,
          "ratio_unit": "wt%"
        }
      ],
      "additives": [
        {
          "name": "Platinum catalyst",
          "type": "catalyst",
          "amount_value": 60,
          "amount_unit": "ppm"
        },
        {
          "name": "Vinyl methyl cyclosiloxane",
          "type": "retarder",
          "amount_value": 0.067,
          "amount_unit": "mg"
        }
      ],
      "is_homopolymer": false
    },
    "processing_history": "Hydrosilylation reaction in xylene. Mixed V, R, retarder, Pt. Added H. Removed solvent/bubbles in vacuo. Coated on polyimide film (150 um). Cured at 135 C for 4 h in vacuo. Dielectric constant measured by impedance analyzer (HP4192A) with a dielectric test fixture (Agilent 16089A) at 100 kHz at room temperature.",
    "hierarchical_structure": "Crosslinked silicone elastomer network.",
    "properties": {
      "eps": {
        "value": [
          3.33
        ],
        "unit": null
      }
    },
    "analysis_with_hierarchical_structure": {
      "descriptive_text": "The sample consists of a crosslinked silicone elastomer network formed via hydrosilylation reaction. The formulation comprises vinyl-end-functionalized poly(dimethyl siloxane) (V150) as the base polymer, crosslinked with a SiAH functionalized hardener at a Si-H to Vinyl molar ratio of 1.5, and modified with 10 wt% multivinyl-functionalized silicone resin. The reaction was catalyzed by 60 ppm platinum and controlled with 0.067 mg of vinyl methyl cyclosiloxane retarder. Processing involved dissolving the components in xylene, followed by vacuum removal of solvent and bubbles, coating onto a 150 µm polyimide film, and curing at 135 °C for 4 hours under vacuum. The dielectric constant was subsequently measured using an impedance analyzer at 100 kHz and room temperature.",
      "reasoning_analysis": "Increasing Factors: The incorporation of 10 wt% multivinyl-functionalized silicone resin increases the crosslinking density and overall material density compared to linear PDMS, reducing free volume and thereby increasing the concentration of polarizable units per unit volume. Additionally, the vacuum removal of bubbles during processing eliminates air voids, ensuring a dense film that exhibits a higher effective dielectric constant than a porous counterpart. Decreasing Factors: The abundance of non-polar methyl side groups attached to the siloxane backbone minimizes dipole moment contributions, intrinsically lowering the dielectric constant relative to more polar polymer systems. Furthermore, the vacuum curing process ensures the complete removal of the xylene solvent and any volatile byproducts, preventing the presence of residual species that could artificially alter the dielectric response. Dominant Factor: The intrinsic low polarity of the dimethylsiloxane repeat units dominates the dielectric behavior, establishing a low baseline dielectric constant characteristic of silicone elastomers, although the resin modification and network formation qualitatively shift the value slightly higher than uncrosslinked PDMS fluids."
    },
    "analysis_without_hierarchical_structure": {
      "descriptive_text": "The material system is a crosslinked silicone network synthesized via hydrosilylation chemistry using vinyl-end-functionalized poly(dimethyl siloxane) as the base prepolymer and a Si-H functionalized hardener at a 1.5 molar ratio relative to vinyl groups. The formulation is modified with 10 wt% multivinyl-functionalized silicone resin and includes a platinum catalyst at 60 ppm along with vinyl methyl cyclosiloxane as a retarder. Processing involved dissolving the components in xylene, followed by vacuum degassing to remove solvent and bubbles, coating onto a 150 µm polyimide film, and thermal curing at 135 °C for 4 hours under vacuum. The dielectric constant was subsequently characterized using an impedance analyzer at 100 kHz and room temperature.",
      "reasoning_analysis": "Increasing Factors: The incorporation of 10 wt% multivinyl-functionalized silicone resin introduces rigid cage-like structures that increase the overall material density and electronic polarizability compared to linear poly(dimethyl siloxane) alone. The excess Si-H hardener at a 1.5 molar ratio leaves unreacted hydride groups, which possess a higher dipole moment than methyl groups, potentially contributing to increased orientational polarization. Furthermore, the rigorous vacuum degassing and curing process eliminates microvoids; since air has a dielectric constant near unity, removing these voids prevents a reduction in the bulk permittivity. Decreasing Factors: The primary constituent, vinyl-end-functionalized poly(dimethyl siloxane), features a highly flexible siloxane backbone with non-polar methyl side groups, which intrinsically exhibits low electronic and dipolar polarizability. The high chain mobility associated with the silicone backbone, despite crosslinking, limits the accumulation of space charge and orientational dipoles at the measurement frequency of 100 kHz. Dominant Factor: The intrinsic low polarity of the dimethylsiloxane backbone is the dominant factor establishing a low baseline dielectric constant. While the resin modification and crosslinking density qualitatively push the value higher relative to pure linear PDMS, and the vacuum processing ensures the absence of void-induced lowering, the fundamental chemical identity of the silicone network dictates the overall low-permittivity behavior."
    }
  },
  {
    "doi": "10.1002/app.40030",
    "title": "Mechanical, Dielectric, and Electromechanical Properties of Silicone Dielectric Elastomer Actuators",
    "year": 2014,
    "chemical_composition": {
      "repeat_unit_psmiles": "[Si](C)(C)O",
      "monomers": [
        {
          "name": "Vinyl-end-functionalized poly(dimethyl siloxane) (V150)",
          "smiles": null,
          "ratio_value": null,
          "ratio_unit": null
        },
        {
          "name": "SiAH functionalized hardener (H)",
          "smiles": null,
          "ratio_value": 1.5,
          "ratio_unit": "molar ratio (Si-H/Vinyl)"
        },
        {
          "name": "Multivinyl-functionalized silicone resin (R)",
          "smiles": null,
          "ratio_value": 15,
          "ratio_unit": "wt%"
        }
      ],
      "additives": [
        {
          "name": "Platinum catalyst",
          "type": "catalyst",
          "amount_value": 60,
          "amount_unit": "ppm"
        },
        {
          "name": "Vinyl methyl cyclosiloxane",
          "type": "retarder",
          "amount_value": 0.067,
          "amount_unit": "mg"
        }
      ],
      "is_homopolymer": false
    },
    "processing_history": "Hydrosilylation reaction in xylene. Mixed V, R, retarder, Pt. Added H. Removed solvent/bubbles in vacuo. Coated on polyimide film (150 um). Cured at 135 C for 4 h in vacuo. Dielectric constant measured by impedance analyzer (HP4192A) with a dielectric test fixture (Agilent 16089A) at 100 kHz at room temperature.",
    "hierarchical_structure": "Crosslinked silicone elastomer network.",
    "properties": {
      "eps": {
        "value": [
          3.3
        ],
        "unit": null
      }
    },
    "analysis_with_hierarchical_structure": {
      "descriptive_text": "This material system comprises a crosslinked silicone elastomer network based on a vinyl-end-functionalized poly(dimethyl siloxane) (V150) base polymer. The matrix is chemically crosslinked via hydrosilylation using a Si-H functionalized hardener at a Si-H/Vinyl molar ratio of 1.5 and is reinforced with 15 wt% multivinyl-functionalized silicone resin. The formulation incorporates a platinum catalyst at 60 ppm and vinyl methyl cyclosiloxane as a retarder. Processing involved dissolution in xylene followed by vacuum removal of solvent and bubbles, coating onto a 150 μm polyimide film, and curing at 135 °C for 4 hours under vacuum. The dielectric properties were characterized using an impedance analyzer at 100 kHz and room temperature.",
      "reasoning_analysis": "Increasing Factors: The incorporation of 15 wt% multivinyl-functionalized silicone resin increases the material density and reduces free volume relative to a pure linear PDMS elastomer, which typically drives the dielectric constant upward. Additionally, the vinyl functional groups possess slightly higher polarizability than the methyl groups, contributing to a marginal increase in permittivity. The vacuum curing process effectively eliminates microvoids, preventing a reduction in the effective dielectric constant that would arise from porosity. Decreasing Factors: The primary chemical structure consists of a poly(dimethyl siloxane) backbone, where the shielding effect of the non-polar methyl groups and the flexibility of the siloxane bond intrinsically result in low dipole moments and low polarizability. The elastomeric network structure retains significant free volume compared to rigid thermosets, which generally correlates with lower dielectric constants. Furthermore, the trace additives are non-polar and do not introduce significant dipolar contributions. Dominant Factor: The intrinsic low polarity of the dimethylsiloxane repeating units dominates the dielectric behavior. While the resin reinforcement and crosslinking density modify the free volume and packing efficiency, the fundamental electronic and atomic polarization characteristics of the Si-O-C backbone ensure that the material maintains a low dielectric constant typical of silicone elastomers, with the void-free processing preserving this intrinsic property."
    },
    "analysis_without_hierarchical_structure": {
      "descriptive_text": "The sample comprises a crosslinked silicone network synthesized via hydrosilylation between vinyl-end-functionalized poly(dimethyl siloxane) (V150) and a Si-H functionalized hardener at a 1.5 molar ratio, modified with 15 wt% multivinyl-functionalized silicone resin. The formulation includes 60 ppm platinum catalyst and a vinyl methyl cyclosiloxane retarder. Processing involved dissolution in xylene, mixing, and vacuum removal of solvent and bubbles before coating onto a 150 μm polyimide film. The film was cured at 135 °C for 4 hours under vacuum, and the dielectric constant was measured using an impedance analyzer at 100 kHz and room temperature.",
      "reasoning_analysis": "Increasing Factors: The incorporation of 15 wt% multivinyl-functionalized silicone resin increases the crosslink density and material density compared to linear PDMS, which typically elevates the dielectric constant due to increased polarizability per unit volume. Additionally, the vacuum processing eliminates air voids, preventing the lowering of the effective dielectric constant that would occur with trapped gas, as air has a significantly lower permittivity than the polymer matrix. The excess Si-H hardener ensures complete reaction of vinyl groups, promoting a dense network structure. Decreasing Factors: The fundamental poly(dimethyl siloxane) backbone possesses low intrinsic polarity due to the screening of the siloxane bond by non-polar methyl groups, establishing a low baseline dielectric constant relative to more polar polymer systems. The thorough vacuum drying and high-temperature curing remove xylene solvent and volatile components, ensuring the measured value reflects the solid polymer network rather than a plasticized or solvent-containing state. Dominant Factor: The intrinsic low polarizability of the dimethyl siloxane backbone is the dominant factor determining the overall low dielectric behavior. While the resin modifier and crosslinking network increase the eps relative to pure linear PDMS by reducing free volume, the absence of highly polar functional groups in the primary chemistry ensures the material retains the characteristic low-k properties of silicone elastomers."
    }
  },
  {
    "doi": "10.1002/app.40030",
    "title": "Mechanical, Dielectric, and Electromechanical Properties of Silicone Dielectric Elastomer Actuators",
    "year": 2014,
    "chemical_composition": {
      "repeat_unit_psmiles": "[Si](C)(C)O",
      "monomers": [
        {
          "name": "Vinyl-end-functionalized poly(dimethyl siloxane) (V150)",
          "smiles": null,
          "ratio_value": null,
          "ratio_unit": null
        },
        {
          "name": "SiAH functionalized hardener (H)",
          "smiles": null,
          "ratio_value": 1.5,
          "ratio_unit": "molar ratio (Si-H/Vinyl)"
        },
        {
          "name": "Multivinyl-functionalized silicone resin (R)",
          "smiles": null,
          "ratio_value": 20,
          "ratio_unit": "wt%"
        }
      ],
      "additives": [
        {
          "name": "Platinum catalyst",
          "type": "catalyst",
          "amount_value": 60,
          "amount_unit": "ppm"
        },
        {
          "name": "Vinyl methyl cyclosiloxane",
          "type": "retarder",
          "amount_value": 0.067,
          "amount_unit": "mg"
        }
      ],
      "is_homopolymer": false
    },
    "processing_history": "Hydrosilylation reaction in xylene. Mixed V, R, retarder, Pt. Added H. Removed solvent/bubbles in vacuo. Coated on polyimide film (150 um). Cured at 135 C for 4 h in vacuo. Dielectric constant measured by impedance analyzer (HP4192A) with a dielectric test fixture (Agilent 16089A) at 100 kHz at room temperature.",
    "hierarchical_structure": "Crosslinked silicone elastomer network.",
    "properties": {
      "eps": {
        "value": [
          3.34
        ],
        "unit": null
      }
    },
    "analysis_with_hierarchical_structure": {
      "descriptive_text": "The sample comprises a crosslinked silicone elastomer network synthesized via hydrosilylation using vinyl-end-functionalized poly(dimethyl siloxane) (V150) as the base polymer. The formulation incorporates 20 wt% multivinyl-functionalized silicone resin and a SiAH functionalized hardener at a 1.5 molar ratio of Si-H to vinyl groups, with reaction kinetics modulated by 60 ppm platinum catalyst and 0.067 mg vinyl methyl cyclosiloxane retarder. Processing involved dissolution in xylene followed by vacuum removal of solvent and bubbles, coating onto a 150 μm polyimide film, and curing at 135 °C for 4 hours under vacuum. The dielectric constant (eps) was characterized using an impedance analyzer with a dielectric test fixture at 100 kHz and room temperature.",
      "reasoning_analysis": "Increasing Factors: The inclusion of 20 wt% multivinyl-functionalized silicone resin increases the network density and electronic polarizability per unit volume relative to pure linear PDMS, while the vacuum processing steps eliminate air voids that would otherwise lower the effective eps. Additionally, the crosslinked structure restricts free volume compared to uncured precursors, potentially increasing the density of polarizable units. Decreasing Factors: The poly(dimethyl siloxane) backbone possesses inherently low polarity due to non-polar methyl side groups and flexible Si-O-Si linkages, which limits both orientational and electronic polarization. The significant free volume maintained by the flexible siloxane chains reduces the density of polarizable groups, and the high-temperature curing ensures high conversion of reactive species, minimizing the presence of polar unreacted functional groups. Dominant Factor: The intrinsic low polarizability of the organosilicon backbone serves as the dominant factor, establishing a low baseline eps characteristic of silicone elastomers. While the resin addition and void elimination qualitatively elevate the eps relative to a voided or pure linear system, the material behavior remains fundamentally governed by the low-k nature of the siloxane chemistry."
    },
    "analysis_without_hierarchical_structure": {
      "descriptive_text": "The sample comprises a crosslinked silicone network synthesized via hydrosilylation in xylene, utilizing vinyl-end-functionalized poly(dimethyl siloxane) (V150) as the base polymer. The formulation incorporates a multivinyl-functionalized silicone resin at 20 wt% and a SiAH functionalized hardener at a 1.5 molar ratio of Si-H to vinyl groups, catalyzed by 60 ppm platinum with 0.067 mg of vinyl methyl cyclosiloxane retarder. Following mixing, solvent and bubbles were removed under vacuum, and the mixture was coated onto a 150 μm polyimide film. The coating was cured at 135 °C for 4 hours under vacuum, and the dielectric constant was subsequently measured using an impedance analyzer with a dielectric test fixture at 100 kHz and room temperature.",
      "reasoning_analysis": "Increasing Factors: The incorporation of 20 wt% multivinyl-functionalized silicone resin increases the network density and likely introduces structural units with higher polarizability than the linear poly(dimethyl siloxane) backbone, driving the dielectric constant upward. Additionally, the processing history involves vacuum removal of solvent and bubbles followed by curing, which eliminates air voids with a dielectric constant near unity; this densification increases the effective dielectric constant of the film compared to a porous structure. Decreasing Factors: The primary vinyl-end-functionalized poly(dimethyl siloxane) matrix consists of non-polar methyl groups and siloxane linkages, which intrinsically exhibit low electronic and atomic polarizability, maintaining a low baseline dielectric response. Furthermore, the thermal curing at 135 °C promotes complete hydrosilylation, consuming polar Si-H bonds from the hardener that would otherwise contribute to dipolar polarization and increase the dielectric constant. Dominant Factor: The intrinsic non-polar character of the dimethylsiloxane backbone establishes the fundamental low-dielectric nature of the material; however, the addition of the silicone resin qualitatively dominates the specific dielectric behavior of this sample by elevating the permittivity above that of pure linear PDMS through increased material density and crosslinking functionality."
    }
  },
  {
    "doi": null,
    "title": "Three-Dimensional Dielectric Characterization of Polymer Films",
    "year": 2001,
    "chemical_composition": {
      "repeat_unit_psmiles": null,
      "monomers": [
        {
          "name": "6-acetoxy-2-naphthoic acid",
          "smiles": null,
          "ratio_value": null,
          "ratio_unit": null
        },
        {
          "name": "4-acetoxybenzoic acid",
          "smiles": null,
          "ratio_value": null,
          "ratio_unit": null
        }
      ],
      "additives": [
        {
          "name": "Glass fabric",
          "type": "filler",
          "amount_value": null,
          "amount_unit": null
        }
      ],
      "is_homopolymer": false
    },
    "processing_history": "Free-standing glass-reinforced liquid crystalline polymer film (Vectran), copper-clad laminate etched. Gold electrodes sputtered. Dielectric constant measured by HP 4263A LCR meter at 10 kHz in in-plane (x) direction using interdigitated electrode.",
    "hierarchical_structure": "Orthotropic liquid crystalline polymer with embedded glass fabric, skin and core regions.",
    "properties": {
      "eps": {
        "value": [
          2.75
        ],
        "unit": null
      }
    },
    "analysis_with_hierarchical_structure": {
      "descriptive_text": "The sample comprises a copolymer synthesized from 6-acetoxy-2-naphthoic acid and 4-acetoxybenzoic acid monomers, reinforced with glass fabric filler. It possesses an orthotropic liquid crystalline hierarchical structure featuring distinct skin and core regions with embedded glass fabric. Processed as a free-standing glass-reinforced liquid crystalline polymer film known as Vectran, the copper-clad laminate was etched and gold electrodes were sputtered onto the surface. The dielectric constant was characterized using an HP 4263A LCR meter at 10 kHz in the in-plane direction via an interdigitated electrode configuration.",
      "reasoning_analysis": "Increasing Factors: The inclusion of glass fabric filler, which typically exhibits a higher dielectric constant than the polymer matrix, acts to increase the overall permittivity through volumetric averaging. Additionally, the polar ester linkages within the 6-acetoxy-2-naphthoic acid and 4-acetoxybenzoic acid repeat units provide dipole moments that contribute to orientation polarization, and interfacial polarization may occur at the boundaries between the polymer matrix and the glass fibers. Decreasing Factors: The rigid rod-like nature of the liquid crystalline polymer chains significantly restricts segmental motion and dipole reorientation, thereby reducing polarizability. Furthermore, the highly oriented orthotropic structure with skin and core regions aligns the polymer chains, which limits the degrees of freedom for dipole alignment in the measured in-plane direction, while the high crystallinity associated with LCPs reduces free volume. Dominant Factor: The intrinsic rigidity and high molecular orientation of the liquid crystalline matrix qualitatively dominate the dielectric behavior. Although the glass filler introduces a positive shift in permittivity relative to the neat resin, the fundamental restriction of dipole mobility imposed by the aromatic copolyester backbone and its orthotropic morphology establishes the low dielectric constant characteristic of this high-performance material class."
    },
    "analysis_without_hierarchical_structure": {
      "descriptive_text": "The sample comprises a liquid crystalline copolymer synthesized from 6-acetoxy-2-naphthoic acid and 4-acetoxybenzoic acid monomers, reinforced with glass fabric to produce a free-standing film. Identified as a Vectran-type material, the glass-reinforced laminate underwent etching after copper cladding, followed by the sputtering of gold electrodes to facilitate electrical contact. Dielectric properties were evaluated using an HP 4263A LCR meter at a frequency of 10 kHz, with measurements taken in the in-plane (x) direction utilizing an interdigitated electrode geometry.",
      "reasoning_analysis": "Increasing Factors: The presence of polar ester linkages within the 6-acetoxy-2-naphthoic acid and 4-acetoxybenzoic acid repeat units introduces permanent dipole moments that contribute to orientational polarization. Additionally, the glass fabric filler typically possesses a higher intrinsic dielectric constant than the organic polymer matrix, which can elevate the composite permittivity through mixing rules. Decreasing Factors: The liquid crystalline nature of the polymer promotes high molecular orientation and packing density, significantly reducing free volume and restricting the segmental motion necessary for dipole alignment. Furthermore, the rigid aromatic backbone limits chain mobility, suppressing dielectric relaxation at the measurement frequency of 10 kHz. Dominant Factor: The structural rigidity and high degree of orientation inherent to the liquid crystalline polymer matrix qualitatively dominate the dielectric behavior. This morphological order effectively restricts dipolar mobility more significantly than the polar functionality of the monomers or the presence of the glass filler elevates it, typically resulting in a suppressed dielectric constant characteristic of high-performance LCP laminates."
    }
  },
  {
    "doi": "10.1016/j.matpr.2020.07.533",
    "title": "Graphene derivative based high dielectric constant polymer composite electrodes for supercapacitors",
    "year": 2021,
    "chemical_composition": {
      "repeat_unit_psmiles": "[*]CC(F)(F)[*]",
      "monomers": [
        {
          "name": "Vinylidene fluoride",
          "smiles": "C=C(F)F",
          "ratio_value": null,
          "ratio_unit": null
        }
      ],
      "additives": [
        {
          "name": "Graphene oxide",
          "type": "filler",
          "amount_value": 3,
          "amount_unit": "wt%"
        }
      ],
      "is_homopolymer": true
    },
    "processing_history": "Solution casting. PVDF dissolved in DMF (2 h, 60 °C). GO suspension added drop wise, stirred 30 min (60 °C), ultra-sonicated 1 h (RT), stirred 1 h (60 °C). Cast on petri dish, dried 60 °C (12 h), vacuum dried 45 min (RT). Dielectric constant measured by Precision impedance analyzer (Wayne Kerr 6500B) at 1 MHz.",
    "hierarchical_structure": "Semicrystalline, β-phase formation (FT-IR bands at 1274, 1400 cm−1). Homogeneous and wrinkled surface morphology (SEM). Fillers encapsulated in PVDF matrix.",
    "properties": {
      "eps": {
        "value": [
          11.67
        ],
        "unit": null
      }
    },
    "analysis_with_hierarchical_structure": {
      "descriptive_text": "The sample comprises a poly(vinylidene fluoride) (PVDF) homopolymer matrix reinforced with 3 wt% graphene oxide filler. It was fabricated via solution casting, wherein PVDF was dissolved in dimethylformamide at 60 °C, followed by the dropwise addition of a graphene oxide suspension, mechanical stirring, and ultra-sonication at room temperature to facilitate dispersion. The composite solution was cast onto a petri dish, dried at 60 °C for 12 hours, and subsequently vacuum dried at room temperature. Structural analysis indicates a semicrystalline morphology with specific β-phase formation confirmed by FT-IR bands at 1274 and 1400 cm−1, while SEM imaging reveals a homogeneous and wrinkled surface with fillers encapsulated within the PVDF matrix.",
      "reasoning_analysis": "Increasing Factors: The formation of the polar β-phase crystalline structure within the PVDF matrix significantly enhances the dielectric constant due to the alignment of large dipole moments in the all-trans conformation. Additionally, the incorporation of graphene oxide introduces high intrinsic permittivity filler particles and creates extensive polymer-filler interfaces, promoting Maxwell-Wagner-Sillars interfacial polarization which drives the dielectric constant upward. The processing history involving ultra-sonication likely improved filler dispersion, maximizing this interfacial area. Decreasing Factors: The semicrystalline nature of the matrix restricts segmental chain mobility compared to a fully amorphous state, which can limit dipolar relaxation contributions. Furthermore, the thorough thermal and vacuum drying process removes residual DMF solvent, which has a high dielectric constant itself; its absence prevents solvent-induced artificial inflation of the measured value. Dominant Factor: The presence of the electroactive β-phase combined with the interfacial polarization effects from the well-dispersed graphene oxide filler qualitatively dominates the dielectric behavior, leading to an enhanced dielectric constant relative to neat α-phase PVDF, despite the restrictions imposed by crystallinity and solvent removal."
    },
    "analysis_without_hierarchical_structure": {
      "descriptive_text": "The sample consists of a poly(vinylidene fluoride) (PVDF) homopolymer matrix incorporated with 3 wt% graphene oxide filler. The composite was fabricated via a solution casting method where PVDF was dissolved in dimethylformamide at 60 °C for 2 hours. A graphene oxide suspension was subsequently added dropwise, followed by stirring at 60 °C for 30 minutes, ultra-sonication at room temperature for 1 hour, and further stirring at 60 °C for 1 hour. The mixture was cast onto a petri dish, thermally dried at 60 °C for 12 hours, and finally vacuum dried at room temperature for 45 minutes. The dielectric constant was characterized using a precision impedance analyzer at a frequency of 1 MHz.",
      "reasoning_analysis": "Increasing Factors: The poly(vinylidene fluoride) matrix possesses strong inherent dipole moments due to the electronegative fluorine atoms, providing a high baseline permittivity. The incorporation of graphene oxide introduces additional polar oxygen-containing functional groups and creates extensive polymer-filler interfaces, facilitating Maxwell-Wagner-Sillars interfacial polarization which significantly enhances the dielectric constant. Furthermore, the ultra-sonication step promotes uniform dispersion of the filler, maximizing the interfacial area available for polarization. Decreasing Factors: The thermal and vacuum drying steps in the processing history are designed to remove the polar dimethylformamide solvent; any residual solvent would have contributed to higher permittivity, so its removal limits the upper bound of the dielectric constant. Additionally, if the filler loading or processing conditions disrupt the formation of the electroactive beta-crystalline phase of PVDF in favor of non-polar alpha phases, the intrinsic matrix contribution could be reduced. Dominant Factor: The introduction of the graphene oxide filler and the resulting interfacial polarization effects qualitatively dominate the dielectric behavior. While solvent removal prevents artificial inflation, the synergistic combination of the polar PVDF backbone and the high aspect ratio, functionalized filler network establishes a mechanism for enhanced charge storage capacity that outweighs the potential reductions from crystalline phase variations or solvent elimination."
    }
  },
  {
    "doi": "10.1002/app.40030",
    "title": "Mechanical, Dielectric, and Electromechanical Properties of Silicone Dielectric Elastomer Actuators",
    "year": 2014,
    "chemical_composition": {
      "repeat_unit_psmiles": "[Si](C)(C)O",
      "monomers": [
        {
          "name": "Vinyl-end-functionalized poly(dimethyl siloxane) (V150)",
          "smiles": null,
          "ratio_value": null,
          "ratio_unit": null
        },
        {
          "name": "SiAH functionalized hardener (H)",
          "smiles": null,
          "ratio_value": 1.5,
          "ratio_unit": "molar ratio (Si-H/Vinyl)"
        },
        {
          "name": "Multivinyl-functionalized silicone resin (R)",
          "smiles": null,
          "ratio_value": 25,
          "ratio_unit": "wt%"
