Repository: hhtrick/HHT-code

# HHT training framework

This directory contains model training, embedding precomputation, inference, article-level baselines and the curated datasets. All commands below assume that the working directory is `train_code/`.

## 3. Datasets and fixed partitions

Each main dataset is a JSON array at `dataset/{property}/{property}.json`. Entries contain source metadata, `chemical_composition`, `processing_history`, `hierarchical_structure`, `properties`, and two generated-analysis objects. Targets are stored as `properties[property]["value"]`; source metadata and target values are not predictive input fields.

| Property | Train | Validation | Test | Total |
|---|---:|---:|---:|---:|

File: train_code/dataset/eps/eps.json (part 82 of 190)
[
        }
      ],
      "additives": [
        {
          "name": "Platinum catalyst",
          "type": "catalyst",
          "amount_value": 60,
          "amount_unit": "ppm"
        },
        {
          "name": "Vinyl methyl cyclosiloxane",
          "type": "retarder",
          "amount_value": 0.067,
          "amount_unit": "mg"
        }
      ],
      "is_homopolymer": false
    },
    "processing_history": "Hydrosilylation reaction in xylene. Mixed V, R, retarder, Pt. Added H. Removed solvent/bubbles in vacuo. Coated on polyimide film (150 um). Cured at 135 C for 4 h in vacuo. Dielectric constant measured by impedance analyzer (HP4192A) with a dielectric test fixture (Agilent 16089A) at 100 kHz at room temperature.",
    "hierarchical_structure": "Crosslinked silicone elastomer network.",
    "properties": {
      "eps": {
        "value": [
          3.33
        ],
        "unit": null
      }
    },
    "analysis_with_hierarchical_structure": {
      "descriptive_text": "The sample comprises a crosslinked silicone elastomer network based on a vinyl-end-functionalized poly(dimethyl siloxane) (V150) matrix. This system is reinforced with 25 wt% multivinyl-functionalized silicone resin and crosslinked via hydrosilylation using a Si-H functionalized hardener at a Si-H/Vinyl molar ratio of 1.5. The formulation incorporates a platinum catalyst at 60 ppm and vinyl methyl cyclosiloxane as a retarder. Processing involved hydrosilylation in xylene, followed by vacuum removal of solvent and bubbles, coating onto a 150 µm polyimide film, and curing at 135 °C for 4 hours under vacuum. The dielectric constant was characterized using an impedance analyzer with a dielectric test fixture at 100 kHz and room temperature.",
      "reasoning_analysis": "Increasing Factors: The incorporation of 25 wt% multivinyl-functionalized silicone resin introduces rigid structural units that likely possess higher density and electronic polarizability compared to the linear PDMS base, driving the eps upward. Additionally, the excess Si-H groups (1.5 molar ratio) may leave unreacted polar Si-H bonds within the network, contributing to dipole polarization, while the vacuum curing process eliminates voids (air has ε ≈ 1), ensuring the measured value reflects the denser polymer network rather than a porous composite. Decreasing Factors: The primary chemical structure consists of a poly(dimethyl siloxane) backbone characterized by flexible siloxane linkages and non-polar methyl substituents, which inherently exhibit low dipole moments and low polarizability, strongly driving the eps down. The resulting crosslinked elastomeric network retains significant chain mobility and free volume at room temperature, which limits the density of polarizable units per unit volume compared to rigid thermosets. Dominant Factor: The intrinsic non-polar nature of the PDMS backbone dominates the dielectric behavior, maintaining a low eps baseline despite the presence of the reinforcing resin and crosslinking density, as the siloxane chemistry fundamentally limits dipole orientation and electronic polarization relative to most organic polymers."
    },
    "analysis_without_hierarchical_structure": {
      "descriptive_text": "The sample comprises a crosslinked silicone network synthesized via hydrosilylation between vinyl-end-functionalized poly(dimethyl siloxane) and a Si-H functionalized hardener with a molar ratio of 1.5. The formulation is modified with 25 wt% multivinyl-functionalized silicone resin and catalyzed by 60 ppm platinum, with vinyl methyl cyclosiloxane added as a retarder. Processing involved dissolution in xylene followed by vacuum removal of solvent and bubbles, coating onto a 150 µm polyimide film, and curing at 135 °C for 4 hours under vacuum, after which the dielectric constant was measured using an impedance analyzer at 100 kHz and room temperature.",
      "reasoning_analysis": "Increasing Factors: The incorporation of 25 wt% multivinyl-functionalized silicone resin typically increases the network density and introduces additional polarizable groups compared to linear PDMS precursors, driving the dielectric constant upward. Additionally, the vacuum curing process effectively removes air voids (dielectric constant ~1), ensuring the measured value reflects the denser solid network rather than a porous composite, which qualitatively increases the effective permittivity. Decreasing Factors: The fundamental poly(dimethyl siloxane) backbone features non-polar methyl side groups and flexible siloxane linkages with low intrinsic dipole moments, inherently limiting orientational polarization and maintaining a low dielectric baseline. Furthermore, the controlled curing and vacuum processing minimize the presence of residual polar solvents or ionic contaminants that could otherwise elevate permittivity through interfacial polarization. Dominant Factor: The intrinsic low polarity of the dimethyl siloxane backbone dictates the baseline low permittivity regime, but the 25 wt% resin loading is the dominant compositional factor shifting the value higher relative to neat PDMS, while the void-free processing ensures the measurement reflects the true material density."
    }
  },
  {
    "doi": "10.1016/j.matpr.2020.07.533",
    "title": "Graphene derivative based high dielectric constant polymer composite electrodes for supercapacitors",
    "year": 2021,
    "chemical_composition": {
      "repeat_unit_psmiles": "[*]CC(F)(F)[*]",
      "monomers": [
        {
          "name": "Vinylidene fluoride",
          "smiles": "C=C(F)F",
          "ratio_value": null,
          "ratio_unit": null
        }
      ],
      "additives": [
        {
          "name": "Graphene oxide",
          "type": "filler",
          "amount_value": 5,
          "amount_unit": "wt%"
        }
      ],
      "is_homopolymer": true
    },
    "processing_history": "Solution casting. PVDF dissolved in DMF (2 h, 60 °C). GO suspension added drop wise, stirred 30 min (60 °C), ultra-sonicated 1 h (RT), stirred 1 h (60 °C). Cast on petri dish, dried 60 °C (12 h), vacuum dried 45 min (RT). Dielectric constant measured by Precision impedance analyzer (Wayne Kerr 6500B) at 1 MHz.",
    "hierarchical_structure": "Semicrystalline, β-phase formation (FT-IR bands at 1274, 1400 cm−1). Homogeneous and wrinkled surface morphology (SEM). Fillers encapsulated in PVDF matrix.",
    "properties": {
      "eps": {
        "value": [
          12.2
        ],
        "unit": null
      }
    },
    "analysis_with_hierarchical_structure": {
      "descriptive_text": "The sample consists of a poly(vinylidene fluoride) (PVDF) homopolymer matrix incorporated with 5 wt% graphene oxide (GO) filler. The composite was fabricated via solution casting, wherein PVDF was dissolved in dimethylformamide at 60 °C, followed by the dropwise addition of a GO suspension, stirring, and ultra-sonication at room temperature to ensure dispersion. The mixture was subsequently cast onto a petri dish, dried at 60 °C for 12 hours, and vacuum dried at room temperature. Structural characterization reveals a semicrystalline morphology with specific formation of the electroactive β-phase, evidenced by FT-IR bands, while SEM imaging indicates a homogeneous and wrinkled surface with fillers encapsulated within the polymer matrix.",
      "reasoning_analysis": "Increasing Factors: The presence of highly polar carbon-fluorine bonds in the PVDF backbone combined with the formation of the electroactive β-phase, which aligns dipoles perpendicular to the chain axis, intrinsically drives the dielectric constant (eps) higher. Additionally, the incorporation of graphene oxide introduces significant interfacial polarization (Maxwell-Wagner-Sillars effect) due to the accumulation of charges at the conductive filler-insulating matrix interfaces, further contributing to an increase in eps. Decreasing Factors: The semicrystalline nature of the matrix restricts the segmental motion required for dipole reorientation at the measurement frequency of 1 MHz, potentially limiting the maximum polarization compared to a fully amorphous system. Furthermore, the formation of a rigidified polymer interphase around the GO fillers may reduce the mobility of polymer dipoles near the interface, slightly depressing the overall permittivity contribution from the matrix. Dominant Factor: The synergistic effect of the GO filler inducing the high-dipole β-phase crystallization in PVDF and the substantial interfacial polarization generated by the well-dispersed 5 wt% GO sheets qualitatively dominates the dielectric behavior, leading to a net enhancement of eps relative to neat PVDF."
    },
    "analysis_without_hierarchical_structure": {
      "descriptive_text": "The sample consists of a polyvinylidene fluoride homopolymer matrix incorporated with 5 wt% graphene oxide filler. The composite was fabricated via solution casting, wherein the polymer was dissolved in dimethylformamide at 60 °C for 2 hours. A graphene oxide suspension was subsequently added dropwise, followed by stirring at 60 °C for 30 minutes, ultra-sonication at room temperature for 1 hour, and further stirring at 60 °C for 1 hour to ensure dispersion. The mixture was cast onto a petri dish, dried at 60 °C for 12 hours, and finally vacuum dried at room temperature for 45 minutes. The dielectric constant was characterized using a precision impedance analyzer at a frequency of 1 MHz.",
      "reasoning_analysis": "Increasing Factors: The intrinsic chemical composition of the polyvinylidene fluoride matrix contains highly electronegative fluorine atoms, creating strong dipole moments that fundamentally elevate the dielectric constant. The addition of graphene oxide significantly enhances permittivity through Maxwell-Wagner-Sillars interfacial polarization, arising from the conductivity contrast between the conductive filler and the insulating matrix. Furthermore, the processing history involving dissolution in dimethylformamide and ultra-sonication likely promotes the formation of the electroactive beta-phase crystalline structure and ensures uniform filler dispersion, both of which maximize dipole alignment and interfacial area. Decreasing Factors: The extensive drying protocol, including vacuum drying, removes residual dimethylformamide solvent, which itself has a high dielectric constant; thus, the removal of these polar solvent molecules reduces the overall permittivity compared to a solvent-containing state. Additionally, any micro-voids formed during the solution casting and evaporation process could lower the effective dielectric constant by introducing air gaps with low permittivity. Dominant Factor: The inclusion of graphene oxide filler is the dominant factor influencing the dielectric constant. While the PVDF matrix provides a polar baseline, the massive interfacial polarization generated by the high-aspect-ratio graphene oxide sheets within the composite architecture qualitatively overshadows the intrinsic polymer contribution, driving the eps significantly higher than that of the neat polymer."
    }
  },
  {
    "doi": "10.1002/app.40030",
    "title": "Mechanical, Dielectric, and Electromechanical Properties of Silicone Dielectric Elastomer Actuators",
    "year": 2014,
    "chemical_composition": {
      "repeat_unit_psmiles": "[Si](C)(C)O",
      "monomers": [
        {
          "name": "Vinyl-end-functionalized poly(dimethyl siloxane) (V70)",
          "smiles": null,
          "ratio_value": null,
          "ratio_unit": null
        },
        {
          "name": "SiAH functionalized hardener (H)",
          "smiles": null,
          "ratio_value": 1.5,
          "ratio_unit": "molar ratio (Si-H/Vinyl)"
        },
        {
          "name": "Multivinyl-functionalized silicone resin (R)",
          "smiles": null,
          "ratio_value": 5,
          "ratio_unit": "wt%"
        }
      ],
      "additives": [
        {
          "name": "Platinum catalyst",
          "type": "catalyst",
          "amount_value": 60,
          "amount_unit": "ppm"
        },
        {
          "name": "Vinyl methyl cyclosiloxane",
          "type": "retarder",
          "amount_value": 0.067,
          "amount_unit": "mg"
        }
      ],
      "is_homopolymer": false
    },
    "processing_history": "Hydrosilylation reaction in xylene. Mixed V, R, retarder, Pt. Added H. Removed solvent/bubbles in vacuo. Coated on polyimide film (150 um). Cured at 135 C for 4 h in vacuo. Dielectric constant measured by impedance analyzer (HP4192A) with a dielectric test fixture (Agilent 16089A) at 100 kHz at room temperature.",
    "hierarchical_structure": "Crosslinked silicone elastomer network.",
    "properties": {
      "eps": {
        "value": [
          3.3
        ],
        "unit": null
      }
    },
    "analysis_with_hierarchical_structure": {
      "descriptive_text": "The sample comprises a crosslinked silicone elastomer network derived from vinyl-end-functionalized poly(dimethyl siloxane) (V70) chemically crosslinked via hydrosilylation with a SiAH functionalized hardener at a Si-H/Vinyl molar ratio of 1.5. The formulation incorporates 5 wt% multivinyl-functionalized silicone resin and is catalyzed by 60 ppm platinum with a vinyl methyl cyclosiloxane retarder. Processing involved dissolution in xylene, mixing, and vacuum removal of solvent and bubbles before coating onto a 150 µm polyimide film, followed by thermal curing at 135 °C for 4 hours under vacuum. The dielectric properties were characterized using an impedance analyzer at 100 kHz and room temperature.",
      "reasoning_analysis": "Increasing Factors: The incorporation of 5 wt% multivinyl-functionalized silicone resin increases the crosslink density and potentially the packing efficiency of the network, which reduces free volume and increases the number density of polarizable units per unit volume, thereby driving the eps up. Additionally, the vacuum curing process effectively removes voids and residual solvent, eliminating low-permittivity air pockets that would otherwise decrease the effective dielectric constant. Decreasing Factors: The primary chemical structure consists of poly(dimethyl siloxane) chains where non-polar methyl groups shield the siloxane backbone, resulting in inherently low dipole moments that drive the eps down. Furthermore, the flexible siloxane backbone maintains significant segmental mobility and free volume compared to rigid aromatic polymers, limiting the overall polarizability of the material. Dominant Factor: The intrinsic non-polar nature of the dimethylsiloxane repeat units is the dominant factor, as the chemical identity of the silicone backbone establishes a fundamentally low baseline for dielectric constant that outweighs the modest increases induced by crosslinking density and resin additives."
    },
    "analysis_without_hierarchical_structure": {
      "descriptive_text": "The sample comprises a crosslinked silicone network synthesized via hydrosilylation between vinyl-end-functionalized poly(dimethyl siloxane) and a Si-H functionalized hardener at a 1.5 molar ratio of Si-H to vinyl groups. This matrix is modified with 5 wt% multivinyl-functionalized silicone resin and utilizes a platinum catalyst at 60 ppm alongside vinyl methyl cyclosiloxane as a retarder. The mixture was processed in xylene, degassed under vacuum, and coated onto a 150 μm polyimide film before being cured at 135 °C for 4 hours under vacuum. The dielectric constant was characterized using an impedance analyzer at 100 kHz and room temperature.",
      "reasoning_analysis": "Increasing Factors: The incorporation of 5 wt% multivinyl-functionalized silicone resin increases the crosslink density and overall material density compared to linear PDMS, which typically elevates the dielectric constant by increasing the number density of polarizable units per volume. Additionally, the vacuum curing process removes microvoids containing air, preventing the dilution of the dielectric response and thus maintaining a higher effective permittivity. Decreasing Factors: The primary chemical structure consists of poly(dimethyl siloxane) chains where non-polar methyl groups shield the polar siloxane backbone, inherently minimizing dipole orientation polarization. Furthermore, the use of a 1.5 molar ratio of Si-H hardener ensures excessive crosslinking sites, promoting high conversion of vinyl groups and reducing the concentration of unreacted polar terminal groups that could otherwise contribute to higher permittivity. Dominant Factor: The intrinsic low polarity of the dimethylsiloxane backbone is the dominant factor, establishing a fundamentally low dielectric constant baseline that overshadows the densification effects introduced by the resin additive and processing-induced void removal."
    }
  },
  {
    "doi": null,
    "title": "Three-Dimensional Dielectric Characterization of Polymer Films",
    "year": 2001,
    "chemical_composition": {
      "repeat_unit_psmiles": null,
      "monomers": [
        {
          "name": "6-acetoxy-2-naphthoic acid",
          "smiles": null,
          "ratio_value": null,
          "ratio_unit": null
        },
        {
          "name": "4-acetoxybenzoic acid",
          "smiles": null,
          "ratio_value": null,
          "ratio_unit": null
        }
      ],
      "additives": [
        {
          "name": "Glass fabric",
          "type": "filler",
          "amount_value": null,
          "amount_unit": null
        }
      ],
      "is_homopolymer": false
    },
    "processing_history": "Free-standing glass-reinforced liquid crystalline polymer film (Vectran), copper-clad laminate etched. Gold electrodes sputtered. Dielectric constant measured by HP 4263A LCR meter at 10 kHz in in-plane (y) direction using interdigitated electrode.",
    "hierarchical_structure": "Orthotropic liquid crystalline polymer with embedded glass fabric, skin and core regions.",
    "properties": {
      "eps": {
        "value": [
          2.28
        ],
        "unit": null
      }
    },
    "analysis_with_hierarchical_structure": {
      "descriptive_text": "The sample comprises a copolymer synthesized from 6-acetoxy-2-naphthoic acid and 4-acetoxybenzoic acid monomers, reinforced with glass fabric to form a free-standing liquid crystalline polymer film. Structurally, the material exhibits an orthotropic hierarchy with distinct skin and core regions containing embedded glass fibers. The specimen underwent copper-clad laminate etching and gold electrode sputtering to prepare for electrical characterization, where the dielectric constant was measured using an HP 4263A LCR meter at 10 kHz in the in-plane direction via an interdigitated electrode configuration.",
      "reasoning_analysis": "Increasing Factors: The presence of polar ester linkages within the 6-acetoxy-2-naphthoic acid and 4-acetoxybenzoic acid repeat units introduces permanent dipole moments that contribute to orientation polarization, thereby increasing the dielectric constant. Additionally, the inclusion of glass fabric as a filler typically elevates the composite permittivity relative to the neat polymer matrix due to the higher intrinsic dielectric constant of the inorganic silicate fibers. The aromatic rings in the monomer structure also contribute to electronic polarizability, further supporting an increase in permittivity. Decreasing Factors: The liquid crystalline nature of the polymer induces a high degree of molecular orientation and packing density, which significantly restricts segmental mobility and limits the ability of dipoles to align with the external electric field. The rigid backbone structure reduces free volume, further hindering dipole relaxation mechanisms. Furthermore, measuring in the in-plane direction along the oriented chains may align the field with the backbone axis where dipole fluctuation is minimal compared to the transverse direction. Dominant Factor: The highly oriented liquid crystalline structure serves as the dominant factor governing the dielectric behavior, as the severe restriction on dipole mobility imposed by the rigid, packed chains qualitatively suppresses the dielectric constant relative to conventional amorphous polymer composites, outweighing the increasing influence of the polar functional groups and glass reinforcement."
    },
    "analysis_without_hierarchical_structure": {
      "descriptive_text": "The sample consists of a liquid crystalline copolymer synthesized from 6-acetoxy-2-naphthoic acid and 4-acetoxybenzoic acid monomers, reinforced with glass fabric filler. This material was processed into a free-standing glass-reinforced film, specifically identified as Vectran, derived from a copper-clad laminate that was subsequently etched. For characterization, gold electrodes were sputtered onto the surface, and the dielectric properties were evaluated using an HP 4263A LCR meter operating at 10 kHz in the in-plane direction utilizing an interdigitated electrode configuration.",
      "reasoning_analysis": "Increasing Factors: The presence of polar ester linkages within the polymer backbone contributes to dipole polarization, while the incorporation of glass fabric filler, which typically exhibits a higher dielectric constant than the organic matrix, acts to increase the overall composite permittivity. Additionally, the use of interdigitated electrodes in the in-plane direction may capture interfacial polarization effects at the electrode-dielectric boundary. Decreasing Factors: The liquid crystalline nature of the copolymer implies a high degree of molecular orientation and chain rigidity, which significantly restricts the rotational freedom of polar groups and limits orientational polarization. Furthermore, the dense packing of the aromatic structures reduces free volume, hindering dipole alignment with the applied electric field. Dominant Factor: The intrinsic structural rigidity and high orientation associated with the liquid crystalline phase dominate the dielectric behavior by fundamentally suppressing segmental mobility and dipole relaxation, maintaining a lower permittivity characteristic of high-performance LCPs despite the presence of polar functional groups and reinforcing filler."
    }
  },
  {
    "doi": "10.1016/j.matpr.2020.07.533",
    "title": "Graphene derivative based high dielectric constant polymer composite electrodes for supercapacitors",
    "year": 2021,
    "chemical_composition": {
      "repeat_unit_psmiles": "[*]CC(F)(F)[*]",
      "monomers": [
        {
          "name": "Vinylidene fluoride",
          "smiles": "C=C(F)F",
          "ratio_value": null,
          "ratio_unit": null
        }
      ],
      "additives": [
        {
          "name": "Reduced graphene oxide",
          "type": "filler",
          "amount_value": 3,
          "amount_unit": "wt%"
        }
      ],
      "is_homopolymer": true
    },
    "processing_history": "Solution casting. PVDF dissolved in DMF (2 h, 60 °C). rGO suspension added drop wise, stirred 30 min (60 °C), ultra-sonicated 1 h (RT), stirred 1 h (60 °C). Cast on petri dish, dried 60 °C (12 h), vacuum dried 45 min (RT). Dielectric constant measured by Precision impedance analyzer (Wayne Kerr 6500B) at 1 MHz.",
    "hierarchical_structure": "Semicrystalline, β-phase formation (FT-IR bands at 1274, 1400 cm−1). Homogeneous and wrinkled surface morphology (SEM). Fillers encapsulated in PVDF matrix.",
    "properties": {
      "eps": {
        "value": [
          15.67
        ],
        "unit": null
      }
    },
    "analysis_with_hierarchical_structure": {
      "descriptive_text": "The sample comprises a poly(vinylidene fluoride) (PVDF) homopolymer matrix composite containing 3 wt% reduced graphene oxide (rGO) filler. It was prepared via solution casting, where PVDF was dissolved in dimethylformamide at 60 °C, followed by the dropwise addition of an rGO suspension, stirring, and ultra-sonication at room temperature to facilitate dispersion. The mixture was cast on a petri dish, dried at 60 °C for 12 hours, and finally vacuum dried at room temperature. Hierarchical characterization indicates a semicrystalline structure with specific β-phase formation confirmed by FT-IR spectroscopy, while SEM imaging reveals a homogeneous and wrinkled surface morphology with rGO fillers encapsulated within the PVDF matrix.",
      "reasoning_analysis": "Increasing Factors: The incorporation of 3 wt% reduced graphene oxide (rGO) introduces conductive fillers with high aspect ratios within the insulating matrix, generating strong interfacial polarization (Maxwell-Wagner-Sillars effect) that significantly elevates the dielectric constant. Additionally, the processing history involving solution casting with rGO promotes the formation of the electroactive β-phase in PVDF, characterized by an all-trans conformation with a large net dipole moment, further driving the permittivity upward. Decreasing Factors: The measurement frequency of 1 MHz may limit the contribution of slower interfacial polarization mechanisms and segmental dipole relaxations that are more active at lower frequencies, thereby reducing the observed dielectric constant relative to low-frequency values. Furthermore, while the PVDF matrix provides structural integrity, its intrinsic insulating nature imposes a baseline limit on permittivity compared to the conductive filler, and any potential aggregation of rGO despite sonication could reduce the effective interfacial area available for charge accumulation. Dominant Factor: The synergistic combination of the highly polar β-phase crystal structure induced by the filler and processing, along with the massive interfacial polarization generated by the dispersed conductive rGO network near the percolation threshold, qualitatively dominates the dielectric behavior, leading to a substantial enhancement in eps compared to neat PVDF."
    },
    "analysis_without_hierarchical_structure": {
      "descriptive_text": "The sample comprises a polyvinylidene fluoride (PVDF) homopolymer matrix reinforced with 3 wt% reduced graphene oxide filler. Fabrication involved solution casting where PVDF was dissolved in dimethylformamide at 60 °C for 2 hours, followed by the dropwise addition of an rGO suspension. The mixture underwent sequential stirring at 60 °C, ultra-sonication at room temperature, and further stirring to ensure dispersion, before being cast on a petri dish. The film was dried at 60 °C for 12 hours and subsequently vacuum dried at room temperature for 45 minutes, with the dielectric constant ultimately measured using a precision impedance analyzer at 1 MHz.",
      "reasoning_analysis": "Increasing Factors: The presence of highly electronegative fluorine atoms in the PVDF repeat unit creates strong permanent dipoles, establishing a polar baseline that supports a higher dielectric constant than non-polar polymers. The addition of 3 wt% reduced graphene oxide introduces conductive nanofillers into the insulating matrix, inducing strong interfacial polarization (Maxwell-Wagner-Sillars effect) and forming microcapacitor networks that significantly elevate permittivity. Additionally, the use of DMF solvent during solution casting typically promotes the formation of the polar beta-crystalline phase in PVDF, enhancing the net dipole alignment. Decreasing Factors: The measurement frequency of 1 MHz may suppress slower interfacial polarization mechanisms that contribute more substantially at lower frequencies, potentially limiting the maximum observed dielectric response. Furthermore, any potential agglomeration of the reduced graphene oxide despite sonication could reduce the effective interfacial area between the filler and the matrix, mitigating the full enhancement potential of the conductive filler. Dominant Factor: The incorporation of the conductive reduced graphene oxide filler qualitatively dominates the dielectric behavior. While the PVDF matrix and beta-phase crystallinity provide a polar foundation, the massive conductivity contrast between the rGO nanosheets and the polymer matrix generates interfacial charge accumulation effects that outweigh the intrinsic dipolar contributions of the polymer chains."
    }
  },
  {
    "doi": null,
    "title": "Structural Control and Properties of Low-Dielectric-Constant Poly(hydrogen silsesquioxane) Precursors and Their Thin Films",
    "year": 2004,
    "chemical_composition": {
      "repeat_unit_psmiles": null,
      "monomers": [
        {
          "name": "Triethoxysilane",
          "smiles": "CCO[SiH](OCC)OCC",
          "ratio_value": null,
          "ratio_unit": null
        }
      ],
      "additives": [],
      "is_homopolymer": true
    },
    "processing_history": "Synthesized from triethoxysilane (TES) in ethylene glycol dimethyl ether (EGDE) with H2O/TES molar ratio (R1) = 1.5 and pH = 1.0. Spin-coated at 3000 rpm for 20 s. Baked at 80, 150, 200 °C (10 min each). Cured at 400 °C for 30 min under N2. Dielectric constant measured using MIS device with Keithley model 82 C-V system.",
    "hierarchical_structure": "Si-OH content: 0.21%. Cage/network ratio (precursor): 2.01. Cage/network ratio (film): 0.95.",
    "properties": {
      "eps": {
        "value": [
          2.87
        ],
        "unit": null
      }
    },
    "analysis_with_hierarchical_structure": {
      "descriptive_text": "The sample consists of a triethoxysilane-derived homopolymer network synthesized via a sol-gel process in ethylene glycol dimethyl ether with a water-to-monomer molar ratio of 1.5 under acidic conditions (pH 1.0). The precursor solution was spin-coated at 3000 rpm for 20 seconds and subjected to a multi-step thermal treatment involving baking at 80, 150, and 200 °C for 10 minutes each, followed by curing at 400 °C for 30 minutes under a nitrogen atmosphere. Structural characterization of the resulting film reveals a significant reduction in the cage-to-network ratio from 2.01 in the precursor to 0.95 in the final film, alongside a residual Si-OH content of 0.21%, with dielectric properties measured using a metal-insulator-semiconductor device configuration.",
      "reasoning_analysis": "Increasing Factors: The structural evolution from a cage-rich precursor to a condensed network, evidenced by the decrease in the cage-to-network ratio from 2.01 to 0.95, reduces intrinsic free volume and increases material density, which enhances electronic polarizability per unit volume and drives the dielectric constant higher. Additionally, the residual Si-OH content of 0.21% introduces polar hydroxyl groups that contribute to dipolar polarization, further increasing the dielectric constant. Decreasing Factors: The high-temperature curing at 400 °C facilitates the complete condensation of silanol groups and the elimination of organic ethoxy residues, replacing polar C-O and O-H bonds with less polar Si-O-Si linkages, which reduces the overall dipolar contribution. Furthermore, the rigid inorganic network formed during thermal treatment restricts segmental motion, limiting orientation polarization mechanisms that could otherwise elevate the dielectric constant. Dominant Factor: The densification of the matrix resulting from the cage-to-network transition during the high-temperature cure is the dominant factor, as the loss of free volume associated with the cage structures qualitatively outweighs the reduction in polarizability from the removal of organic functional groups, establishing a baseline dielectric constant characteristic of a dense siloxane network rather than a porous cage-based material."
    },
    "analysis_without_hierarchical_structure": {
      "descriptive_text": "The sample consists of a siloxane network derived from a Triethoxysilane homopolymer precursor. Synthesis was conducted in ethylene glycol dimethyl ether with a water-to-precursor molar ratio of 1.5 under acidic conditions (pH 1.0). The resulting solution was deposited via spin-coating at 3000 rpm for 20 seconds, followed by a stepwise thermal treatment involving baking at 80, 150, and 200 °C for 10 minutes each, and finally cured at 400 °C for 30 minutes under a nitrogen atmosphere. The dielectric constant was subsequently characterized using a metal-insulator-semiconductor device configuration with a C-V measurement system.",
      "reasoning_analysis": "Increasing Factors: The high-temperature curing at 400 °C drives extensive condensation reactions, resulting in significant film densification and reduced free volume, which inherently increases the electronic polarization density per unit volume. Additionally, the formation of a highly crosslinked inorganic Si-O-Si network possesses greater electronic polarizability compared to loose organic assemblies. Decreasing Factors: The multi-step baking and curing process facilitates the elimination of polar volatile species, such as residual solvent and reaction byproducts like ethanol and water, thereby reducing dipolar polarization contributions. Furthermore, the sol-gel processing route may retain inherent nanoscale porosity, which introduces low-permittivity voids that decrease the effective macroscopic dielectric constant. Dominant Factor: The final curing temperature of 400 °C serves as the dominant factor, as it critically determines the degree of network crosslinking and densification; this thermal history governs the trade-off between the high polarizability of the condensed inorganic backbone and the reduction of polar organic residues, ultimately defining the final dielectric response."
    }
  },
  {
    "doi": "10.1016/j.matpr.2020.07.533",
    "title": "Graphene derivative based high dielectric constant polymer composite electrodes for supercapacitors",
    "year": 2021,
    "chemical_composition": {
      "repeat_unit_psmiles": "[*]CC(F)(F)[*]",
      "monomers": [
        {
          "name": "Vinylidene fluoride",
          "smiles": "C=C(F)F",
          "ratio_value": null,
          "ratio_unit": null
        }
      ],
      "additives": [
        {
          "name": "Reduced graphene oxide",
          "type": "filler",
          "amount_value": 1,
          "amount_unit": "wt%"
        }
      ],
      "is_homopolymer": true
    },
    "processing_history": "Solution casting. PVDF dissolved in DMF (2 h, 60 °C). rGO suspension added drop wise, stirred 30 min (60 °C), ultra-sonicated 1 h (RT), stirred 1 h (60 °C). Cast on petri dish, dried 60 °C (12 h), vacuum dried 45 min (RT). Dielectric constant measured by Precision impedance analyzer (Wayne Kerr 6500B) at 1 MHz.",
    "hierarchical_structure": "Semicrystalline, β-phase formation (FT-IR bands at 1274, 1400 cm−1). Homogeneous and wrinkled surface morphology (SEM). Fillers encapsulated in PVDF matrix.",
    "properties": {
      "eps": {
        "value": [
          11.82
        ],
        "unit": null
      }
    },
    "analysis_with_hierarchical_structure": {
      "descriptive_text": "The sample comprises a poly(vinylidene fluoride) (PVDF) homopolymer matrix reinforced with 1 wt% reduced graphene oxide (rGO) filler. Fabricated via solution casting, the PVDF was dissolved in dimethylformamide (DMF) at 60 °C, followed by the incorporation of an rGO suspension through dropwise addition, stirring, and ultra-sonication to ensure dispersion. The resulting mixture was cast and subjected to thermal drying at 60 °C and subsequent vacuum drying at room temperature. Structural analysis indicates a semicrystalline morphology with significant β-phase formation, characterized by specific FT-IR bands, and a homogeneous, wrinkled surface morphology where the fillers are encapsulated within the polymer matrix, with dielectric properties characterized using a precision impedance analyzer at 1 MHz.",
      "reasoning_analysis": "Increasing Factors: The formation of the electroactive β-phase crystalline structure, promoted by the polar DMF solvent and processing conditions, introduces a high density of aligned dipoles perpendicular to the polymer chain, intrinsically increasing the dielectric constant. Additionally, the incorporation of conductive reduced graphene oxide filler generates strong interfacial polarization (Maxwell-Wagner-Sillars effect) at the polymer-filler boundaries, while the ultra-sonication processing ensures homogeneous dispersion that maximizes this interfacial area. Decreasing Factors: The semicrystalline nature of the matrix implies that a portion of the polymer chains are locked in crystalline lattices, which restricts segmental mobility and dipole orientation compared to a fully amorphous system under an AC field. Furthermore, the filler loading of 1 wt% is relatively low and likely below the percolation threshold, limiting the magnitude of permittivity enhancement that would be observed near the conductive network formation point. Dominant Factor: The synergistic combination of the high dipole moment associated with the β-phase crystalline structure and the interfacial polarization induced by the well-dispersed conductive rGO filler qualitatively dominates the dielectric response, driving the eps higher relative to neat α-phase PVDF."
    },
    "analysis_without_hierarchical_structure": {
      "descriptive_text": "The sample consists of a poly(vinylidene fluoride) (PVDF) homopolymer matrix incorporated with 1 wt% reduced graphene oxide (rGO) filler. The composite was fabricated via solution casting, wherein PVDF was dissolved in dimethylformamide (DMF) at 60 °C for 2 hours. The rGO suspension was subsequently added dropwise, followed by stirring at 60 °C for 30 minutes, ultra-sonication at room temperature for 1 hour, and further stirring at 60 °C for 1 hour to ensure dispersion. The mixture was cast onto a petri dish, dried at 60 °C for 12 hours, and subjected to vacuum drying at room temperature for 45 minutes. The dielectric constant was characterized using a Precision impedance analyzer at a frequency of 1 MHz.",
      "reasoning_analysis": "Increasing Factors: The inherent polarity of the PVDF backbone, characterized by strong carbon-fluorine dipoles, provides a high baseline dielectric constant. The incorporation of 1 wt% reduced graphene oxide (rGO) introduces conductive filler particles within the insulating matrix, generating significant interfacial polarization (Maxwell-Wagner-Sillars effect) and micro-capacitor structures that drastically enhance permittivity. Furthermore, the use of DMF as a solvent during solution casting typically promotes the formation of the electroactive beta-phase crystalline structure in PVDF, which possesses a higher dipole moment than the alpha-phase, while ultra-sonication ensures uniform filler dispersion, maximizing the interfacial area available for polarization. Decreasing Factors: The measurement frequency of 1 MHz is relatively high, which may suppress slower relaxation mechanisms associated with interfacial polarization compared to low-frequency measurements. Additionally, the vacuum drying step aims to remove residual DMF solvent; while necessary for stability, the absence of residual polar solvent molecules prevents any potential additional contribution to the dielectric constant that trapped solvent might have provided. Dominant Factor: The inclusion of the conductive rGO filler within the polar PVDF matrix is the dominant factor. The large contrast in electrical conductivity between the filler and the matrix creates intense interfacial polarization that qualitatively outweighs the baseline dielectric contribution of the neat polymer, particularly given the processing steps (DMF solvent and sonication) that optimize the crystalline phase and filler dispersion to maximize this interfacial effect."
    }
  },
  {
    "doi": null,
    "title": "Three-Dimensional Dielectric Characterization of Polymer Films",
    "year": 2001,
    "chemical_composition": {
