Repository: hhtrick/HHT-code

# HHT training framework

This directory contains model training, embedding precomputation, inference, article-level baselines and the curated datasets. All commands below assume that the working directory is `train_code/`.

## 3. Datasets and fixed partitions

Each main dataset is a JSON array at `dataset/{property}/{property}.json`. Entries contain source metadata, `chemical_composition`, `processing_history`, `hierarchical_structure`, `properties`, and two generated-analysis objects. Targets are stored as `properties[property]["value"]`; source metadata and target values are not predictive input fields.

| Property | Train | Validation | Test | Total |
|---|---:|---:|---:|---:|

File: train_code/dataset/eps/eps.json (part 83 of 190)
[
      "repeat_unit_psmiles": null,
      "monomers": [
        {
          "name": "6-acetoxy-2-naphthoic acid",
          "smiles": null,
          "ratio_value": null,
          "ratio_unit": null
        },
        {
          "name": "4-acetoxybenzoic acid",
          "smiles": null,
          "ratio_value": null,
          "ratio_unit": null
        }
      ],
      "additives": [
        {
          "name": "Glass fabric",
          "type": "filler",
          "amount_value": null,
          "amount_unit": null
        }
      ],
      "is_homopolymer": false
    },
    "processing_history": "Free-standing glass-reinforced liquid crystalline polymer film (Vectran), copper-clad laminate etched. Gold electrodes sputtered. Dielectric constant measured by HP 4263A LCR meter at 10 kHz in through-plane (z) direction using parallel plate capacitor.",
    "hierarchical_structure": "Orthotropic liquid crystalline polymer with embedded glass fabric, skin and core regions.",
    "properties": {
      "eps": {
        "value": [
          3.73
        ],
        "unit": null
      }
    },
    "analysis_with_hierarchical_structure": {
      "descriptive_text": "The sample consists of an orthotropic liquid crystalline copolyester derived from 6-acetoxy-2-naphthoic acid and 4-acetoxybenzoic acid monomers, reinforced with embedded glass fabric to form a free-standing film commercially identified as Vectran. The hierarchical structure is characterized by distinct skin and core regions within the glass-reinforced matrix. Processing involved etching a copper-clad laminate followed by the sputtering of gold electrodes to establish electrical contacts. The dielectric constant was characterized using an HP 4263A LCR meter operating at 10 kHz in the through-plane (z) direction configured as a parallel plate capacitor.",
      "reasoning_analysis": "Increasing Factors: The presence of polar ester linkages and aromatic rings within the copolyester backbone contributes to electronic and dipolar polarizability, intrinsically driving the dielectric constant higher. Additionally, the inclusion of glass fabric filler, which typically possesses a higher permittivity than the organic polymer matrix, increases the effective dielectric constant of the composite. Interfacial polarization (Maxwell-Wagner-Sillars effect) between the glass fibers and the polymer matrix at the measurement frequency of 10 kHz may further contribute to an increase in permittivity. Decreasing Factors: The orthotropic liquid crystalline structure implies a high degree of molecular orientation, likely aligning polymer chains predominantly within the film plane. Since the measurement is taken in the through-plane (z) direction, the dipole moments associated with the backbone may be oriented perpendicular to the electric field, reducing the effective polarizability. Furthermore, the dense packing characteristic of liquid crystalline phases reduces free volume, restricting dipole mobility and lowering the dielectric constant. Dominant Factor: The composite nature of the material, specifically the high permittivity of the glass fabric filler combined with the polarizable aromatic ester backbone, qualitatively dominates the final dielectric constant behavior by establishing a baseline magnitude higher than non-polar matrices, although the orthotropic chain alignment in the through-plane direction mitigates this increase relative to the in-plane properties."
    },
    "analysis_without_hierarchical_structure": {
      "descriptive_text": "The sample comprises a liquid crystalline copolyester matrix synthesized from 6-acetoxy-2-naphthoic acid and 4-acetoxybenzoic acid monomers, reinforced with glass fabric to form a free-standing film. This material, identified as a Vectran-type laminate, underwent etching from a copper-clad state followed by the sputtering of gold electrodes to ensure electrical contact. Dielectric characterization was performed using an HP 4263A LCR meter at a frequency of 10 kHz, specifically measuring the permittivity in the through-plane direction via a parallel plate capacitor configuration.",
      "reasoning_analysis": "Increasing Factors: The incorporation of glass fabric acts as a primary driver for increasing the dielectric constant, as inorganic silicate glasses typically exhibit higher permittivity than organic polymer matrices. Additionally, the aromatic rings within the 6-acetoxy-2-naphthoic acid and 4-acetoxybenzoic acid monomer units contribute significant electronic polarizability, while the ester linkages introduce dipolar polarization mechanisms that further elevate the permittivity. Interfacial polarization at the boundaries between the glass fibers and the polymer matrix may also contribute to an increased effective permittivity at the measurement frequency. Decreasing Factors: The liquid crystalline nature of the polymer backbone promotes high molecular orientation and packing density, which restricts the rotational freedom of dipoles and reduces free volume, thereby limiting dipolar contribution to the permittivity. Furthermore, the highly oriented structure of the LCP film, particularly when measured in the through-plane direction relative to the chain alignment, often results in lower permittivity compared to the isotropic state due to the anisotropic distribution of polarizable groups. The inherent hydrophobicity of the wholly aromatic polyester also minimizes moisture absorption, preventing the significant permittivity increase associated with water uptake. Dominant Factor: While the highly oriented liquid crystalline structure and hydrophobicity of the matrix work to minimize the dielectric constant, the presence of the glass fabric reinforcement is the dominant factor governing the final permittivity behavior. The high intrinsic permittivity of the glass filler relative to the polymer matrix typically outweighs the dielectric-lowering effects of the polymer orientation, resulting in a composite permittivity that is elevated compared to the neat resin."
    }
  },
  {
    "doi": null,
    "title": "Structural Control and Properties of Low-Dielectric-Constant Poly(hydrogen silsesquioxane) Precursors and Their Thin Films",
    "year": 2004,
    "chemical_composition": {
      "repeat_unit_psmiles": null,
      "monomers": [
        {
          "name": "Triethoxysilane",
          "smiles": "CCO[SiH](OCC)OCC",
          "ratio_value": null,
          "ratio_unit": null
        }
      ],
      "additives": [],
      "is_homopolymer": true
    },
    "processing_history": "Synthesized from triethoxysilane (TES) in ethylene glycol dimethyl ether (EGDE) with H2O/TES molar ratio (R1) = 1.5 and pH = 2.0. Spin-coated at 3000 rpm for 20 s. Baked at 80, 150, 200 °C (10 min each). Cured at 400 °C for 30 min under N2. Dielectric constant measured using MIS device with Keithley model 82 C-V system.",
    "hierarchical_structure": "Si-OH content: 1.14%. Cage/network ratio (precursor): 1.97. Cage/network ratio (film): 0.91.",
    "properties": {
      "eps": {
        "value": [
          2.84
        ],
        "unit": null
      }
    },
    "analysis_with_hierarchical_structure": {
      "descriptive_text": "The sample comprises a silicate-based network homopolymer derived from triethoxysilane monomers synthesized via acid-catalyzed hydrolysis in ethylene glycol dimethyl ether with a water-to-monomer molar ratio of 1.5 at pH 2.0. The precursor solution was processed into thin films through spin-coating at 3000 rpm for 20 seconds, followed by a multi-step thermal treatment involving baking at 80, 150, and 200 °C and final curing at 400 °C for 30 minutes under a nitrogen atmosphere. Structural analysis of the cured film indicates a residual Si-OH content of 1.14% and a cage-to-network ratio of 0.91, reflecting a structural evolution from the precursor state which possessed a ratio of 1.97, with dielectric properties characterized using a metal-insulator-semiconductor device and a Keithley model 82 C-V system.",
      "reasoning_analysis": "Increasing Factors: The presence of residual silanol (Si-OH) groups introduces polar dipoles capable of orientation polarization, which inherently drives the eps higher. Furthermore, the structural evolution from a cage-rich precursor to a network-dominated film suggests increased crosslinking density and material densification, reducing free volume and increasing polarizability per unit volume, thereby contributing to an increase in eps. Decreasing Factors: The siloxane (Si-O-Si) backbone possesses lower electronic polarizability compared to many carbon-based polymers, providing an intrinsically lower baseline for eps. Additionally, the rigorous thermal curing history at 400 °C promotes the condensation of silanol groups and the removal of residual solvent and volatile byproducts, which reduces the concentration of polar species and potentially introduces nanoscale voids, acting to decrease eps. Dominant Factor: The thermal curing history and the resulting structural topology change qualitatively dominate the final eps behavior. While the siloxane backbone offers a low polarizability baseline, the densification associated with the reduced cage-to-network ratio and the retention of residual polar Si-OH groups despite high-temperature treatment are the primary determinants, establishing an eps value governed by the balance between network densification and the elimination of volatile polar components."
    },
    "analysis_without_hierarchical_structure": {
      "descriptive_text": "The sample consists of a triethoxysilane-based homopolymer network synthesized via a sol-gel process in ethylene glycol dimethyl ether with a water-to-monomer molar ratio of 1.5 at pH 2.0. The precursor solution was spin-coated at 3000 rpm for 20 seconds and subjected to a sequential thermal treatment involving baking at 80, 150, and 200 °C for 10 minutes each, followed by curing at 400 °C for 30 minutes under a nitrogen atmosphere. The dielectric constant was subsequently measured using a metal-insulator-semiconductor device configuration with a Keithley model 82 C-V system.",
      "reasoning_analysis": "Increasing Factors: The high-temperature curing step at 400 °C promotes extensive condensation of silanol groups into a dense siloxane network, significantly reducing free volume and porosity, which inherently increases the dielectric constant due to higher material density and the polarizability of the inorganic Si-O bonds. Decreasing Factors: The sol-gel synthesis route involving spin-coating and solvent evaporation of ethylene glycol dimethyl ether can introduce nanoscale voids or micro-porosity within the film matrix prior to full densification, which serves to lower the effective dielectric constant by introducing air pockets with lower polarizability. Dominant Factor: The thermal curing history at 400 °C under nitrogen is the dominant factor, as this severe thermal treatment drives substantial network densification and removal of organic residues, overriding the porosity effects from the initial coating process and resulting in a dense dielectric film where intrinsic bond polarizability dictates the final eps behavior."
    }
  },
  {
    "doi": "10.1002/app.40030",
    "title": "Mechanical, Dielectric, and Electromechanical Properties of Silicone Dielectric Elastomer Actuators",
    "year": 2014,
    "chemical_composition": {
      "repeat_unit_psmiles": "[Si](C)(C)O",
      "monomers": [
        {
          "name": "Vinyl-end-functionalized poly(dimethyl siloxane) (V70)",
          "smiles": null,
          "ratio_value": null,
          "ratio_unit": null
        },
        {
          "name": "SiAH functionalized hardener (H)",
          "smiles": null,
          "ratio_value": 4.5,
          "ratio_unit": "molar ratio (Si-H/Vinyl)"
        },
        {
          "name": "Multivinyl-functionalized silicone resin (R)",
          "smiles": null,
          "ratio_value": 5,
          "ratio_unit": "wt%"
        }
      ],
      "additives": [
        {
          "name": "Platinum catalyst",
          "type": "catalyst",
          "amount_value": 60,
          "amount_unit": "ppm"
        },
        {
          "name": "Vinyl methyl cyclosiloxane",
          "type": "retarder",
          "amount_value": 0.067,
          "amount_unit": "mg"
        }
      ],
      "is_homopolymer": false
    },
    "processing_history": "Hydrosilylation reaction in xylene. Mixed V, R, retarder, Pt. Added H. Removed solvent/bubbles in vacuo. Coated on polyimide film (150 um). Cured at 135 C for 4 h in vacuo. Dielectric constant measured by impedance analyzer (HP4192A) with a dielectric test fixture (Agilent 16089A) at 100 kHz at room temperature.",
    "hierarchical_structure": "Crosslinked silicone elastomer network.",
    "properties": {
      "eps": {
        "value": [
          3.27
        ],
        "unit": null
      }
    },
    "analysis_with_hierarchical_structure": {
      "descriptive_text": "The sample comprises a crosslinked silicone elastomer network synthesized via hydrosilylation in xylene, utilizing Vinyl-end-functionalized poly(dimethyl siloxane) (V70) as the base polymer. The formulation incorporates a SiAH functionalized hardener (H) at a molar ratio of 4.5 (Si-H/Vinyl) and 5 wt% Multivinyl-functionalized silicone resin (R) to enhance network connectivity. Reaction kinetics were managed using 60 ppm Platinum catalyst and 0.067 mg of Vinyl methyl cyclosiloxane retarder. Following component mixing, solvent and entrapped bubbles were eliminated under vacuum, and the mixture was coated onto a 150 μm polyimide film. The coated film was cured at 135 °C for 4 hours under vacuum to finalize the crosslinked structure. Dielectric constant characterization was performed using an impedance analyzer with a dielectric test fixture at 100 kHz at room temperature.",
      "reasoning_analysis": "Increasing Factors: The incorporation of 5 wt% Multivinyl-functionalized silicone resin introduces a component with higher functionality and potentially higher density than the linear PDMS prepolymer, which can reduce free volume and increase electronic polarizability per unit volume. Additionally, the hydrosilylation crosslinking process creates a dense network structure; the removal of solvent and bubbles during vacuum processing eliminates low-permittivity air voids, ensuring the measured dielectric constant reflects the denser bulk material rather than a porous composite. Decreasing Factors: The primary constituent, Vinyl-end-functionalized PDMS, features a highly flexible siloxane backbone with non-polar methyl side groups, which intrinsically limits dipole orientation and electronic polarizability, driving the dielectric constant down. The high chain mobility inherent to silicone elastomers further reduces orientational polarization contributions at the measurement frequency of 100 kHz. Dominant Factor: The intrinsic low polarity of the dimethylsiloxane repeating units qualitatively dominates the final dielectric behavior. While the resin addition and crosslinking density modify the network topology and densification, they do not introduce highly polar functional groups sufficient to shift the material out of the low-permittivity regime characteristic of silicone-based systems."
    },
    "analysis_without_hierarchical_structure": {
      "descriptive_text": "The sample is a crosslinked silicone network synthesized via hydrosilylation reaction in xylene. The formulation consists of vinyl-end-functionalized poly(dimethyl siloxane) (V70) as the base polymer, combined with a Si-H functionalized hardener at a molar ratio of 4.5 (Si-H/Vinyl) and 5 wt% multivinyl-functionalized silicone resin. The reaction system includes 60 ppm platinum catalyst and 0.067 mg of vinyl methyl cyclosiloxane retarder. Following the mixture of components, solvent and bubbles were removed under vacuum, and the material was coated onto a 150 µm polyimide film. The coated film was cured at 135 °C for 4 hours under vacuum, and the dielectric constant was subsequently characterized using an impedance analyzer at 100 kHz and room temperature.",
      "reasoning_analysis": "Increasing Factors: The incorporation of 5 wt% multivinyl-functionalized silicone resin and the extensive crosslinking via the Si-H hardener increase the network density and reduce free volume, which typically elevates the dielectric constant by increasing the number of polarizable units per unit volume. Furthermore, the processing history specifies vacuum removal of bubbles; since air voids have a dielectric constant near 1.0, their elimination prevents a reduction in the effective dielectric constant, thereby maintaining a higher bulk value. Decreasing Factors: The primary factor driving the dielectric constant down is the intrinsic chemical structure of the poly(dimethyl siloxane) backbone, which lacks strong permanent dipoles and exhibits high chain flexibility, resulting in low polarization under an electric field. Additionally, the vacuum curing at 135 °C ensures the removal of residual xylene solvent, preventing the inclusion of volatile species that could introduce interfacial polarization or alter the bulk dielectric response. Dominant Factor: The intrinsic low polarity of the dimethyl siloxane repeat units qualitatively dominates the final dielectric constant behavior, establishing a low baseline value typical of silicones; however, the resin modification and crosslink density serve as the critical secondary factors that determine the precise bulk dielectric properties relative to a linear, uncured precursor."
    }
  },
  {
    "doi": null,
    "title": "Structural Control and Properties of Low-Dielectric-Constant Poly(hydrogen silsesquioxane) Precursors and Their Thin Films",
    "year": 2004,
    "chemical_composition": {
      "repeat_unit_psmiles": null,
      "monomers": [
        {
          "name": "Triethoxysilane",
          "smiles": "CCO[SiH](OCC)OCC",
          "ratio_value": null,
          "ratio_unit": null
        }
      ],
      "additives": [],
      "is_homopolymer": true
    },
    "processing_history": "Synthesized from triethoxysilane (TES) in ethylene glycol dimethyl ether (EGDE) with H2O/TES molar ratio (R1) = 1.5 and pH = 3.0. Spin-coated at 3000 rpm for 20 s. Baked at 80, 150, 200 °C (10 min each). Cured at 400 °C for 30 min under N2. Dielectric constant measured using MIS device with Keithley model 82 C-V system.",
    "hierarchical_structure": "Si-OH content: 1.16%. Cage/network ratio (precursor): 2.12. Cage/network ratio (film): 0.97.",
    "properties": {
      "eps": {
        "value": [
          2.78
        ],
        "unit": null
      }
    },
    "analysis_with_hierarchical_structure": {
      "descriptive_text": "The sample is a triethoxysilane-derived homopolymer film synthesized via a sol-gel process in ethylene glycol dimethyl ether under acidic conditions with a water-to-precursor molar ratio of 1.5. The solution was spin-coated at 3000 rpm for 20 seconds and subjected to a sequential thermal treatment involving baking at 80, 150, and 200 °C for 10 minutes each, followed by curing at 400 °C for 30 minutes under a nitrogen atmosphere. Structural analysis of the resulting film reveals a residual Si-OH content of 1.16% and a cage-to-network ratio of 0.97, indicating a significant structural evolution from a cage-rich precursor to a more crosslinked network during film formation, with dielectric properties characterized using a metal-insulator-semiconductor device configuration.",
      "reasoning_analysis": "Increasing Factors: The structural evolution from a cage-rich precursor (ratio 2.12) to a network-dominated film (ratio 0.97) increases the material density and electronic polarizability, which qualitatively drives the eps higher. Additionally, the presence of residual silanol (Si-OH) groups at 1.16% introduces dipolar polarization mechanisms that contribute to an increase in eps. Decreasing Factors: The high-temperature curing history at 400 °C facilitates the condensation of silanol groups and the removal of organic residues such as ethoxy groups and solvent, reducing the concentration of polar dipoles and thereby lowering the eps. Furthermore, the retention of some cage structures relative to a fully dense silica network may introduce intrinsic free volume that reduces overall polarizability. Dominant Factor: The thermal curing history is the dominant factor governing the final eps behavior. While the network formation increases density, the high-temperature treatment primarily dictates the final chemical state by minimizing polar Si-OH content and volatile organics, which are highly sensitive drivers of dielectric constant, thus qualitatively stabilizing the eps despite the structural densification."
    },
    "analysis_without_hierarchical_structure": {
      "descriptive_text": "This material was synthesized from triethoxysilane (TES) monomers in ethylene glycol dimethyl ether (EGDE) with a water-to-TES molar ratio of 1.5 under acidic conditions at pH 3.0. The precursor solution was deposited via spin-coating at 3000 rpm for 20 seconds, followed by a stepwise thermal treatment involving baking at 80, 150, and 200 °C for 10 minutes each. Finally, the film was cured at 400 °C for 30 minutes under a nitrogen atmosphere, and the dielectric constant was characterized using a metal-insulator-semiconductor (MIS) device with a Keithley model 82 C-V system.",
      "reasoning_analysis": "Increasing Factors: The high-temperature curing process at 400 °C drives extensive condensation reactions and network densification, significantly reducing free volume and increasing the density of polarizable Si-O-Si bonds within the film. Additionally, the acidic catalysis conditions promote hydrolysis that, upon thermal treatment, facilitates the formation of a robust inorganic network with higher electronic and atomic polarizability compared to loosely packed organic hybrids. Decreasing Factors: The use of triethoxysilane introduces organic ethoxy groups and Si-H bonds which, if not fully eliminated during the nitrogen cure, retain lower polarizability characteristics than pure silicon dioxide. Furthermore, the sol-gel synthesis route inherently carries the risk of trapping nanoscale voids or micro-porosity during the solvent evaporation and stepwise baking phases, which would effectively lower the bulk dielectric constant. Dominant Factor: The thermal curing history qualitatively dominates the final dielectric behavior; the 400 °C anneal under nitrogen is sufficient to drive significant network collapse and removal of volatile organic components, resulting in a dense silicate-like structure where the high polarizability of the condensed inorganic network outweighs the dielectric-lowering effects of potential residual porosity or organic moieties."
    }
  },
  {
    "doi": "10.1016/j.polymer.2025.128116",
    "title": "A polypropylene-based all-organic dielectric polymer film with high dielectric constant, low dielectric loss, and high breakdown strength",
    "year": 2025,
    "chemical_composition": {
      "repeat_unit_psmiles": "[*]CC(C)[*]",
      "monomers": [
        {
          "name": "Propylene",
          "smiles": "CC=C",
          "ratio_value": null,
          "ratio_unit": null
        }
      ],
      "additives": [],
      "is_homopolymer": true
    },
    "processing_history": "PP granules frozen in liquid nitrogen for 3 h, crushed at 1500 rpm for 30 s. Hot-press molded at 180 °C for 20 min (plasticizing) and 180 °C with 10 MPa for 2 min (molding). Cold-pressed at room temperature for 20 min. Dielectric constant measured at 1000 Hz, room temperature.",
    "hierarchical_structure": "Crystallinity 43.3%. Commercial PP contains unspecified additives (Ca, Al detected by EDS).",
    "properties": {
      "eps": {
        "value": [
          1.8
        ],
        "unit": null
      }
    },
    "analysis_with_hierarchical_structure": {
      "descriptive_text": "The sample is a commercial polypropylene homopolymer exhibiting a crystallinity of 43.3%. While the chemical composition indicates a pure propylene repeat unit, energy-dispersive X-ray spectroscopy reveals the presence of trace calcium and aluminum additives inherent to the commercial grade. The processing history involves cryogenic grinding of PP granules in liquid nitrogen, followed by hot-press molding at 180 °C under 10 MPa pressure, and final cold-pressing at room temperature. The dielectric constant was characterized at 1000 Hz under ambient room temperature conditions.",
      "reasoning_analysis": "Increasing Factors: The presence of inorganic additives containing calcium and aluminum introduces phases with inherently higher dielectric constants compared to the hydrocarbon matrix, which can elevate the overall permittivity. Additionally, the moderate crystallinity of 43.3% increases the bulk density relative to a fully amorphous state, potentially increasing the number density of polarizable units per volume. Interfacial polarization between the polymer matrix and inorganic additives at the measurement frequency of 1000 Hz may also contribute to an increased dielectric response. Decreasing Factors: The polypropylene backbone is chemically non-polar, lacking permanent dipole moments, which restricts polarization mechanisms primarily to electronic and atomic contributions, inherently maintaining a low baseline dielectric constant. The thermal history involving melting and recrystallization during hot-press molding establishes a semi-crystalline morphology, but the absence of polar functional groups prevents significant orientational polarization. Dominant Factor: The non-polar nature of the polypropylene backbone is the dominant factor establishing the fundamentally low dielectric constant baseline. However, the presence of inorganic additives detected by EDS serves as the primary modifier, likely elevating the permittivity above that of pristine polypropylene through interfacial polarization and the higher intrinsic permittivity of the inorganic phase."
    },
    "analysis_without_hierarchical_structure": {
      "descriptive_text": "The sample consists of a polypropylene homopolymer derived from propylene monomers. Material preparation involved cryogenic grinding where PP granules were frozen in liquid nitrogen for 3 hours and crushed at 1500 rpm for 30 seconds to generate powder. This powder was subsequently hot-press molded at 180 °C for 20 minutes for plasticizing, followed by molding at 180 °C under 10 MPa pressure for 2 minutes, and finally cold-pressed at room temperature for 20 minutes to form the final specimen. The dielectric constant was characterized at 1000 Hz under room temperature conditions.",
      "reasoning_analysis": "Increasing Factors: The processing history involving hot-press molding at 180 °C under 10 MPa pressure followed by cold-pressing promotes high densification and reduces internal voids or air pockets within the sample. Since air has a significantly lower dielectric constant than the polymer matrix, the elimination of these voids through thermal consolidation and pressure application effectively increases the overall measured dielectric constant by maximizing the volume fraction of the polarizable polymer material. Decreasing Factors: The chemical composition consists exclusively of a polypropylene hydrocarbon backbone with methyl side groups, which is inherently non-polar. The absence of permanent dipoles or polar functional groups restricts the polarization mechanisms primarily to electronic and atomic contributions, which are weak compared to dipolar orientation, thereby intrinsically limiting the dielectric constant to low values. Dominant Factor: The intrinsic non-polar nature of the polypropylene chemical structure is the dominant factor governing the dielectric behavior, as it fundamentally establishes a low baseline permittivity that processing modifications cannot significantly elevate, although the thermal molding ensures the material achieves its maximum intrinsic density without void-related reductions."
    }
  },
  {
    "doi": "10.1002/app.40030",
    "title": "Mechanical, Dielectric, and Electromechanical Properties of Silicone Dielectric Elastomer Actuators",
    "year": 2014,
    "chemical_composition": {
      "repeat_unit_psmiles": "[Si](C)(C)O",
      "monomers": [
        {
          "name": "Vinyl-end-functionalized poly(dimethyl siloxane) (V70)",
          "smiles": null,
          "ratio_value": null,
          "ratio_unit": null
        },
        {
          "name": "SiAH functionalized hardener (H)",
          "smiles": null,
          "ratio_value": 3.0,
          "ratio_unit": "molar ratio (Si-H/Vinyl)"
        },
        {
          "name": "Multivinyl-functionalized silicone resin (R)",
          "smiles": null,
          "ratio_value": 5,
          "ratio_unit": "wt%"
        }
      ],
      "additives": [
        {
          "name": "Platinum catalyst",
          "type": "catalyst",
          "amount_value": 60,
          "amount_unit": "ppm"
        },
        {
          "name": "Vinyl methyl cyclosiloxane",
          "type": "retarder",
          "amount_value": 0.067,
          "amount_unit": "mg"
        }
      ],
      "is_homopolymer": false
    },
    "processing_history": "Hydrosilylation reaction in xylene. Mixed V, R, retarder, Pt. Added H. Removed solvent/bubbles in vacuo. Coated on polyimide film (150 um). Cured at 135 C for 4 h in vacuo. Dielectric constant measured by impedance analyzer (HP4192A) with a dielectric test fixture (Agilent 16089A) at 100 kHz at room temperature.",
    "hierarchical_structure": "Crosslinked silicone elastomer network.",
    "properties": {
      "eps": {
        "value": [
          3.22
        ],
        "unit": null
      }
    },
    "analysis_with_hierarchical_structure": {
      "descriptive_text": "The sample comprises a crosslinked silicone elastomer network formed via hydrosilylation between vinyl-end-functionalized poly(dimethyl siloxane) (V70) and a SiAH functionalized hardener at a Si-H to Vinyl molar ratio of 3.0. The formulation incorporates 5 wt% multivinyl-functionalized silicone resin, 60 ppm platinum catalyst, and 0.067 mg vinyl methyl cyclosiloxane retarder. Processing involved reaction in xylene followed by vacuum removal of solvent and bubbles, coating onto a 150 μm polyimide film, and thermal curing at 135 °C for 4 hours under vacuum. The dielectric constant was characterized using an impedance analyzer at 100 kHz and room temperature.",
      "reasoning_analysis": "Increasing Factors: The addition of 5 wt% multivinyl silicone resin and the excess hardener (3.0 molar ratio) increases the crosslink density and bulk material density, which reduces free volume and increases the number density of polarizable units per volume, thereby elevating the dielectric constant according to the Clausius-Mossotti relation. Additionally, the presence of residual platinum catalyst and unreacted Si-H groups may introduce minor interfacial polarization or dipole contributions. Decreasing Factors: The poly(dimethyl siloxane) backbone is inherently non-polar with low electronic and atomic polarizability compared to carbon-based polymers, establishing a low baseline permittivity. Furthermore, the rigid crosslinked network restricts segmental chain mobility, limiting orientational polarization contributions at the measurement frequency of 100 kHz. Dominant Factor: The intrinsic chemical nature of the siloxane backbone and methyl substituents qualitatively dominates the dielectric behavior, ensuring the material remains a low-k dielectric despite the densification effects of crosslinking and additives."
    },
    "analysis_without_hierarchical_structure": {
      "descriptive_text": "The sample consists of a crosslinked silicone network formed via hydrosilylation between vinyl-end-functionalized poly(dimethyl siloxane) (V70) and a Si-H functionalized hardener at a molar ratio of 3.0 (Si-H/Vinyl), supplemented with 5 wt% multivinyl-functionalized silicone resin. The formulation includes a platinum catalyst at 60 ppm and vinyl methyl cyclosiloxane as a retarder. Processing involved dissolving the components in xylene, followed by vacuum removal of solvent and bubbles, coating onto a 150 µm polyimide film, and curing at 135 °C for 4 hours under vacuum. The dielectric constant was subsequently measured using an impedance analyzer at 100 kHz and room temperature.",
      "reasoning_analysis": "Increasing Factors: The incorporation of 5 wt% multivinyl-functionalized silicone resin and the use of a Si-H functionalized hardener at a 3.0 molar ratio significantly increase the crosslinking density of the poly(dimethyl siloxane) network. This heightened crosslinking reduces the fractional free volume and increases the material density, thereby increasing the number of polarizable siloxane bonds per unit volume which qualitatively drives the dielectric constant upward. Additionally, the thermal curing history at 135 °C ensures complete conversion, maximizing network density and minimizing free volume defects that would otherwise lower the permittivity. Decreasing Factors: The primary factor driving the dielectric constant down is the chemical composition of the repeat unit, specifically the non-polar methyl groups attached to the silicon backbone which shield the polarizable Si-O-Si bonds and restrict dipole orientation under an electric field. Furthermore, the elastomeric nature of the cured silicone network inherently possesses higher free volume compared to rigid glassy polymers, which reduces the overall polarizability per unit volume. Dominant Factor: The intrinsic low polarity conferred by the dimethylsiloxane backbone dominates the dielectric behavior, establishing a low baseline dielectric constant characteristic of silicone elastomers. While the processing history of vacuum curing and the addition of resin increase the network density, these effects are secondary to the fundamental chemical limitation imposed by the methyl-shielded siloxane structure."
    }
  },
  {
    "doi": "10.1016/j.polymer.2025.128116",
    "title": "A polypropylene-based all-organic dielectric polymer film with high dielectric constant, low dielectric loss, and high breakdown strength",
    "year": 2025,
    "chemical_composition": {
      "repeat_unit_psmiles": "[*]CC(C)[*]",
      "monomers": [
        {
          "name": "Propylene",
          "smiles": "CC=C",
          "ratio_value": null,
          "ratio_unit": null
        }
      ],
      "additives": [
        {
          "name": "PA1-CH3",
          "type": "filler",
          "amount_value": 10,
          "amount_unit": "%"
        },
        {
          "name": "Liquid paraffin",
          "type": "processing aid",
          "amount_value": 1,
          "amount_unit": "drop"
        }
      ],
      "is_homopolymer": true
    },
    "processing_history": "PA1-CH3 synthesized from oligomeric PA1 and stearic acid at 180 °C for 2 h, extracted with ethanol. PP granules frozen and crushed. PA1-CH3 and PP powders pre-mixed with liquid paraffin. Mixed in torque rheometer at 180 °C for 8 min. Hot-press molded at 180 °C, 10 MPa for 2 min. Cold-pressed at room temperature for 20 min. Dielectric constant measured at 1000 Hz, room temperature.",
    "hierarchical_structure": "Crystallinity 40%. PA1-CH3 shows better dispersion in PP compared to PA1.",
    "properties": {
      "eps": {
        "value": [
          3.8
        ],
        "unit": null
      }
    },
    "analysis_with_hierarchical_structure": {
      "descriptive_text": "The sample comprises a polypropylene (PP) homopolymer matrix composite reinforced with 10% PA1-CH3 filler and modified with a trace amount of liquid paraffin as a processing aid. The PA1-CH3 filler was synthesized from oligomeric PA1 and stearic acid at 180 °C for 2 hours followed by ethanol extraction, while the PP granules were cryogenically frozen and crushed prior to blending. The constituent powders were pre-mixed with liquid paraffin and compounded in a torque rheometer at 180 °C for 8 minutes, subsequently undergoing hot-press molding at 180 °C under 10 MPa for 2 minutes and final cold-pressing at room temperature for 20 minutes. Hierarchical structural analysis reveals a crystallinity of 40%, with the PA1-CH3 filler demonstrating improved dispersion within the PP matrix compared to unmodified PA1, and the dielectric constant was characterized at 1000 Hz under room temperature conditions.",
      "reasoning_analysis": "Increasing Factors: The incorporation of PA1-CH3 filler introduces polar amide functional groups into the non-polar polypropylene matrix, enabling strong orientational polarization that significantly elevates the dielectric constant. Additionally, the heterogeneous nature of the composite facilitates Maxwell-Wagner-Sillars interfacial polarization at the measurement frequency of 1000 Hz, particularly enhanced by the processing history which achieved superior filler dispersion and increased the effective interfacial area. Decreasing Factors: The polypropylene matrix itself is non-polar, contributing only electronic and atomic polarization which maintains a low baseline dielectric constant. Furthermore, the 40% crystallinity restricts segmental mobility within the matrix and potentially constrains dipole orientation in the filler domains, while the stearic acid modification of the PA1 filler adds hydrophobic character that slightly mitigates the intrinsic polarity of the polyamide oligomers. Dominant Factor: The presence of the polar PA1-CH3 filler and the resulting interfacial polarization effects qualitatively dominate the dielectric behavior, overriding the low permittivity of the non-polar PP matrix and the mobility restrictions imposed by crystallinity."
    },
    "analysis_without_hierarchical_structure": {
      "descriptive_text": "The sample consists of a polypropylene homopolymer matrix composite incorporating 10% PA1-CH3 filler and a minor amount of liquid paraffin as a processing aid. The PA1-CH3 filler was initially synthesized from oligomeric PA1 and stearic acid at 180 °C for 2 hours followed by ethanol extraction, while the polypropylene granules were cryogenically frozen and crushed into powder. These components were pre-mixed with liquid paraffin and subsequently melt-blended in a torque rheometer at 180 °C for 8 minutes. The resulting mixture was fabricated via hot-press molding at 180 °C under 10 MPa for 2 minutes, followed by cold-pressing at room temperature for 20 minutes, with the dielectric constant ultimately measured at 1000 Hz and room temperature.",
