Repository: hhtrick/HHT-code

# HHT training framework

This directory contains model training, embedding precomputation, inference, article-level baselines and the curated datasets. All commands below assume that the working directory is `train_code/`.

## 3. Datasets and fixed partitions

Each main dataset is a JSON array at `dataset/{property}/{property}.json`. Entries contain source metadata, `chemical_composition`, `processing_history`, `hierarchical_structure`, `properties`, and two generated-analysis objects. Targets are stored as `properties[property]["value"]`; source metadata and target values are not predictive input fields.

| Property | Train | Validation | Test | Total |
|---|---:|---:|---:|---:|

File: train_code/dataset/eps/eps.json (part 84 of 190)
[
      "reasoning_analysis": "Increasing Factors: The incorporation of 10% PA1-CH3 filler serves as the primary mechanism for increasing the eps. Unlike the non-polar polypropylene matrix, the PA1-CH3 filler, synthesized from oligomeric PA1 and stearic acid, likely retains polar amide linkages and carboxyl groups that introduce strong dipole moments capable of orientation polarization at the measurement frequency of 1000 Hz. Furthermore, the heterogeneous nature of the composite creates polymer-filler interfaces that can lead to interfacial polarization (Maxwell-Wagner-Sillars effect), further elevating the effective permittivity. Decreasing Factors: The polypropylene homopolymer matrix is inherently non-polar due to its hydrocarbon structure, providing a low baseline permittivity that resists increases. The addition of liquid paraffin, also a non-polar hydrocarbon, acts as a diluent that does not contribute to dipole polarization. Additionally, the thermal history involving hot-press molding followed by cold-pressing may promote crystallinity or reduce free volume within the matrix, potentially restricting segmental motion and limiting dipole alignment, while any micro-voids formed during the powder mixing and molding process could lower the effective eps due to the low permittivity of air. Dominant Factor: The presence of the polar PA1-CH3 filler qualitatively dominates the dielectric behavior. Despite the non-polar nature of the polypropylene matrix and processing aids, the introduction of polar functional groups and the resulting interfacial effects from the 10% filler loading will drive the overall eps higher relative to the neat polymer, as the contribution from orientational and interfacial polarization outweighs the insulating characteristics of the hydrocarbon components."
    }
  },
  {
    "doi": "10.1016/j.matpr.2020.07.533",
    "title": "Graphene derivative based high dielectric constant polymer composite electrodes for supercapacitors",
    "year": 2021,
    "chemical_composition": {
      "repeat_unit_psmiles": "[*]CC(F)(F)[*]",
      "monomers": [
        {
          "name": "Vinylidene fluoride",
          "smiles": "C=C(F)F",
          "ratio_value": null,
          "ratio_unit": null
        }
      ],
      "additives": [
        {
          "name": "Reduced graphene oxide",
          "type": "filler",
          "amount_value": 5,
          "amount_unit": "wt%"
        }
      ],
      "is_homopolymer": true
    },
    "processing_history": "Solution casting. PVDF dissolved in DMF (2 h, 60 °C). rGO suspension added drop wise, stirred 30 min (60 °C), ultra-sonicated 1 h (RT), stirred 1 h (60 °C). Cast on petri dish, dried 60 °C (12 h), vacuum dried 45 min (RT). Dielectric constant measured by Precision impedance analyzer (Wayne Kerr 6500B) at 1 MHz.",
    "hierarchical_structure": "Semicrystalline, β-phase formation (FT-IR bands at 1274, 1400 cm−1). Homogeneous and wrinkled surface morphology (SEM). Fillers encapsulated in PVDF matrix.",
    "properties": {
      "eps": {
        "value": [
          30.32
        ],
        "unit": null
      }
    },
    "analysis_with_hierarchical_structure": {
      "descriptive_text": "This sample comprises a poly(vinylidene fluoride) (PVDF) homopolymer matrix composite incorporated with 5 wt% reduced graphene oxide (rGO) filler. The material was fabricated via solution casting, wherein PVDF was dissolved in dimethylformamide at 60 °C for 2 hours, followed by the dropwise addition of an rGO suspension, stirring, and ultra-sonication at room temperature and 60 °C to ensure dispersion. The mixture was cast onto a petri dish, dried at 60 °C for 12 hours, and subsequently vacuum dried at room temperature for 45 minutes. Structural characterization indicates a semicrystalline morphology with specific β-phase formation evidenced by FT-IR bands at 1274 and 1400 cm−1, displaying a homogeneous and wrinkled surface morphology where fillers are encapsulated within the PVDF matrix, with dielectric properties measured by a precision impedance analyzer at 1 MHz.",
      "reasoning_analysis": "Increasing Factors: The incorporation of 5 wt% reduced graphene oxide introduces conductive filler particles within the insulating matrix, generating strong Maxwell-Wagner-Sillars interfacial polarization which drastically elevates the dielectric constant. Furthermore, the processing history involving DMF solvent and thermal treatment promotes the formation of the electroactive β-phase crystalline structure, characterized by an all-trans conformation that aligns molecular dipoles perpendicular to the chain axis, inherently increasing the material's polarity and permittivity. Decreasing Factors: The semicrystalline nature of the matrix restricts segmental chain mobility compared to an amorphous state, potentially limiting dipole orientation contributions at higher frequencies. Additionally, the measurement frequency of 1 MHz is relatively high, which may prevent slower interfacial polarization mechanisms and dipole relaxations from fully following the alternating electric field, thereby reducing the observed dielectric constant compared to low-frequency measurements. The encapsulation of fillers, while preventing electrical breakdown, also limits the formation of a fully percolated conductive network that would otherwise yield extremely high apparent permittivity. Dominant Factor: The dominant factor governing the dielectric behavior is the synergistic combination of the high-aspect-ratio rGO filler inducing substantial interfacial polarization and the processing-induced β-phase crystallinity. While the high measurement frequency and crystalline constraints impose limits, the presence of conductive nanofillers at 5 wt% within a polar polymer matrix qualitatively drives the dielectric constant significantly higher than that of neat PVDF."
    },
    "analysis_without_hierarchical_structure": {
      "descriptive_text": "The sample consists of a poly(vinylidene fluoride) (PVDF) homopolymer matrix composite incorporating 5 wt% reduced graphene oxide (rGO) as a conductive filler. The material was fabricated via a solution casting method where PVDF was initially dissolved in dimethylformamide (DMF) at 60 °C for 2 hours. An rGO suspension was subsequently added dropwise to the polymer solution, followed by stirring at 60 °C for 30 minutes, ultra-sonication at room temperature for 1 hour, and further stirring at 60 °C for 1 hour to ensure dispersion. The resulting mixture was cast onto a petri dish, dried at 60 °C for 12 hours, and subjected to vacuum drying at room temperature for 45 minutes. The dielectric constant was ultimately characterized using a precision impedance analyzer at a frequency of 1 MHz.",
      "reasoning_analysis": "Increasing Factors: The intrinsic high dipole moment of the C-F bonds in the PVDF backbone provides a baseline elevated permittivity compared to non-polar polymers. The incorporation of 5 wt% reduced graphene oxide (rGO) introduces conductive filler particles within the insulating matrix, generating strong interfacial polarization (Maxwell-Wagner-Sillars effect) and forming microcapacitor structures that drastically enhance the dielectric constant. Furthermore, the use of DMF solvent and sonication during processing likely promotes the formation of the electroactive beta-phase crystalline structure in PVDF and ensures uniform filler dispersion, maximizing the interfacial area available for polarization. Decreasing Factors: The rigid rGO filler restricts the segmental mobility of the PVDF chains, which may hinder dipole orientation polarization under the applied electric field. Additionally, any micro-voids formed during the solvent evaporation and drying stages possess a dielectric constant near unity, potentially lowering the effective bulk permittivity, while the measurement frequency of 1 MHz may limit the contribution of slower interfacial polarization mechanisms compared to lower frequencies. Dominant Factor: The presence of the conductive reduced graphene oxide filler at 5 wt% loading is the qualitatively dominant factor; the interfacial polarization effects arising from the large contrast in conductivity between the rGO and the PVDF matrix typically overwhelm the intrinsic dipolar contributions of the polymer, leading to a substantial net increase in the dielectric constant relative to neat PVDF."
    }
  },
  {
    "doi": null,
    "title": "Structural Control and Properties of Low-Dielectric-Constant Poly(hydrogen silsesquioxane) Precursors and Their Thin Films",
    "year": 2004,
    "chemical_composition": {
      "repeat_unit_psmiles": null,
      "monomers": [
        {
          "name": "Triethoxysilane",
          "smiles": "CCO[SiH](OCC)OCC",
          "ratio_value": null,
          "ratio_unit": null
        }
      ],
      "additives": [],
      "is_homopolymer": true
    },
    "processing_history": "Synthesized from triethoxysilane (TES) in ethylene glycol dimethyl ether (EGDE) with H2O/TES molar ratio (R1) = 1.5 and pH = 4.0. Spin-coated at 3000 rpm for 20 s. Baked at 80, 150, 200 °C (10 min each). Cured at 400 °C for 30 min under N2. Dielectric constant measured using MIS device with Keithley model 82 C-V system.",
    "hierarchical_structure": "Si-OH content: 1.84%. Cage/network ratio (precursor): 2.43. Cage/network ratio (film): 0.97.",
    "properties": {
      "eps": {
        "value": [
          2.89
        ],
        "unit": null
      }
    },
    "analysis_with_hierarchical_structure": {
      "descriptive_text": "The sample comprises a silicate-based film synthesized via the hydrolysis and condensation of triethoxysilane monomers in ethylene glycol dimethyl ether with a water-to-monomer molar ratio of 1.5 at pH 4.0. The precursor solution was spin-coated at 3000 rpm for 20 seconds and subjected to a multi-step thermal treatment involving baking at 80, 150, and 200 °C for 10 minutes each, followed by curing at 400 °C for 30 minutes under a nitrogen atmosphere. Structural analysis indicates a residual Si-OH content of 1.84% and a cage-to-network ratio of 0.97 in the final film, representing a significant structural evolution from the precursor ratio of 2.43. The dielectric constant was characterized using a metal-insulator-semiconductor device configuration with a Keithley model 82 C-V system.",
      "reasoning_analysis": "Increasing Factors: The inorganic silicate backbone possesses inherently higher electronic and ionic polarizability compared to organic polymer chains, which establishes a higher baseline permittivity. The structural evolution from a cage-dominated precursor to a network-dominated film indicates significant densification and crosslinking, which increases the number density of polarizable units per volume according to the Clausius-Mossotti relation. Additionally, the residual Si-OH content introduces polar hydroxyl groups that contribute to orientational polarization, further driving the eps upward. Decreasing Factors: The extensive thermal processing history, particularly the cure at 400 °C, promotes the condensation of silanol groups into siloxane linkages, thereby reducing the concentration of highly polar hydroxyl dipoles relative to the uncured state. The removal of the solvent and volatiles during the baking steps eliminates potential low-density regions, ensuring a dense matrix that lacks the free volume often associated with lower permittivity in porous hybrids. Dominant Factor: The formation of a dense, crosslinked silicate network driven by the high-temperature curing process is the dominant factor, as the increased material density and inherent polarizability of the Si-O-Si backbone outweigh the dielectric lowering effects of silanol condensation, ensuring the final eps is predominantly determined by the inorganic network structure rather than residual polar defects."
    },
    "analysis_without_hierarchical_structure": {
      "descriptive_text": "The sample consists of a homopolymer network derived from triethoxysilane monomers. It was synthesized in ethylene glycol dimethyl ether with a water-to-monomer molar ratio of 1.5 at pH 4.0. The solution was spin-coated at 3000 rpm for 20 seconds and subjected to a sequential thermal treatment involving baking at 80, 150, and 200 °C for 10 minutes each, followed by curing at 400 °C for 30 minutes under a nitrogen atmosphere. The dielectric constant was subsequently measured using a metal-insulator-semiconductor device with a Keithley model 82 C-V system.",
      "reasoning_analysis": "Increasing Factors: The high-temperature curing at 400 °C promotes significant network condensation and densification of the siloxane structure. This increased packing density enhances the electronic and atomic polarizability per unit volume, which acts to increase the dielectric constant. Decreasing Factors: The acidic hydrolysis conditions combined with the multi-step baking and final curing facilitate the removal of the ethylene glycol dimethyl ether solvent and the condensation of polar silanol groups. The elimination of these high-dipole moments reduces orientational polarization, thereby driving the dielectric constant down. Dominant Factor: The removal of polar silanol groups and solvent residues via the rigorous thermal history is the dominant factor. While densification increases polarizability density, the reduction in orientational polarization from eliminating polar functional groups exerts a stronger qualitative influence on minimizing the final dielectric constant in sol-gel derived silicate films."
    }
  },
  {
    "doi": "10.1016/j.polymer.2025.128116",
    "title": "A polypropylene-based all-organic dielectric polymer film with high dielectric constant, low dielectric loss, and high breakdown strength",
    "year": 2025,
    "chemical_composition": {
      "repeat_unit_psmiles": "[*]CC(C)[*]",
      "monomers": [
        {
          "name": "Propylene",
          "smiles": "CC=C",
          "ratio_value": null,
          "ratio_unit": null
        }
      ],
      "additives": [
        {
          "name": "PA1-CH3",
          "type": "filler",
          "amount_value": 20,
          "amount_unit": "%"
        },
        {
          "name": "Liquid paraffin",
          "type": "processing aid",
          "amount_value": 1,
          "amount_unit": "drop"
        }
      ],
      "is_homopolymer": true
    },
    "processing_history": "PA1-CH3 synthesized from oligomeric PA1 and stearic acid at 180 °C for 2 h, extracted with ethanol. PP granules frozen and crushed. PA1-CH3 and PP powders pre-mixed with liquid paraffin. Mixed in torque rheometer at 180 °C for 8 min. Hot-press molded at 180 °C, 10 MPa for 2 min. Cold-pressed at room temperature for 20 min. Dielectric constant measured at 1000 Hz, room temperature.",
    "hierarchical_structure": "Uniform distribution of N element across cross section (EDS). No discernible particles at 20,000x magnification. Good compatibility between PA1-CH3 and PP.",
    "properties": {
      "eps": {
        "value": [
          4.7
        ],
        "unit": null
      }
    },
    "analysis_with_hierarchical_structure": {
      "descriptive_text": "The sample comprises a polypropylene homopolymer matrix composite containing 20% PA1-CH3 filler and a single drop of liquid paraffin processing aid. The PA1-CH3 filler was synthesized from oligomeric PA1 and stearic acid at 180 °C followed by ethanol extraction, while the polypropylene granules were cryogenically frozen and crushed prior to blending. The mixture was pre-blended with the processing aid and melt-mixed in a torque rheometer at 180 °C for 8 minutes, then consolidated via hot-press molding at 180 °C and 10 MPa for 2 minutes followed by cold-pressing at room temperature for 20 minutes. Structural analysis indicates a uniform distribution of nitrogen across the cross-section with no discernible particles at 20,000x magnification, demonstrating good compatibility between the filler and the matrix, and the dielectric constant was characterized at 1000 Hz and room temperature.",
      "reasoning_analysis": "Increasing Factors: The incorporation of 20% PA1-CH3 filler introduces polar nitrogen-containing functional groups into the system, which enhances dipole orientation polarization relative to the non-polar polypropylene matrix. The high-pressure hot-press molding process minimizes void content within the sample, and since air possesses a lower dielectric constant than the polymer phases, the elimination of voids contributes to a higher effective dielectric constant. Additionally, the heterogeneity between the matrix and filler at the measurement frequency of 1000 Hz may induce interfacial Maxwell-Wagner-Sillars polarization, further driving the eps upward. Decreasing Factors: The continuous phase is composed primarily of polypropylene, a non-polar polymer with an inherently low dielectric constant, which dilutes the overall polarizability of the composite. The addition of liquid paraffin, a non-polar hydrocarbon processing aid, adds volume that does not contribute to dipole polarization. Furthermore, the observed good compatibility and lack of discernible particles suggest strong interfacial adhesion, which may restrict the segmental mobility of polar groups within the filler near the interface, potentially limiting the magnitude of dipole orientation compared to a system with weaker interfacial interactions. Dominant Factor: The intrinsic polarity introduced by the significant loading of the nitrogen-containing PA1-CH3 filler is the dominant factor governing the dielectric behavior. While the polypropylene matrix is non-polar, the uniform dispersion of the polar filler ensures that the dipole contribution is pervasive throughout the bulk material, qualitatively driving the eps higher than that of neat polypropylene, with the void-free structure achieved through high-pressure molding preventing any depression of the value due to air inclusions."
    },
    "analysis_without_hierarchical_structure": {
      "descriptive_text": "The sample comprises a polypropylene homopolymer matrix composite containing 20% PA1-CH3 filler and a drop of liquid paraffin processing aid. The PA1-CH3 filler was synthesized from oligomeric PA1 and stearic acid at 180 °C for 2 hours followed by ethanol extraction, while the PP granules were cryogenically frozen and crushed into powder. These components were pre-mixed and compounded in a torque rheometer at 180 °C for 8 minutes, then hot-press molded at 180 °C under 10 MPa for 2 minutes, and finally cold-pressed at room temperature for 20 minutes to finalize the shape before the dielectric constant was measured at 1000 Hz and room temperature.",
      "reasoning_analysis": "Increasing Factors: The inclusion of 20% PA1-CH3 filler introduces polar functional groups into the system, which possess significant dipole moments capable of orientational polarization, thereby raising the dielectric constant relative to the non-polar matrix. Additionally, the interface between the non-polar polypropylene and the polar filler facilitates interfacial polarization (Maxwell-Wagner-Sillars effect), which is particularly active at the low measurement frequency of 1000 Hz. Decreasing Factors: The polypropylene homopolymer matrix is inherently non-polar, contributing only electronic and atomic polarization which maintains a low baseline permittivity. The liquid paraffin processing aid is also non-polar and acts to dilute the concentration of polar species. Furthermore, the cold-pressing step promotes crystallization in the PP matrix, which reduces free volume and restricts segmental mobility, potentially limiting polarization contributions. Dominant Factor: The polar nature of the PA1-CH3 filler and the resulting interfacial polarization effects qualitatively dominate the dielectric response, driving the overall permittivity higher than that of neat polypropylene despite the non-polar matrix and processing aids."
    }
  },
  {
    "doi": "10.1016/j.polymer.2025.128116",
    "title": "A polypropylene-based all-organic dielectric polymer film with high dielectric constant, low dielectric loss, and high breakdown strength",
    "year": 2025,
    "chemical_composition": {
      "repeat_unit_psmiles": "[*]CC(C)[*]",
      "monomers": [
        {
          "name": "Propylene",
          "smiles": "CC=C",
          "ratio_value": null,
          "ratio_unit": null
        }
      ],
      "additives": [
        {
          "name": "PA1-CH3",
          "type": "filler",
          "amount_value": 50,
          "amount_unit": "%"
        },
        {
          "name": "Liquid paraffin",
          "type": "processing aid",
          "amount_value": 1,
          "amount_unit": "drop"
        }
      ],
      "is_homopolymer": true
    },
    "processing_history": "PA1-CH3 synthesized from oligomeric PA1 and stearic acid at 180 °C for 2 h, extracted with ethanol. PP granules frozen and crushed. PA1-CH3 and PP powders pre-mixed with liquid paraffin. Mixed in torque rheometer at 180 °C for 8 min. Hot-press molded at 180 °C, 10 MPa for 2 min. Cold-pressed at room temperature for 20 min. Dielectric constant measured at 1000 Hz, room temperature.",
    "hierarchical_structure": "Crystallinity 30.9%. Significant aggregation observed at high PA1-CH3 content. Leads to decreased mechanical properties and breakdown strength.",
    "properties": {
      "eps": {
        "value": [
          6.9
        ],
        "unit": null
      }
    },
    "analysis_with_hierarchical_structure": {
      "descriptive_text": "The sample comprises a polypropylene (PP) homopolymer matrix composite containing 50% PA1-CH3 filler and a trace amount of liquid paraffin processing aid. The PA1-CH3 was synthesized from oligomeric PA1 and stearic acid at 180 °C, while the PP granules were cryogenically crushed before pre-mixing with the filler and paraffin. Compounding was performed in a torque rheometer at 180 °C for 8 minutes, followed by hot-press molding at 180 °C and 10 MPa for 2 minutes, and final cold-pressing at room temperature for 20 minutes. Structural analysis indicates a crystallinity of 30.9%, with significant aggregation of the PA1-CH3 filler observed at this high loading, which is associated with reduced mechanical properties and breakdown strength. Dielectric characterization was conducted at 1000 Hz under ambient conditions.",
      "reasoning_analysis": "Increasing Factors: The incorporation of 50% PA1-CH3 filler introduces a high density of polar amide linkages into the non-polar polypropylene matrix, intrinsically raising the dielectric constant through enhanced dipole polarization. Furthermore, the significant aggregation of filler particles observed in the hierarchical structure creates extensive polymer-filler interfaces, promoting Maxwell-Wagner-Sillars interfacial polarization which significantly boosts permittivity at low frequencies such as 1000 Hz. Decreasing Factors: The polypropylene matrix itself is non-polar, providing a low permittivity baseline that dilutes the overall polar response. The measured crystallinity of 30.9% restricts chain segment mobility and reduces free volume, thereby limiting the orientation of dipoles under an electric field compared to a fully amorphous state. Additionally, the non-polar liquid paraffin processing aid slightly dilutes the polar component concentration. Dominant Factor: The high volume fraction of the polar PA1-CH3 filler qualitatively dominates the dielectric behavior; despite the non-polar matrix and crystalline constraints, the sheer concentration of polar groups and the substantial interfacial polarization arising from filler aggregation will drive the composite's dielectric constant significantly higher than that of neat polypropylene."
    },
    "analysis_without_hierarchical_structure": {
      "descriptive_text": "The sample comprises a polypropylene homopolymer matrix composite containing 50% PA1-CH3 filler and a drop of liquid paraffin processing aid. The PA1-CH3 filler was synthesized from oligomeric PA1 and stearic acid at 180 °C followed by ethanol extraction, while the PP granules were cryogenically frozen and crushed into powder. These components were pre-mixed and compounded in a torque rheometer at 180 °C for 8 minutes, then hot-press molded at 180 °C under 10 MPa for 2 minutes, and finally cold-pressed at room temperature for 20 minutes before dielectric characterization at 1000 Hz.",
      "reasoning_analysis": "Increasing Factors: The incorporation of 50% PA1-CH3 filler introduces a significant volume fraction of polar amide groups capable of dipole orientation, which intrinsically possesses a higher dielectric constant than the non-polar polypropylene matrix. Furthermore, the heterogeneous interface between the hydrophobic PP and the modified polyamide filler facilitates Maxwell-Wagner-Sillars interfacial polarization, particularly at the measurement frequency of 1000 Hz, contributing to an elevated permittivity. Decreasing Factors: The continuous polypropylene phase is non-polar and exhibits a low intrinsic dielectric constant, which dilutes the overall polar response of the composite. The addition of liquid paraffin, a non-polar hydrocarbon processing aid, further reduces the overall polarity density. Additionally, the mechanical mixing and molding processes may entrain micro-voids containing air, which has a minimal dielectric constant, potentially lowering the effective permittivity of the bulk material. Dominant Factor: The high volume fraction of the polar PA1-CH3 filler is the dominant factor governing the dielectric behavior. Despite the non-polar matrix and processing aids, the 50% loading ensures that the polar characteristics of the filler and the extensive interfacial area qualitatively dictate a substantial increase in the composite's dielectric constant relative to the neat polymer."
    }
  },
  {
    "doi": null,
    "title": "Structural Control and Properties of Low-Dielectric-Constant Poly(hydrogen silsesquioxane) Precursors and Their Thin Films",
    "year": 2004,
    "chemical_composition": {
      "repeat_unit_psmiles": null,
      "monomers": [
        {
          "name": "Triethoxysilane",
          "smiles": "CCO[SiH](OCC)OCC",
          "ratio_value": null,
          "ratio_unit": null
        }
      ],
      "additives": [],
      "is_homopolymer": true
    },
    "processing_history": "Synthesized from triethoxysilane (TES) in ethylene glycol dimethyl ether (EGDE) with H2O/TES molar ratio (R1) = 2.0 and pH = 1.0. Spin-coated at 3000 rpm for 20 s. Baked at 80, 150, 200 °C (10 min each). Cured at 400 °C for 30 min under N2. Dielectric constant measured using MIS device with Keithley model 82 C-V system.",
    "hierarchical_structure": "Si-OH content: 0.60%. Cage/network ratio (precursor): 2.20. Cage/network ratio (film): 0.89.",
    "properties": {
      "eps": {
        "value": [
          2.94
        ],
        "unit": null
      }
    },
    "analysis_with_hierarchical_structure": {
      "descriptive_text": "The sample comprises a siloxane network derived from a triethoxysilane homopolymer precursor synthesized in ethylene glycol dimethyl ether with a water-to-monomer molar ratio of 2.0 at pH 1.0. The material was fabricated via spin-coating at 3000 rpm for 20 seconds, followed by a stepwise thermal treatment involving baking at 80, 150, and 200 °C for 10 minutes each, and final curing at 400 °C for 30 minutes under nitrogen. Structural analysis indicates a residual Si-OH content of 0.60% and an evolution in the cage-to-network ratio from 2.20 in the precursor to 0.89 in the final film, reflecting significant condensation. Dielectric characterization was performed using a metal-insulator-semiconductor device with a C-V system.",
      "reasoning_analysis": "Increasing Factors: The thermal processing history, specifically the curing at 400 °C, promotes significant densification of the siloxane matrix, which reduces free volume and typically increases the dielectric constant. Furthermore, the reduction in the cage-to-network ratio from 2.20 to 0.89 indicates a transition toward a more interconnected network structure, enhancing material density and electronic polarizability per unit volume. Decreasing Factors: The extremely low residual Si-OH content of 0.60% significantly minimizes orientational polarization contributions from hydroxyl dipoles, which are a primary source of elevated dielectric constants in sol-gel derived films. Additionally, the removal of the ethylene glycol dimethyl ether solvent and volatile byproducts during the multi-step baking process eliminates potential polar impurities that could otherwise increase the dielectric response. Dominant Factor: The aggressive thermal curing history acts as the dominant factor governing the final dielectric behavior. While densification tends to increase the dielectric constant, the concurrent and near-complete elimination of polar silanol groups via condensation reactions qualitatively dominates the response by suppressing dipolar polarization, resulting in a dielectric constant governed primarily by the intrinsic electronic polarizability of the dense siloxane network rather than extrinsic dipolar contributions."
    },
    "analysis_without_hierarchical_structure": {
      "descriptive_text": "The sample comprises a homopolymer network derived from triethoxysilane monomers. Synthesis was performed in ethylene glycol dimethyl ether with a water-to-monomer molar ratio of 2.0 under acidic conditions at pH 1.0. The precursor solution was spin-coated at 3000 rpm for 20 seconds, followed by sequential baking steps at 80, 150, and 200 °C for 10 minutes each. The film was subsequently cured at 400 °C for 30 minutes under a nitrogen atmosphere, and the dielectric constant was evaluated using a metal-insulator-semiconductor device equipped with a C-V system.",
      "reasoning_analysis": "Increasing Factors: The fundamental chemical composition consisting of a siloxane-based network exhibits inherent electronic and atomic polarizability arising from the polar silicon-oxygen bonds. Additionally, the high-temperature curing process promotes structural densification of the film, which increases the number density of these polarizable units within the volume, thereby contributing to a higher dielectric constant. Decreasing Factors: The rigorous thermal processing history, specifically the multi-step baking and final cure at 400 °C, drives the evaporation of the polar ethylene glycol dimethyl ether solvent and facilitates the condensation of residual silanol groups into less polar siloxane linkages. The elimination of these highly polar hydroxyl dipoles and residual solvent molecules acts to reduce the overall dielectric constant. Dominant Factor: The thermal curing regime serves as the dominant factor governing the dielectric behavior. While the inorganic backbone provides a polarizable framework, the extent of reaction completion and volatile removal achieved during the high-temperature nitrogen cure critically minimizes dipole contributions from residual species, qualitatively lowering the dielectric constant compared to incompletely processed states."
    }
  },
  {
    "doi": "10.1002/app.54012",
    "title": "Synthesis and characterizations of polystyrene materials with low dielectric constant and low dielectric loss at high frequency",
    "year": 2023,
    "chemical_composition": {
      "repeat_unit_psmiles": null,
      "monomers": [
        {
          "name": "Styrene",
          "smiles": "C=Cc1ccccc1",
          "ratio_value": 90,
          "ratio_unit": "mol%"
        },
        {
          "name": "N-acetoxy methacrylamide",
          "smiles": "CC(=O)ONC(=O)C(=C)C",
          "ratio_value": 10,
          "ratio_unit": "mol%"
        }
      ],
      "additives": [],
      "is_homopolymer": false
    },
    "processing_history": "Synthesized by free-radical copolymerization of styrene and AMAA (90:10 mol%) in THF at 60°C for 48h. Film prepared by solution casting (THF/DMF) and thermally cured (40-150°C) to induce Lossen rearrangement. Dielectric constant measured by E5080B ENA Network Analyzer at room temperature at 20 GHz.",
    "hierarchical_structure": "Crosslinked network via Lossen rearrangement. Uniform phase structure.",
    "properties": {
      "eps": {
        "value": [
          2.49
        ],
        "unit": null
      }
    },
    "analysis_with_hierarchical_structure": {
      "descriptive_text": "The sample comprises a copolymer synthesized from 90 mol% styrene and 10 mol% N-acetoxy methacrylamide via free-radical polymerization in THF at 60°C for 48 hours. Film fabrication involved solution casting using a THF/DMF solvent mixture followed by thermal curing between 40°C and 150°C to trigger a Lossen rearrangement, resulting in a crosslinked network with a uniform phase structure. Dielectric properties were evaluated at room temperature at 20 GHz using an E5080B ENA Network Analyzer.",
      "reasoning_analysis": "Increasing Factors: The incorporation of N-acetoxy methacrylamide introduces polar functionalities into the polymer backbone, and the subsequent thermal curing induces a Lossen rearrangement that generates highly polar urea or amide linkages within the matrix. These chemical features enhance the intrinsic dipolar polarizability of the material, driving the dielectric constant higher relative to non-polar hydrocarbon polymers. Decreasing Factors: The formation of a crosslinked network topology significantly restricts segmental chain mobility, impeding the orientation of dipoles in response to the applied electric field, particularly at the high measurement frequency of 20 GHz where relaxation processes may be hindered. Additionally, the predominant styrene content (90 mol%) provides a non-polar matrix that dilutes the overall concentration of polarizable groups, limiting the maximum achievable permittivity. Dominant Factor: The crosslinked network structure formed during thermal curing is the dominant factor governing the final dielectric behavior. While the chemical composition introduces polar groups capable of increasing permittivity, the topological constraints imposed by the crosslinks limit the extent of dipolar relaxation at high frequencies, ultimately determining the effective dielectric constant more significantly than the mere presence of polar monomers."
    },
    "analysis_without_hierarchical_structure": {
      "descriptive_text": "The sample consists of a statistical copolymer composed of 90 mol% styrene and 10 mol% N-acetoxy methacrylamide (AMAA), synthesized via free-radical copolymerization in tetrahydrofuran (THF) at 60°C for 48 hours. Thin films were prepared through solution casting using a THF/DMF solvent system, followed by thermal curing between 40°C and 150°C to induce a Lossen rearrangement within the polymer matrix. The dielectric constant was subsequently characterized at room temperature at a frequency of 20 GHz using an E5080B ENA Network Analyzer.",
      "reasoning_analysis": "Increasing Factors: The incorporation of N-acetoxy methacrylamide introduces polar carbonyl and N-O functionalities capable of dipolar polarization, which intrinsically increases the dielectric constant compared to non-polar polystyrene. Furthermore, the thermal curing intended to induce Lossen rearrangement likely generates isocyanate or urea linkages, which possess strong dipole moments, further driving the permittivity upward. Decreasing Factors: The high molar ratio of styrene (90%) creates a predominantly non-polar matrix that dilutes the concentration of polar dipoles, limiting the overall polarizability. Additionally, the thermal curing process drives off residual high-dielectric solvents (THF/DMF), reducing contributions from solvent dipoles, and the high measurement frequency (20 GHz) may prevent slower orientational polarization mechanisms of bulky side groups from fully contributing to the static permittivity. Dominant Factor: While the styrene matrix provides a low-permittivity baseline, the specific chemical transformation of the AMAA units during thermal curing represents the dominant factor; the generation of highly polar rearrangement products within the chain qualitatively elevates the dielectric constant above that of the unmodified copolymer, overriding the diluting effect of the styrene majority to a measurable extent."
    }
  },
  {
    "doi": "10.1002/app.54012",
    "title": "Synthesis and characterizations of polystyrene materials with low dielectric constant and low dielectric loss at high frequency",
    "year": 2023,
    "chemical_composition": {
      "repeat_unit_psmiles": null,
      "monomers": [
        {
          "name": "Styrene",
          "smiles": "C=Cc1ccccc1",
          "ratio_value": 90,
          "ratio_unit": "mol%"
        },
        {
          "name": "N-acetoxy methacrylamide",
          "smiles": "CC(=O)ONC(=O)C(=C)C",
          "ratio_value": 10,
          "ratio_unit": "mol%"
        }
      ],
      "additives": [],
      "is_homopolymer": false
    },
    "processing_history": "Synthesized by free-radical copolymerization of styrene and AMAA (90:10 mol%) in THF at 60°C for 48h. Film prepared by solution casting (THF/DMF) and thermally cured (40-150°C) to induce Lossen rearrangement. Dielectric constant measured by E5080B ENA Network Analyzer at room temperature at 10 GHz.",
    "hierarchical_structure": "Crosslinked network via Lossen rearrangement. Uniform phase structure.",
    "properties": {
      "eps": {
        "value": [
          2.59
        ],
        "unit": null
      }
    },
    "analysis_with_hierarchical_structure": {
      "descriptive_text": "The sample is a statistical copolymer composed of 90 mol% styrene and 10 mol% N-acetoxy methacrylamide (AMAA). It was synthesized via free-radical copolymerization in tetrahydrofuran (THF) at 60°C for 48 hours. Films were prepared through solution casting using a THF/DMF solvent system and subsequently thermally cured between 40°C and 150°C to induce a Lossen rearrangement, resulting in a crosslinked network with a uniform phase structure. The dielectric properties were characterized using an E5080B ENA Network Analyzer at room temperature and a frequency of 10 GHz.",
      "reasoning_analysis": "Increasing Factors: The incorporation of N-acetoxy methacrylamide (AMAA) introduces polar amide and ester functionalities into the backbone. These permanent dipoles enhance orientational polarization, which qualitatively drives the dielectric constant (eps) higher compared to a non-polar polystyrene homopolymer. Decreasing Factors: The predominant styrene content (90 mol%) provides a non-polar aromatic matrix that inherently possesses a low dielectric constant. Furthermore, the thermal curing process induces a Lossen rearrangement resulting in a crosslinked network; this structural constraint restricts segmental chain mobility, thereby limiting the ability of the polar AMAA dipoles to align with the external electric field at 10 GHz, which suppresses the orientational polarization contribution. Dominant Factor: The high molar fraction of non-polar styrene units serves as the dominant factor, establishing a low baseline dielectric constant characteristic of hydrocarbon-aromatic systems. While the polar additives introduce potential for higher permittivity, the combination of their low concentration and the mobility restrictions imposed by the crosslinked network ensures that the material retains a relatively low eps profile typical of styrenic systems."
    },
    "analysis_without_hierarchical_structure": {
