Repository: hhtrick/HHT-code

# HHT training framework

This directory contains model training, embedding precomputation, inference, article-level baselines and the curated datasets. All commands below assume that the working directory is `train_code/`.

## 3. Datasets and fixed partitions

Each main dataset is a JSON array at `dataset/{property}/{property}.json`. Entries contain source metadata, `chemical_composition`, `processing_history`, `hierarchical_structure`, `properties`, and two generated-analysis objects. Targets are stored as `properties[property]["value"]`; source metadata and target values are not predictive input fields.

| Property | Train | Validation | Test | Total |
|---|---:|---:|---:|---:|

File: train_code/dataset/eps/eps.json (part 85 of 190)
[
      "descriptive_text": "The sample consists of a statistical copolymer composed of 90 mol% styrene and 10 mol% N-acetoxy methacrylamide (AMAA). It was synthesized via free-radical copolymerization in tetrahydrofuran (THF) at 60°C for 48 hours. Thin films were prepared through solution casting using a THF/DMF solvent system, followed by thermal curing between 40°C and 150°C to induce a Lossen rearrangement within the AMAA units. The dielectric constant was subsequently characterized using an E5080B ENA Network Analyzer at room temperature and a frequency of 10 GHz.",
      "reasoning_analysis": "Increasing Factors: The incorporation of N-acetoxy methacrylamide (AMAA) introduces polar amide and ester functional groups into the backbone, creating permanent dipoles that enhance orientational polarization compared to a pure hydrocarbon matrix. Additionally, the thermal curing process induces a Lossen rearrangement, which may generate highly polar urea or amine linkages depending on the reaction environment, potentially further increasing the dielectric constant through added dipolar contributions. Decreasing Factors: The predominant styrene content (90 mol%) consists of non-polar phenyl groups that contribute minimally to dipolar polarization, inherently limiting the eps. Furthermore, the thermal curing history (40-150°C) likely eliminates residual polar solvents (THF/DMF) and increases packing density, thereby restricting segmental mobility and reducing the ability of dipoles to align with the electric field, especially at the high measurement frequency of 10 GHz. Dominant Factor: The high molar ratio of styrene establishes a fundamental baseline characteristic of non-polar aromatic polymers, which qualitatively dominates the dielectric response over the minor polar contribution from the AMAA comonomer and processing-induced structural changes, resulting in a material behavior governed primarily by the low-polarity matrix."
    }
  },
  {
    "doi": null,
    "title": "Structural Control and Properties of Low-Dielectric-Constant Poly(hydrogen silsesquioxane) Precursors and Their Thin Films",
    "year": 2004,
    "chemical_composition": {
      "repeat_unit_psmiles": null,
      "monomers": [
        {
          "name": "Triethoxysilane",
          "smiles": "CCO[SiH](OCC)OCC",
          "ratio_value": null,
          "ratio_unit": null
        }
      ],
      "additives": [],
      "is_homopolymer": true
    },
    "processing_history": "Synthesized from triethoxysilane (TES) in ethylene glycol dimethyl ether (EGDE) with H2O/TES molar ratio (R1) = 2.0 and pH = 2.0. Spin-coated at 3000 rpm for 20 s. Baked at 80, 150, 200 °C (10 min each). Cured at 400 °C for 30 min under N2. Dielectric constant measured using MIS device with Keithley model 82 C-V system.",
    "hierarchical_structure": "Si-OH content: 1.00%. Cage/network ratio (precursor): 2.19. Cage/network ratio (film): 0.93.",
    "properties": {
      "eps": {
        "value": [
          2.82
        ],
        "unit": null
      }
    },
    "analysis_with_hierarchical_structure": {
      "descriptive_text": "This material is a triethoxysilane-derived homopolymer synthesized via sol-gel processing in ethylene glycol dimethyl ether with a water-to-monomer molar ratio of 2.0 at pH 2.0. The precursor solution was deposited by spin-coating at 3000 rpm for 20 seconds, followed by a stepped baking procedure at 80, 150, and 200 °C for 10 minutes each, and finally cured at 400 °C for 30 minutes under a nitrogen atmosphere. Structural analysis of the resulting film indicates a cage-to-network ratio of 0.93 and a residual silanol content of 1.00%, with dielectric properties characterized using a MIS device equipped with a Keithley model 82 C-V system.",
      "reasoning_analysis": "Increasing Factors: The presence of residual silanol (Si-OH) groups introduces permanent dipoles that contribute to orientation polarization, thereby increasing the dielectric constant. Additionally, the structural evolution from a cage-rich precursor to a more condensed network structure, indicated by the decrease in the cage-to-network ratio, increases the material density and electronic polarizability per unit volume. Decreasing Factors: The inorganic siloxane (Si-O-Si) backbone inherently exhibits lower electronic polarizability compared to many organic polymer backbones. Furthermore, the rigorous thermal curing protocol up to 400 °C facilitates the removal of residual solvent and drives the condensation reaction, significantly minimizing the concentration of polar hydroxyl groups and reducing interfacial polarization. Dominant Factor: The extensive thermal curing history is the dominant factor, as the significant reduction in polar Si-OH content and volatile removal qualitatively lowers the dielectric constant, overriding the potential increase caused by network densification."
    },
    "analysis_without_hierarchical_structure": {
      "descriptive_text": "The sample comprises a network polymer derived from triethoxysilane monomers, synthesized via a sol-gel process in ethylene glycol dimethyl ether with a water-to-monomer molar ratio of 2.0 under acidic conditions (pH 2.0). The precursor solution was deposited via spin-coating at 3000 rpm for 20 seconds, followed by a sequential thermal baking regimen at 80, 150, and 200 °C for 10 minutes each. Finally, the film was cured at 400 °C for 30 minutes under a nitrogen atmosphere, and the dielectric constant was characterized using a metal-insulator-semiconductor device with a C-V measurement system.",
      "reasoning_analysis": "Increasing Factors: The high-temperature curing at 400 °C promotes extensive condensation of silanol groups into siloxane bonds, significantly increasing the network density and the number of polarizable Si-O bonds per unit volume, which drives the dielectric constant upward. Additionally, the acidic catalysis facilitates hydrolysis that leads to a highly cross-linked inorganic network upon curing, further enhancing electronic polarizability. Decreasing Factors: The sol-gel synthesis route combined with spin-coating inherently introduces nanoscale porosity due to solvent evaporation and network shrinkage; since air possesses a dielectric constant near unity, this void volume acts to reduce the effective dielectric constant. Furthermore, the removal of organic ethoxy groups during the thermal baking steps eliminates organic content, though the primary decreasing mechanism remains the potential retention of micro-voids within the film structure. Dominant Factor: The thermal curing history is the dominant factor governing the dielectric behavior. While the sol-gel origin introduces porosity that lowers the dielectric constant, the aggressive 400 °C curing step under nitrogen likely collapses much of this porosity and drives the film toward a dense, silica-like structure. Consequently, the densification effect qualitatively overrides the porosity effect, positioning the dielectric constant behavior closer to that of a dense inorganic silicate rather than a highly porous low-k dielectric."
    }
  },
  {
    "doi": "10.1002/app.54012",
    "title": "Synthesis and characterizations of polystyrene materials with low dielectric constant and low dielectric loss at high frequency",
    "year": 2023,
    "chemical_composition": {
      "repeat_unit_psmiles": null,
      "monomers": [
        {
          "name": "Styrene",
          "smiles": "C=Cc1ccccc1",
          "ratio_value": 90,
          "ratio_unit": "mol%"
        },
        {
          "name": "N-acetoxy methacrylamide",
          "smiles": "CC(=O)ONC(=O)C(=C)C",
          "ratio_value": 10,
          "ratio_unit": "mol%"
        }
      ],
      "additives": [
        {
          "name": "PPOD",
          "type": "modifier",
          "amount_value": 5,
          "amount_unit": "wt%"
        }
      ],
      "is_homopolymer": false
    },
    "processing_history": "Synthesized by free-radical copolymerization of styrene and AMAA (90:10 mol%) in THF at 60°C for 48h. Modified with 5 wt% hydroxyethyl-terminated poly(phenylene oxide) (PPOD) before curing. Film prepared by solution casting (THF/DMF) and thermally cured (40-150°C) to induce Lossen rearrangement. Dielectric constant measured by E5080B ENA Network Analyzer at room temperature at 10 GHz.",
    "hierarchical_structure": "Crosslinked network via Lossen rearrangement. Uniform phase structure.",
    "properties": {
      "eps": {
        "value": [
          2.47
        ],
        "unit": null
      }
    },
    "analysis_with_hierarchical_structure": {
      "descriptive_text": "The sample comprises a statistical copolymer synthesized from styrene (90 mol%) and N-acetoxy methacrylamide (10 mol%), modified with 5 wt% hydroxyethyl-terminated poly(phenylene oxide) (PPOD). Prepared via free-radical copolymerization in THF at 60°C for 48 hours, the material was solution-cast using a THF/DMF solvent system and subsequently thermally cured between 40°C and 150°C to induce a Lossen rearrangement. This processing yields a crosslinked network with a uniform phase structure, and the dielectric constant was characterized using an E5080B ENA Network Analyzer at room temperature and 10 GHz.",
      "reasoning_analysis": "Increasing Factors: The presence of polar functional groups within the N-acetoxy methacrylamide monomer, along with the polar urethane or urea linkages formed during the thermally induced Lossen rearrangement and crosslinking process, enhances dipolar polarizability. Additionally, the thermal curing densifies the material, increasing the number density of polarizable units per unit volume. Decreasing Factors: The high molar fraction of styrene provides a predominantly non-polar hydrocarbon backbone with phenyl rings that exhibit lower dipolar contribution compared to aliphatic polar groups. The incorporation of poly(phenylene oxide) (PPOD), known for its low dielectric constant, further reduces the overall permittivity. Furthermore, the formation of a crosslinked network restricts segmental chain mobility, hindering the orientation of dipoles in response to the applied electric field, particularly at the measurement frequency of 10 GHz. Dominant Factor: The predominantly non-polar character established by the high styrene content and the low-dielectric PPO modifier likely dominates the baseline permittivity, while the restricted segmental mobility imposed by the crosslinked network limits the effective contribution of the polar crosslinking sites, resulting in a dielectric constant (eps) that is moderated relative to highly polar polymer systems."
    },
    "analysis_without_hierarchical_structure": {
      "descriptive_text": "The sample comprises a statistical copolymer synthesized from styrene and N-acetoxy methacrylamide (AMAA) in a 90:10 molar ratio via free-radical polymerization in tetrahydrofuran at 60°C. Prior to film formation, the matrix was modified with 5 wt% hydroxyethyl-terminated poly(phenylene oxide) (PPOD). Films were prepared by solution casting using a THF/DMF solvent mixture and subsequently thermally cured between 40 and 150°C to induce a Lossen rearrangement. The dielectric constant was characterized at room temperature and 10 GHz using an E5080B ENA Network Analyzer.",
      "reasoning_analysis": "Increasing Factors: The incorporation of N-acetoxy methacrylamide (AMAA) introduces polar amide and ester functionalities that enhance dipole polarization. Furthermore, the thermal curing induces a Lossen rearrangement, generating isocyanate intermediates that react to form polar urea or urethane linkages, thereby increasing the overall polarizability of the matrix. Any residual dimethylformamide (DMF) from the casting solvent would also act as a high-dielectric contaminant. Decreasing Factors: The chemical composition is dominated by styrene (90 mol%), a non-polar monomer with a low intrinsic dielectric constant. The addition of poly(phenylene oxide) (PPOD), known for its low dielectric properties, further dilutes the polar concentration. Additionally, the thermal curing process promotes crosslinking or rigidification, which reduces free volume and restricts segmental motion, limiting the contribution of orientational polarization, particularly at the measurement frequency of 10 GHz. Dominant Factor: The high molar fraction of non-polar styrene combined with the low-dielectric PPOD modifier qualitatively dominates the final dielectric behavior, establishing a low permittivity baseline relative to highly polar polymers, although the polar functionalities generated during the Lossen rearrangement prevent the value from reaching that of a pure hydrocarbon system."
    }
  },
  {
    "doi": "10.1016/j.compscitech.2022.109310",
    "title": "Toward high dielectric constant and low dielectric loss nanocomposite via kinetical migration",
    "year": 2022,
    "chemical_composition": {
      "repeat_unit_psmiles": null,
      "monomers": [
        {
          "name": "Lactide",
          "smiles": "CC1C(=O)OC1=O",
          "ratio_value": 70,
          "ratio_unit": "wt%"
        },
        {
          "name": "Vinylidene fluoride",
          "smiles": "C=C(F)F",
          "ratio_value": 30,
          "ratio_unit": "wt%"
        }
      ],
      "additives": [
        {
          "name": "Multi-walled carbon nanotubes",
          "type": "filler",
          "amount_value": 0.9,
          "amount_unit": "wt%"
        }
      ],
      "is_homopolymer": false
    },
    "processing_history": "PLA/PVDF (70/30) blend with 0.9 wt% CNTs. Materials dried at 80 °C for 6 h before blending. One-step mixing at 180 °C, 80 r/min for 6 min. Hot-pressed at 190 °C into 1 mm sheet. Dielectric constant measured by Wayne Kerr 6500B impedance analyzer at 1 kHz, room temperature, with silver electrodes.",
    "hierarchical_structure": "Sea-island structure. CNTs mainly located inside PLA matrix and small amount on PVDF droplet surface.",
    "properties": {
      "eps": {
        "value": [
          1284.1
        ],
        "unit": null
      }
    },
    "analysis_with_hierarchical_structure": {
      "descriptive_text": "The sample comprises a poly(lactic acid) (PLA) and poly(vinylidene fluoride) (PVDF) blend with a 70/30 weight ratio, incorporated with 0.9 wt% multi-walled carbon nanotubes (MWCNTs). The constituents were dried at 80 °C for 6 hours prior to one-step mixing at 180 °C and 80 r/min for 6 minutes, followed by hot-pressing at 190 °C to form a 1 mm sheet. Morphological analysis indicates a sea-island structure where the MWCNTs are predominantly dispersed within the PLA matrix, with a minor fraction residing on the PVDF droplet surfaces. Dielectric characterization was performed using an impedance analyzer at 1 kHz and room temperature with silver electrodes.",
      "reasoning_analysis": "Increasing Factors: The inclusion of vinylidene fluoride units introduces strong dipole moments due to the electronegative fluorine atoms, intrinsically enhancing the dielectric constant. Furthermore, the addition of conductive multi-walled carbon nanotubes induces significant interfacial polarization (Maxwell-Wagner-Sillars effect) at the filler-matrix interfaces, and the sea-island morphology creates additional polymer-polymer interfaces that contribute to charge accumulation. Decreasing Factors: The poly(lactic acid) matrix possesses a lower intrinsic dielectric constant compared to PVDF, which dilutes the overall polarizability of the blend. Additionally, the rigorous drying process removes absorbed moisture, which eliminates the high dielectric contribution often associated with water molecules, and if the CNTs do not form a percolated network due to their localization primarily within the PLA phase, the maximum potential enhancement from conductive pathways may be limited. Dominant Factor: The synergistic effect of the high-dielectric PVDF phase and the strong interfacial polarization generated by the MWCNTs within the continuous PLA matrix qualitatively dominates the behavior, driving the dielectric constant significantly higher than that of neat PLA, despite the diluting effect of the matrix and the absence of moisture."
    },
    "analysis_without_hierarchical_structure": {
      "descriptive_text": "The sample comprises a polymer blend matrix consisting of 70 wt% polylactide (PLA) derived from lactide and 30 wt% polyvinylidene fluoride (PVDF) derived from vinylidene fluoride, reinforced with 0.9 wt% multi-walled carbon nanotubes as a conductive filler. Prior to fabrication, the constituent materials were dried at 80 °C for 6 hours to mitigate moisture content. The composite was manufactured via one-step melt mixing at 180 °C and 80 r/min for 6 minutes, followed by hot pressing at 190 °C to form a 1 mm thick sheet. The dielectric constant was subsequently characterized using a Wayne Kerr 6500B impedance analyzer at 1 kHz and room temperature with silver electrodes applied to the sample surfaces.",
      "reasoning_analysis": "Increasing Factors: The inclusion of polyvinylidene fluoride (PVDF) introduces strong dipole moments from carbon-fluorine bonds, inherently elevating the dielectric constant relative to pure polylactide. Additionally, the 0.9 wt% multi-walled carbon nanotubes act as conductive fillers that promote significant interfacial polarization (Maxwell-Wagner-Sillars effect) and microcapacitor formation within the insulating matrix. The processing history involving melt mixing and hot pressing at elevated temperatures (180-190 °C) likely induces the formation of the electroactive beta-phase in PVDF and ensures dense packing, both of which contribute to higher permittivity. Decreasing Factors: The majority composition of polylactide (70 wt%), which possesses a lower intrinsic dielectric constant than PVDF, dilutes the overall polar response of the blend. Furthermore, if the shear mixing conditions were insufficient to fully exfoliate the nanotubes, agglomeration could establish conductive pathways leading to leakage current rather than energy storage, effectively limiting the measurable dielectric constant. Dominant Factor: The incorporation of multi-walled carbon nanotubes near the percolation threshold within the immiscible PLA/PVDF blend architecture is the dominant factor; the synergistic effect of conductive filler-induced interfacial polarization and the dipolar contribution from the PVDF phase qualitatively overrides the diluting effect of the PLA matrix, resulting in a significantly elevated dielectric constant compared to the neat polymer components."
    }
  },
  {
    "doi": "10.1002/app.54012",
    "title": "Synthesis and characterizations of polystyrene materials with low dielectric constant and low dielectric loss at high frequency",
    "year": 2023,
    "chemical_composition": {
      "repeat_unit_psmiles": null,
      "monomers": [
        {
          "name": "Styrene",
          "smiles": "C=Cc1ccccc1",
          "ratio_value": 90,
          "ratio_unit": "mol%"
        },
        {
          "name": "N-acetoxy methacrylamide",
          "smiles": "CC(=O)ONC(=O)C(=C)C",
          "ratio_value": 10,
          "ratio_unit": "mol%"
        }
      ],
      "additives": [
        {
          "name": "PPOD",
          "type": "modifier",
          "amount_value": 10,
          "amount_unit": "wt%"
        }
      ],
      "is_homopolymer": false
    },
    "processing_history": "Synthesized by free-radical copolymerization of styrene and AMAA (90:10 mol%) in THF at 60°C for 48h. Modified with 10 wt% hydroxyethyl-terminated poly(phenylene oxide) (PPOD) before curing. Film prepared by solution casting (THF/DMF) and thermally cured (40-150°C) to induce Lossen rearrangement. Dielectric constant measured by E5080B ENA Network Analyzer at room temperature at 10 GHz.",
    "hierarchical_structure": "Crosslinked network via Lossen rearrangement. Uniform phase structure.",
    "properties": {
      "eps": {
        "value": [
          2.4
        ],
        "unit": null
      }
    },
    "analysis_with_hierarchical_structure": {
      "descriptive_text": "The sample consists of a copolymer synthesized via free-radical copolymerization of styrene (90 mol%) and N-acetoxy methacrylamide (10 mol%) in THF at 60°C. Following synthesis, the material was modified with 10 wt% hydroxyethyl-terminated poly(phenylene oxide) (PPOD) prior to film preparation by solution casting using a THF/DMF solvent system. The resulting film underwent thermal curing between 40°C and 150°C to induce a Lossen rearrangement, forming a crosslinked network with a uniform phase structure. The dielectric properties were subsequently characterized using an E5080B ENA Network Analyzer at room temperature and a frequency of 10 GHz.",
      "reasoning_analysis": "Increasing Factors: The incorporation of N-acetoxy methacrylamide introduces polar amide and ester functionalities, and the subsequent thermal curing induces a Lossen rearrangement that forms polar urethane crosslinks with the PPOD modifier; these dipolar groups enhance orientational and atomic polarization, driving the eps upward. Additionally, the high density of aromatic rings in both the styrene units and the PPO modifier contributes to electronic polarization, which positively correlates with permittivity. Decreasing Factors: The chemical composition is dominated by styrene (90 mol%), which is relatively non-polar compared to the functionalized comonomer, establishing a low baseline for dielectric response. The addition of poly(phenylene oxide) (PPOD), known for its inherently low dielectric constant, further dilutes the concentration of polar groups. Furthermore, the formation of a crosslinked network restricts segmental chain mobility, which limits the ability of dipoles to orient themselves in response to the applied electric field at 10 GHz, thereby suppressing the eps. Dominant Factor: The volumetric dominance of the low-polarity styrene matrix and the low-k nature of the PPOD additive qualitatively dominate the final dielectric behavior. While the polar crosslinking sites introduce local dipoles, their low molar fraction relative to the bulk aromatic hydrocarbon structure ensures that the factors driving the eps down outweigh the contributions from polar functionalization."
    },
    "analysis_without_hierarchical_structure": {
      "descriptive_text": "The sample consists of a statistical copolymer derived from styrene and N-acetoxy methacrylamide (AMAA) with a molar ratio of 90:10, synthesized via free-radical copolymerization in tetrahydrofuran (THF) at 60°C for 48 hours. This polymer matrix was subsequently modified with 10 wt% hydroxyethyl-terminated poly(phenylene oxide) (PPOD) prior to film preparation. The composite film was fabricated through solution casting using a THF/DMF solvent system and underwent thermal curing between 40°C and 150°C to induce a Lossen rearrangement, with the dielectric constant ultimately characterized using an E5080B ENA Network Analyzer at room temperature and 10 GHz.",
      "reasoning_analysis": "Increasing Factors: The incorporation of N-acetoxy methacrylamide (AMAA) introduces polar amide and ester functionalities into the backbone, enabling dipolar polarization mechanisms that inherently elevate the dielectric constant. Furthermore, the hydroxyethyl termination of the PPOD modifier adds hydroxyl groups, and the use of highly polar DMF in the casting solvent poses a risk of residual solvent retention, both of which would contribute to higher permittivity. Decreasing Factors: The copolymer matrix is dominated by styrene (90 mol%), whose phenyl groups are relatively non-polar compared to the functional comonomer, establishing a low-permittivity baseline. The addition of poly(phenylene oxide) (PPOD) is specifically known for low dielectric characteristics, and the thermal curing process likely facilitates the removal of volatile casting solvents while restricting segmental motion through crosslinking via the Lossen rearrangement, thereby limiting dipolar contribution at the measurement frequency of 10 GHz. Dominant Factor: The high volumetric fraction of aromatic, non-polar structures derived from the styrene majority and the PPOD modifier qualitatively dominates the dielectric response, suggesting that despite the presence of polar functional groups, the material's architecture is primarily geared towards maintaining a lower dielectric constant, particularly under high-frequency measurement conditions where dipolar relaxation is suppressed."
    }
  },
  {
    "doi": "10.1002/app.54012",
    "title": "Synthesis and characterizations of polystyrene materials with low dielectric constant and low dielectric loss at high frequency",
    "year": 2023,
    "chemical_composition": {
      "repeat_unit_psmiles": null,
      "monomers": [
        {
          "name": "Styrene",
          "smiles": "C=Cc1ccccc1",
          "ratio_value": 90,
          "ratio_unit": "mol%"
        },
        {
          "name": "N-acetoxy methacrylamide",
          "smiles": "CC(=O)ONC(=O)C(=C)C",
          "ratio_value": 10,
          "ratio_unit": "mol%"
        }
      ],
      "additives": [
        {
          "name": "PPOD",
          "type": "modifier",
          "amount_value": 5,
          "amount_unit": "wt%"
        }
      ],
      "is_homopolymer": false
    },
    "processing_history": "Synthesized by free-radical copolymerization of styrene and AMAA (90:10 mol%) in THF at 60°C for 48h. Modified with 5 wt% hydroxyethyl-terminated poly(phenylene oxide) (PPOD) before curing. Film prepared by solution casting (THF/DMF) and thermally cured (40-150°C) to induce Lossen rearrangement. Dielectric constant measured by E5080B ENA Network Analyzer at room temperature at 20 GHz.",
    "hierarchical_structure": "Crosslinked network via Lossen rearrangement. Uniform phase structure.",
    "properties": {
      "eps": {
        "value": [
          2.45
        ],
        "unit": null
      }
    },
    "analysis_with_hierarchical_structure": {
      "descriptive_text": "The sample consists of a statistical copolymer composed of 90 mol% styrene and 10 mol% N-acetoxy methacrylamide, modified with 5 wt% hydroxyethyl-terminated poly(phenylene oxide) (PPOD). The material was synthesized via free-radical copolymerization in tetrahydrofuran (THF) at 60°C for 48 hours, followed by solution casting from a THF/DMF solvent mixture. Subsequent thermal curing between 40°C and 150°C induced a Lossen rearrangement, resulting in a crosslinked network with a uniform phase structure. The dielectric constant was characterized using an E5080B ENA Network Analyzer at room temperature and a frequency of 20 GHz.",
      "reasoning_analysis": "Increasing Factors: The incorporation of N-acetoxy methacrylamide introduces polar amide and ester functionalities, and the thermal curing induces a Lossen rearrangement that forms polar urea or amide crosslinks, both of which enhance atomic and orientational polarizability, thereby increasing the dielectric constant (eps). Additionally, the uniform phase structure ensures maximum material density without voids, which maximizes the number of polarizable units per unit volume. Decreasing Factors: The majority styrene content (90 mol%) provides a non-polar hydrocarbon matrix with low intrinsic polarizability. The addition of 5 wt% PPOD, known for its hydrophobic aromatic structure and low moisture absorption, acts as a low-dielectric modifier. Furthermore, the formation of a crosslinked network restricts segmental chain mobility, limiting the ability of dipoles to align with the electric field, an effect that is particularly pronounced at the high measurement frequency of 20 GHz where orientational polarization is often suppressed. Dominant Factor: While the polar crosslinks and monomer functionalities inherently drive the dielectric constant upward, the dominant factor is likely the combination of the high-frequency measurement condition and the restricted segmental mobility within the crosslinked network, coupled with the low-polarity styrene-PPO matrix, which collectively suppress the dipolar contribution and limit the overall increase in eps relative to what would be expected from the polar functional groups alone."
    },
    "analysis_without_hierarchical_structure": {
      "descriptive_text": "The sample consists of a statistical copolymer derived from styrene and N-acetoxy methacrylamide (AMAA) with a molar ratio of 90:10. This matrix was modified with 5 wt% hydroxyethyl-terminated poly(phenylene oxide) (PPOD) prior to film formation. The material was synthesized via free-radical copolymerization in tetrahydrofuran (THF) at 60°C for 48 hours, followed by solution casting using a THF/DMF solvent system. Subsequent thermal curing between 40°C and 150°C was employed to induce a Lossen rearrangement within the polymer network. The dielectric constant was ultimately characterized using an E5080B ENA Network Analyzer at room temperature operating at a frequency of 20 GHz.",
      "reasoning_analysis": "Increasing Factors: The incorporation of N-acetoxy methacrylamide (AMAA) introduces polar amide and ester functional groups capable of dipolar orientation polarization, which intrinsically elevates the dielectric constant. Additionally, the thermal curing process induces a Lossen rearrangement, potentially generating polar isocyanate or urea linkages within the network, and any residual high-polarity solvent such as DMF from the casting solution would significantly increase permittivity. Decreasing Factors: The majority styrene composition provides a relatively non-polar hydrocarbon backbone with lower polarizability compared to highly polar engineering polymers. The addition of 5 wt% PPOD, a material known for low dielectric properties and high free volume, acts to dilute the polar matrix and potentially introduce microporosity. Furthermore, the thermal curing creates a crosslinked network that restricts segmental chain mobility, thereby hindering dipolar alignment, while the high measurement frequency of 20 GHz limits the contribution of slower orientational polarization mechanisms. Dominant Factor: The high-frequency measurement condition combined with the restricted segmental mobility from thermal curing qualitatively dominates the dielectric behavior by suppressing the contribution of the polar AMAA dipoles; consequently, the dielectric constant is primarily governed by the electronic polarizability of the aromatic-rich system and the low-permittivity influence of the PPOD modifier."
    }
  },
  {
    "doi": null,
    "title": "Structural Control and Properties of Low-Dielectric-Constant Poly(hydrogen silsesquioxane) Precursors and Their Thin Films",
    "year": 2004,
    "chemical_composition": {
      "repeat_unit_psmiles": null,
      "monomers": [
        {
          "name": "Triethoxysilane",
          "smiles": "CCO[SiH](OCC)OCC",
          "ratio_value": null,
          "ratio_unit": null
        }
      ],
      "additives": [],
      "is_homopolymer": true
    },
    "processing_history": "Synthesized from triethoxysilane (TES) in ethylene glycol dimethyl ether (EGDE) with H2O/TES molar ratio (R1) = 2.0 and pH = 4.0. Spin-coated at 3000 rpm for 20 s. Baked at 80, 150, 200 °C (10 min each). Cured at 400 °C for 30 min under N2. Dielectric constant measured using MIS device with Keithley model 82 C-V system.",
    "hierarchical_structure": "Si-OH content: 1.91%. Cage/network ratio (precursor): 2.54. Cage/network ratio (film): 0.89.",
    "properties": {
      "eps": {
        "value": [
          2.88
        ],
        "unit": null
      }
    },
    "analysis_with_hierarchical_structure": {
      "descriptive_text": "The sample comprises a silicate-based dielectric film synthesized via the sol-gel polymerization of triethoxysilane (TES) monomers in ethylene glycol dimethyl ether (EGDE) with a water-to-TES molar ratio of 2.0 at pH 4.0. The precursor solution was deposited by spin-coating at 3000 rpm for 20 seconds and subjected to a sequential thermal treatment involving baking at 80, 150, and 200 °C for 10 minutes each, followed by curing at 400 °C for 30 minutes under a nitrogen atmosphere. Structural analysis indicates a final Si-OH content of 1.91% and a cage-to-network ratio of 0.89 in the film state, representing a significant structural evolution from the precursor ratio of 2.54, with dielectric properties characterized using a metal-insulator-semiconductor (MIS) device via capacitance-voltage measurements.",
      "reasoning_analysis": "Increasing Factors: The substantial reduction in the cage-to-network ratio from 2.54 in the precursor to 0.89 in the film indicates a transition toward a denser, highly crosslinked Si-O-Si network, which increases the number density of polarizable bonds per unit volume and inherently elevates the dielectric constant. Furthermore, the residual Si-OH content of 1.91% introduces polar hydroxyl groups that contribute to orientational polarization, adding to the overall permittivity. Decreasing Factors: The high-temperature curing at 400 °C under nitrogen promotes the condensation of silanol groups and the removal of residual solvent and volatiles, which reduces the concentration of highly polar species and minimizes moisture uptake that would otherwise increase dielectric loss and permittivity. The use of an inert nitrogen atmosphere during curing also prevents oxidative degradation that could introduce additional polar defect states. Dominant Factor: The dominant factor influencing the eps is the dense inorganic network structure established during the high-temperature curing process. While the thermal treatment effectively minimizes polar contaminants, the fundamental formation of a dense silicate network (evidenced by the low cage/network ratio) sets a baseline electronic polarizability that is intrinsically higher than porous organic dielectrics, qualitatively driving the eps toward values characteristic of silica-like materials rather than low-k porous organosilicates."
    },
    "analysis_without_hierarchical_structure": {
      "descriptive_text": "The sample comprises a homopolymer network derived from triethoxysilane monomers synthesized via a sol-gel process in ethylene glycol dimethyl ether with a water-to-monomer molar ratio of 2.0 under acidic conditions at pH 4.0. The precursor solution was deposited via spin-coating at 3000 rpm for 20 seconds, followed by a sequential thermal baking profile at 80, 150, and 200 °C for 10 minutes each. Finally, the film was cured at 400 °C for 30 minutes under a nitrogen atmosphere, and the dielectric constant was characterized using a metal-insulator-semiconductor device with a C-V system.",
      "reasoning_analysis": "Increasing Factors: The high-temperature curing step at 400 °C promotes significant network densification and collapse of solvent-induced voids, which increases the number density of polarizable siloxane bonds per unit volume, thereby driving the dielectric constant upward. Additionally, the formation of a condensed inorganic-organic hybrid network inherently possesses higher electronic polarizability compared to air-filled pores. Decreasing Factors: The sol-gel synthesis route inherently introduces nanoporosity due to solvent evaporation during spin-coating and drying, which lowers the effective dielectric constant by incorporating low-permittivity air voids. Furthermore, the thermal baking and curing stages drive condensation reactions that remove polar hydroxyl (-OH) groups, reducing dipole orientation polarization and contributing to a lower dielectric constant. Dominant Factor: The aggressive thermal curing history at 400 °C under nitrogen is the dominant factor; while porosity tends to reduce permittivity, the high-temperature treatment likely collapses most transient pores and drives the material toward a dense silica-like network, making the densification effect and the resulting high bond density the primary determinant that qualitatively elevates the dielectric constant relative to a porous, low-temperature cured xerogel."
    }
  },
  {
    "doi": "10.1016/j.compscitech.2022.109310",
    "title": "Toward high dielectric constant and low dielectric loss nanocomposite via kinetical migration",
    "year": 2022,
    "chemical_composition": {
      "repeat_unit_psmiles": null,
      "monomers": [
        {
          "name": "Lactide",
          "smiles": "CC1C(=O)OC1=O",
          "ratio_value": 70,
          "ratio_unit": "wt%"
        },
        {
          "name": "Vinylidene fluoride",
          "smiles": "C=C(F)F",
          "ratio_value": 30,
          "ratio_unit": "wt%"
        }
      ],
      "additives": [
        {
          "name": "Multi-walled carbon nanotubes",
          "type": "filler",
          "amount_value": 0.9,
          "amount_unit": "wt%"
        }
      ],
      "is_homopolymer": false
    },
    "processing_history": "PLA/PVDF (70/30) blend with 0.9 wt% CNTs. Materials dried at 80 °C for 6 h before blending. Two-step mixing: PVDF/CNTs masterbatch blended with PLA at 180 °C, 80 r/min for 2 min. Hot-pressed at 190 °C into 1 mm sheet. Dielectric constant measured by Wayne Kerr 6500B impedance analyzer at 1 kHz, room temperature, with silver electrodes.",
    "hierarchical_structure": "Sea-island structure. CNTs still wrapped in PVDF phase, some bright spots on PVDF droplet surface.",
    "properties": {
      "eps": {
        "value": [
          1587.8
        ],
        "unit": null
      }
    },
    "analysis_with_hierarchical_structure": {
      "descriptive_text": "The sample comprises a poly(lactic acid) (PLA) and poly(vinylidene fluoride) (PVDF) blend with a 70/30 wt% ratio, incorporated with 0.9 wt% multi-walled carbon nanotubes (MWCNTs). Following drying at 80 °C for 6 hours, the material underwent a two-step mixing process where a PVDF/CNTs masterbatch was blended with PLA at 180 °C, then hot-pressed at 190 °C into a 1 mm sheet. The resulting hierarchical structure exhibits a sea-island morphology where the MWCNTs are selectively localized within the PVDF phase, occasionally appearing as bright spots on the droplet surfaces, and the dielectric constant was characterized using an impedance analyzer at 1 kHz with silver electrodes.",
      "reasoning_analysis": "Increasing Factors: The inclusion of poly(vinylidene fluoride) introduces strong dipole moments from carbon-fluorine bonds, intrinsically raising the dielectric constant compared to non-polar polymers. Furthermore, the addition of conductive multi-walled carbon nanotubes promotes interfacial polarization (Maxwell-Wagner-Sillars effect) and the formation of microcapacitor structures, particularly because the processing history ensures the CNTs are localized within the PVDF phase. The sea-island morphology further amplifies this by creating extensive interfaces between the conductive PVDF/CNT domains and the insulating PLA matrix. Decreasing Factors: The majority composition of poly(lactic acid) (70 wt%), which possesses a lower intrinsic dielectric constant than PVDF, dilutes the overall polarizability of the bulk material. Additionally, the rigorous drying process at 80 °C removes absorbed moisture, which eliminates the contribution of water's high dielectric constant to the measurement, ensuring the value reflects the dry polymer composite. Dominant Factor: The dominant influence on the dielectric constant is the interfacial polarization arising from the selective localization of conductive MWCNTs within the dispersed PVDF phase; this microstructure creates significant charge accumulation at the phase boundaries that qualitatively outweighs the intrinsic dipole contributions of the polymer matrices alone."
    },
    "analysis_without_hierarchical_structure": {
