Repository: hhtrick/HHT-code

# HHT training framework

This directory contains model training, embedding precomputation, inference, article-level baselines and the curated datasets. All commands below assume that the working directory is `train_code/`.

## 3. Datasets and fixed partitions

Each main dataset is a JSON array at `dataset/{property}/{property}.json`. Entries contain source metadata, `chemical_composition`, `processing_history`, `hierarchical_structure`, `properties`, and two generated-analysis objects. Targets are stored as `properties[property]["value"]`; source metadata and target values are not predictive input fields.

| Property | Train | Validation | Test | Total |
|---|---:|---:|---:|---:|

File: train_code/dataset/eps/eps.json (part 86 of 190)
[
      "descriptive_text": "The sample comprises a polylactide (PLA) and polyvinylidene fluoride (PVDF) blend with a composition of 70 wt% PLA and 30 wt% PVDF, reinforced with 0.9 wt% multi-walled carbon nanotubes. Prior to compounding, the raw materials were dried at 80 °C for 6 hours. A two-step mixing strategy was utilized where a PVDF/CNTs masterbatch was blended with PLA at 180 °C and 80 r/min for 2 minutes, followed by hot-pressing at 190 °C to fabricate a 1 mm thick sheet. The dielectric properties were subsequently evaluated using a Wayne Kerr 6500B impedance analyzer at 1 kHz and room temperature with silver electrodes.",
      "reasoning_analysis": "Increasing Factors: The incorporation of PVDF introduces strong dipole moments arising from carbon-fluorine bonds, which inherently possess a higher polarizability than the PLA matrix, thereby elevating the baseline permittivity. Furthermore, the addition of multi-walled carbon nanotubes creates extensive polymer-filler interfaces that facilitate Maxwell-Wagner-Sillars interfacial polarization, while the shear forces during mixing at 180 °C may promote the formation of the electroactive beta-phase in PVDF, both significantly driving the eps upward. Decreasing Factors: The predominance of PLA (70 wt%) acts as a diluent regarding dielectric response, as its intrinsic permittivity is lower than that of PVDF, potentially limiting the maximum achievable polarization of the bulk material. Additionally, any agglomeration of carbon nanotubes during the masterbatch blending process could reduce the effective interfacial area available for charge accumulation, mitigating the enhancement effect. Dominant Factor: The presence of multi-walled carbon nanotubes is the dominant factor influencing the eps; while the PVDF phase improves the matrix polarity, the conductive nature of the nanotubes near the percolation threshold generates massive interfacial polarization effects that qualitatively outweigh the contributions from the specific polymer blend ratio, leading to a substantial enhancement in dielectric constant relative to the unfilled blend."
    }
  },
  {
    "doi": "10.1016/j.polymer.2025.128116",
    "title": "A polypropylene-based all-organic dielectric polymer film with high dielectric constant, low dielectric loss, and high breakdown strength",
    "year": 2025,
    "chemical_composition": {
      "repeat_unit_psmiles": "[*]CC(C)[*]",
      "monomers": [
        {
          "name": "Propylene",
          "smiles": "CC=C",
          "ratio_value": null,
          "ratio_unit": null
        }
      ],
      "additives": [
        {
          "name": "PA1",
          "type": "filler",
          "amount_value": 20,
          "amount_unit": "%"
        },
        {
          "name": "Liquid paraffin",
          "type": "processing aid",
          "amount_value": 1,
          "amount_unit": "drop"
        }
      ],
      "is_homopolymer": true
    },
    "processing_history": "PA1 synthesized in previous work. PP granules frozen and crushed. PA1 and PP powders pre-mixed with liquid paraffin. Mixed in torque rheometer at 180 °C for 8 min. Hot-press molded at 180 °C, 10 MPa for 2 min. Cold-pressed at room temperature for 20 min. Dielectric constant measured at 1000 Hz, room temperature.",
    "hierarchical_structure": "PA1 cluster particles have ten-membered ring arrangement. Larger particle agglomerates exhibit poor compatibility with PP matrix, resulting in prominent interfaces.",
    "properties": {
      "eps": {
        "value": [
          5.0
        ],
        "unit": null
      }
    },
    "analysis_with_hierarchical_structure": {
      "descriptive_text": "The sample consists of a polypropylene homopolymer matrix composite incorporating 20% PA1 filler and a single drop of liquid paraffin processing aid. The polypropylene granules were cryogenically crushed and pre-mixed with the PA1 powder and liquid paraffin before undergoing melt mixing in a torque rheometer at 180 °C for 8 minutes. The composite was subsequently consolidated via hot-press molding at 180 °C under 10 MPa for 2 minutes, followed by cold-pressing at room temperature for 20 minutes. Structural analysis indicates that the PA1 filler forms cluster particles characterized by a ten-membered ring arrangement, where larger agglomerates display poor compatibility with the polypropylene matrix, resulting in prominent interfacial regions, and the dielectric constant was measured at 1000 Hz and room temperature.",
      "reasoning_analysis": "Increasing Factors: The incorporation of 20% PA1 filler introduces a secondary phase with distinct electrical properties compared to the matrix, and the processing history of melt mixing at 180 °C combined with the hierarchical structure indicates poor compatibility leading to prominent interfaces between PA1 agglomerates and the PP matrix. At the low measurement frequency of 1000 Hz, this heterogeneity facilitates Maxwell-Wagner-Sillars interfacial polarization, which significantly enhances the effective dielectric constant. Additionally, the ten-membered ring arrangement within the PA1 clusters may possess specific dipole moments that contribute to orientational polarization. Decreasing Factors: The polypropylene matrix is inherently non-polar with a low baseline dielectric constant, and the addition of liquid paraffin, also a non-polar hydrocarbon processing aid, maintains this low-polarity environment. Furthermore, the poor compatibility observed during the thermal processing suggests the potential formation of micro-voids at the interface, which have a dielectric constant near unity and could lower the bulk permittivity. Dominant Factor: The interfacial polarization resulting from the distinct phase separation and prominent interfaces between the PA1 clusters and the PP matrix is the dominant factor, as the Maxwell-Wagner-Sillars effect at 1000 Hz typically outweighs the intrinsic low permittivity of the non-polar hydrocarbon components in heterogeneous composites with significant filler loading."
    },
    "analysis_without_hierarchical_structure": {
      "descriptive_text": "The sample comprises a polypropylene homopolymer composite containing 20% PA1 filler and a trace amount of liquid paraffin processing aid. The PA1 filler was synthesized prior to composite preparation, while the polypropylene granules were cryogenically frozen and crushed into powder. These components were pre-mixed with liquid paraffin and subsequently compounded in a torque rheometer at 180 °C for 8 minutes. The resulting melt was hot-press molded at 180 °C under 10 MPa for 2 minutes, followed by cold-pressing at room temperature for 20 minutes, with the dielectric constant ultimately measured at 1000 Hz under ambient conditions.",
      "reasoning_analysis": "Increasing Factors: The incorporation of 20% PA1 filler introduces a secondary phase that likely possesses higher polarizability than the non-polar polypropylene matrix, directly increasing the composite eps through intrinsic filler properties and Maxwell-Wagner-Sillars interfacial polarization. Furthermore, the melt mixing process in the torque rheometer promotes homogeneous filler dispersion, maximizing the interfacial area between the matrix and filler, while the hot-press molding at 10 MPa minimizes void content, preventing the inclusion of low-permittivity air pockets that would otherwise lower the effective eps. Decreasing Factors: The polypropylene homopolymer backbone is inherently non-polar, characterized by a low baseline eps due to the absence of permanent dipoles. The addition of liquid paraffin, also a non-polar hydrocarbon, does not contribute significant dipolar polarization and may slightly dilute the effective polarizable volume. Additionally, the thermal history involving melting and subsequent pressing may induce crystallization in the PP matrix, restricting segmental mobility and limiting any minor dipolar contributions from impurities or chain ends. Dominant Factor: The volume fraction and nature of the PA1 filler dominate the dielectric behavior. While the PP matrix provides a low-permittivity baseline, the substantial 20% loading of a distinct filler phase fundamentally alters the electrostatic environment through interfacial polarization mechanisms and the intrinsic permittivity of the filler itself, driving the overall eps significantly higher than that of the neat polymer."
    }
  },
  {
    "doi": null,
    "title": "Structural Control and Properties of Low-Dielectric-Constant Poly(hydrogen silsesquioxane) Precursors and Their Thin Films",
    "year": 2004,
    "chemical_composition": {
      "repeat_unit_psmiles": null,
      "monomers": [
        {
          "name": "Triethoxysilane",
          "smiles": "CCO[SiH](OCC)OCC",
          "ratio_value": null,
          "ratio_unit": null
        }
      ],
      "additives": [],
      "is_homopolymer": true
    },
    "processing_history": "Synthesized from triethoxysilane (TES) in ethylene glycol dimethyl ether (EGDE) with H2O/TES molar ratio (R1) = 2.0 and pH = 3.0. Spin-coated at 3000 rpm for 20 s. Baked at 80, 150, 200 °C (10 min each). Cured at 400 °C for 30 min under N2. Dielectric constant measured using MIS device with Keithley model 82 C-V system.",
    "hierarchical_structure": "Si-OH content: 1.47%. Cage/network ratio (precursor): 2.31. Cage/network ratio (film): 0.84.",
    "properties": {
      "eps": {
        "value": [
          2.9
        ],
        "unit": null
      }
    },
    "analysis_with_hierarchical_structure": {
      "descriptive_text": "The sample is a siloxane-based network derived from the homopolymerization of triethoxysilane (TES) monomers via a sol-gel process in ethylene glycol dimethyl ether (EGDE) with a water-to-TES molar ratio of 2.0 at pH 3.0. The precursor solution was fabricated into a film by spin-coating at 3000 rpm for 20 seconds, followed by a multi-step thermal treatment involving baking at 80, 150, and 200 °C for 10 minutes each, and final curing at 400 °C for 30 minutes under a nitrogen atmosphere. Structural characterization reveals a final film with a Si-OH content of 1.47% and a cage-to-network ratio of 0.84, indicating a significant structural evolution from the precursor state which exhibited a ratio of 2.31. The dielectric constant was subsequently characterized using a metal-insulator-semiconductor (MIS) device configuration with a Keithley model 82 C-V system.",
      "reasoning_analysis": "Increasing Factors: The structural transformation from a cage-rich precursor to a network-dominated film, evidenced by the decrease in the cage-to-network ratio from 2.31 to 0.84, implies significant densification and reduced free volume, which qualitatively increases the dielectric constant due to higher atomic polarizability per unit volume. Additionally, the inherent polarity of the siloxane (Si-O-Si) backbone contributes to the overall permittivity. Decreasing Factors: The rigorous thermal curing at 400 °C drives condensation reactions that significantly reduce the concentration of highly polar silanol (Si-OH) groups to a low level (1.47%), thereby minimizing orientational polarization contributions. Furthermore, the sequential baking and curing steps effectively remove residual solvent (EGDE) and water, preventing high-dielectric impurities from elevating the value. Dominant Factor: The thermal curing history is the dominant factor governing the final dielectric constant. While the reduction of polar Si-OH groups acts to lower the permittivity, the concurrent structural densification from cage to network formation increases the density and electronic polarizability of the matrix; the final eps is qualitatively determined by the balance struck by the 400 °C cure, resulting in a dense, low-hydroxyl siloxane network."
    },
    "analysis_without_hierarchical_structure": {
      "descriptive_text": "The sample consists of a homopolymer network derived from triethoxysilane monomers. The material was synthesized via a sol-gel process in ethylene glycol dimethyl ether using a water-to-monomer molar ratio of 2.0 under acidic conditions (pH 3.0). The resulting solution was spin-coated at 3000 rpm for 20 seconds onto a substrate. Subsequent thermal treatment involved stepwise baking at 80, 150, and 200 °C for 10 minutes each, followed by a final curing step at 400 °C for 30 minutes under a nitrogen atmosphere. The dielectric constant was characterized using a metal-insulator-semiconductor device configuration with a Keithley model 82 C-V system.",
      "reasoning_analysis": "Increasing Factors: The stepwise baking and final curing at 400 °C promote significant densification of the sol-gel derived network, reducing free volume and increasing the number density of polarizable siloxane bonds per unit volume, which inherently drives the dielectric constant higher. Additionally, the inherent dipole moment of the Si-O-Si backbone contributes to the baseline permittivity. Decreasing Factors: The high-temperature thermal treatment drives the hydrolysis and condensation reactions to completion, effectively removing volatile organic byproducts, residual solvent, and polar silanol groups, which reduces dipolar polarization contributions that would otherwise elevate the dielectric constant. Furthermore, the sol-gel synthesis pathway may retain intrinsic nanoscale porosity within the film structure, which lowers the effective dielectric constant relative to a fully dense bulk silica. Dominant Factor: The thermal curing history at 400 °C is the dominant factor, as it fundamentally converts the organosilicon precursor into a dense, inorganic silica-like network; this process minimizes extrinsic polar contributions from residual species and establishes the intrinsic polarizability of the condensed Si-O network as the primary determinant of the final dielectric behavior."
    }
  },
  {
    "doi": "10.1016/j.compscitech.2022.109310",
    "title": "Toward high dielectric constant and low dielectric loss nanocomposite via kinetical migration",
    "year": 2022,
    "chemical_composition": {
      "repeat_unit_psmiles": null,
      "monomers": [
        {
          "name": "Lactide",
          "smiles": "CC1C(=O)OC1=O",
          "ratio_value": 70,
          "ratio_unit": "wt%"
        },
        {
          "name": "Vinylidene fluoride",
          "smiles": "C=C(F)F",
          "ratio_value": 30,
          "ratio_unit": "wt%"
        }
      ],
      "additives": [
        {
          "name": "Multi-walled carbon nanotubes",
          "type": "filler",
          "amount_value": 0.9,
          "amount_unit": "wt%"
        }
      ],
      "is_homopolymer": false
    },
    "processing_history": "PLA/PVDF (70/30) blend with 0.9 wt% CNTs. Materials dried at 80 °C for 6 h before blending. Two-step mixing: PVDF/CNTs masterbatch blended with PLA at 180 °C, 80 r/min for 8 min. Hot-pressed at 190 °C into 1 mm sheet. Dielectric constant measured by Wayne Kerr 6500B impedance analyzer at 1 kHz, room temperature, with silver electrodes.",
    "hierarchical_structure": "Sea-island structure. CNTs mainly immobilized at the interface of PLA/PVDF blends. Shallow folds at interface.",
    "properties": {
      "eps": {
        "value": [
          956.6
        ],
        "unit": null
      }
    },
    "analysis_with_hierarchical_structure": {
      "descriptive_text": "The sample comprises a poly(lactic acid) (PLA) and poly(vinylidene fluoride) (PVDF) blend with a composition of 70 wt% Lactide and 30 wt% Vinylidene fluoride, incorporated with 0.9 wt% multi-walled carbon nanotubes (MWCNTs). The materials were dried at 80 °C for 6 hours prior to a two-step mixing process where a PVDF/CNT masterbatch was blended with PLA at 180 °C and 80 r/min for 8 minutes, followed by hot-pressing at 190 °C into a 1 mm sheet. Morphological analysis indicates a sea-island structure with the MWCNTs primarily immobilized at the PLA/PVDF interface exhibiting shallow folds, and the dielectric constant was characterized using a Wayne Kerr 6500B impedance analyzer at 1 kHz and room temperature with silver electrodes.",
      "reasoning_analysis": "Increasing Factors: The inclusion of PVDF introduces strong C-F dipoles which intrinsically possess a high dielectric constant compared to standard thermoplastics. Furthermore, the addition of conductive multi-walled carbon nanotubes induces significant Maxwell-Wagner-Sillars interfacial polarization, particularly because the processing history and resulting hierarchical structure localize the CNTs at the PLA/PVDF interface, creating efficient microcapacitor networks that drastically enhance charge storage capability at low frequencies. Decreasing Factors: The majority phase consists of PLA (70 wt%), which has a lower intrinsic dielectric constant than PVDF, thereby diluting the overall polarizability of the polymer matrix. Additionally, the hot-pressing temperature of 190 °C may favor the formation of the non-polar alpha-phase in PVDF over the highly polar beta-phase without specific poling or quenching, potentially limiting the maximum intrinsic dipole contribution. Dominant Factor: The selective localization of conductive MWCNTs at the polymer-polymer interface is the dominant factor, as the formation of microcapacitor structures via interfacial polarization typically yields a much larger magnitude increase in dielectric constant than the intrinsic dipole contributions of the polymer matrix alone, especially at the measured frequency of 1 kHz."
    },
    "analysis_without_hierarchical_structure": {
      "descriptive_text": "The sample comprises a polylactide (PLA) and polyvinylidene fluoride (PVDF) blend with a weight ratio of 70/30, incorporated with 0.9 wt% multi-walled carbon nanotubes as a conductive filler. Prior to processing, the constituent materials were dried at 80 °C for 6 hours to ensure moisture removal. A two-step mixing protocol was utilized, where a PVDF/CNTs masterbatch was blended with PLA at 180 °C and 80 r/min for 8 minutes, followed by hot-pressing at 190 °C to form a 1 mm thick sheet. The dielectric constant was subsequently characterized using a Wayne Kerr 6500B impedance analyzer at 1 kHz and room temperature with silver electrodes.",
      "reasoning_analysis": "Increasing Factors: The inclusion of polyvinylidene fluoride (PVDF) introduces strong dipole moments from carbon-fluorine bonds, inherently elevating the eps relative to polylactide. Furthermore, the 0.9 wt% multi-walled carbon nanotubes function as conductive fillers that induce significant interfacial polarization (Maxwell-Wagner-Sillars effect) at the filler-matrix and polymer-polymer interfaces, while the shear mixing and hot-pressing history may promote the formation of the electroactive beta-phase in PVDF, further enhancing eps. Decreasing Factors: The predominance of polylactide (70 wt%), which possesses a lower intrinsic dielectric constant than PVDF, dilutes the overall polarizability of the blend matrix. Additionally, potential micro-voids formed during hot-pressing or agglomeration of nanotubes could disrupt the formation of effective microcapacitor structures, limiting the maximum achievable eps. Dominant Factor: The presence of multi-walled carbon nanotubes serves as the dominant factor; despite the dilution effect of the PLA matrix, the conductive filler network near the percolation threshold generates extensive interfacial areas that qualitatively drive the eps to values substantially higher than those of the neat polymer components."
    }
  },
  {
    "doi": null,
    "title": "Structural Control and Properties of Low-Dielectric-Constant Poly(hydrogen silsesquioxane) Precursors and Their Thin Films",
    "year": 2004,
    "chemical_composition": {
      "repeat_unit_psmiles": null,
      "monomers": [
        {
          "name": "Triethoxysilane",
          "smiles": "CCO[SiH](OCC)OCC",
          "ratio_value": null,
          "ratio_unit": null
        }
      ],
      "additives": [],
      "is_homopolymer": true
    },
    "processing_history": "Synthesized from triethoxysilane (TES) in ethylene glycol dimethyl ether (EGDE) with H2O/TES molar ratio (R1) = 2.5 and pH = 1.0. Spin-coated at 3000 rpm for 20 s. Baked at 80, 150, 200 °C (10 min each). Cured at 400 °C for 30 min under N2. Dielectric constant measured using MIS device with Keithley model 82 C-V system.",
    "hierarchical_structure": "Si-OH content: 0.61%. Cage/network ratio (precursor): 2.33. Cage/network ratio (film): 0.95.",
    "properties": {
      "eps": {
        "value": [
          2.74
        ],
        "unit": null
      }
    },
    "analysis_with_hierarchical_structure": {
      "descriptive_text": "The sample comprises a silicate-based network derived from triethoxysilane monomers synthesized in ethylene glycol dimethyl ether with a water-to-monomer molar ratio of 2.5 under acidic conditions. The material was fabricated via spin-coating at 3000 rpm followed by a multi-step thermal treatment involving baking at 80, 150, and 200 °C and final curing at 400 °C under nitrogen. Structural analysis indicates a transition from a cage-rich precursor to a crosslinked film with a cage-to-network ratio of 0.95 and a residual Si-OH content of 0.61%, with dielectric properties characterized using a metal-insulator-semiconductor device configuration.",
      "reasoning_analysis": "Increasing Factors: The high-temperature curing at 400 °C promotes extensive condensation reactions, leading to a densified Si-O-Si network structure; according to the Clausius-Mossotti relation, this increase in material density inherently drives the dielectric constant higher. Additionally, the structural evolution from a cage-rich precursor to a more crosslinked network film, indicated by the cage/network ratio decrease from 2.33 to 0.95, reduces free volume associated with loose cage packing, further contributing to an increase in polarizability per unit volume. Decreasing Factors: The stepwise baking and final curing process effectively remove volatile organic components, such as ethoxy groups from the triethoxysilane monomers and the EGDE solvent, eliminating potential dipole contributions from organic residues. Furthermore, the low residual Si-OH content minimizes the presence of polar hydroxyl dipoles and reduces the likelihood of moisture absorption, both of which would otherwise elevate the dielectric constant. Dominant Factor: The thermal processing history and the resulting network densification are the dominant factors governing the dielectric behavior; while the removal of organics and low hydroxyl content mitigate polar contributions, the high-temperature induced compaction of the inorganic silicate matrix qualitatively establishes a higher baseline dielectric constant compared to porous or organically modified variants."
    },
    "analysis_without_hierarchical_structure": {
      "descriptive_text": "The sample comprises a homopolymer network derived from triethoxysilane monomers synthesized via a sol-gel process in ethylene glycol dimethyl ether with a water-to-monomer molar ratio of 2.5 under acidic conditions at pH 1.0. The precursor solution was spin-coated at 3000 rpm for 20 seconds and subjected to a stepwise thermal treatment involving baking at 80, 150, and 200 °C for 10 minutes each, followed by curing at 400 °C for 30 minutes under a nitrogen atmosphere. The dielectric constant was characterized using a metal-insulator-semiconductor device configuration with a Keithley model 82 C-V system.",
      "reasoning_analysis": "Increasing Factors: The hydrolysis and condensation of triethoxysilane form a dense inorganic siloxane network rich in polarizable Si-O-Si bonds, where the excess water ratio promotes extensive crosslinking and the final high-temperature curing densifies the matrix, increasing the number density of polarizable units per volume. Decreasing Factors: The aggressive thermal curing at 400 °C under nitrogen eliminates polar hydroxyl groups formed during hydrolysis and removes residual solvent, significantly reducing dipole orientation polarization, while the sol-gel deposition and drying process inherently introduces nanoscale porosity containing air voids which lowers the effective permittivity. Dominant Factor: The thermal curing history is the dominant factor governing the dielectric behavior; although network densification tends to increase permittivity, the removal of highly polar hydroxyl impurities and the presence of processing-induced porosity qualitatively drive the dielectric constant lower relative to a fully dense, hydroxyl-rich silica glass."
    }
  },
  {
    "doi": null,
    "title": "Structural Control and Properties of Low-Dielectric-Constant Poly(hydrogen silsesquioxane) Precursors and Their Thin Films",
    "year": 2004,
    "chemical_composition": {
      "repeat_unit_psmiles": null,
      "monomers": [
        {
          "name": "Triethoxysilane",
          "smiles": "CCO[SiH](OCC)OCC",
          "ratio_value": null,
          "ratio_unit": null
        }
      ],
      "additives": [],
      "is_homopolymer": true
    },
    "processing_history": "Synthesized from triethoxysilane (TES) in ethylene glycol dimethyl ether (EGDE) with H2O/TES molar ratio (R1) = 2.5 and pH = 2.0. Spin-coated at 3000 rpm for 20 s. Baked at 80, 150, 200 °C (10 min each). Cured at 400 °C for 30 min under N2. Dielectric constant measured using MIS device with Keithley model 82 C-V system.",
    "hierarchical_structure": "Si-OH content: 1.30%. Cage/network ratio (precursor): 2.35. Cage/network ratio (film): 0.85.",
    "properties": {
      "eps": {
        "value": [
          3.01
        ],
        "unit": null
      }
    },
    "analysis_with_hierarchical_structure": {
      "descriptive_text": "The sample comprises a triethoxysilane-derived homopolymer film synthesized via a sol-gel process in ethylene glycol dimethyl ether with an acidic catalyst (pH 2.0) and a water-to-monomer molar ratio of 2.5. Following spin-coating at 3000 rpm, the film underwent a multi-step thermal treatment involving baking at 80, 150, and 200 °C, followed by curing at 400 °C for 30 minutes under a nitrogen atmosphere. Structural characterization indicates a residual Si-OH content of 1.30% and a morphological transition from a cage-rich precursor to a network-dominated film, reflected by a reduction in the cage-to-network ratio from 2.35 to 0.85, with dielectric properties evaluated using a metal-insulator-semiconductor device configuration.",
      "reasoning_analysis": "Increasing Factors: The structural evolution from a cage-rich precursor to a network-dominated film, evidenced by the cage/network ratio decrease from 2.35 to 0.85, implies significant densification of the silicate matrix, which increases the electronic polarizability per unit volume and drives the eps higher. Additionally, the residual Si-OH content of 1.30% introduces permanent dipoles capable of orientational polarization, further contributing to an increase in eps. Decreasing Factors: The rigorous thermal processing history, specifically the sequential baking and final curing at 400 °C under N2, facilitates the condensation of silanol groups and the removal of the ethylene glycol dimethyl ether solvent, thereby reducing the concentration of volatile polar species and minimizing dipolar contributions that would otherwise elevate the eps. Dominant Factor: The structural densification associated with the conversion to a network structure qualitatively dominates the final eps behavior; while the thermal curing effectively removes most polar hydroxyl groups to suppress dipolar polarization, the resulting increase in material density and electronic polarizability inherent to the condensed inorganic network establishes the primary baseline for the dielectric response."
    },
    "analysis_without_hierarchical_structure": {
      "descriptive_text": "The sample consists of a homopolymer network derived from triethoxysilane monomers. Synthesis was conducted in ethylene glycol dimethyl ether with a water-to-monomer molar ratio of 2.5 under acidic conditions at pH 2.0. The resulting solution was spin-coated at 3000 rpm for 20 seconds onto a substrate. Post-deposition thermal treatment involved sequential baking steps at 80, 150, and 200 °C for 10 minutes each, followed by a final curing stage at 400 °C for 30 minutes under a nitrogen atmosphere. The dielectric constant was subsequently characterized using a metal-insulator-semiconductor device configuration with a Keithley model 82 C-V system.",
      "reasoning_analysis": "Increasing Factors: The formation of a dense inorganic siloxane network through hydrolysis and condensation creates a structure with higher electronic polarizability per unit volume compared to standard organic polymers due to the polarity of the Si-O bonds. Furthermore, the stepwise thermal baking up to 400 °C promotes film densification, reducing free volume and porosity, which typically acts to increase the dielectric constant relative to a porous counterpart. Decreasing Factors: The acidic hydrolysis conditions and subsequent high-temperature curing facilitate the removal of the ethoxy side groups and the ethylene glycol dimethyl ether solvent. Eliminating these polar organic residues and volatile byproducts reduces orientational polarization contributions. Additionally, the conversion of highly polar silanol groups into siloxane linkages during the curing process decreases the density of permanent dipoles within the matrix. Dominant Factor: The high-temperature curing at 400 °C under nitrogen is the dominant factor. This step ensures the complete condensation of the siloxane network and the elimination of volatile polar species, thereby stabilizing the dielectric constant at a level determined by the intrinsic electronic polarizability of the inorganic backbone rather than transient dipolar contributions from residual solvent or incomplete reaction products."
    }
  },
  {
    "doi": "10.1002/app.54012",
    "title": "Synthesis and characterizations of polystyrene materials with low dielectric constant and low dielectric loss at high frequency",
    "year": 2023,
    "chemical_composition": {
      "repeat_unit_psmiles": null,
      "monomers": [
        {
          "name": "Styrene",
          "smiles": "C=Cc1ccccc1",
          "ratio_value": 90,
          "ratio_unit": "mol%"
        },
        {
          "name": "N-acetoxy methacrylamide",
          "smiles": "CC(=O)ONC(=O)C(=C)C",
          "ratio_value": 10,
          "ratio_unit": "mol%"
        }
      ],
      "additives": [
        {
          "name": "PPOD",
          "type": "modifier",
          "amount_value": 10,
          "amount_unit": "wt%"
        }
      ],
      "is_homopolymer": false
    },
    "processing_history": "Synthesized by free-radical copolymerization of styrene and AMAA (90:10 mol%) in THF at 60°C for 48h. Modified with 10 wt% hydroxyethyl-terminated poly(phenylene oxide) (PPOD) before curing. Film prepared by solution casting (THF/DMF) and thermally cured (40-150°C) to induce Lossen rearrangement. Dielectric constant measured by E5080B ENA Network Analyzer at room temperature at 20 GHz.",
    "hierarchical_structure": "Crosslinked network via Lossen rearrangement. Uniform phase structure.",
    "properties": {
      "eps": {
        "value": [
          2.42
        ],
        "unit": null
      }
    },
    "analysis_with_hierarchical_structure": {
      "descriptive_text": "The sample comprises a statistical copolymer synthesized via free-radical copolymerization of styrene (90 mol%) and N-acetoxy methacrylamide (10 mol%) in tetrahydrofuran at 60°C. Prior to film formation, the material was modified with 10 wt% hydroxyethyl-terminated poly(phenylene oxide) (PPOD). Films were prepared by solution casting using a THF/DMF solvent system and subsequently thermally cured between 40°C and 150°C to induce a Lossen rearrangement, resulting in a crosslinked network with a uniform phase structure. The dielectric constant was characterized at room temperature at 20 GHz using an E5080B ENA Network Analyzer.",
      "reasoning_analysis": "Increasing Factors: The incorporation of N-acetoxy methacrylamide introduces polar amide and carbonyl functional groups into the backbone, which possess permanent dipole moments capable of contributing to orientational polarization. Additionally, the use of DMF in the solution casting process presents a risk where residual solvent molecules, being highly polar, could remain trapped within the network and elevate the dielectric constant. Decreasing Factors: The copolymer matrix is dominated by styrene (90 mol%), which possesses a non-polar aromatic structure with inherently low electronic polarizability. The addition of 10 wt% poly(phenylene oxide) (PPOD), a material renowned for its low dielectric constant and hydrophobicity, further dilutes the overall polarizability of the system. Crucially, the thermal curing induces a Lossen rearrangement that creates a crosslinked network; this structural constraint significantly restricts segmental chain mobility, thereby inhibiting dipolar alignment, particularly at the high measurement frequency of 20 GHz. The uniform phase structure also eliminates interfacial polarization effects that typically inflate permittivity in heterogeneous blends. Dominant Factor: The dominant influence on the dielectric constant is the combination of the high-frequency measurement condition and the crosslinked network structure. At 20 GHz, the relaxation times of the polar groups introduced by the minor comonomer likely exceed the period of the applied field, especially given the mobility restrictions imposed by the crosslinks. Consequently, the inherently low polarizability of the styrene-rich backbone and the low-k PPOD modifier qualitatively govern the final dielectric behavior, suppressing the potential increase from the polar functional groups."
    },
    "analysis_without_hierarchical_structure": {
      "descriptive_text": "The sample consists of a statistical copolymer synthesized via free-radical copolymerization of styrene and N-acetoxy methacrylamide (AMAA) in a 90:10 mol% ratio within tetrahydrofuran (THF) at 60°C for 48 hours. Prior to film formation, the polymer matrix was modified with 10 wt% hydroxyethyl-terminated poly(phenylene oxide) (PPOD). Thin films were prepared through solution casting using a THF/DMF solvent system and subsequently subjected to thermal curing between 40°C and 150°C to induce a Lossen rearrangement. The dielectric constant was characterized using an E5080B ENA Network Analyzer at room temperature operating at a frequency of 20 GHz.",
      "reasoning_analysis": "Increasing Factors: The incorporation of N-acetoxy methacrylamide (AMAA) monomers introduces polar carbonyl and amide functional groups into the backbone, which provide sites for dipolar polarization that inherently increase the dielectric constant. Additionally, the use of dimethylformamide (DMF) in the solution casting process presents a risk where residual solvent molecules, being highly polar, could remain trapped in the film matrix and significantly elevate the permittivity. Decreasing Factors: The chemical composition is dominated by styrene (90 mol%), which provides a non-polar aromatic backbone with low intrinsic dielectric loss, thereby suppressing the overall permittivity. The addition of 10 wt% PPOD, a material known for its low dielectric constant due to its aromatic ether structure, further dilutes the polar components. Furthermore, the thermal curing history induces a Lossen rearrangement and subsequent crosslinking with PPOD hydroxyl groups, which restricts polymer chain segmental mobility and limits the ability of dipoles to orient under the applied electric field, especially at the high measurement frequency of 20 GHz. Dominant Factor: The dominant factor influencing the dielectric constant is the high aromatic content derived from the styrene majority and the PPOD additive, which establishes a low baseline electronic polarizability; this effect is reinforced by the thermal curing process that creates a constrained network structure, effectively suppressing the dipolar contribution of the polar AMAA groups at microwave frequencies."
    }
  },
  {
    "doi": "10.1002/app.39321",
    "title": "High Dielectric Constant Polyaniline/Sulfonated Poly(aryl ether ketone) Composite Membranes with Good Thermal and Mechanical Properties",
    "year": 2013,
    "chemical_composition": {
      "repeat_unit_psmiles": null,
      "monomers": [
        {
          "name": "4,4'-Difluorobenzophenone",
          "smiles": "Fc1ccc(C(=O)c2ccc(F)cc2)cc1",
          "ratio_value": 0.07,
          "ratio_unit": "mol"
        },
        {
          "name": "Sodium 5,5'-carbonylbis(2-fluorobenzenesulfonate)",
          "smiles": null,
          "ratio_value": 0.03,
          "ratio_unit": "mol"
        },
        {
          "name": "Bisphenol A",
          "smiles": "CC(C)(c1ccc(O)cc1)c2ccc(O)cc2",
          "ratio_value": 0.1,
          "ratio_unit": "mol"
        }
      ],
      "additives": [
        {
          "name": "PANI-SSA",
          "type": "filler",
          "amount_value": 20,
          "amount_unit": "wt%"
        }
      ],
      "is_homopolymer": false
    },
    "processing_history": "SPAEK synthesized via nucleophilic aromatic substitution of DFBP, sulfonated DFBP salt, and Bisphenol A in toluene, followed by ion exchange with H2SO4. PANI-SSA synthesized by oxidative polymerization of aniline with APS in HCl, treated with ammonia and SSA. Composite prepared by solution blending in NMP, ultrasonic treatment 2 h, stirred 12 h, cast on glass slides, dried at 60 °C (6 h air, 12 h vacuo), annealed at 110 °C (12 h vacuum). Dielectric constant measured by Alph-A high-performance frequency analyzer at 1 kHz, room temperature.",
    "hierarchical_structure": "PANI particles with average diameter about 40 nm evenly dispersed in SPAEK matrix. Microcapacitors formed between adjacent PANI fillers.",
    "properties": {
      "eps": {
        "value": [
          50
        ],
        "unit": null
      }
    },
    "analysis_with_hierarchical_structure": {
      "descriptive_text": "The sample comprises a sulfonated poly(aryl ether ketone) (SPAEK) copolymer matrix synthesized via nucleophilic aromatic substitution of 4,4'-difluorobenzophenone, sodium 5,5'-carbonylbis(2-fluorobenzenesulfonate), and bisphenol A, followed by ion exchange with sulfuric acid. This matrix is compounded with 20 wt% polyaniline doped with sulfosalicylic acid (PANI-SSA) filler, prepared separately via oxidative polymerization. The composite was fabricated by solution blending in N-methyl-2-pyrrolidone with ultrasonic treatment and stirring, cast onto glass slides, dried at 60 °C, and annealed at 110 °C under vacuum. Structural analysis indicates PANI particles with an average diameter of approximately 40 nm are evenly dispersed within the SPAEK matrix, resulting in the formation of microcapacitors between adjacent fillers, with the dielectric constant subsequently measured at 1 kHz and room temperature.",
