Repository: hhtrick/HHT-code

# HHT training framework

This directory contains model training, embedding precomputation, inference, article-level baselines and the curated datasets. All commands below assume that the working directory is `train_code/`.

## 3. Datasets and fixed partitions

Each main dataset is a JSON array at `dataset/{property}/{property}.json`. Entries contain source metadata, `chemical_composition`, `processing_history`, `hierarchical_structure`, `properties`, and two generated-analysis objects. Targets are stored as `properties[property]["value"]`; source metadata and target values are not predictive input fields.

| Property | Train | Validation | Test | Total |
|---|---:|---:|---:|---:|

File: train_code/dataset/eps/eps.json (part 87 of 190)
[
      "reasoning_analysis": "Increasing Factors: The inclusion of 20 wt% conductive PANI-SSA particles within the insulating SPAEK matrix induces strong interfacial polarization (Maxwell-Wagner-Sillars effect), which significantly elevates the dielectric constant. The specific hierarchical structure featuring microcapacitors formed between adjacent PANI fillers creates local electric field concentrations that further amplify the effective permittivity. Additionally, the presence of sulfonate groups on the polymer backbone introduces high dipole density, contributing to increased orientational polarization. Decreasing Factors: The insulating SPAEK matrix separates the conductive fillers, preventing direct electrical contact which limits the permittivity compared to a percolated conductive network, though this maintains dielectric integrity. The thermal annealing process at 110 °C may reduce free volume and restrict the segmental mobility of polar groups within the polymer matrix, potentially dampening the dipolar contribution to the dielectric constant. Dominant Factor: The formation of microcapacitors via the even dispersion of conductive PANI particles within the insulating matrix is the dominant factor. This structural arrangement maximizes interfacial polarization effects, driving the dielectric constant to values significantly higher than the pristine polymer matrix, overriding the limiting effects of the insulating gaps and thermal treatment."
    },
    "analysis_without_hierarchical_structure": {
      "descriptive_text": "The sample comprises a sulfonated poly(arylene ether ketone) copolymer matrix synthesized via nucleophilic aromatic substitution of 4,4'-difluorobenzophenone, sodium 5,5'-carbonylbis(2-fluorobenzenesulfonate), and bisphenol A in toluene, followed by ion exchange with sulfuric acid. This matrix was compounded with 20 wt% polyaniline doped with sulfosalicylic acid (PANI-SSA), which was separately synthesized via oxidative polymerization of aniline and treated with ammonia and SSA. The final composite film was prepared by solution blending the components in N-methyl-2-pyrrolidone subjected to ultrasonic treatment for 2 hours and stirring for 12 hours, then cast onto glass slides, dried at 60 °C under air and vacuum, and finally annealed at 110 °C under vacuum for 12 hours prior to dielectric characterization at 1 kHz and room temperature.",
      "reasoning_analysis": "Increasing Factors: The presence of highly polar sulfonate groups and carbonyl linkages within the copolymer backbone enhances dipole orientation polarization, intrinsically driving the dielectric constant higher. Furthermore, the incorporation of 20 wt% PANI-SSA introduces semiconductive domains within the insulating matrix, generating strong interfacial Maxwell-Wagner-Sillars polarization, while the hygroscopic nature of the sulfonated groups may retain trace moisture that further elevates permittivity. Decreasing Factors: The rigorous thermal history, including vacuum drying at 60 °C and annealing at 110 °C, reduces free volume and removes residual high-permittivity solvent molecules, thereby limiting dipole mobility. Additionally, the rigid aromatic backbone structure inherently restricts segmental motion compared to flexible aliphatic chains, which limits the extent of dipole alignment under an electric field. Dominant Factor: The compositional influence of the 20 wt% PANI-SSA filler combined with the highly polar sulfonate functionality qualitatively dominates the dielectric response. These factors drive the dielectric constant significantly upward through interfacial and dipolar mechanisms, outweighing the densification and solvent removal effects achieved during the thermal processing history."
    }
  },
  {
    "doi": "10.1002/app.54012",
    "title": "Synthesis and characterizations of polystyrene materials with low dielectric constant and low dielectric loss at high frequency",
    "year": 2023,
    "chemical_composition": {
      "repeat_unit_psmiles": null,
      "monomers": [
        {
          "name": "Styrene",
          "smiles": "C=Cc1ccccc1",
          "ratio_value": 90,
          "ratio_unit": "mol%"
        },
        {
          "name": "N-acetoxy methacrylamide",
          "smiles": "CC(=O)ONC(=O)C(=C)C",
          "ratio_value": 10,
          "ratio_unit": "mol%"
        }
      ],
      "additives": [
        {
          "name": "PPOD",
          "type": "modifier",
          "amount_value": 15,
          "amount_unit": "wt%"
        }
      ],
      "is_homopolymer": false
    },
    "processing_history": "Synthesized by free-radical copolymerization of styrene and AMAA (90:10 mol%) in THF at 60°C for 48h. Modified with 15 wt% hydroxyethyl-terminated poly(phenylene oxide) (PPOD) before curing. Film prepared by solution casting (THF/DMF) and thermally cured (40-150°C) to induce Lossen rearrangement. Dielectric constant measured by E5080B ENA Network Analyzer at room temperature at 10 GHz.",
    "hierarchical_structure": "Crosslinked network via Lossen rearrangement. Uniform phase structure.",
    "properties": {
      "eps": {
        "value": [
          2.38
        ],
        "unit": null
      }
    },
    "analysis_with_hierarchical_structure": {
      "descriptive_text": "The sample comprises a copolymer synthesized via free-radical polymerization of styrene and N-acetoxy methacrylamide (AMAA) in a 90:10 mol% ratio. This matrix was modified with 15 wt% hydroxyethyl-terminated poly(phenylene oxide) (PPOD) and processed into a film through solution casting in THF/DMF followed by thermal curing between 40 and 150°C to induce a Lossen rearrangement. The resulting material exhibits a crosslinked network with a uniform phase structure, and its dielectric constant was characterized using an E5080B ENA Network Analyzer at room temperature and 10 GHz.",
      "reasoning_analysis": "Increasing Factors: The incorporation of N-acetoxy methacrylamide (AMAA) introduces polar amide and ester functionalities, while the thermal curing induces a Lossen rearrangement that generates isocyanate intermediates reacting with PPOD hydroxyl terminals to form polar urethane linkages, both of which enhance dipolar polarization. Additionally, the formation of a crosslinked network increases the material density, potentially raising the electronic polarization per unit volume. Decreasing Factors: The polymer matrix is dominated by styrene (90 mol%), a non-polar monomer with intrinsically low dielectric constant, and is blended with 15 wt% poly(phenylene oxide) (PPOD), a modifier known for its low dielectric loss and constant. Furthermore, the rigid crosslinked network restricts segmental motion, hindering the alignment of dipoles with the electric field, and the high measurement frequency (10 GHz) limits the contribution of slower orientational polarization mechanisms. Dominant Factor: The volumetric predominance of the non-polar styrene backbone combined with the low-dielectric PPOD modifier qualitatively outweighs the polar contributions from the minor AMAA component and crosslink junctions. Consequently, the restriction of dipole mobility within the cured network at high frequency serves as the dominant mechanism suppressing the dielectric constant relative to what might be expected from the polar functional groups alone."
    },
    "analysis_without_hierarchical_structure": {
      "descriptive_text": "The sample comprises a copolymer synthesized via free-radical copolymerization of styrene and N-acetoxy methacrylamide in a 90:10 mol% ratio using tetrahydrofuran at 60°C for 48 hours. This matrix was modified with 15 wt% hydroxyethyl-terminated poly(phenylene oxide) prior to film fabrication by solution casting from a THF/DMF solvent mixture. The resulting film underwent thermal curing between 40 and 150°C to facilitate Lossen rearrangement, and the dielectric constant was subsequently characterized using an E5080B ENA Network Analyzer at room temperature and 10 GHz.",
      "reasoning_analysis": "Increasing Factors: The incorporation of N-acetoxy methacrylamide introduces polar amide and ester functional groups with significant dipole moments, enhancing orientational polarization contributions to the permittivity. Additionally, the use of DMF in the casting solvent presents a risk of residual polar solvent retention, which would drastically increase the dielectric constant, while the thermal curing process increases material density, potentially raising the number density of dipoles per unit volume. Decreasing Factors: The copolymer matrix is predominantly styrene (90 mol%), featuring non-polar phenyl rings that contribute primarily to electronic polarization rather than dipolar polarization, maintaining a lower baseline permittivity. The addition of 15 wt% poly(phenylene oxide), a material known for its low dielectric constant due to its rigid aromatic backbone, dilutes the overall polar content, and the high measurement frequency of 10 GHz limits the contribution of slower dipolar relaxation modes from polymer side chains. Dominant Factor: The high volumetric fraction of non-polar aromatic structures from both the styrene majority and the poly(phenylene oxide) modifier fundamentally limits the dipolar contribution and drives the eps toward lower values relative to highly polar systems; however, the specific inclusion of polar AMAA monomers and the thermal curing history introduce competing dipolar and density effects that fine-tune the final permittivity around this non-polar baseline."
    }
  },
  {
    "doi": "10.1016/j.compscitech.2022.109310",
    "title": "Toward high dielectric constant and low dielectric loss nanocomposite via kinetical migration",
    "year": 2022,
    "chemical_composition": {
      "repeat_unit_psmiles": null,
      "monomers": [
        {
          "name": "Lactide",
          "smiles": "CC1C(=O)OC1=O",
          "ratio_value": 70,
          "ratio_unit": "wt%"
        },
        {
          "name": "Vinylidene fluoride",
          "smiles": "C=C(F)F",
          "ratio_value": 30,
          "ratio_unit": "wt%"
        }
      ],
      "additives": [
        {
          "name": "Multi-walled carbon nanotubes",
          "type": "filler",
          "amount_value": 0.9,
          "amount_unit": "wt%"
        }
      ],
      "is_homopolymer": false
    },
    "processing_history": "PLA/PVDF (70/30) blend with 0.9 wt% CNTs. Materials dried at 80 °C for 6 h before blending. Two-step mixing: PVDF/CNTs masterbatch blended with PLA at 180 °C, 50 r/min. Hot-pressed at 190 °C into 1 mm sheet. Dielectric constant measured by Wayne Kerr 6500B impedance analyzer at 1 kHz, room temperature, with silver electrodes.",
    "hierarchical_structure": "Sea-island structure. Dispersed PVDF phase exhibits smooth surface with some small bright spots.",
    "properties": {
      "eps": {
        "value": [
          976.7
        ],
        "unit": null
      }
    },
    "analysis_with_hierarchical_structure": {
      "descriptive_text": "The sample is a poly(lactic acid) (PLA) and poly(vinylidene fluoride) (PVDF) blend with a composition of 70 wt% Lactide and 30 wt% Vinylidene fluoride, incorporating 0.9 wt% multi-walled carbon nanotubes as a conductive filler. The materials were dried at 80 °C for 6 hours prior to a two-step mixing process where a PVDF/CNTs masterbatch was blended with PLA at 180 °C and 50 r/min, followed by hot-pressing at 190 °C to form a 1 mm thick sheet. Morphological analysis indicates a sea-island structure where the dispersed PVDF phase exhibits a smooth surface with some small bright spots. The dielectric properties were characterized using a Wayne Kerr 6500B impedance analyzer at 1 kHz and room temperature with silver electrodes.",
      "reasoning_analysis": "Increasing Factors: The inclusion of poly(vinylidene fluoride) (PVDF) introduces strong dipolar moments from C-F bonds, inherently raising the dielectric constant compared to the poly(lactic acid) (PLA) matrix. More significantly, the addition of 0.9 wt% multi-walled carbon nanotubes (CNTs) induces substantial interfacial polarization (Maxwell-Wagner-Sillars effect) at the conductive filler-insulator matrix interfaces, which is particularly pronounced at the low measurement frequency of 1 kHz. The sea-island hierarchical structure further contributes by creating extensive interfacial areas between the immiscible PLA and PVDF phases, enhancing charge accumulation at phase boundaries. Decreasing Factors: The majority composition of PLA (70 wt%), which possesses a relatively low intrinsic dielectric constant, acts as a diluent to the overall polarizability of the blend. Additionally, the high processing temperatures (180-190 °C) during blending and hot-pressing may favor the formation of the non-polar alpha-crystalline phase of PVDF over the highly polar beta-phase, potentially limiting the maximum achievable permittivity from the polymer component. Dominant Factor: The presence of conductive multi-walled carbon nanotubes localized within the blend system is the dominant factor; the massive interfacial polarization generated by the CNTs near the percolation threshold qualitatively outweighs the intrinsic dipolar contributions of the PVDF and the diluting effect of the PLA matrix, driving the dielectric constant significantly higher than that of the neat polymer blend."
    },
    "analysis_without_hierarchical_structure": {
      "descriptive_text": "The sample comprises a polylactide (PLA) and polyvinylidene fluoride (PVDF) blend with a weight ratio of 70/30, incorporated with 0.9 wt% multi-walled carbon nanotubes (MWCNTs) serving as a conductive filler. Prior to compounding, the raw materials were dried at 80 °C for 6 hours to eliminate moisture. The composite fabrication involved a two-step mixing protocol where a PVDF/CNTs masterbatch was prepared and subsequently blended with PLA at 180 °C and 50 r/min, followed by hot-pressing at 190 °C to produce a 1 mm thick sheet. The dielectric constant was evaluated using a Wayne Kerr 6500B impedance analyzer at a frequency of 1 kHz and room temperature with silver electrodes applied to the sample surfaces.",
      "reasoning_analysis": "Increasing Factors: The inclusion of PVDF introduces strong dipole moments due to the high electronegativity of fluorine atoms, providing a higher intrinsic permittivity compared to the PLA matrix. More critically, the addition of conductive multi-walled carbon nanotubes induces substantial interfacial polarization (Maxwell-Wagner-Sillars effect) and creates microcapacitor networks within the insulating blend, which significantly amplifies the dielectric constant at low frequencies. Decreasing Factors: The high weight fraction of PLA (70%) dilutes the overall polar contribution since PLA possesses a lower dielectric constant than PVDF. Furthermore, the thermal processing history involving melting at 190 °C and subsequent cooling may promote crystallization in the PVDF phase, which can restrict dipole orientation mobility compared to a fully amorphous state, potentially limiting the polarization response. Dominant Factor: The conductive nature and high aspect ratio of the multi-walled carbon nanotubes represent the dominant factor governing the dielectric behavior. The interfacial charge accumulation at the CNT-polymer boundaries typically overwhelms the intrinsic dipolar contributions of the polymer matrix, driving the dielectric constant to values significantly higher than the neat blend regardless of the specific PLA/PVDF ratio."
    }
  },
  {
    "doi": "10.1002/app.54012",
    "title": "Synthesis and characterizations of polystyrene materials with low dielectric constant and low dielectric loss at high frequency",
    "year": 2023,
    "chemical_composition": {
      "repeat_unit_psmiles": null,
      "monomers": [
        {
          "name": "Styrene",
          "smiles": "C=Cc1ccccc1",
          "ratio_value": 90,
          "ratio_unit": "mol%"
        },
        {
          "name": "N-acetoxy methacrylamide",
          "smiles": "CC(=O)ONC(=O)C(=C)C",
          "ratio_value": 10,
          "ratio_unit": "mol%"
        }
      ],
      "additives": [
        {
          "name": "PPOD",
          "type": "modifier",
          "amount_value": 20,
          "amount_unit": "wt%"
        }
      ],
      "is_homopolymer": false
    },
    "processing_history": "Synthesized by free-radical copolymerization of styrene and AMAA (90:10 mol%) in THF at 60°C for 48h. Modified with 20 wt% hydroxyethyl-terminated poly(phenylene oxide) (PPOD) before curing. Film prepared by solution casting (THF/DMF) and thermally cured (40-150°C) to induce Lossen rearrangement. Dielectric constant measured by E5080B ENA Network Analyzer at room temperature at 10 GHz.",
    "hierarchical_structure": "Crosslinked network via Lossen rearrangement. Uniform phase structure. Crosslinking degree 98%.",
    "properties": {
      "eps": {
        "value": [
          2.34
        ],
        "unit": null
      }
    },
    "analysis_with_hierarchical_structure": {
      "descriptive_text": "The sample comprises a copolymer synthesized from styrene (90 mol%) and N-acetoxy methacrylamide (10 mol%), modified with 20 wt% hydroxyethyl-terminated poly(phenylene oxide) (PPOD). Prepared via free-radical copolymerization in THF at 60°C for 48 hours, the material was solution-cast using a THF/DMF solvent system and thermally cured between 40°C and 150°C to induce a Lossen rearrangement. This processing yields a uniform phase structure with a crosslinked network exhibiting a 98% crosslinking degree, with dielectric properties characterized at room temperature and 10 GHz using an E5080B ENA Network Analyzer.",
      "reasoning_analysis": "Increasing Factors: The incorporation of N-acetoxy methacrylamide and the subsequent Lossen rearrangement curing generate polar urethane or urea linkages within the network, which enhance orientational polarization and drive the eps higher. Additionally, the high aromatic content from both the styrene majority and the PPOD modifier increases electronic polarizability, while the high crosslinking density increases the bulk material density, further contributing to an increased eps. Decreasing Factors: The extensive crosslinking (98%) significantly restricts segmental chain mobility, which limits the ability of dipoles to align with the electric field, particularly at the high measurement frequency of 10 GHz, thereby lowering the eps. Furthermore, the dominant styrene backbone and the poly(phenylene oxide) modifier are inherently less polar than many engineering thermosets, providing a lower baseline permittivity. Dominant Factor: The presence of highly polar crosslinking sites formed during thermal curing qualitatively dominates the final eps behavior by introducing strong dipolar contributions that outweigh the mobility restrictions imposed by the network structure, resulting in an eps elevated relative to non-polar hydrocarbon polymers despite the high-frequency measurement conditions."
    },
    "analysis_without_hierarchical_structure": {
      "descriptive_text": "The sample comprises a statistical copolymer synthesized via free-radical copolymerization of styrene and N-acetoxy methacrylamide in a 90:10 mol% ratio within tetrahydrofuran at 60°C for 48 hours. This matrix was subsequently modified with 20 wt% hydroxyethyl-terminated poly(phenylene oxide) (PPOD) prior to film preparation. The composite film was fabricated through solution casting using a THF/DMF solvent system and underwent thermal curing between 40°C and 150°C to induce a Lossen rearrangement within the functional groups. The dielectric constant was ultimately characterized using an E5080B ENA Network Analyzer at room temperature operating at a frequency of 10 GHz.",
      "reasoning_analysis": "Increasing Factors: The inclusion of N-acetoxy methacrylamide introduces polar amide and ester functionalities, and the subsequent thermal curing induces a Lossen rearrangement that forms urethane linkages between the copolymer and PPOD, both of which increase electronic and orientational polarizability. Additionally, the use of DMF in the solution casting process presents a risk where residual highly polar solvent molecules could remain trapped in the film, artificially elevating the dielectric constant. Decreasing Factors: The chemical composition is dominated by styrene (90 mol%) and modified with 20 wt% poly(phenylene oxide), both of which possess bulky aromatic structures with low dipole moments that inherently limit polarizability. Furthermore, the dielectric constant was measured at 10 GHz, a high frequency where dipolar orientation mechanisms are largely frozen out, restricting the contribution of polar groups to the total permittivity. Dominant Factor: The volumetric prevalence of the non-polar aromatic hydrocarbon structures from the styrene backbone and the PPOD modifier establishes a low-polarizability baseline that qualitatively dominates the dielectric behavior, ensuring the eps remains relatively low despite the presence of polar functional groups and linkage formation during curing."
    }
  },
  {
    "doi": "10.1016/j.polymer.2025.129276",
    "title": "Simultaneous enhancement of the dielectric constant and suppression of dielectric loss in stretchable thermoplastic polyurethane elastomer composites via a hybrid 1D and 2D filler system",
    "year": 2025,
    "chemical_composition": {
      "repeat_unit_psmiles": null,
      "monomers": [],
      "additives": [
        {
          "name": "Graphene nanoplates",
          "type": "filler",
          "amount_value": 5,
          "amount_unit": "wt%"
        }
      ],
      "is_homopolymer": false
    },
    "processing_history": "Melt blending in internal mixer at 190 °C for 8 min (50 rpm), hot-pressed at 190 °C under 10 MPa. Dielectric constant measured by DMS-2000 at room temperature, 1 kHz.",
    "hierarchical_structure": "GNP uniformly dispersed in TPU matrix. Amorphous structure (XRD 2θ = 20.2°).",
    "properties": {
      "eps": {
        "value": [
          28
        ],
        "unit": null
      }
    },
    "analysis_with_hierarchical_structure": {
      "descriptive_text": "The sample comprises a thermoplastic polyurethane (TPU) matrix composite filled with 5 wt% Graphene nanoplates. Fabrication involved melt blending in an internal mixer at 190 °C for 8 minutes at 50 rpm, followed by hot-pressing at 190 °C under 10 MPa. Structural analysis indicates an amorphous morphology with uniform dispersion of the nanoplates within the matrix, evidenced by an XRD peak at 2θ = 20.2°. The dielectric constant was characterized using a DMS-2000 system at room temperature and a frequency of 1 kHz.",
      "reasoning_analysis": "Increasing Factors: The incorporation of 5 wt% Graphene nanoplates, which possess high electrical conductivity and aspect ratio, into the insulating TPU matrix creates numerous microcapacitor structures. This leads to significant Maxwell-Wagner-Sillars interfacial polarization, especially at the low measurement frequency of 1 kHz. Additionally, the polar urethane linkages within the TPU matrix contribute intrinsic dipolar polarization to the overall permittivity. Decreasing Factors: The strong interaction between the graphene surface and the polymer chains may form a rigidified interphase layer, restricting the segmental mobility of the TPU chains near the filler surface and thereby reducing the matrix's intrinsic dipolar contribution. Furthermore, any alignment of the nanoplates induced by the hot-pressing flow, if oriented perpendicular to the measuring electric field, could diminish the effective dielectric constant compared to a random orientation. Dominant Factor: The Maxwell-Wagner-Sillars interfacial polarization arising from the high conductivity contrast between the graphene nanoplates and the TPU matrix is the dominant factor, typically driving the dielectric constant significantly higher than that of the neat polymer."
    },
    "analysis_without_hierarchical_structure": {
      "descriptive_text": "The sample consists of a polymer composite incorporated with 5 wt% Graphene nanoplates as a conductive filler. The material was fabricated via melt blending in an internal mixer at 190 °C for 8 minutes at 50 rpm, followed by hot-pressing at 190 °C under 10 MPa to form the final specimen. The dielectric constant was subsequently characterized using a DMS-2000 system at room temperature and a frequency of 1 kHz.",
      "reasoning_analysis": "Increasing Factors: The incorporation of 5 wt% Graphene nanoplates introduces highly conductive phases within the insulating polymer matrix, facilitating strong Maxwell-Wagner-Sillars interfacial polarization which drastically elevates the dielectric constant. Furthermore, the hot-pressing step at 10 MPa minimizes void content, preventing the lowering of the effective permittivity that typically occurs with air pockets, while the melt blending process aims to maximize the interfacial area between the filler and matrix. Decreasing Factors: The unspecified polymer matrix likely possesses a relatively low intrinsic dielectric constant compared to the filler, establishing a low baseline. Additionally, the high shear forces during melt blending at 50 rpm could potentially reduce the aspect ratio of the graphene nanoplates or induce filler aggregation, which might limit the efficiency of interfacial polarization compared to an ideally dispersed system. Dominant Factor: The presence of the conductive Graphene nanoplates at 5 wt% is the dominant factor, as the formation of micro-capacitor structures and interfacial charge accumulation at the filler-matrix boundary qualitatively overwhelms the intrinsic dielectric properties of the polymer matrix and processing-induced morphological variations."
    }
  },
  {
    "doi": null,
    "title": "Structural Control and Properties of Low-Dielectric-Constant Poly(hydrogen silsesquioxane) Precursors and Their Thin Films",
    "year": 2004,
    "chemical_composition": {
      "repeat_unit_psmiles": null,
      "monomers": [
        {
          "name": "Triethoxysilane",
          "smiles": "CCO[SiH](OCC)OCC",
          "ratio_value": null,
          "ratio_unit": null
        }
      ],
      "additives": [],
      "is_homopolymer": true
    },
    "processing_history": "Synthesized from triethoxysilane (TES) in ethylene glycol dimethyl ether (EGDE) with H2O/TES molar ratio (R1) = 2.5 and pH = 3.0. Spin-coated at 3000 rpm for 20 s. Baked at 80, 150, 200 °C (10 min each). Cured at 400 °C for 30 min under N2. Dielectric constant measured using MIS device with Keithley model 82 C-V system.",
    "hierarchical_structure": "Si-OH content: 1.58%. Cage/network ratio (precursor): 2.42. Cage/network ratio (film): 0.82.",
    "properties": {
      "eps": {
        "value": [
          2.98
        ],
        "unit": null
      }
    },
    "analysis_with_hierarchical_structure": {
      "descriptive_text": "The sample is a triethoxysilane-derived homopolymer film synthesized via a sol-gel process in ethylene glycol dimethyl ether with a water-to-monomer molar ratio of 2.5 at pH 3.0. The precursor solution was spin-coated at 3000 rpm for 20 seconds and subjected to a sequential thermal treatment involving baking steps at 80, 150, and 200 °C for 10 minutes each, followed by curing at 400 °C for 30 minutes under a nitrogen atmosphere. Structural characterization of the resulting film reveals a residual Si-OH content of 1.58% and a cage-to-network ratio of 0.82, indicating a structural evolution from the precursor state which exhibited a ratio of 2.42. Dielectric properties were subsequently evaluated using a metal-insulator-semiconductor device configuration with a Keithley model 82 C-V system.",
      "reasoning_analysis": "Increasing Factors: The structural evolution from a cage-rich precursor (ratio 2.42) to a network-rich film (ratio 0.82) indicates a collapse of open molecular architectures into a denser siloxane network, which typically increases the electronic polarizability density and thus elevates the dielectric constant. Additionally, the inherent polarity of the siloxane backbone contributes to the baseline permittivity. Decreasing Factors: The rigorous thermal curing at 400 °C drives the condensation of residual silanol (Si-OH) groups, evidenced by the low final content of 1.58%, thereby significantly reducing dipolar polarization contributions. Furthermore, the multi-step baking and curing process facilitates the removal of the high-dielectric solvent (EGDE) and volatile hydrolysis byproducts, eliminating extrinsic sources of high permittivity. Dominant Factor: The thermal curing history qualitatively dominates the final dielectric behavior. While the network formation tends to increase density, the extensive removal of highly polar silanol groups and volatile residues via the 400 °C treatment is the critical mechanism minimizing dipolar contributions, which are often more detrimental to achieving low permittivity than the moderate increase in electronic polarizability resulting from densification."
    },
    "analysis_without_hierarchical_structure": {
      "descriptive_text": "The sample is a homopolymer network derived from triethoxysilane monomers, synthesized via a sol-gel process in ethylene glycol dimethyl ether with a water-to-monomer molar ratio of 2.5 under acidic conditions (pH 3.0). The precursor solution was deposited via spin-coating at 3000 rpm for 20 seconds, followed by a stepwise thermal treatment involving baking at 80, 150, and 200 °C for 10 minutes each, and finally cured at 400 °C for 30 minutes under a nitrogen atmosphere. The dielectric constant was subsequently characterized using a metal-insulator-semiconductor device configuration with a Keithley model 82 C-V system.",
      "reasoning_analysis": "Increasing Factors: The inherent chemical composition consisting of a silicon-oxygen network introduces significant electronic and atomic polarizability due to the polar nature of the Si-O bonds, which intrinsically contributes to the dielectric constant. Furthermore, the processing history involving high-temperature curing at 400 °C promotes structural densification by collapsing free volume and eliminating nanoporosity, which removes low-permittivity air voids and thereby drives the effective dielectric constant higher. Decreasing Factors: The rigorous thermal treatment, specifically the stepwise baking and final cure under nitrogen, facilitates the evaporation of the polar ethylene glycol dimethyl ether solvent and drives the condensation of residual silanol (Si-OH) groups into siloxane bonds, removing highly polar dipoles and moisture-sensitive sites that would otherwise significantly elevate the dielectric constant. Dominant Factor: The high-temperature curing history is the dominant factor governing the final dielectric behavior; while densification tends to increase the dielectric constant, the elimination of highly polar residual solvents and silanol groups prevents excessive permittivity inflation, ultimately stabilizing the dielectric constant near the intrinsic value of the dense silica-like network."
    }
  },
  {
    "doi": "10.1002/app.54012",
    "title": "Synthesis and characterizations of polystyrene materials with low dielectric constant and low dielectric loss at high frequency",
    "year": 2023,
    "chemical_composition": {
      "repeat_unit_psmiles": null,
      "monomers": [
        {
          "name": "Styrene",
          "smiles": "C=Cc1ccccc1",
          "ratio_value": 90,
          "ratio_unit": "mol%"
        },
        {
          "name": "N-acetoxy methacrylamide",
          "smiles": "CC(=O)ONC(=O)C(=C)C",
          "ratio_value": 10,
          "ratio_unit": "mol%"
        }
      ],
      "additives": [
        {
          "name": "PPOD",
          "type": "modifier",
          "amount_value": 15,
          "amount_unit": "wt%"
        }
      ],
      "is_homopolymer": false
    },
    "processing_history": "Synthesized by free-radical copolymerization of styrene and AMAA (90:10 mol%) in THF at 60°C for 48h. Modified with 15 wt% hydroxyethyl-terminated poly(phenylene oxide) (PPOD) before curing. Film prepared by solution casting (THF/DMF) and thermally cured (40-150°C) to induce Lossen rearrangement. Dielectric constant measured by E5080B ENA Network Analyzer at room temperature at 20 GHz.",
    "hierarchical_structure": "Crosslinked network via Lossen rearrangement. Uniform phase structure.",
    "properties": {
      "eps": {
        "value": [
          2.33
        ],
        "unit": null
      }
    },
    "analysis_with_hierarchical_structure": {
      "descriptive_text": "The sample comprises a copolymer synthesized via free-radical polymerization of styrene (90 mol%) and N-acetoxy methacrylamide (10 mol%) in tetrahydrofuran at 60°C. Modified with 15 wt% hydroxyethyl-terminated poly(phenylene oxide) (PPOD), the material was cast into a film from a THF/DMF solution and thermally cured between 40°C and 150°C to induce a Lossen rearrangement, forming a crosslinked network with a uniform phase structure. The dielectric constant (eps) was measured at room temperature at 20 GHz using an E5080B ENA Network Analyzer.",
      "reasoning_analysis": "Increasing Factors: The inclusion of N-acetoxy methacrylamide introduces polar amide and ester groups that enhance dipolar polarization, while the Lossen rearrangement generates additional polar urethane linkages within the crosslinked network. The crosslinking density also reduces free volume, increasing the number density of polarizable units per unit volume. Decreasing Factors: The high proportion of styrene and the PPOD modifier consist primarily of bulky aromatic structures with low permanent dipole moments, which dilutes the overall polarity of the matrix. Additionally, the rigid crosslinked network restricts segmental motion, hindering the orientation of dipoles in response to the electric field, especially at the high frequency of 20 GHz. Dominant Factor: The introduction of strong polar functionalities from the comonomer and the curing reaction qualitatively dominates the dielectric response by providing significant dipolar contributions that increase the eps relative to a pure hydrocarbon aromatic baseline, notwithstanding the restricting effects of the network structure."
    },
    "analysis_without_hierarchical_structure": {
      "descriptive_text": "The sample comprises a statistical copolymer synthesized via free-radical copolymerization of styrene and N-acetoxy methacrylamide in a 90:10 mol% ratio within tetrahydrofuran at 60°C for 48 hours. This polymer matrix was subsequently modified with 15 wt% hydroxyethyl-terminated poly(phenylene oxide) (PPOD) prior to film preparation. The composite films were fabricated through solution casting using a THF/DMF solvent system and underwent a thermal curing process ranging from 40 to 150°C to induce Lossen rearrangement. The dielectric constant was characterized at room temperature using an E5080B ENA Network Analyzer operating at 20 GHz.",
      "reasoning_analysis": "Increasing Factors: The incorporation of N-acetoxy methacrylamide introduces polar amide and ester functionalities that enhance dipolar polarizability relative to a pure polystyrene backbone. Additionally, the thermal curing process intended to induce Lossen rearrangement likely densifies the polymer network by reducing free volume, which can increase electronic polarizability per unit volume, while any residual polar solvent molecules from the THF/DMF casting process would significantly elevate the dielectric constant. Decreasing Factors: The high molar fraction of styrene (90%) provides a predominantly non-polar aromatic backbone with inherently low dielectric character, and the addition of 15 wt% PPOD, a modifier known for low dielectric properties, further dilutes the concentration of polar groups. Furthermore, the measurement frequency of 20 GHz is sufficiently high to restrict the contribution of orientational polarization from larger dipolar groups and rigidified segments formed during curing. Dominant Factor: The compositional dominance of the non-polar styrene units combined with the low-dielectric PPOD modifier establishes a low-polarity baseline that qualitatively outweighs the dipolar contribution from the minor N-acetoxy methacrylamide component, particularly because the high-frequency measurement conditions suppress the orientational polarization mechanisms that would otherwise amplify the effect of the polar functional groups."
    }
  },
  {
    "doi": null,
    "title": "Structural Control and Properties of Low-Dielectric-Constant Poly(hydrogen silsesquioxane) Precursors and Their Thin Films",
    "year": 2004,
    "chemical_composition": {
      "repeat_unit_psmiles": null,
      "monomers": [
        {
          "name": "Triethoxysilane",
          "smiles": "CCO[SiH](OCC)OCC",
          "ratio_value": null,
          "ratio_unit": null
        }
      ],
      "additives": [],
      "is_homopolymer": true
    },
    "processing_history": "Synthesized from triethoxysilane (TES) in ethylene glycol dimethyl ether (EGDE) with H2O/TES molar ratio (R1) = 2.5 and pH = 4.0. Spin-coated at 3000 rpm for 20 s. Baked at 80, 150, 200 °C (10 min each). Cured at 400 °C for 30 min under N2. Dielectric constant measured using MIS device with Keithley model 82 C-V system.",
    "hierarchical_structure": "Si-OH content: 2.43%. Cage/network ratio (precursor): 2.76. Cage/network ratio (film): 0.93.",
    "properties": {
      "eps": {
        "value": [
          2.92
        ],
        "unit": null
      }
    },
    "analysis_with_hierarchical_structure": {
      "descriptive_text": "The sample is a homopolymer derived from triethoxysilane (TES) synthesized via a sol-gel process in ethylene glycol dimethyl ether with a H2O/TES molar ratio of 2.5 at pH 4.0. The material was fabricated into a film by spin-coating at 3000 rpm for 20 seconds, followed by a multi-step thermal treatment involving baking at 80, 150, and 200 °C for 10 minutes each, and final curing at 400 °C for 30 minutes under a nitrogen atmosphere. Structural characterization reveals a residual Si-OH content of 2.43% and a significant evolution in morphology, evidenced by a reduction in the cage/network ratio from 2.76 in the precursor to 0.93 in the final film, with dielectric properties measured using a MIS device equipped with a Keithley model 82 C-V system.",
