Repository: hhtrick/HHT-code

# HHT training framework

This directory contains model training, embedding precomputation, inference, article-level baselines and the curated datasets. All commands below assume that the working directory is `train_code/`.

## 3. Datasets and fixed partitions

Each main dataset is a JSON array at `dataset/{property}/{property}.json`. Entries contain source metadata, `chemical_composition`, `processing_history`, `hierarchical_structure`, `properties`, and two generated-analysis objects. Targets are stored as `properties[property]["value"]`; source metadata and target values are not predictive input fields.

| Property | Train | Validation | Test | Total |
|---|---:|---:|---:|---:|

File: train_code/dataset/eps/eps.json (part 88 of 190)
[
      "reasoning_analysis": "Increasing Factors: The residual Si-OH content of 2.43% introduces polar hydroxyl groups capable of dipole orientation polarization, which inherently elevates the dielectric constant. Additionally, the structural evolution from a precursor cage/network ratio of 2.76 to a film ratio of 0.93 indicates a transition toward a more condensed network structure; this densification reduces free volume compared to the initial cage-rich precursor, thereby increasing the material density and its corresponding permittivity. Decreasing Factors: The inorganic siloxane (Si-O-Si) backbone possesses lower electronic polarizability compared to conventional organic polymer backbones, establishing a low baseline permittivity. Furthermore, the rigorous thermal processing, specifically the curing at 400 °C under N2, drives the condensation of silanol groups and removes volatile organic solvent residues, significantly reducing dipole contributions and lowering the eps. Dominant Factor: The high-temperature curing regime is the dominant factor governing the final eps behavior. While the structural densification toward a network morphology tends to increase permittivity, the extensive thermal treatment effectively minimizes the concentration of highly polar Si-OH groups and organic contaminants, ensuring the dielectric constant remains low and characteristic of a cured silicate glass rather than being dominated by polar impurities."
    },
    "analysis_without_hierarchical_structure": {
      "descriptive_text": "The sample consists of a homopolymer derived from triethoxysilane monomers. It was synthesized in ethylene glycol dimethyl ether with a water-to-monomer molar ratio of 2.5 at pH 4.0, followed by deposition via spin-coating at 3000 rpm for 20 seconds. The film underwent a sequential thermal treatment involving baking steps at 80, 150, and 200 °C for 10 minutes each, followed by curing at 400 °C for 30 minutes under a nitrogen atmosphere. The dielectric constant was subsequently characterized using a metal-insulator-semiconductor device configuration with a C-V system.",
      "reasoning_analysis": "Increasing Factors: The inherent chemical composition forms a siloxane network characterized by polar Si-O-Si bonds, which contribute to electronic and atomic polarization, intrinsically driving the eps higher. Additionally, the processing history includes a high-temperature cure at 400 °C, which densifies the film structure, increasing the number density of polarizable units per unit volume compared to a porous or loosely packed network. Decreasing Factors: The sequential baking and final high-temperature curing drive off the ethylene glycol dimethyl ether solvent and promote the condensation of silanol groups into siloxane bonds. This removal of residual solvent and highly polar silanol species reduces dipole orientation polarization and prevents moisture absorption, which would otherwise significantly elevate the eps. Dominant Factor: The thermal curing history, specifically the 400 °C treatment under nitrogen, is the dominant factor. While densification intrinsically increases polarizability density, the complete elimination of hygroscopic silanol groups and residual solvents prevents the substantial eps inflation associated with moisture uptake and ionic impurities, thereby stabilizing the eps at a value characteristic of a dense, fully condensed silica-like network."
    }
  },
  {
    "doi": "10.1016/j.matpr.2020.07.533",
    "title": "Graphene derivative based high dielectric constant polymer composite electrodes for supercapacitors",
    "year": 2021,
    "chemical_composition": {
      "repeat_unit_psmiles": "[*]CC(F)(F)[*]",
      "monomers": [
        {
          "name": "Vinylidene fluoride",
          "smiles": "C=C(F)F",
          "ratio_value": null,
          "ratio_unit": null
        }
      ],
      "additives": [
        {
          "name": "Graphene oxide",
          "type": "filler",
          "amount_value": 1,
          "amount_unit": "wt%"
        }
      ],
      "is_homopolymer": true
    },
    "processing_history": "Solution casting. PVDF dissolved in DMF (2 h, 60 °C). GO suspension added drop wise, stirred 30 min (60 °C), ultra-sonicated 1 h (RT), stirred 1 h (60 °C). Cast on petri dish, dried 60 °C (12 h), vacuum dried 45 min (RT). Dielectric constant measured by Precision impedance analyzer (Wayne Kerr 6500B) at 1 MHz.",
    "hierarchical_structure": "Semicrystalline, β-phase formation (FT-IR bands at 1274, 1400 cm−1). Homogeneous and wrinkled surface morphology (SEM). Fillers encapsulated in PVDF matrix.",
    "properties": {
      "eps": {
        "value": [
          10.7
        ],
        "unit": null
      }
    },
    "analysis_with_hierarchical_structure": {
      "descriptive_text": "The sample comprises a poly(vinylidene fluoride) (PVDF) homopolymer matrix reinforced with 1 wt% graphene oxide (GO) filler. Fabricated via solution casting, the PVDF was dissolved in dimethylformamide (DMF) at 60 °C, followed by the dropwise addition of a GO suspension, stirring, and ultra-sonication at room temperature to facilitate dispersion. The composite solution was cast onto a petri dish, dried at 60 °C for 12 hours, and vacuum dried at room temperature prior to dielectric characterization at 1 MHz. Structural analysis confirms a semicrystalline morphology featuring electroactive β-phase formation, evidenced by FT-IR bands at 1274 and 1400 cm−1, with SEM imaging revealing a homogeneous, wrinkled surface where fillers are encapsulated within the polymer matrix.",
      "reasoning_analysis": "Increasing Factors: The crystallization of PVDF into the polar β-phase, characterized by an all-trans conformation, aligns molecular dipoles perpendicular to the chain axis, intrinsically enhancing the net polarization and dielectric constant relative to the non-polar α-phase. Furthermore, the incorporation of graphene oxide introduces high-aspect-ratio nanosheets with oxygen functional groups that promote strong interfacial polarization (Maxwell-Wagner-Sillars effect) at the filler-matrix interface, while the ultra-sonication processing ensures exfoliation and maximizes this interfacial area. Decreasing Factors: The semicrystalline nature of the matrix restricts segmental chain mobility compared to a fully amorphous system, which can limit dipole orientation contributions to the permittivity. Additionally, the vacuum drying step removes residual DMF solvent, which possesses a high intrinsic dielectric constant, thereby preventing solvent-induced inflation of the measured eps. Dominant Factor: The synergistic effect of the electroactive β-phase crystal structure and the interfacial polarization arising from the well-dispersed graphene oxide filler qualitatively dominates the dielectric behavior, driving the eps higher despite the mobility restrictions imposed by crystallinity and solvent removal."
    },
    "analysis_without_hierarchical_structure": {
      "descriptive_text": "The sample comprises a poly(vinylidene fluoride) homopolymer matrix incorporated with 1 wt% graphene oxide filler. The composite was fabricated via solution casting, beginning with dissolving PVDF in dimethylformamide at 60 °C for 2 hours. A graphene oxide suspension was added dropwise, followed by stirring at 60 °C for 30 minutes, ultra-sonication at room temperature for 1 hour, and additional stirring at 60 °C for 1 hour. The resulting mixture was cast onto a petri dish, dried at 60 °C for 12 hours, and subsequently vacuum dried at room temperature for 45 minutes. The dielectric constant was measured using a precision impedance analyzer at 1 MHz.",
      "reasoning_analysis": "Increasing Factors: The inherent polarity of the PVDF backbone arising from strong carbon-fluorine dipoles provides a high baseline permittivity. Furthermore, the incorporation of graphene oxide introduces additional polar oxygen-containing functional groups and creates extensive polymer-filler interfaces. The processing history, specifically the ultra-sonication step, promotes exfoliation and uniform dispersion of the filler, maximizing the interfacial area and enhancing Maxwell-Wagner-Sillars interfacial polarization, which drives the dielectric constant higher. Decreasing Factors: The rigid graphene oxide sheets may restrict the segmental mobility of the PVDF chains, potentially hindering the orientation of dipoles under an electric field. Additionally, the measurement frequency of 1 MHz is sufficiently high that slower interfacial polarization mechanisms may begin to relax, reducing their contribution. The thermal drying steps aim to remove the high-permittivity DMF solvent; effective removal prevents artificial inflation but results in a lower value compared to a solvent-rich state. Dominant Factor: The enhancement of interfacial polarization due to the well-dispersed graphene oxide within the polar PVDF matrix qualitatively dominates the final eps behavior by driving the permittivity upwards relative to the neat polymer baseline."
    }
  },
  {
    "doi": null,
    "title": "Structural Control and Properties of Low-Dielectric-Constant Poly(hydrogen silsesquioxane) Precursors and Their Thin Films",
    "year": 2004,
    "chemical_composition": {
      "repeat_unit_psmiles": null,
      "monomers": [
        {
          "name": "Triethoxysilane",
          "smiles": "CCO[SiH](OCC)OCC",
          "ratio_value": null,
          "ratio_unit": null
        }
      ],
      "additives": [],
      "is_homopolymer": true
    },
    "processing_history": "Synthesized from triethoxysilane (TES) in ethylene glycol dimethyl ether (EGDE) with H2O/TES molar ratio (R1) = 3.0 and pH = 2.0. Spin-coated at 3000 rpm for 20 s. Baked at 80, 150, 200 °C (10 min each). Cured at 400 °C for 30 min under N2. Dielectric constant measured using MIS device with Keithley model 82 C-V system.",
    "hierarchical_structure": "Si-OH content: 1.76%. Cage/network ratio (precursor): 2.37. Cage/network ratio (film): 0.92.",
    "properties": {
      "eps": {
        "value": [
          2.91
        ],
        "unit": null
      }
    },
    "analysis_with_hierarchical_structure": {
      "descriptive_text": "The sample comprises a siloxane-based film synthesized via the hydrolysis and condensation of triethoxysilane (TES) monomers in ethylene glycol dimethyl ether (EGDE) with a water-to-TES molar ratio of 3.0 under acidic conditions (pH 2.0). The precursor solution was processed into thin films through spin-coating at 3000 rpm for 20 seconds, followed by a staged thermal treatment involving baking at 80, 150, and 200 °C for 10 minutes each, and final curing at 400 °C for 30 minutes under a nitrogen atmosphere. Structural analysis indicates a transformation from a cage-rich precursor (cage/network ratio 2.37) to a more condensed network structure in the final film (cage/network ratio 0.92), with a residual Si-OH content of 1.76%. The dielectric constant was characterized using a metal-insulator-semiconductor (MIS) device configuration employing a Keithley model 82 C-V system.",
      "reasoning_analysis": "Increasing Factors: The presence of residual silanol (Si-OH) groups (1.76%) introduces strong dipole moments capable of orientation polarization under an electric field, which inherently increases the dielectric constant. Additionally, the structural evolution from a cage-rich precursor to a more condensed network structure (cage/network ratio decreasing from 2.37 to 0.92) suggests a reduction in intrinsic free volume and an increase in material density, which typically elevates the electronic polarization contribution to the dielectric constant. Decreasing Factors: The fundamental siloxane (Si-O-Si) backbone possesses low electronic polarizability compared to many organic polymers, providing a low baseline dielectric constant. Furthermore, the rigorous thermal processing history, specifically the curing at 400 °C, drives the condensation of silanol groups into siloxane bonds, thereby reducing the concentration of polar dipoles. This high-temperature treatment may also facilitate the escape of volatile byproducts, potentially generating microporosity that lowers the overall dielectric constant. Dominant Factor: The thermal curing history is the dominant factor governing the dielectric behavior. While the structural densification from cage-to-network conversion tends to increase the dielectric constant, the effective removal of highly polar silanol groups via high-temperature condensation reactions qualitatively outweighs the density effect, resulting in a dielectric constant primarily minimized by the low dipole concentration achieved through the 400 °C cure."
    },
    "analysis_without_hierarchical_structure": {
      "descriptive_text": "The sample comprises a homopolymer network synthesized from triethoxysilane monomers. Preparation involved sol-gel synthesis in ethylene glycol dimethyl ether with a water-to-monomer molar ratio of 3.0 at pH 2.0, followed by spin-coating at 3000 rpm for 20 seconds. The film underwent stepwise baking at 80, 150, and 200 °C for 10 minutes each, and was finally cured at 400 °C for 30 minutes under a nitrogen atmosphere, with the dielectric constant subsequently measured using a MIS device and Keithley model 82 C-V system.",
      "reasoning_analysis": "Increasing Factors: The high-temperature curing at 400 °C drives extensive condensation reactions, forming a densely packed inorganic siloxane network where increased atomic packing density enhances electronic polarizability per unit volume. Additionally, the acidic catalysis conditions favor linear chain growth which facilitates efficient packing compared to particulate structures. Decreasing Factors: The sol-gel processing route inherently risks introducing nanoscale porosity due to solvent evaporation during spin-coating and baking, where air voids significantly lower the effective permittivity. Furthermore, the thermal removal of polar ethoxy groups eliminates dipolar polarization contributions present in the precursor state. Dominant Factor: The thermal curing history serves as the dominant factor, as the aggressive 400 °C treatment dictates the final network density and degree of condensation, establishing the intrinsic polarizability of the densified siloxane backbone as the primary determinant of the eps relative to the porosity effects."
    }
  },
  {
    "doi": "10.1002/app.54012",
    "title": "Synthesis and characterizations of polystyrene materials with low dielectric constant and low dielectric loss at high frequency",
    "year": 2023,
    "chemical_composition": {
      "repeat_unit_psmiles": null,
      "monomers": [
        {
          "name": "Styrene",
          "smiles": "C=Cc1ccccc1",
          "ratio_value": 90,
          "ratio_unit": "mol%"
        },
        {
          "name": "N-acetoxy methacrylamide",
          "smiles": "CC(=O)ONC(=O)C(=C)C",
          "ratio_value": 10,
          "ratio_unit": "mol%"
        }
      ],
      "additives": [
        {
          "name": "PPOD",
          "type": "modifier",
          "amount_value": 20,
          "amount_unit": "wt%"
        }
      ],
      "is_homopolymer": false
    },
    "processing_history": "Synthesized by free-radical copolymerization of styrene and AMAA (90:10 mol%) in THF at 60°C for 48h. Modified with 20 wt% hydroxyethyl-terminated poly(phenylene oxide) (PPOD) before curing. Film prepared by solution casting (THF/DMF) and thermally cured (40-150°C) to induce Lossen rearrangement. Dielectric constant measured by E5080B ENA Network Analyzer at room temperature at 20 GHz.",
    "hierarchical_structure": "Crosslinked network via Lossen rearrangement. Uniform phase structure. Crosslinking degree 98%.",
    "properties": {
      "eps": {
        "value": [
          2.22
        ],
        "unit": null
      }
    },
    "analysis_with_hierarchical_structure": {
      "descriptive_text": "The sample comprises a copolymer synthesized via free-radical copolymerization of styrene (90 mol%) and N-acetoxy methacrylamide (10 mol%) in THF at 60°C for 48 hours. This matrix was modified with 20 wt% hydroxyethyl-terminated poly(phenylene oxide) (PPOD) prior to film preparation by solution casting from a THF/DMF solvent system. Subsequent thermal curing between 40°C and 150°C induced a Lossen rearrangement, resulting in a uniform phase structure with a crosslinked network exhibiting a 98% crosslinking degree. The dielectric constant was characterized at room temperature at 20 GHz using an E5080B ENA Network Analyzer.",
      "reasoning_analysis": "Increasing Factors: The incorporation of styrene and poly(phenylene oxide) introduces a high density of aromatic rings, which possess significant electronic polarizability, inherently driving the dielectric constant upward. Additionally, the N-acetoxy methacrylamide monomers and the resulting urethane linkages formed during the Lossen rearrangement introduce polar functional groups that contribute to dipolar polarization. Decreasing Factors: The extensive crosslinking network (98% degree) significantly restricts segmental chain mobility and limits the ability of polar dipoles to orient themselves in response to the electric field, particularly at the high measurement frequency of 20 GHz where slower relaxation modes are suppressed. Furthermore, the rigid network structure reduces free volume, which can limit the space available for dipole rotation. Dominant Factor: While the aromatic content and polar groups provide a baseline for elevated polarizability, the highly crosslinked network structure formed via thermal curing is the dominant factor, as the severe restriction on dipolar orientation at microwave frequencies qualitatively limits the maximum achievable dielectric constant relative to a linear or less crosslinked analog."
    },
    "analysis_without_hierarchical_structure": {
      "descriptive_text": "The sample comprises a statistical copolymer synthesized via free-radical copolymerization of styrene and N-acetoxy methacrylamide (AMAA) with a molar ratio of 90:10 in tetrahydrofuran (THF) at 60°C for 48 hours. This matrix was subsequently modified with 20 wt% hydroxyethyl-terminated poly(phenylene oxide) (PPOD) prior to film preparation. Thin films were fabricated through solution casting using a THF/DMF solvent system and underwent thermal curing between 40°C and 150°C to induce Lossen rearrangement within the AMAA units. The dielectric constant was characterized using an E5080B ENA Network Analyzer at room temperature operating at a frequency of 20 GHz.",
      "reasoning_analysis": "Increasing Factors: The incorporation of N-acetoxy methacrylamide introduces polar amide and ester functionalities capable of dipolar polarization, which inherently drives the dielectric constant upward. Additionally, the thermal curing process induces a Lossen rearrangement, potentially generating isocyanate intermediates or urea linkages that possess strong permanent dipoles, further contributing to an increase in permittivity. Any residual polar solvent such as DMF from the solution casting process would also act to elevate the dielectric constant if not completely removed. Decreasing Factors: The copolymer matrix is dominated by styrene (90 mol%), a non-polar monomer with a low intrinsic dielectric constant, which establishes a low baseline permittivity. The addition of 20 wt% poly(phenylene oxide) (PPOD), an aromatic polymer known for low dielectric properties, dilutes the concentration of polar groups and restricts overall polarizability. Furthermore, the measurement frequency of 20 GHz is sufficiently high that slower dipolar relaxations associated with the polar AMAA derivatives may not fully contribute to the total permittivity, effectively limiting their impact. Dominant Factor: The volumetric dominance of the non-polar aromatic structures from both the styrene backbone and the PPOD modifier qualitatively dominates the dielectric response. While the polar AMAA units and rearrangement products introduce potential dipolar contributions, their low molar fraction combined with the high-frequency measurement condition suppresses their relative influence, resulting in a material behavior governed primarily by the electronic polarizability of the aromatic hydrocarbon network."
    }
  },
  {
    "doi": "10.1016/j.polymer.2025.129276",
    "title": "Simultaneous enhancement of the dielectric constant and suppression of dielectric loss in stretchable thermoplastic polyurethane elastomer composites via a hybrid 1D and 2D filler system",
    "year": 2025,
    "chemical_composition": {
      "repeat_unit_psmiles": null,
      "monomers": [],
      "additives": [
        {
          "name": "Graphene nanoplates",
          "type": "filler",
          "amount_value": 3,
          "amount_unit": "wt%"
        }
      ],
      "is_homopolymer": false
    },
    "processing_history": "Melt blending in internal mixer at 190 °C for 8 min (50 rpm), hot-pressed at 190 °C under 10 MPa. Dielectric constant measured by DMS-2000 at room temperature, 1 kHz.",
    "hierarchical_structure": "GNP uniformly dispersed in TPU matrix. Amorphous structure (XRD 2θ = 20.2°).",
    "properties": {
      "eps": {
        "value": [
          16
        ],
        "unit": null
      }
    },
    "analysis_with_hierarchical_structure": {
      "descriptive_text": "The sample comprises a thermoplastic polyurethane (TPU) matrix composite reinforced with 3 wt% graphene nanoplates (GNP). Fabrication involved melt blending in an internal mixer at 190 °C for 8 minutes at 50 rpm, followed by hot-pressing at 190 °C under 10 MPa pressure to form the final specimen. Structural analysis indicates an amorphous morphology with an XRD peak at 2θ = 20.2°, confirming the uniform dispersion of GNPs within the polymer matrix. The dielectric constant was characterized using a DMS-2000 system at room temperature and a frequency of 1 kHz.",
      "reasoning_analysis": "Increasing Factors: The inclusion of 3 wt% graphene nanoplates significantly enhances the dielectric constant due to the high aspect ratio and conductive nature of graphene, which promotes strong interfacial polarization (Maxwell-Wagner-Sillars effect) at the filler-matrix boundaries. Additionally, the TPU matrix contains polar urethane groups that contribute to dipole polarization, providing a higher baseline permittivity than non-polar polymers. The uniform dispersion of the filler maximizes the interfacial area available for charge accumulation, further driving the eps upward. Decreasing Factors: The processing history involving melt blending and hot-pressing carries a risk of introducing micro-voids or air pockets into the composite; since air has a negligible dielectric constant, any porosity would effectively reduce the overall eps. Furthermore, the measurement frequency of 1 kHz, while low, may not capture slower interfacial relaxation processes that occur at near-DC conditions, potentially limiting the observed eps compared to the static limit. Dominant Factor: The conductive nature and high aspect ratio of the graphene nanoplates qualitatively dominate the dielectric behavior. The formation of micro-capacitor structures and extensive interfacial polarization between the conductive filler and insulating matrix overwhelms the baseline properties of the TPU and minor processing defects, resulting in a net substantial increase in eps relative to the neat polymer."
    },
    "analysis_without_hierarchical_structure": {
      "descriptive_text": "The sample consists of a polymer composite incorporated with 3 wt% Graphene nanoplates as a conductive filler. The material was fabricated via melt blending in an internal mixer at 190 °C for 8 minutes at 50 rpm, followed by hot-pressing at 190 °C under a pressure of 10 MPa to form the final specimen. The dielectric constant was subsequently characterized using a DMS-2000 system at room temperature and a frequency of 1 kHz.",
      "reasoning_analysis": "Increasing Factors: The incorporation of 3 wt% Graphene nanoplates introduces highly conductive, high-aspect-ratio fillers into the insulating polymer matrix, which significantly enhances interfacial polarization (Maxwell-Wagner-Sillars effect) and micro-capacitor formation, thereby driving the dielectric constant upward. Furthermore, the hot-pressing step at 10 MPa reduces void content within the bulk material; since air voids possess a very low dielectric constant, their elimination increases the effective permittivity of the composite. Decreasing Factors: The inherent dielectric constant of the polymer matrix is typically low relative to conductive fillers, establishing a baseline that limits the overall magnitude unless the filler network is highly developed. Additionally, the melt blending process at 50 rpm may not fully exfoliate the graphene nanoplates, potentially leading to agglomeration that reduces the effective interfacial area available for polarization compared to a perfectly dispersed system. Dominant Factor: The presence of the conductive Graphene nanoplates is the dominant factor, as the mechanism of interfacial polarization induced by the high-aspect-ratio filler qualitatively overwhelms the baseline dielectric properties of the polymer matrix and the densification effects of the processing history."
    }
  },
  {
    "doi": "10.1002/app.54012",
    "title": "Synthesis and characterizations of polystyrene materials with low dielectric constant and low dielectric loss at high frequency",
    "year": 2023,
    "chemical_composition": {
      "repeat_unit_psmiles": null,
      "monomers": [
        {
          "name": "Styrene",
          "smiles": "C=Cc1ccccc1",
          "ratio_value": 90,
          "ratio_unit": "mol%"
        },
        {
          "name": "N-acetoxy methacrylamide",
          "smiles": "CC(=O)ONC(=O)C(=C)C",
          "ratio_value": 10,
          "ratio_unit": "mol%"
        }
      ],
      "additives": [
        {
          "name": "PPOD",
          "type": "modifier",
          "amount_value": 30,
          "amount_unit": "wt%"
        }
      ],
      "is_homopolymer": false
    },
    "processing_history": "Synthesized by free-radical copolymerization of styrene and AMAA (90:10 mol%) in THF at 60°C for 48h. Modified with 30 wt% hydroxyethyl-terminated poly(phenylene oxide) (PPOD) before curing. Film prepared by solution casting (THF/DMF) and thermally cured (40-150°C) to induce Lossen rearrangement. Dielectric constant measured by E5080B ENA Network Analyzer at room temperature at 10 GHz.",
    "hierarchical_structure": "Crosslinked network via Lossen rearrangement. Uniform phase structure.",
    "properties": {
      "eps": {
        "value": [
          2.51
        ],
        "unit": null
      }
    },
    "analysis_with_hierarchical_structure": {
      "descriptive_text": "This material system comprises a copolymer derived from styrene (90 mol%) and N-acetoxy methacrylamide (10 mol%), modified with 30 wt% hydroxyethyl-terminated poly(phenylene oxide) (PPOD). Synthesis was achieved via free-radical copolymerization in tetrahydrofuran (THF) at 60°C for 48 hours, followed by solution casting using a THF/DMF solvent system. The resulting film underwent thermal curing between 40°C and 150°C to induce a Lossen rearrangement, forming a crosslinked network with a uniform phase structure. The dielectric constant was subsequently characterized using an E5080B ENA Network Analyzer at room temperature and a frequency of 10 GHz.",
      "reasoning_analysis": "Increasing Factors: The incorporation of N-acetoxy methacrylamide introduces polar amide and ester functional groups into the backbone, which possess permanent dipole moments capable of contributing to orientational polarization, thereby inherently driving the dielectric constant higher relative to a pure hydrocarbon system. Additionally, the high density of aromatic rings across the styrene, AMAA, and PPO components contributes to electronic polarizability. Decreasing Factors: The predominant styrene content and the substantial addition of poly(phenylene oxide), both characterized by non-polar aromatic structures, provide a low-permittivity baseline that dilutes the polar contribution. The formation of a crosslinked network via Lossen rearrangement restricts segmental chain mobility, hindering the alignment of polar groups with the applied electric field, particularly at the high measurement frequency of 10 GHz where dipolar relaxation is limited. Furthermore, the uniform phase structure eliminates interfacial polarization effects often seen in phase-separated blends. Dominant Factor: The dilution of polar functional groups within a matrix dominated by non-polar aromatic structures, coupled with the mobility restriction imposed by the crosslinked network, qualitatively dominates the dielectric behavior. This suggests the structural rigidity and non-polar bulk suppress dipolar contributions at high frequencies, mitigating the increase expected from the polar monomer."
    },
    "analysis_without_hierarchical_structure": {
      "descriptive_text": "The sample consists of a poly(styrene-co-N-acetoxy methacrylamide) copolymer synthesized via free-radical copolymerization with a monomer feed ratio of 90 mol% styrene to 10 mol% N-acetoxy methacrylamide in tetrahydrofuran at 60°C. This matrix was subsequently modified with 30 wt% hydroxyethyl-terminated poly(phenylene oxide) (PPOD) prior to film preparation. The composite film was fabricated through solution casting using a THF/DMF solvent system and underwent thermal curing between 40°C and 150°C to induce Lossen rearrangement within the backbone. Finally, the dielectric constant was characterized using an E5080B ENA Network Analyzer at room temperature operating at a frequency of 10 GHz.",
      "reasoning_analysis": "Increasing Factors: The incorporation of N-acetoxy methacrylamide monomers introduces polar amide and ester functionalities that enhance dipolar polarizability compared to a pure polystyrene backbone. Furthermore, the thermal curing process induces a Lossen rearrangement that generates isocyanate intermediates which react with the PPOD hydroxyl termini to form polar urethane linkages, potentially increasing the overall dielectric constant. Decreasing Factors: The high molar fraction of non-polar styrene (90%) and the addition of 30 wt% poly(phenylene oxide), which possesses an inherently low dielectric constant due to its aromatic ether structure, serve to lower the overall polarizability of the matrix. Additionally, the thermal curing and subsequent network formation restrict segmental chain mobility, thereby limiting the ability of dipoles to orient themselves in the applied electric field, an effect that is particularly pronounced at the high measurement frequency of 10 GHz. Dominant Factor: The dominant influence on the dielectric constant is the low electronic polarizability of the aromatic-rich matrix composed primarily of styrene and poly(phenylene oxide), combined with the restricted segmental motion from crosslinking; these factors collectively suppress dipolar contributions at microwave frequencies, outweighing the increase expected from the minor fraction of polar functional groups."
    }
  },
  {
    "doi": "10.1016/j.polymer.2025.129276",
    "title": "Simultaneous enhancement of the dielectric constant and suppression of dielectric loss in stretchable thermoplastic polyurethane elastomer composites via a hybrid 1D and 2D filler system",
    "year": 2025,
    "chemical_composition": {
      "repeat_unit_psmiles": null,
      "monomers": [],
      "additives": [
        {
          "name": "Graphene nanoplates",
          "type": "filler",
          "amount_value": 7,
          "amount_unit": "wt%"
        }
      ],
      "is_homopolymer": false
    },
    "processing_history": "Melt blending in internal mixer at 190 °C for 8 min (50 rpm), hot-pressed at 190 °C under 10 MPa. Dielectric constant measured by DMS-2000 at room temperature, 1 kHz.",
    "hierarchical_structure": "GNP uniformly dispersed in TPU matrix. Amorphous structure (XRD 2θ = 20.2°). Distinct GNP diffraction peak at 2θ = 26.4°.",
    "properties": {
      "eps": {
        "value": [
          33
        ],
        "unit": null
      }
    },
    "analysis_with_hierarchical_structure": {
      "descriptive_text": "The sample comprises a thermoplastic polyurethane (TPU) matrix composite incorporated with 7 wt% graphene nanoplates (GNP) as a conductive filler. Processing involved melt blending in an internal mixer at 190 °C for 8 minutes at 50 rpm, followed by hot-pressing at 190 °C under 10 MPa to form the final specimen. Hierarchical characterization indicates an amorphous polymer structure with an XRD peak at 2θ = 20.2°, while the graphene nanoplates are uniformly dispersed within the matrix, evidenced by a distinct diffraction peak at 2θ = 26.4°. The dielectric constant was evaluated using a DMS-2000 system at room temperature and a frequency of 1 kHz.",
      "reasoning_analysis": "Increasing Factors: The incorporation of conductive graphene nanoplates introduces high intrinsic polarizability and facilitates charge carrier hopping, which inherently drives the permittivity higher. The uniform dispersion of the filler maximizes the interfacial area between the insulating TPU matrix and the conductive GNP, leading to significant Maxwell-Wagner-Sillars (MWS) interfacial polarization that accumulates charges at the boundaries. Additionally, the amorphous nature of the TPU matrix allows for greater segmental mobility of polar urethane groups compared to a crystalline counterpart, enhancing dipolar polarization contributions. Decreasing Factors: The continuous insulating TPU phase inherently dilutes the conductive network effect, limiting the bulk permittivity compared to a fully percolated conductive system. Furthermore, the hot-pressing process at 10 MPa may induce preferential alignment of the graphene platelets, which could reduce the measured permittivity if the electric field is applied perpendicular to the plane of the aligned platelets due to anisotropic dielectric properties. Dominant Factor: The high loading of conductive graphene nanoplates combined with the uniform dispersion is the dominant factor governing the dielectric behavior. The massive interfacial area generated between the nanoscale filler and the matrix drives strong interfacial polarization, which typically overwhelms the intrinsic dipolar contribution of the polymer matrix, leading to a significantly elevated permittivity relative to the neat polymer."
    },
    "analysis_without_hierarchical_structure": {
      "descriptive_text": "The sample comprises a polymer matrix composite reinforced with 7 wt% Graphene nanoplates as a functional filler. The material was fabricated through melt blending in an internal mixer at 190 °C for 8 minutes at 50 rpm, followed by hot-pressing at 190 °C under 10 MPa to consolidate the specimen. The dielectric constant was subsequently characterized using a DMS-2000 system at room temperature and a frequency of 1 kHz.",
      "reasoning_analysis": "Increasing Factors: The incorporation of 7 wt% Graphene nanoplates introduces highly conductive and polarizable domains within the insulating polymer matrix, facilitating strong Maxwell-Wagner-Sillars interfacial polarization where charge carriers accumulate at the filler-matrix interfaces. Additionally, the hot-pressing processing step at 10 MPa ensures high sample density by minimizing void content, preventing the dilution of the dielectric constant by air pockets which have a lower permittivity. Decreasing Factors: The melt blending process at 190 °C poses a risk of thermal degradation or oxidation of the polymer matrix, which could reduce the density of intrinsic molecular dipoles contributing to polarization. Furthermore, if the shear mixing at 50 rpm was insufficient to fully exfoliate the nanoplates, filler agglomeration would reduce the effective interfacial area available for charge accumulation, limiting the potential enhancement. Dominant Factor: The presence of the conductive Graphene nanoplates at a substantial 7 wt% loading is the dominant factor governing the dielectric behavior. The formation of microcapacitor structures and the resulting interfacial polarization effects typically overwhelm the baseline dielectric properties of the polymer matrix, leading to a net qualitative enhancement in the dielectric constant relative to the neat polymer."
    }
  },
  {
    "doi": null,
    "title": "Structural Control and Properties of Low-Dielectric-Constant Poly(hydrogen silsesquioxane) Precursors and Their Thin Films",
    "year": 2004,
    "chemical_composition": {
      "repeat_unit_psmiles": null,
      "monomers": [
        {
          "name": "Triethoxysilane",
          "smiles": "CCO[SiH](OCC)OCC",
          "ratio_value": null,
          "ratio_unit": null
        }
      ],
      "additives": [],
      "is_homopolymer": true
    },
    "processing_history": "Synthesized from triethoxysilane (TES) in ethylene glycol dimethyl ether (EGDE) with H2O/TES molar ratio (R1) = 3.0 and pH = 1.0. Spin-coated at 3000 rpm for 20 s. Baked at 80, 150, 200 °C (10 min each). Cured at 400 °C for 30 min under N2. Dielectric constant measured using MIS device with Keithley model 82 C-V system.",
    "hierarchical_structure": "Si-OH content: 0.91%. Cage/network ratio (precursor): 2.38. Cage/network ratio (film): 0.94.",
    "properties": {
      "eps": {
        "value": [
          2.75
        ],
        "unit": null
      }
    },
    "analysis_with_hierarchical_structure": {
      "descriptive_text": "The sample consists of a polymer network derived from the sol-gel polymerization of triethoxysilane (TES) homopolymer precursors. Synthesis was conducted in ethylene glycol dimethyl ether (EGDE) under acidic conditions (pH 1.0) with a H2O/TES molar ratio of 3.0. The resulting solution was processed into thin films via spin-coating at 3000 rpm for 20 seconds, followed by a step-wise thermal treatment involving baking at 80, 150, and 200 °C for 10 minutes each, and final curing at 400 °C for 30 minutes under a nitrogen atmosphere. Structural characterization of the cured film reveals a Si-OH content of 0.91% and a cage-to-network ratio of 0.94, indicating significant structural reorganization from the precursor state which exhibited a ratio of 2.38. Dielectric properties were evaluated using a metal-insulator-semiconductor (MIS) device configuration with a Keithley model 82 C-V system.",
