Repository: hhtrick/HHT-code

# HHT training framework

This directory contains model training, embedding precomputation, inference, article-level baselines and the curated datasets. All commands below assume that the working directory is `train_code/`.

## 3. Datasets and fixed partitions

Each main dataset is a JSON array at `dataset/{property}/{property}.json`. Entries contain source metadata, `chemical_composition`, `processing_history`, `hierarchical_structure`, `properties`, and two generated-analysis objects. Targets are stored as `properties[property]["value"]`; source metadata and target values are not predictive input fields.

| Property | Train | Validation | Test | Total |
|---|---:|---:|---:|---:|

File: train_code/dataset/eps/eps.json (part 89 of 190)
[
      "reasoning_analysis": "Increasing Factors: The structural evolution from a cage-rich precursor (cage/network ratio 2.38) to a network-dominated film (ratio 0.94) implies a collapse of internal cage free volume and an increase in material density, which intrinsically raises the dielectric constant due to higher polarizable matter per unit volume. Additionally, the inorganic siloxane backbone possesses inherent electronic polarizability that contributes to the baseline permittivity. Decreasing Factors: The rigorous thermal processing history, specifically the final cure at 400 °C, drives the condensation of silanol groups, evidenced by the low residual Si-OH content of 0.91%. This reduction in polar hydroxyl groups significantly minimizes dipole orientation polarization, which is a primary mechanism for elevating the dielectric constant in sol-gel derived materials. Dominant Factor: While the high-temperature curing reduces polar contributions, the structural conversion from a cage-rich precursor to a dense network-dominated film is the dominant factor establishing the final dielectric constant magnitude, as the loss of cage-associated free volume inherently increases material polarizability per unit volume compared to the precursor state, outweighing the dielectric-lowering benefits of silanol condensation."
    },
    "analysis_without_hierarchical_structure": {
      "descriptive_text": "The sample comprises a homopolymer network derived from triethoxysilane monomers synthesized via a sol-gel process in ethylene glycol dimethyl ether with a water-to-monomer molar ratio of 3.0 at pH 1.0. The precursor solution was deposited by spin-coating at 3000 rpm for 20 seconds, followed by a sequential thermal treatment involving baking steps at 80, 150, and 200 °C for 10 minutes each. Finally, the film was cured at 400 °C for 30 minutes under a nitrogen atmosphere, and the dielectric constant was characterized using a metal-insulator-semiconductor device configuration with a C-V system.",
      "reasoning_analysis": "Increasing Factors: The high-temperature curing at 400 °C promotes significant network densification and condensation, increasing the number density of polarizable siloxane bonds per unit volume, which intrinsically drives the dielectric constant higher. Additionally, the inherent polarizability of the inorganic silicate backbone formed from triethoxysilane contributes to a higher baseline permittivity compared to purely organic polymers. Decreasing Factors: The thermal treatment facilitates the removal of polar silanol groups and residual solvent molecules, which reduces dipole orientation polarization and lowers the dielectric constant. Furthermore, the sol-gel processing history may introduce nanoscale porosity due to solvent evaporation, and the inclusion of air voids within the matrix would effectively reduce the overall permittivity. Dominant Factor: The thermal curing history acts as the dominant factor, specifically the competition between network densification and dehydroxylation; however, the formation of a dense, fully condensed inorganic network via the 400 °C cure typically overrides the reduction from polar group removal, establishing a dielectric constant governed primarily by the density and polarizability of the consolidated siloxane structure."
    }
  },
  {
    "doi": "10.1002/app.54012",
    "title": "Synthesis and characterizations of polystyrene materials with low dielectric constant and low dielectric loss at high frequency",
    "year": 2023,
    "chemical_composition": {
      "repeat_unit_psmiles": null,
      "monomers": [
        {
          "name": "Styrene",
          "smiles": "C=Cc1ccccc1",
          "ratio_value": 90,
          "ratio_unit": "mol%"
        },
        {
          "name": "N-acetoxy methacrylamide",
          "smiles": "CC(=O)ONC(=O)C(=C)C",
          "ratio_value": 10,
          "ratio_unit": "mol%"
        }
      ],
      "additives": [
        {
          "name": "PPOD",
          "type": "modifier",
          "amount_value": 30,
          "amount_unit": "wt%"
        }
      ],
      "is_homopolymer": false
    },
    "processing_history": "Synthesized by free-radical copolymerization of styrene and AMAA (90:10 mol%) in THF at 60°C for 48h. Modified with 30 wt% hydroxyethyl-terminated poly(phenylene oxide) (PPOD) before curing. Film prepared by solution casting (THF/DMF) and thermally cured (40-150°C) to induce Lossen rearrangement. Dielectric constant measured by E5080B ENA Network Analyzer at room temperature at 20 GHz.",
    "hierarchical_structure": "Crosslinked network via Lossen rearrangement. Uniform phase structure.",
    "properties": {
      "eps": {
        "value": [
          2.37
        ],
        "unit": null
      }
    },
    "analysis_with_hierarchical_structure": {
      "descriptive_text": "The sample comprises a statistical copolymer composed of 90 mol% styrene and 10 mol% N-acetoxy methacrylamide, modified with 30 wt% hydroxyethyl-terminated poly(phenylene oxide) (PPOD). Synthesized via free-radical copolymerization in tetrahydrofuran (THF) at 60°C for 48 hours, the polymer was solution-cast using a THF/DMF solvent system and subsequently thermally cured between 40°C and 150°C to induce a Lossen rearrangement, resulting in a crosslinked network with a uniform phase structure. The dielectric constant (eps) was characterized at room temperature at 20 GHz using an E5080B ENA Network Analyzer.",
      "reasoning_analysis": "Increasing Factors: The incorporation of N-acetoxy methacrylamide and its subsequent reaction with hydroxyethyl-terminated PPOD via Lossen rearrangement generates polar urethane and amide linkages within the network, which enhance dipolar polarization and increase the eps. Additionally, the high aromatic content from both the styrene monomers and the poly(phenylene oxide) modifier increases electronic polarizability, contributing to a higher eps. Decreasing Factors: The high molar fraction of styrene (90%) provides a predominantly non-polar hydrocarbon backbone that limits overall polarity compared to highly polar engineering thermoplastics. Furthermore, the formation of a dense crosslinked network restricts segmental chain mobility, potentially limiting the contribution of orientational polarization of the polar groups, especially at high frequencies like 20 GHz. Dominant Factor: The chemical modification creating polar urethane linkages and the substantial aromatic content from the PPO modifier and styrene units qualitatively dominate the dielectric behavior, likely resulting in an eps higher than pure polystyrene but modulated by the restricted mobility of the crosslinked network."
    },
    "analysis_without_hierarchical_structure": {
      "descriptive_text": "The sample comprises a statistical copolymer synthesized via free-radical copolymerization of styrene and N-acetoxy methacrylamide with a molar ratio of 90:10. This polymer matrix was subsequently modified with 30 wt% hydroxyethyl-terminated poly(phenylene oxide) (PPOD) prior to film formation. The composite film was prepared through solution casting using a THF/DMF solvent system and underwent a thermal curing process ranging from 40 to 150°C to induce Lossen rearrangement within the backbone. The dielectric constant was ultimately characterized using an E5080B ENA Network Analyzer at room temperature and a frequency of 20 GHz.",
      "reasoning_analysis": "Increasing Factors: The thermal curing process induces a Lossen rearrangement of the N-acetoxy methacrylamide units, generating reactive isocyanate intermediates that likely form polar urethane or urea linkages upon reaction with the hydroxyethyl-terminated PPOD or themselves. These strong dipolar groups enhance orientational polarization. Additionally, any residual high-boiling solvent (DMF) from the solution casting could increase permittivity due to its high polarity. Decreasing Factors: The chemical composition is dominated by styrene (90 mol%), which possesses a non-polar hydrocarbon backbone with only electronic polarizability from phenyl rings. The addition of 30 wt% poly(phenylene oxide) (PPOD) introduces a rigid, aromatic modifier known for intrinsically low dielectric constant properties, diluting the overall polarity. Furthermore, the measurement frequency of 20 GHz is sufficiently high to suppress the contribution of slower segmental dipolar relaxations associated with the polar linkages formed during curing. Dominant Factor: The volumetric dominance of the low-polarity styrene backbone and the low-dielectric PPOD modifier, combined with the high-frequency measurement condition that limits dipolar orientation, qualitatively dominates the final eps behavior, favoring a lower permittivity response despite the presence of polar crosslinking sites generated during thermal processing."
    }
  },
  {
    "doi": "10.1002/pol.20200762",
    "title": "Novel low-dielectric constant and soluble polyimides from diamines containing fluorene and pyridine unit",
    "year": 2021,
    "chemical_composition": {
      "repeat_unit_psmiles": null,
      "monomers": [
        {
          "name": "9,9-bis[4-(5-amino-2-pyridyloxy)phenyl] fluorene",
          "smiles": null,
          "ratio_value": null,
          "ratio_unit": null
        },
        {
          "name": "3,3',4,4'-oxydiphthalic anhydride",
          "smiles": null,
          "ratio_value": null,
          "ratio_unit": null
        }
      ],
      "additives": [],
      "is_homopolymer": false
    },
    "processing_history": "Polycondensation in NMP, thermal imidization at 180 °C with toluene azeotrope. Solution casting from DMAc, dried at 80 °C for 12 h and 90 °C for 6 h under vacuum. Dielectric constant measured by Novocontrol concept 40 wideband dielectric impedance spectrometer at 10 MHz, 25 °C, 35% RH.",
    "hierarchical_structure": "Amorphous (WAXD broad peaks at 2θ ≈ 23°). Noncoplanar structure due to fluorene and pyridine units.",
    "properties": {
      "eps": {
        "value": [
          3.09
        ],
        "unit": null
      }
    },
    "analysis_with_hierarchical_structure": {
      "descriptive_text": "The sample is an amorphous copolyimide synthesized via polycondensation of 9,9-bis[4-(5-amino-2-pyridyloxy)phenyl] fluorene and 3,3',4,4'-oxydiphthalic anhydride in N-methyl-2-pyrrolidone. Thermal imidization was conducted at 180 °C utilizing a toluene azeotrope, followed by solution casting from dimethylacetamide and sequential vacuum drying at 80 °C and 90 °C. Structural characterization via wide-angle X-ray diffraction reveals broad peaks at 2θ ≈ 23°, confirming an amorphous morphology characterized by a noncoplanar architecture induced by the bulky fluorene and pyridine units. Dielectric properties were assessed using a wideband dielectric impedance spectrometer at 10 MHz under ambient conditions with 35% relative humidity.",
      "reasoning_analysis": "Increasing Factors: The chemical composition contains highly polar functional groups, including imide rings derived from the dianhydride, pyridine nitrogen atoms, and ether linkages, all of which enhance electronic and orientational polarizability, thereby driving the dielectric constant upward. Additionally, the measurement condition of 35% relative humidity introduces adsorbed moisture, which possesses a high dipole moment and significantly increases the observed permittivity. Decreasing Factors: The incorporation of the bulky 9,9-fluorene cardo group and the noncoplanar arrangement of the pyridine and fluorene units disrupt efficient chain packing, resulting in an amorphous structure with increased fractional free volume. This reduced density limits the concentration of polarizable groups per unit volume and restricts dipolar correlation, qualitatively lowering the dielectric constant. Dominant Factor: While the inherent polarity of the imide and heterocyclic moieties establishes a high baseline permittivity, the dominant factor governing the specific dielectric behavior of this sample is the structural disruption caused by the bulky fluorene and noncoplanar geometry; this increased free volume is the primary mechanism intended to mitigate the high polarity, although the environmental moisture during measurement likely offsets some of these low-dielectric benefits."
    },
    "analysis_without_hierarchical_structure": {
      "descriptive_text": "The sample is a copolyimide synthesized via polycondensation between 9,9-bis[4-(5-amino-2-pyridyloxy)phenyl] fluorene and 3,3',4,4'-oxydiphthalic anhydride in N-methyl-2-pyrrolidone. The polymer underwent thermal imidization at 180 °C utilizing a toluene azeotrope method, followed by solution casting from dimethylacetamide. The resulting films were dried under vacuum at 80 °C for 12 hours and subsequently at 90 °C for 6 hours. Dielectric constant measurements were conducted using a wideband dielectric impedance spectrometer at 10 MHz and 25 °C under 35% relative humidity.",
      "reasoning_analysis": "Increasing Factors: The presence of highly polar functional groups, including the imide rings, ether linkages, and pyridine moieties within the backbone, enhances electronic and dipolar polarizability, inherently driving the dielectric constant upward. Additionally, the measurement condition of 35% relative humidity allows for moisture absorption, and since water possesses a significantly high dielectric constant, any absorbed water molecules within the hygroscopic polymer matrix will substantially increase the overall permittivity. Decreasing Factors: The incorporation of the bulky 9,9-fluorene cardo structure introduces significant steric hindrance that disrupts efficient chain packing, thereby increasing the fractional free volume and reducing the density of polarizable groups per unit volume. Furthermore, the processing history includes extensive vacuum drying at elevated temperatures, which aims to remove residual high-permittivity solvents like NMP and DMAc, mitigating their plasticizing and polarizing effects. Dominant Factor: The hygroscopic nature of the polar imide and pyridine moieties combined with the 35% relative humidity during measurement serves as the dominant dynamic factor, as the absorption of water molecules introduces strong interfacial and dipolar polarization that can qualitatively elevate the dielectric constant, potentially counteracting the reduction expected from the bulky fluorene-induced free volume."
    }
  },
  {
    "doi": null,
    "title": "Structural Control and Properties of Low-Dielectric-Constant Poly(hydrogen silsesquioxane) Precursors and Their Thin Films",
    "year": 2004,
    "chemical_composition": {
      "repeat_unit_psmiles": null,
      "monomers": [
        {
          "name": "Triethoxysilane",
          "smiles": "CCO[SiH](OCC)OCC",
          "ratio_value": null,
          "ratio_unit": null
        }
      ],
      "additives": [],
      "is_homopolymer": true
    },
    "processing_history": "Synthesized from triethoxysilane (TES) in ethylene glycol dimethyl ether (EGDE) with H2O/TES molar ratio (R1) = 3.0 and pH = 3.0. Spin-coated at 3000 rpm for 20 s. Baked at 80, 150, 200 °C (10 min each). Cured at 400 °C for 30 min under N2. Dielectric constant measured using MIS device with Keithley model 82 C-V system.",
    "hierarchical_structure": "Si-OH content: 2.30%. Cage/network ratio (precursor): 2.49. Cage/network ratio (film): 0.95.",
    "properties": {
      "eps": {
        "value": [
          2.85
        ],
        "unit": null
      }
    },
    "analysis_with_hierarchical_structure": {
      "descriptive_text": "The sample comprises a triethoxysilane-derived homopolymer film synthesized via sol-gel processing in ethylene glycol dimethyl ether with a water-to-monomer molar ratio of 3.0 at pH 3.0. Following spin-coating at 3000 rpm for 20 seconds, the film underwent a sequential thermal treatment involving baking at 80, 150, and 200 °C for 10 minutes each, followed by final curing at 400 °C for 30 minutes under a nitrogen atmosphere. Structural analysis indicates a final cage-to-network ratio of 0.95 and a residual Si-OH content of 2.30%, reflecting significant condensation and structural rearrangement from the precursor state which exhibited a cage-to-network ratio of 2.49. Dielectric characterization was performed using capacitance-voltage measurements on a metal-insulator-semiconductor device.",
      "reasoning_analysis": "Increasing Factors: The residual Si-OH content of 2.30% introduces strong dipolar polarization mechanisms that inherently elevate the dielectric constant (eps). Furthermore, the reduction in the cage-to-network ratio from 2.49 in the precursor to 0.95 in the final film indicates a structural transition toward a denser, more crosslinked network, which reduces free volume and increases electronic polarizability per unit volume, thereby driving eps higher. Decreasing Factors: The high-temperature curing process at 400 °C promotes the condensation of silanol groups into siloxane bonds and removes volatile organic residues, thereby reducing the concentration of highly polar species and lowering eps relative to the uncured state. The formation of the inorganic Si-O-Si backbone also contributes to a lower baseline polarizability compared to the organic-rich precursor. Dominant Factor: The structural densification resulting from the cage-to-network transition combined with the persistent dipolar contribution from residual hydroxyl groups qualitatively dominates the final dielectric behavior, as the loss of open cage structures reduces the potential for low-density packing while the remaining polar groups prevent the minimization of permittivity."
    },
    "analysis_without_hierarchical_structure": {
      "descriptive_text": "The sample comprises a homopolymer network synthesized from triethoxysilane monomers via a sol-gel process. The precursor solution was prepared in ethylene glycol dimethyl ether with a water-to-monomer molar ratio of 3.0 at pH 3.0. Thin films were fabricated by spin-coating at 3000 rpm for 20 seconds, followed by a sequential baking procedure at 80, 150, and 200 °C for 10 minutes each. The material was subsequently cured at 400 °C for 30 minutes under a nitrogen atmosphere, and the dielectric constant was evaluated using a metal-insulator-semiconductor device equipped with a C-V measurement system.",
      "reasoning_analysis": "Increasing Factors: The high-temperature curing at 400 °C drives the condensation reaction to completion, significantly densifying the silica-like network and reducing free volume, which increases the number density of polarizable Si-O-Si bonds per unit volume and thereby elevates the dielectric constant. Additionally, the acidic catalysis conditions promote specific hydrolysis kinetics that can lead to a more interconnected network structure upon curing, contributing to higher material density. Decreasing Factors: The evaporation of the ethylene glycol dimethyl ether solvent during the spin-coating and baking stages inherently introduces nanoscale porosity within the film, and the presence of these air voids significantly lowers the effective dielectric constant relative to a fully dense bulk material. Furthermore, the thermal removal of organic ethoxy groups during the stepwise baking reduces the contribution of organic polarizability compared to a hybrid organosilicate structure. Dominant Factor: The thermal curing history is the dominant factor governing the final dielectric behavior. While solvent evaporation introduces porosity that lowers the dielectric constant, the high-temperature cure at 400 °C primarily dictates the degree of network densification and organic removal, ultimately establishing the balance between material density and void fraction that defines the sample's permittivity."
    }
  },
  {
    "doi": "10.1016/j.polymer.2025.129276",
    "title": "Simultaneous enhancement of the dielectric constant and suppression of dielectric loss in stretchable thermoplastic polyurethane elastomer composites via a hybrid 1D and 2D filler system",
    "year": 2025,
    "chemical_composition": {
      "repeat_unit_psmiles": null,
      "monomers": [],
      "additives": [
        {
          "name": "Carbon nanotubes",
          "type": "filler",
          "amount_value": 1,
          "amount_unit": "wt%"
        }
      ],
      "is_homopolymer": false
    },
    "processing_history": "Melt blending in internal mixer at 190 °C for 8 min (50 rpm), hot-pressed at 190 °C under 10 MPa. Dielectric constant measured by DMS-2000 at room temperature, 1 kHz.",
    "hierarchical_structure": "CNTs uniformly dispersed in TPU matrix. Amorphous structure (XRD 2θ = 20.2°).",
    "properties": {
      "eps": {
        "value": [
          134
        ],
        "unit": null
      }
    },
    "analysis_with_hierarchical_structure": {
      "descriptive_text": "The sample comprises a thermoplastic polyurethane (TPU) matrix composite filled with 1 wt% carbon nanotubes (CNTs). Fabrication involved melt blending in an internal mixer at 190 °C for 8 minutes at 50 rpm, followed by hot-pressing at 190 °C under 10 MPa. Structural analysis indicates an amorphous morphology with an XRD peak at 2θ = 20.2° and uniform dispersion of the CNTs within the polymer matrix. The dielectric constant was characterized using a DMS-2000 system at room temperature and a frequency of 1 kHz.",
      "reasoning_analysis": "Increasing Factors: The inclusion of conductive carbon nanotubes introduces strong interfacial polarization (Maxwell-Wagner-Sillars effect) at the filler-matrix boundaries, which significantly elevates the dielectric constant. The polar urethane groups within the TPU matrix contribute additional dipolar polarization, and the amorphous structure facilitates the segmental mobility required for dipole orientation. Furthermore, the uniform dispersion of CNTs maximizes the interfacial area, enhancing the microcapacitor effect. Decreasing Factors: The low filler loading of 1 wt% likely keeps the system below the percolation threshold, limiting the magnitude of dielectric enhancement compared to higher loading fractions. Additionally, the high-shear melt blending process may reduce the aspect ratio of the CNTs through mechanical breakage, potentially diminishing their efficiency in forming conductive networks. Dominant Factor: The interfacial polarization generated by the uniformly dispersed conductive CNTs within the polar matrix is the dominant factor, qualitatively driving the dielectric constant higher than that of the neat polymer despite the low loading and potential aspect ratio reduction."
    },
    "analysis_without_hierarchical_structure": {
      "descriptive_text": "The sample comprises a polymer composite incorporating Carbon nanotubes as a filler at a concentration of 1 wt%. The material was fabricated via melt blending in an internal mixer at 190 °C for 8 minutes at 50 rpm, followed by hot-pressing at 190 °C under 10 MPa. The dielectric constant was subsequently characterized using a DMS-2000 system at room temperature and a frequency of 1 kHz.",
      "reasoning_analysis": "Increasing Factors: The inclusion of Carbon nanotubes, characterized by high electrical conductivity and aspect ratio, induces strong interfacial polarization known as the Maxwell-Wagner-Sillars effect at the filler-matrix boundaries, which significantly drives the eps upward. Additionally, the hot-pressing step at 10 MPa compacts the material to minimize void content, preventing the reduction in effective permittivity associated with air pockets, while the measurement frequency of 1 kHz is sufficiently low to allow interfacial charges to fully accumulate. Decreasing Factors: The unspecified polymer matrix likely possesses a low intrinsic dielectric constant, establishing a baseline that limits the overall magnitude relative to high-k ceramic systems. Furthermore, despite melt blending, any potential agglomeration of the nanotubes could reduce the effective interfacial area available for polarization compared to an ideally exfoliated dispersion. Dominant Factor: The presence of the conductive Carbon nanotube filler qualitatively dominates the dielectric behavior, as the massive contrast in conductivity between the filler and the insulating matrix creates microcapacitor structures that overwhelmingly elevate the eps relative to the neat polymer system."
    }
  },
  {
    "doi": "10.1002/pol.20200762",
    "title": "Novel low-dielectric constant and soluble polyimides from diamines containing fluorene and pyridine unit",
    "year": 2021,
    "chemical_composition": {
      "repeat_unit_psmiles": null,
      "monomers": [
        {
          "name": "9,9-bis[4-(5-amino-2-pyridyloxy)phenyl] fluorene",
          "smiles": null,
          "ratio_value": null,
          "ratio_unit": null
        },
        {
          "name": "4,4'-(Hexafluoroisopropylidene)diphthalic anhydride",
          "smiles": null,
          "ratio_value": null,
          "ratio_unit": null
        }
      ],
      "additives": [],
      "is_homopolymer": false
    },
    "processing_history": "Polycondensation in NMP, thermal imidization at 180 °C with toluene azeotrope. Solution casting from DMAc, dried at 80 °C for 12 h and 90 °C for 6 h under vacuum. Dielectric constant measured by Novocontrol concept 40 wideband dielectric impedance spectrometer at 10 MHz, 25 °C, 35% RH.",
    "hierarchical_structure": "Amorphous (WAXD broad peaks at 2θ ≈ 23°). Noncoplanar structure due to fluorene and pyridine units.",
    "properties": {
      "eps": {
        "value": [
          2.9
        ],
        "unit": null
      }
    },
    "analysis_with_hierarchical_structure": {
      "descriptive_text": "The sample is an amorphous polyimide derived from the polycondensation of 9,9-bis[4-(5-amino-2-pyridyloxy)phenyl] fluorene and 4,4'-(Hexafluoroisopropylidene)diphthalic anhydride. The material was synthesized in NMP followed by thermal imidization at 180 °C using a toluene azeotrope, then solution cast from DMAc and vacuum dried at staged temperatures of 80 °C and 90 °C. Structural characterization reveals a noncoplanar configuration attributed to the fluorene and pyridine units, resulting in an amorphous morphology with broad WAXD peaks at 2θ ≈ 23°. The dielectric constant was evaluated using a wideband dielectric impedance spectrometer at 10 MHz, 25 °C, and 35% relative humidity.",
      "reasoning_analysis": "Increasing Factors: The presence of highly polar imide rings formed during thermal imidization, along with the polar nitrogen atoms in the pyridine units and ether linkages, enhances dipolar polarization, which drives the dielectric constant upward. Additionally, the measurement condition of 35% relative humidity may allow for moisture absorption within the polar polymer matrix, further increasing the observed dielectric constant due to the high permittivity of water. Decreasing Factors: The incorporation of hexafluoroisopropylidene groups introduces carbon-fluorine bonds with low electronic polarizability, significantly reducing the dielectric constant. Furthermore, the bulky fluorene cardo groups and the noncoplanar structure disrupt efficient chain packing, increasing the free volume fraction and lowering the material density, which qualitatively decreases the dielectric constant. The amorphous nature and vacuum drying also minimize residual high-permittivity solvent content. Dominant Factor: While the polar functional groups contribute to dipolar orientation, the low polarizability of the fluorine substituents combined with the substantial free volume generated by the bulky, noncoplanar structural units qualitatively dominates the dielectric behavior, typically resulting in a lower dielectric constant relative to conventional non-fluorinated aromatic polyimides."
    },
    "analysis_without_hierarchical_structure": {
      "descriptive_text": "The sample is a copolyimide synthesized from 9,9-bis[4-(5-amino-2-pyridyloxy)phenyl] fluorene and 4,4'-(hexafluoroisopropylidene)diphthalic anhydride via polycondensation in N-methyl-2-pyrrolidone. Thermal imidization was conducted at 180 °C utilizing a toluene azeotrope, followed by solution casting from dimethylacetamide. The resulting films were dried under vacuum at 80 °C for 12 hours and subsequently at 90 °C for 6 hours. The dielectric constant was characterized using a wideband dielectric impedance spectrometer at 10 MHz and 25 °C under 35% relative humidity.",
      "reasoning_analysis": "Increasing Factors: The formation of imide rings during thermal processing introduces strong dipole moments inherent to the polyimide backbone. Additionally, the diamine monomer contains pyridine rings and ether linkages, which possess permanent dipoles that contribute to orientation polarizability, potentially elevating the dielectric constant. The measurement condition of 35% relative humidity may allow moisture absorption within the polymer matrix, and since water has a high dielectric constant, this environmental factor could artificially increase the measured eps. Decreasing Factors: The incorporation of the hexafluoroisopropylidene group in the dianhydride monomer introduces fluorine atoms, which have low electronic polarizability, and bulky trifluoromethyl groups that significantly increase the fractional free volume by disrupting chain packing. Similarly, the cardo fluorene structure in the diamine component is bulky and rigid, further inhibiting dense chain stacking and reducing the number of polarizable groups per unit volume. The use of toluene azeotrope during thermal imidization promotes high conversion rates, minimizing the presence of highly polar poly(amic acid) precursors that would otherwise increase eps. Dominant Factor: The structural modification via the hexafluoroisopropylidene group and the bulky fluorene unit qualitatively dominates the dielectric behavior. While the imide and pyridine functionalities introduce polarity, the substantial increase in fractional free volume and the low polarizability of the fluorine atoms typically outweigh the dipole contributions in this class of fluorinated polyimides, driving the eps lower relative to non-fluorinated analogs, provided residual solvent and moisture effects are managed by the vacuum drying protocol."
    }
  },
  {
    "doi": "10.1002/app.54012",
    "title": "Synthesis and characterizations of polystyrene materials with low dielectric constant and low dielectric loss at high frequency",
    "year": 2023,
    "chemical_composition": {
      "repeat_unit_psmiles": null,
      "monomers": [
        {
          "name": "Styrene",
          "smiles": "C=Cc1ccccc1",
          "ratio_value": 90,
          "ratio_unit": "mol%"
        },
        {
          "name": "N-acetoxy methacrylamide",
          "smiles": "CC(=O)ONC(=O)C(=C)C",
          "ratio_value": 10,
          "ratio_unit": "mol%"
        }
      ],
      "additives": [
        {
          "name": "PPOD",
          "type": "modifier",
          "amount_value": 40,
          "amount_unit": "wt%"
        }
      ],
      "is_homopolymer": false
    },
    "processing_history": "Synthesized by free-radical copolymerization of styrene and AMAA (90:10 mol%) in THF at 60°C for 48h. Modified with 40 wt% hydroxyethyl-terminated poly(phenylene oxide) (PPOD) before curing. Film prepared by solution casting (THF/DMF) and thermally cured (40-150°C) to induce Lossen rearrangement. Dielectric constant measured by E5080B ENA Network Analyzer at room temperature at 10 GHz.",
    "hierarchical_structure": "Crosslinked network via Lossen rearrangement. Uniform phase structure.",
    "properties": {
      "eps": {
        "value": [
          2.54
        ],
        "unit": null
      }
    },
    "analysis_with_hierarchical_structure": {
      "descriptive_text": "The sample consists of a copolymer derived from styrene (90 mol%) and N-acetoxy methacrylamide (10 mol%), modified with 40 wt% hydroxyethyl-terminated poly(phenylene oxide) (PPOD). It was synthesized via free-radical copolymerization in THF at 60°C for 48 hours, followed by solution casting using a THF/DMF solvent system. The material underwent thermal curing between 40°C and 150°C to induce a Lossen rearrangement, resulting in a crosslinked network with a uniform phase structure. The dielectric constant was subsequently characterized using an E5080B ENA Network Analyzer at room temperature and a frequency of 10 GHz.",
      "reasoning_analysis": "Increasing Factors: The incorporation of N-acetoxy methacrylamide introduces polar amide and ester functional groups into the backbone, which possess significant dipole moments that enhance orientational and atomic polarizability, thereby driving the dielectric constant upward. Additionally, the thermal curing process densifies the matrix through the formation of a crosslinked network, potentially increasing the number density of polarizable units per unit volume. Decreasing Factors: The substantial addition of 40 wt% poly(phenylene oxide) (PPOD) is a critical mitigating factor, as PPO is intrinsically characterized by a low dielectric constant due to its rigid aromatic backbone and lack of strong polar dipoles. Furthermore, the crosslinked network structure formed via Lossen rearrangement restricts segmental mobility, which limits the ability of dipoles to align with the applied electric field at high frequencies (10 GHz), thus suppressing the dielectric constant. Dominant Factor: The high loading of the low-dielectric PPOD modifier combined with the styrene-rich aromatic backbone qualitatively dominates the polar contribution from the minor AMAA comonomer. Consequently, the restricted dipole mobility inherent to the crosslinked aromatic network and the dilution of polar groups by the PPOD matrix are the dominant factors driving the dielectric constant toward lower values relative to a purely polar polymer system."
    },
    "analysis_without_hierarchical_structure": {
      "descriptive_text": "The sample comprises a copolymer synthesized via free-radical copolymerization of styrene and N-acetoxy methacrylamide (AMAA) with a 90:10 mol% feed ratio in THF at 60°C for 48 hours. This matrix was modified with 40 wt% hydroxyethyl-terminated poly(phenylene oxide) (PPOD) prior to film formation. The composite film was prepared by solution casting using a THF/DMF solvent mixture and subsequently thermally cured from 40°C to 150°C to induce a Lossen rearrangement. The dielectric constant was characterized at room temperature and 10 GHz using an E5080B ENA Network Analyzer.",
      "reasoning_analysis": "Increasing Factors: The incorporation of N-acetoxy methacrylamide introduces polar amide and ester functionalities, and the thermal curing induces a Lossen rearrangement that likely forms urethane linkages upon reaction with PPOD hydroxyl groups, both of which increase dipolar polarizability and drive the eps higher. Additionally, the use of highly polar DMF during solution casting poses a risk of residual solvent retention, which would significantly elevate the eps. Decreasing Factors: The high styrene content (90 mol%) and the substantial loading of poly(phenylene oxide) (40 wt%), both of which are aromatic polymers with inherently low dielectric constants, dilute the concentration of polar groups and drive the eps down. Furthermore, the thermal curing promotes crosslinking or rigidification that restricts segmental motion, thereby limiting orientational polarization contributions at the high measurement frequency of 10 GHz. Dominant Factor: The volumetric dominance of the non-polar aromatic structures from the styrene backbone and the PPOD modifier, combined with the restricted dipole mobility at microwave frequencies, qualitatively dominates the final eps behavior by maintaining a lower permittivity baseline relative to highly polar polymer systems."
    }
  },
  {
    "doi": null,
    "title": "Structural Control and Properties of Low-Dielectric-Constant Poly(hydrogen silsesquioxane) Precursors and Their Thin Films",
    "year": 2004,
    "chemical_composition": {
      "repeat_unit_psmiles": null,
      "monomers": [
        {
          "name": "Triethoxysilane",
          "smiles": "CCO[SiH](OCC)OCC",
          "ratio_value": null,
          "ratio_unit": null
        }
      ],
      "additives": [],
      "is_homopolymer": true
    },
    "processing_history": "Synthesized from triethoxysilane (TES) in ethylene glycol dimethyl ether (EGDE) with H2O/TES molar ratio (R1) = 3.0 and pH = 4.0. Spin-coated at 3000 rpm for 20 s. Baked at 80, 150, 200 °C (10 min each). Cured at 400 °C for 30 min under N2. Dielectric constant measured using MIS device with Keithley model 82 C-V system.",
    "hierarchical_structure": "Si-OH content: 2.79%. Cage/network ratio (precursor): 2.96. Cage/network ratio (film): 0.84.",
    "properties": {
      "eps": {
        "value": [
          2.96
        ],
        "unit": null
      }
    },
    "analysis_with_hierarchical_structure": {
      "descriptive_text": "The sample consists of a homopolymer derived from triethoxysilane (TES) monomers, synthesized via a sol-gel process in ethylene glycol dimethyl ether (EGDE) with a water-to-TES molar ratio of 3.0 at pH 4.0. The resulting solution was spin-coated at 3000 rpm for 20 seconds and subjected to a multi-step thermal treatment involving baking at 80, 150, and 200 °C for 10 minutes each, followed by curing at 400 °C for 30 minutes under a nitrogen atmosphere. Structural characterization of the resulting film reveals a residual Si-OH content of 2.79% and a significant evolution in morphology, indicated by a reduction in the cage-to-network ratio from 2.96 in the precursor to 0.84 in the final film, with dielectric properties measured using a metal-insulator-semiconductor device configuration.",
      "reasoning_analysis": "Increasing Factors: The residual Si-OH content of 2.79% introduces highly polar hydroxyl groups that contribute to orientational polarization, thereby driving the eps higher. Additionally, the structural evolution from a cage-rich precursor to a network-dominant film, evidenced by the cage/network ratio decreasing from 2.96 to 0.84, implies significant densification and crosslinking, which increases the number density of polarizable Si-O bonds per unit volume and further elevates the eps. Decreasing Factors: The high-temperature processing history, specifically the cure at 400 °C, drives the condensation of silanol groups into siloxane bonds and removes residual solvent (EGDE) and volatile organic byproducts, reducing the concentration of highly polar species and impurities that would otherwise elevate the eps. Furthermore, the retention of some cage character (ratio 0.84) compared to a fully dense silica network may introduce slight free volume or less efficient packing, mitigating the increase in eps. Dominant Factor: The thermal curing history at 400 °C qualitatively dominates the final eps behavior by dictating the degree of condensation and network densification. This processing step ensures the formation of a continuous inorganic siloxane network; consequently, the high number density of polarizable Si-O bonds and the residual dipole contribution from incomplete condensation override the potential dielectric-lowering effects associated with the remaining cage structures."
    },
    "analysis_without_hierarchical_structure": {
