Repository: hhtrick/HHT-code

# HHT training framework

This directory contains model training, embedding precomputation, inference, article-level baselines and the curated datasets. All commands below assume that the working directory is `train_code/`.

## 3. Datasets and fixed partitions

Each main dataset is a JSON array at `dataset/{property}/{property}.json`. Entries contain source metadata, `chemical_composition`, `processing_history`, `hierarchical_structure`, `properties`, and two generated-analysis objects. Targets are stored as `properties[property]["value"]`; source metadata and target values are not predictive input fields.

| Property | Train | Validation | Test | Total |
|---|---:|---:|---:|---:|

File: train_code/dataset/eps/eps.json (part 90 of 190)
[
      "descriptive_text": "The sample consists of a siloxane-based network derived from the hydrolysis and condensation of triethoxysilane (TES) monomers. The precursor solution was prepared in ethylene glycol dimethyl ether (EGDE) with a water-to-TES molar ratio of 3.0 under acidic conditions at pH 4.0. Thin films were fabricated via spin-coating at 3000 rpm for 20 seconds, followed by a stepwise thermal baking process at 80, 150, and 200 °C for 10 minutes each. Finally, the films were cured at 400 °C for 30 minutes under a nitrogen atmosphere, and the dielectric constant was characterized using a metal-insulator-semiconductor (MIS) device configuration with a Keithley model 82 C-V system.",
      "reasoning_analysis": "Increasing Factors: The formation of a continuous inorganic Si-O-Si network through sol-gel condensation creates a material with inherent electronic and atomic polarizability. Furthermore, the high-temperature curing at 400 °C promotes significant film densification, increasing the number of polarizable bonds per unit volume relative to a porous xerogel structure. Decreasing Factors: The stepwise baking and high-temperature curing drive the removal of polar residual species, such as unhydrolyzed ethoxy groups, silanols, and solvent molecules, which reduces dipolar polarization contributions. Additionally, the sol-gel processing route may retain intrinsic nanoporosity due to solvent evaporation and network shrinkage, which lowers the effective dielectric constant compared to bulk thermal oxide. Dominant Factor: The high-temperature thermal curing history is the dominant factor influencing the dielectric behavior. While the removal of polar impurities acts to decrease the dielectric constant, the concurrent densification of the inorganic network at 400 °C qualitatively dominates by establishing a dense, silica-like structure with a higher polarizability per volume than a partially cured or highly porous organosilicate film."
    }
  },
  {
    "doi": "10.1002/pol.20200762",
    "title": "Novel low-dielectric constant and soluble polyimides from diamines containing fluorene and pyridine unit",
    "year": 2021,
    "chemical_composition": {
      "repeat_unit_psmiles": null,
      "monomers": [
        {
          "name": "9,9-bis[4-(3-methyl-5-amino-2-pyridyloxy)phenyl] fluorene",
          "smiles": null,
          "ratio_value": null,
          "ratio_unit": null
        },
        {
          "name": "3,3',4,4'-oxydiphthalic anhydride",
          "smiles": null,
          "ratio_value": null,
          "ratio_unit": null
        }
      ],
      "additives": [],
      "is_homopolymer": false
    },
    "processing_history": "Polycondensation in NMP, thermal imidization at 180 °C with toluene azeotrope. Solution casting from DMAc, dried at 80 °C for 12 h and 90 °C for 6 h under vacuum. Dielectric constant measured by Novocontrol concept 40 wideband dielectric impedance spectrometer at 10 MHz, 25 °C, 35% RH.",
    "hierarchical_structure": "Amorphous (WAXD broad peaks at 2θ ≈ 23°). Noncoplanar structure due to fluorene and pyridine units.",
    "properties": {
      "eps": {
        "value": [
          2.59
        ],
        "unit": null
      }
    },
    "analysis_with_hierarchical_structure": {
      "descriptive_text": "The sample is an amorphous polyimide copolymer synthesized via polycondensation of 9,9-bis[4-(3-methyl-5-amino-2-pyridyloxy)phenyl] fluorene and 3,3',4,4'-oxydiphthalic anhydride in N-methyl-2-pyrrolidone. The material exhibits a noncoplanar structural configuration attributed to the bulky fluorene and pyridine units, confirmed by wide-angle X-ray diffraction showing broad peaks at 2θ ≈ 23°. Following thermal imidization at 180 °C using a toluene azeotrope, films were prepared by solution casting from dimethylacetamide and subjected to staged vacuum drying at 80 °C for 12 hours and 90 °C for 6 hours. The dielectric constant was subsequently characterized using a wideband dielectric impedance spectrometer at 10 MHz, 25 °C, and 35% relative humidity.",
      "reasoning_analysis": "Increasing Factors: The chemical composition contains highly polar functional groups, including imide carbonyls, ether linkages, and nitrogen atoms within the pyridine rings, which enhance electronic and orientational polarizability, thereby driving the dielectric constant upward. Additionally, the measurement condition of 35% relative humidity may allow for moisture absorption at these polar sites, further increasing the dielectric constant due to the high polarity of water. Decreasing Factors: The hierarchical structure is defined by a noncoplanar configuration induced by the bulky 9,9-fluorene and pyridine units, which disrupts efficient chain packing and increases the fractional free volume, reducing the density of polarizable dipoles per unit volume. Furthermore, the thermal imidization process converts polar polyamic acid precursors into less polar imide rings, and the extended vacuum drying helps remove residual high-dielectric solvents like DMAc and NMP. Dominant Factor: While the inherent polarity of the imide and heterocyclic groups establishes a baseline dielectric response, the strategic incorporation of bulky fluorene units to create a noncoplanar, high free-volume amorphous structure is the dominant factor qualitatively reducing the dielectric constant relative to conventional, densely packed polyimides."
    },
    "analysis_without_hierarchical_structure": {
      "descriptive_text": "The sample is a copolyimide synthesized via polycondensation between 9,9-bis[4-(3-methyl-5-amino-2-pyridyloxy)phenyl] fluorene and 3,3',4,4'-oxydiphthalic anhydride in N-methyl-2-pyrrolidone. Thermal imidization was conducted at 180 °C utilizing a toluene azeotrope, followed by solution casting from dimethylacetamide. The resulting films were dried under vacuum at 80 °C for 12 hours and subsequently at 90 °C for 6 hours. The dielectric constant was characterized using a wideband dielectric impedance spectrometer at 10 MHz, 25 °C, and 35% relative humidity.",
      "reasoning_analysis": "Increasing Factors: The chemical composition features highly polar imide rings, ether linkages, and pyridine moieties, all of which contribute to high dipolar polarization. Furthermore, the processing history involves casting from high-boiling point polar solvents such as DMAc and NMP, followed by drying at relatively mild temperatures, creating a high likelihood of residual solvent retention which acts as a high-permittivity impurity. Additionally, the measurement condition of 35% RH allows for moisture absorption, particularly if the thermal imidization at 180 °C was incomplete, leaving hygroscopic polyamic acid residues that significantly elevate the dielectric constant. Decreasing Factors: The incorporation of the 9,9-bis[4-(3-methyl-5-amino-2-pyridyloxy)phenyl] fluorene monomer introduces a bulky cardo structure into the polymer backbone. This architectural feature increases the fractional free volume by disrupting chain packing efficiency, thereby reducing the density of polarizable groups per unit volume and logically driving the dielectric constant down. Dominant Factor: While the bulky fluorene cardo structure provides a mechanism to reduce permittivity through free volume enhancement, the inherent high polarity of the imide and pyridine functional groups combined with the probable retention of residual polar solvents and moisture absorption at 35% RH qualitatively dominates the final dielectric behavior, establishing a permittivity value governed primarily by dipolar orientation and interfacial polarization rather than free volume suppression."
    }
  },
  {
    "doi": "10.1016/j.polymer.2025.129276",
    "title": "Simultaneous enhancement of the dielectric constant and suppression of dielectric loss in stretchable thermoplastic polyurethane elastomer composites via a hybrid 1D and 2D filler system",
    "year": 2025,
    "chemical_composition": {
      "repeat_unit_psmiles": null,
      "monomers": [],
      "additives": [
        {
          "name": "Carbon nanotubes",
          "type": "filler",
          "amount_value": 1.5,
          "amount_unit": "wt%"
        }
      ],
      "is_homopolymer": false
    },
    "processing_history": "Melt blending in internal mixer at 190 °C for 8 min (50 rpm), hot-pressed at 190 °C under 10 MPa. Dielectric constant measured by DMS-2000 at room temperature, 1 kHz.",
    "hierarchical_structure": "CNTs form conductive percolation network in TPU matrix. Amorphous structure (XRD 2θ = 20.2°).",
    "properties": {
      "eps": {
        "value": [
          424
        ],
        "unit": null
      }
    },
    "analysis_with_hierarchical_structure": {
      "descriptive_text": "The sample comprises a thermoplastic polyurethane (TPU) matrix composite incorporated with 1.5 wt% carbon nanotubes (CNTs) as a conductive filler. Processing involved melt blending in an internal mixer at 190 °C for 8 minutes at 50 rpm, followed by hot-pressing at 190 °C under 10 MPa to form the final shape. Hierarchical characterization indicates an amorphous structure with an XRD peak at 2θ = 20.2°, wherein the CNTs establish a conductive percolation network within the polymer matrix. The dielectric constant was evaluated using a DMS-2000 system at room temperature and a frequency of 1 kHz.",
      "reasoning_analysis": "Increasing Factors: The incorporation of high-aspect-ratio carbon nanotubes introduces conductive pathways that facilitate strong Maxwell-Wagner-Sillars interfacial polarization at the filler-matrix boundaries. The formation of a conductive percolation network creates microcapacitor structures that drastically enhance charge storage capability. Furthermore, the amorphous nature of the TPU matrix allows for greater segmental mobility of polar urethane groups, contributing to dipolar polarization. Decreasing Factors: The intrinsic dielectric constant of the neat thermoplastic polyurethane matrix is moderate compared to high-k ceramics, establishing a baseline limit. Additionally, the relatively low filler loading of 1.5 wt% restricts the total volume fraction of conductive elements compared to higher loading composites, potentially limiting the density of interfacial areas available for polarization. Dominant Factor: The establishment of the conductive percolation network by the carbon nanotubes is the dominant factor, as the resulting interfacial polarization mechanisms typically overwhelm the intrinsic dipolar contributions of the polymer matrix, leading to a significant qualitative enhancement in the dielectric constant."
    },
    "analysis_without_hierarchical_structure": {
      "descriptive_text": "The sample comprises a polymer composite identified as a non-homopolymeric system, incorporated with 1.5 wt% Carbon nanotubes serving as a conductive filler. The material was fabricated through melt blending in an internal mixer at 190 °C for 8 minutes at 50 rpm, followed by hot-pressing at 190 °C under 10 MPa to ensure densification. The dielectric constant was subsequently characterized using a DMS-2000 instrument at room temperature and a frequency of 1 kHz.",
      "reasoning_analysis": "Increasing Factors: The incorporation of Carbon nanotubes, known for their high aspect ratio and electrical conductivity, introduces significant interfacial polarization (Maxwell-Wagner-Sillars effect) within the matrix, which qualitatively drives the dielectric constant upward. Additionally, the hot-pressing step at 10 MPa minimizes void content within the sample; since air voids possess a low dielectric constant, their removal increases the effective permittivity of the bulk material. Decreasing Factors: Despite the melt blending process, potential agglomeration of the Carbon nanotubes could reduce the effective interfacial area between the filler and the matrix compared to an ideally dispersed state, thereby limiting the magnitude of interfacial polarization. Furthermore, if the 1.5 wt% loading exceeds the percolation threshold significantly, increased conductive losses might complicate the dielectric response, potentially limiting the observable storage capability relative to the insulating matrix. Dominant Factor: The presence of the high-aspect-ratio Carbon nanotubes at 1.5 wt% loading is the dominant factor, as the formation of microcapacitor structures and strong interfacial polarization effects intrinsic to conductive nanofillers typically overwhelms the baseline dielectric properties of the polymer matrix and processing-induced densification effects."
    }
  },
  {
    "doi": "10.1002/pol.20200762",
    "title": "Novel low-dielectric constant and soluble polyimides from diamines containing fluorene and pyridine unit",
    "year": 2021,
    "chemical_composition": {
      "repeat_unit_psmiles": null,
      "monomers": [
        {
          "name": "9,9-bis[4-(3-methyl-5-amino-2-pyridyloxy)phenyl] fluorene",
          "smiles": null,
          "ratio_value": null,
          "ratio_unit": null
        },
        {
          "name": "4,4'-(Hexafluoroisopropylidene)diphthalic anhydride",
          "smiles": null,
          "ratio_value": null,
          "ratio_unit": null
        }
      ],
      "additives": [],
      "is_homopolymer": false
    },
    "processing_history": "Polycondensation in NMP, thermal imidization at 180 °C with toluene azeotrope. Solution casting from DMAc, dried at 80 °C for 12 h and 90 °C for 6 h under vacuum. Dielectric constant measured by Novocontrol concept 40 wideband dielectric impedance spectrometer at 10 MHz, 25 °C, 35% RH.",
    "hierarchical_structure": "Amorphous (WAXD broad peaks at 2θ ≈ 23°). Noncoplanar structure due to fluorene and pyridine units.",
    "properties": {
      "eps": {
        "value": [
          2.52
        ],
        "unit": null
      }
    },
    "analysis_with_hierarchical_structure": {
      "descriptive_text": "The sample is an amorphous copolyimide synthesized via polycondensation of 9,9-bis[4-(3-methyl-5-amino-2-pyridyloxy)phenyl] fluorene and 4,4'-(Hexafluoroisopropylidene)diphthalic anhydride in NMP, followed by thermal imidization at 180 °C using a toluene azeotrope. The resulting polymer films were prepared by solution casting from DMAc and subjected to a stepped vacuum drying protocol at 80 °C for 12 hours and 90 °C for 6 hours. Structural characterization via WAXD reveals broad peaks at 2θ ≈ 23°, confirming an amorphous morphology with a noncoplanar chain configuration induced by the bulky fluorene and pyridine units. The dielectric constant was subsequently measured using a wideband dielectric impedance spectrometer at 10 MHz, 25 °C, and 35% relative humidity.",
      "reasoning_analysis": "Increasing Factors: The presence of polar functional groups, including imide carbonyls, pyridine nitrogens, and ether linkages within the backbone, enhances electronic and orientational polarization, inherently driving the dielectric constant higher. Additionally, the measurement condition of 35% relative humidity suggests potential moisture absorption, and any residual polar solvent from the DMAc casting or NMP polycondensation could act as high-permittivity impurities, further increasing the dielectric constant. Decreasing Factors: The incorporation of the hexafluoroisopropylidene (6F) group introduces fluorine atoms with low polarizability and significantly increases the fractional free volume due to the steric bulk of the CF3 groups. Furthermore, the bulky fluorene and pyridine units create a noncoplanar structure that disrupts efficient chain packing, leading to lower material density and reduced polarizable group concentration per unit volume. The vacuum drying history also serves to minimize residual solvent and moisture, mitigating permittivity increases. Dominant Factor: The structural modifications introduced by the hexafluoroisopropylidene dianhydride and the bulky fluorene diamine are the dominant factors. These features are specifically engineered to maximize free volume and minimize polarizability, qualitatively driving the dielectric constant lower than that of conventional aromatic polyimides, outweighing the increasing influence of the polar imide and heterocyclic groups."
    },
    "analysis_without_hierarchical_structure": {
      "descriptive_text": "The polymer sample is a copolyimide derived from the polycondensation of 9,9-bis[4-(3-methyl-5-amino-2-pyridyloxy)phenyl] fluorene and 4,4'-(Hexafluoroisopropylidene)diphthalic anhydride. Synthesis was conducted in N-methyl-2-pyrrolidone followed by thermal imidization at 180 °C using a toluene azeotrope. The material was solution cast from dimethylacetamide and subjected to vacuum drying at 80 °C for 12 hours and 90 °C for 6 hours. Dielectric characterization was performed using a wideband dielectric impedance spectrometer at 10 MHz, 25 °C, and 35% relative humidity.",
      "reasoning_analysis": "Increasing Factors: The polymer backbone contains polar imide rings, ether linkages, and pyridine heterocycles, which possess significant dipole moments that contribute to orientational polarizability, thereby increasing the dielectric constant. Furthermore, the measurement condition of 35% relative humidity introduces the possibility of moisture absorption, where absorbed water molecules would significantly elevate the dielectric constant due to water's high polarity. Decreasing Factors: The incorporation of the hexafluoroisopropylidene group from the dianhydride introduces fluorine atoms, which have low electronic polarizability and strongly reduce the dielectric constant. Additionally, the bulky fluorene-based diamine increases the fractional free volume of the polymer matrix, reducing the density of polarizable groups per unit volume. The vacuum drying protocol at elevated temperatures further mitigates the dielectric constant by removing residual polar solvents like NMP and DMAc. Dominant Factor: The structural design incorporating fluorinated groups and bulky moieties to maximize free volume typically dominates the dielectric behavior in this class of polyimides, qualitatively driving the dielectric constant lower despite the presence of polar heterocycles, provided that the thermal imidization and vacuum drying effectively minimize residual solvent and moisture content."
    }
  },
  {
    "doi": "10.1002/app.54012",
    "title": "Synthesis and characterizations of polystyrene materials with low dielectric constant and low dielectric loss at high frequency",
    "year": 2023,
    "chemical_composition": {
      "repeat_unit_psmiles": null,
      "monomers": [
        {
          "name": "Styrene",
          "smiles": "C=Cc1ccccc1",
          "ratio_value": 90,
          "ratio_unit": "mol%"
        },
        {
          "name": "N-acetoxy methacrylamide",
          "smiles": "CC(=O)ONC(=O)C(=C)C",
          "ratio_value": 10,
          "ratio_unit": "mol%"
        }
      ],
      "additives": [
        {
          "name": "PPOD",
          "type": "modifier",
          "amount_value": 40,
          "amount_unit": "wt%"
        }
      ],
      "is_homopolymer": false
    },
    "processing_history": "Synthesized by free-radical copolymerization of styrene and AMAA (90:10 mol%) in THF at 60°C for 48h. Modified with 40 wt% hydroxyethyl-terminated poly(phenylene oxide) (PPOD) before curing. Film prepared by solution casting (THF/DMF) and thermally cured (40-150°C) to induce Lossen rearrangement. Dielectric constant measured by E5080B ENA Network Analyzer at room temperature at 20 GHz.",
    "hierarchical_structure": "Crosslinked network via Lossen rearrangement. Uniform phase structure.",
    "properties": {
      "eps": {
        "value": [
          2.43
        ],
        "unit": null
      }
    },
    "analysis_with_hierarchical_structure": {
      "descriptive_text": "The sample comprises a statistical copolymer synthesized from styrene (90 mol%) and N-acetoxy methacrylamide (10 mol%), modified with 40 wt% hydroxyethyl-terminated poly(phenylene oxide) (PPOD). Prepared via free-radical copolymerization in THF at 60°C, the material was solution-cast using a THF/DMF solvent system and thermally cured between 40°C and 150°C to induce a Lossen rearrangement, resulting in a crosslinked network with a uniform phase structure. Dielectric permittivity was characterized using an E5080B ENA Network Analyzer at room temperature and a frequency of 20 GHz.",
      "reasoning_analysis": "Increasing Factors: The incorporation of N-acetoxy methacrylamide introduces polar carbonyl and amide functionalities, while the thermal curing via Lossen rearrangement generates polar urethane linkages between the polymer and PPOD, all of which enhance dipolar polarization. Additionally, the high aromatic content from both the styrene units and the PPOD modifier contributes significant electronic polarizability. Decreasing Factors: The predominance of styrene (90 mol%) acts as a non-polar diluent, reducing the overall concentration of high-dipole moments per unit volume. The formation of a crosslinked network restricts segmental chain mobility, limiting the orientational contribution of dipoles to the total permittivity. Furthermore, the high measurement frequency of 20 GHz may exceed the relaxation time of larger dipolar groups, preventing their full alignment with the electric field. Dominant Factor: The chemical composition, driven by the synergistic presence of polar functional groups from the comonomer and modifier alongside the high electronic polarizability of the aromatic systems, qualitatively dominates the dielectric behavior. Although the crosslinked structure and high-frequency measurement conditions suppress dipolar mobility, the intrinsic polarizability of the specific chemical moieties establishes a permittivity profile distinct from and likely elevated relative to purely non-polar hydrocarbon networks."
    },
    "analysis_without_hierarchical_structure": {
      "descriptive_text": "The material is a copolymer synthesized via free-radical copolymerization of styrene and N-acetoxy methacrylamide in a 90:10 mol% ratio using tetrahydrofuran as the solvent at 60°C for 48 hours. Prior to film formation, the polymer matrix was modified with 40 wt% hydroxyethyl-terminated poly(phenylene oxide). Thin films were prepared through solution casting using a tetrahydrofuran and dimethylformamide solvent mixture and subsequently subjected to thermal curing between 40°C and 150°C to induce a Lossen rearrangement. The eps was characterized using an E5080B ENA Network Analyzer at room temperature operating at a frequency of 20 GHz.",
      "reasoning_analysis": "Increasing Factors: The incorporation of N-acetoxy methacrylamide introduces polar amide and acetoxy functionalities, and the hydroxyethyl termination on the poly(phenylene oxide) modifier adds hydroxyl groups, both of which possess permanent dipole moments capable of contributing to orientational polarization and driving the eps up. Additionally, the use of dimethylformamide in the casting solution presents a risk where residual solvent molecules could act as highly polar impurities, further increasing the eps. Decreasing Factors: The matrix is predominantly composed of styrene and poly(phenylene oxide), both featuring aromatic structures with relatively low permanent dipole moments compared to highly polar aliphatic polymers, which drives the eps down. The thermal curing induces a Lossen rearrangement and subsequent network formation, which significantly restricts segmental chain mobility, thereby hindering the alignment of dipoles with the external electric field and reducing the eps. Furthermore, the measurement frequency of 20 GHz is sufficiently high that slower dipolar relaxation processes may not fully contribute to the permittivity. Dominant Factor: The high loading of the poly(phenylene oxide) modifier combined with the styrene-rich backbone establishes a fundamentally low-polarity matrix architecture. While polar precursors exist, the thermal curing process locks the structure into a rigid network, suppressing dipolar mobility. Therefore, the compositional abundance of aromatic structures coupled with the mobility-restricting curing history qualitatively dominates to suppress the eps relative to systems with higher polar group density or chain mobility."
    }
  },
  {
    "doi": "10.1016/j.matpr.2015.10.082",
    "title": "Improved Dielectric Constant of Modified Polymer Blend by Nickel Oxide Nanoparticles",
    "year": 2015,
    "chemical_composition": {
      "repeat_unit_psmiles": null,
      "monomers": [
        {
          "name": "Vinyl chloride",
          "smiles": "C=CCl",
          "ratio_value": null,
          "ratio_unit": null
        },
        {
          "name": "Methyl methacrylate",
          "smiles": "CC(=C)C(=O)OC",
          "ratio_value": null,
          "ratio_unit": null
        }
      ],
      "additives": [
        {
          "name": "Nickel oxide nanoparticles",
          "type": "filler",
          "amount_value": 2,
          "amount_unit": "wt%"
        }
      ],
      "is_homopolymer": false
    },
    "processing_history": "PVC/PMMA 60/40 wt% blend prepared. 2 wt% NiO nanoparticles dispersed into blend. Dielectric constant measured by impedance analyzer as a function of frequency (10Hz-100 kHz) and DC bias (0-25V) at 30°C.",
    "hierarchical_structure": "NiO dispersion characterized by optical microscopy. Orientation of NiO in PVC/PMMA matrix confirmed by Atomic Force Microscopy (AFM).",
    "properties": {
      "eps": {
        "value": [
          104
        ],
        "unit": null
      }
    },
    "analysis_with_hierarchical_structure": {
      "descriptive_text": "The sample consists of a poly(vinyl chloride) (PVC) and poly(methyl methacrylate) (PMMA) blend prepared with a 60/40 wt% ratio, incorporating 2 wt% Nickel oxide (NiO) nanoparticles as a filler. The nanoparticles were dispersed into the polymer matrix, with their dispersion quality characterized via optical microscopy and their orientation within the PVC/PMMA matrix confirmed by Atomic Force Microscopy. The dielectric properties were evaluated using an impedance analyzer as a function of frequency ranging from 10 Hz to 100 kHz and DC bias from 0 to 25 V at a constant temperature of 30°C.",
      "reasoning_analysis": "Increasing Factors: The inclusion of Nickel oxide nanoparticles, which exhibit a higher dielectric constant than the organic matrix, inherently elevates the eps according to effective medium theories. Moreover, the specific interactions between the polar PVC and PMMA chains facilitate dipole orientation, and the heterogeneous interface between the NiO fillers and the polymer blend generates Maxwell-Wagner-Sillars interfacial polarization, which substantially boosts eps. Decreasing Factors: The low concentration of nanoparticles (2 wt%) prevents the formation of conductive percolation pathways, thereby limiting the maximum achievable eps enhancement relative to higher loading composites. Additionally, the inherent rigidity of the polymer blend matrix and the measurement frequencies extending to 100 kHz may restrict the full relaxation of interfacial charges and dipoles, leading to a decrease in observed eps at higher frequencies. Dominant Factor: Although the polar nature of the PVC/PMMA blend provides a significant baseline permittivity, the interfacial polarization effects induced by the dispersed NiO nanoparticles qualitatively dominate the dielectric response, as the accumulation of charge carriers at the numerous nanoparticle-matrix interfaces typically outweighs the contribution of the bulk polymer dipoles in such nanocomposite systems."
    },
    "analysis_without_hierarchical_structure": {
      "descriptive_text": "The sample comprises a poly(vinyl chloride) (PVC) and poly(methyl methacrylate) (PMMA) blend prepared at a 60/40 weight ratio, into which 2 wt% Nickel oxide (NiO) nanoparticles were dispersed as a filler. Dielectric characterization was performed using an impedance analyzer, measuring the permittivity as a function of frequency between 10 Hz and 100 kHz and DC bias from 0 to 25 V at 30°C.",
      "reasoning_analysis": "Increasing Factors: The presence of polar functional groups, specifically the chlorine atoms in poly(vinyl chloride) and the ester groups in poly(methyl methacrylate), enables significant orientation polarization under an electric field. Furthermore, the incorporation of Nickel oxide nanoparticles, which possess an inherently higher dielectric constant than the polymer matrix, directly increases the composite permittivity according to effective medium theories. Additionally, the large interfacial area between the nanoparticles and the polymer blend promotes Maxwell-Wagner-Sillars interfacial polarization, particularly at lower frequencies. Decreasing Factors: The interaction between the rigid NiO nanoparticles and the polymer chains may restrict segmental mobility, potentially hindering the reorientation of polymer dipoles and limiting the dielectric response. Moreover, if the nanoparticle dispersion is not uniform, agglomeration could reduce the effective interfacial area available for space charge accumulation, mitigating the enhancement effect. Dominant Factor: The introduction of the high-permittivity Nickel oxide filler and the consequent Maxwell-Wagner-Sillars interfacial polarization effects qualitatively dominate the dielectric behavior, driving the overall permittivity higher relative to the neat PVC/PMMA blend despite potential restrictions in chain mobility."
    }
  },
  {
    "doi": "10.1016/j.polymer.2025.129276",
    "title": "Simultaneous enhancement of the dielectric constant and suppression of dielectric loss in stretchable thermoplastic polyurethane elastomer composites via a hybrid 1D and 2D filler system",
    "year": 2025,
    "chemical_composition": {
      "repeat_unit_psmiles": null,
      "monomers": [],
      "additives": [
        {
          "name": "Carbon nanotubes",
          "type": "filler",
          "amount_value": 1,
          "amount_unit": "wt%"
        },
        {
          "name": "Graphene nanoplates",
          "type": "filler",
          "amount_value": 3,
          "amount_unit": "wt%"
        }
      ],
      "is_homopolymer": false
    },
    "processing_history": "Melt blending in internal mixer at 190 °C for 8 min (50 rpm), hot-pressed at 190 °C under 10 MPa. Dielectric constant measured by DMS-2000 at room temperature, 1 kHz.",
    "hierarchical_structure": "Localized conductive network formed by staggered distribution of CNTs and GNP. Amorphous structure (XRD 2θ = 20.2°).",
    "properties": {
      "eps": {
        "value": [
          248
        ],
        "unit": null
      }
    },
    "analysis_with_hierarchical_structure": {
      "descriptive_text": "The sample comprises a polymer matrix composite reinforced with hybrid carbonaceous fillers, specifically incorporating 1 wt% carbon nanotubes and 3 wt% graphene nanoplates. The material was fabricated via melt blending in an internal mixer at 190 °C for 8 minutes at 50 rpm, followed by hot-pressing at 190 °C under 10 MPa to form a solid specimen. Structural characterization reveals an amorphous morphology with a broad XRD peak at 2θ = 20.2°, featuring a localized conductive network established by the staggered distribution of the carbon nanotubes and graphene nanoplates. The dielectric constant was subsequently measured using a DMS-2000 system at room temperature and a frequency of 1 kHz.",
      "reasoning_analysis": "Increasing Factors: The incorporation of conductive carbon nanotubes and graphene nanoplates introduces extensive polymer-filler interfaces that facilitate strong Maxwell-Wagner-Sillars interfacial polarization, significantly driving the permittivity upward. The staggered distribution of these high-aspect-ratio fillers promotes the formation of localized microcapacitor structures within the matrix, further enhancing charge accumulation and polarization density. Additionally, the amorphous nature of the matrix may allow for greater segmental mobility compared to a highly crystalline counterpart, potentially supporting orientational polarization contributions at the measurement frequency. Decreasing Factors: The insulating nature of the continuous polymer matrix inherently limits the overall permittivity compared to the intrinsic values of the conductive fillers. Furthermore, the high-shear melt blending process at 190 °C may cause mechanical breakage of the carbon nanotubes, reducing their aspect ratio and potentially diminishing the efficiency of the conductive network formation compared to solution-processed counterparts. Agglomeration of the graphene nanoplates during mixing could also reduce the effective interfacial area available for polarization. Dominant Factor: The formation of the localized conductive network and the resulting Maxwell-Wagner-Sillars interfacial polarization qualitatively dominate the dielectric behavior. While the matrix properties and processing-induced aspect ratio reductions impose limits, the synergistic interaction between the carbon nanotubes and graphene nanoplates creates a percolation-like environment that drastically elevates the permittivity relative to the neat polymer matrix."
    },
    "analysis_without_hierarchical_structure": {
      "descriptive_text": "The sample consists of a polymer matrix composite reinforced with conductive carbonaceous fillers, specifically incorporating 1 wt% Carbon nanotubes and 3 wt% Graphene nanoplates. The material was fabricated through melt blending in an internal mixer at 190 °C for 8 minutes at 50 rpm, followed by hot-pressing at 190 °C under 10 MPa to yield the final specimen. The dielectric constant was subsequently characterized using a DMS-2000 system at room temperature and a frequency of 1 kHz.",
      "reasoning_analysis": "Increasing Factors: The incorporation of hybrid conductive nanofillers, specifically Carbon nanotubes and Graphene nanoplates, introduces extensive interfacial areas within the polymer matrix, leading to strong Maxwell-Wagner-Sillars interfacial polarization. The high aspect ratio of these fillers facilitates the formation of microcapacitor networks where charge accumulates at the filler-matrix interfaces, significantly enhancing charge storage capacity. Additionally, the hot-pressing process ensures close contact between filler particles, promoting tunneling currents that contribute to higher permittivity at the measured frequency of 1 kHz. Decreasing Factors: Potential agglomeration of the nanofillers during melt blending could reduce the effective interfacial surface area available for polarization, thereby limiting the enhancement of the dielectric constant. Furthermore, if the combined 4 wt% loading approaches the electrical percolation threshold, the system may transition towards conductive behavior rather than dielectric storage, which can manifest as high dielectric loss rather than a stable increase in real permittivity. Dominant Factor: The synergistic geometric effect of combining 1D Carbon nanotubes and 2D Graphene nanoplates qualitatively dominates the dielectric behavior. This hybrid architecture efficiently constructs a conductive network at low loading levels, maximizing interfacial polarization mechanisms at low frequencies, which drives the dielectric constant substantially higher relative to the unfilled polymer matrix."
    }
  },
  {
    "doi": "10.1016/j.polymer.2025.129276",
    "title": "Simultaneous enhancement of the dielectric constant and suppression of dielectric loss in stretchable thermoplastic polyurethane elastomer composites via a hybrid 1D and 2D filler system",
    "year": 2025,
    "chemical_composition": {
      "repeat_unit_psmiles": null,
      "monomers": [],
      "additives": [
        {
          "name": "Carbon nanotubes",
          "type": "filler",
          "amount_value": 1,
          "amount_unit": "wt%"
        },
        {
          "name": "Graphene nanoplates",
          "type": "filler",
          "amount_value": 5,
          "amount_unit": "wt%"
        }
      ],
      "is_homopolymer": false
    },
    "processing_history": "Melt blending in internal mixer at 190 °C for 8 min (50 rpm), hot-pressed at 190 °C under 10 MPa. Dielectric constant measured by DMS-2000 at room temperature, 1 kHz.",
    "hierarchical_structure": "Localized conductive network formed by staggered distribution of CNTs and GNP. Amorphous structure (XRD 2θ = 20.2°).",
    "properties": {
      "eps": {
        "value": [
          583
        ],
        "unit": null
      }
    },
    "analysis_with_hierarchical_structure": {
      "descriptive_text": "The sample constitutes a composite material incorporating 1 wt% Carbon nanotubes and 5 wt% Graphene nanoplates as conductive fillers within a polymer matrix. Fabrication involved melt blending in an internal mixer at 190 °C for 8 minutes at 50 rpm, followed by hot-pressing at 190 °C under 10 MPa. Structural analysis indicates an amorphous morphology characterized by an XRD diffraction peak at 2θ = 20.2°, with the fillers arranged in a localized conductive network via staggered distribution. The dielectric constant was evaluated using a DMS-2000 system at room temperature and a frequency of 1 kHz.",
      "reasoning_analysis": "Increasing Factors: The inclusion of conductive Carbon nanotubes and Graphene nanoplates facilitates the formation of microcapacitor structures, inducing strong Maxwell-Wagner-Sillars interfacial polarization that drastically increases the dielectric constant (eps). The processing history involving hot-pressing at 10 MPa densifies the composite, eliminating air voids which typically possess low permittivity, thereby enhancing the overall eps. Additionally, the amorphous structure suggests a lack of crystalline constraints, potentially allowing for easier interfacial charge accumulation. Decreasing Factors: The melt blending process at 50 rpm involves shear forces that could potentially reduce the aspect ratio of the Carbon nanotubes, diminishing their efficiency in forming conductive pathways compared to pristine fillers. Furthermore, if the hybrid filler loading exceeds the percolation threshold, the system may transition towards conductive behavior where leakage currents dominate, effectively reducing the measurable dielectric storage capability. Dominant Factor: The geometric arrangement of the hybrid fillers into a localized conductive network is the dominant factor, as the interfacial polarization arising from the staggered distribution of CNTs and GNPs qualitatively dictates the dielectric response far more significantly than the matrix properties or processing-induced densification."
    },
    "analysis_without_hierarchical_structure": {
      "descriptive_text": "The sample comprises a polymer matrix composite filled with conductive carbonaceous nanomaterials, specifically containing 1 wt% carbon nanotubes and 5 wt% graphene nanoplates. Processing involved melt blending within an internal mixer at 190 °C for 8 minutes at 50 rpm, followed by hot-pressing at 190 °C under 10 MPa to consolidate the material. The dielectric constant was evaluated using a DMS-2000 system at room temperature with a measurement frequency of 1 kHz.",
