Repository: hhtrick/HHT-code

# HHT training framework

This directory contains model training, embedding precomputation, inference, article-level baselines and the curated datasets. All commands below assume that the working directory is `train_code/`.

## 3. Datasets and fixed partitions

Each main dataset is a JSON array at `dataset/{property}/{property}.json`. Entries contain source metadata, `chemical_composition`, `processing_history`, `hierarchical_structure`, `properties`, and two generated-analysis objects. Targets are stored as `properties[property]["value"]`; source metadata and target values are not predictive input fields.

| Property | Train | Validation | Test | Total |
|---|---:|---:|---:|---:|

File: train_code/dataset/eps/eps.json (part 91 of 190)
[
      "reasoning_analysis": "Increasing Factors: The incorporation of highly conductive carbon nanotubes and graphene nanoplates into the insulating polymer matrix significantly enhances the dielectric constant through the formation of microcapacitor structures and strong interfacial polarization (Maxwell-Wagner-Sillars effect) at the filler-matrix boundaries. Additionally, the hot-pressing step at 10 MPa likely minimizes void content within the sample, preventing the inclusion of air pockets which possess a low dielectric constant, thereby increasing the effective permittivity of the bulk material. The measurement frequency of 1 kHz is sufficiently low to allow interfacial charges to accumulate, further maximizing the observed dielectric response. Decreasing Factors: The high shear rate during melt blending (50 rpm) may cause mechanical breakage of the carbon nanotubes, reducing their aspect ratio and potentially diminishing the geometric efficiency of the conductive network. Furthermore, if the nanofillers are not perfectly exfoliated or dispersed, agglomeration could reduce the total interfacial area available for polarization compared to an ideal dispersion, while the intrinsic low permittivity of the polymer matrix sets a restrictive baseline. Dominant Factor: The hybrid combination of 1 wt% carbon nanotubes and 5 wt% graphene nanoplates creates an extensive conductive network within the matrix; consequently, the massive interfacial area and conductivity contrast driving interfacial polarization qualitatively dominate the dielectric behavior, overriding the intrinsic properties of the polymer matrix or minor processing-induced structural defects."
    }
  },
  {
    "doi": "10.1016/j.polymer.2004.05.071",
    "title": "Low dielectric constant nanoporous poly(methyl silsesquioxane) using poly(styrene-block-2-vinylpyridine) as a template",
    "year": 2004,
    "chemical_composition": {
      "repeat_unit_psmiles": null,
      "monomers": [
        {
          "name": "Methyl trimethoxysilane",
          "smiles": "C[Si](OC)(OC)OC",
          "ratio_value": null,
          "ratio_unit": null
        }
      ],
      "additives": [
        {
          "name": "Poly(styrene-block-2-vinylpyridine) (f_PS=0.46)",
          "type": "porogen",
          "amount_value": 60,
          "amount_unit": "wt%"
        }
      ],
      "is_homopolymer": true
    },
    "processing_history": "PMSSQ precursor mixed with PS-b-P2VP (Type II, f_PS=0.46) at 60 wt% loading. Spin-coated on Si wafer. Cured 25-120 °C. Pyrolyzed in N2 at 350 °C (30 min) and 400 °C (1.5 h) to remove porogen. Dielectric constant measured by Keithley 590 C-V analyzer at 100 kHz, 25 °C.",
    "hierarchical_structure": "Nanoporous PMSSQ thin film.",
    "properties": {
      "eps": {
        "value": [
          1.506
        ],
        "unit": null
      }
    },
    "analysis_with_hierarchical_structure": {
      "descriptive_text": "The sample consists of a nanoporous polymethylsilsesquioxane (PMSSQ) thin film derived from a methyl trimethoxysilane precursor. To induce porosity, the precursor was mixed with 60 wt% poly(styrene-block-2-vinylpyridine) (PS-b-P2VP) block copolymer serving as a porogen. The mixture was spin-coated onto a silicon wafer and subjected to a thermal cure ranging from 25 to 120 °C, followed by pyrolysis in a nitrogen atmosphere at 350 °C for 30 minutes and 400 °C for 1.5 hours to selectively remove the porogen. The resulting dielectric constant was characterized using a Keithley 590 C-V analyzer at 100 kHz and 25 °C.",
      "reasoning_analysis": "Increasing Factors: The intrinsic polarizability of the siloxane (Si-O-Si) network contributes to a baseline dielectric constant higher than vacuum. Additionally, if the pyrolysis process at 400 °C does not completely eliminate the PS-b-P2VP porogen, residual carbonaceous species or polar pyridine remnants within the matrix would increase electronic and dipolar polarizability, thereby raising the eps. Decreasing Factors: The primary mechanism for lowering eps is the incorporation of nanopores via the 60 wt% porogen loading; since air has a dielectric constant near 1.0, the effective medium theory dictates that increasing void volume fraction significantly reduces the overall eps compared to the dense PMSSQ matrix. Furthermore, the methyl substituents on the silsesquioxane backbone are non-polar, which minimizes the intrinsic dielectric constant of the solid framework compared to hydrophilic silanol groups. Dominant Factor: The volumetric fraction of nanopores introduced by the high loading of the block copolymer porogen is the dominant factor. While the siloxane matrix provides structural integrity, the replacement of polarizable solid material with non-polarizable air voids qualitatively drives the eps to values significantly lower than those of dense organosilicate glasses, provided the thermal removal of the porogen is sufficiently complete to prevent conductive or polar residues from counteracting the porosity effect."
    },
    "analysis_without_hierarchical_structure": {
      "descriptive_text": "The sample comprises a polymethylsilsesquioxane (PMSSQ) matrix synthesized from methyl trimethoxysilane monomers, blended with poly(styrene-block-2-vinylpyridine) (PS-b-P2VP) acting as a porogen at 60 wt% loading. The composite solution was spin-coated onto a silicon wafer and thermally cured from 25 to 120 °C, followed by pyrolysis under nitrogen at 350 °C for 30 minutes and 400 °C for 1.5 hours to decompose and remove the porogen phase. The dielectric constant was subsequently measured using a Keithley 590 C-V analyzer at 100 kHz and 25 °C.",
      "reasoning_analysis": "Increasing Factors: The inorganic silsesquioxane backbone contains polar silicon-oxygen bonds which exhibit higher electronic and orientational polarizability compared to pure hydrocarbon chains, inherently establishing a baseline dielectric constant higher than that of air or non-polar polymers. Additionally, the thermal curing and pyrolysis steps promote network condensation and densification of the matrix walls, which reduces internal free volume within the solid phase and can increase the volumetric polarizability. Decreasing Factors: The incorporation of 60 wt% PS-b-P2VP porogen followed by high-temperature pyrolysis generates a highly porous structure where air voids, having a dielectric constant near unity, replace the higher-k solid material. Furthermore, the methyl functional groups attached to the silicon atoms in the PMSSQ network are non-polar and hydrophobic, which lowers the overall polarizability of the matrix skeleton compared to unsubstituted silica networks. Dominant Factor: The introduction of significant void volume resulting from the removal of the high-loading porogen is the dominant factor governing the final dielectric behavior. While the matrix chemistry sets the upper limit, the 60 wt% porogen loading ensures that the effective medium is heavily weighted towards the low dielectric constant of the air voids, qualitatively driving the eps significantly lower than that of the dense PMSSQ matrix."
    }
  },
  {
    "doi": "10.1016/j.polymer.2004.05.071",
    "title": "Low dielectric constant nanoporous poly(methyl silsesquioxane) using poly(styrene-block-2-vinylpyridine) as a template",
    "year": 2004,
    "chemical_composition": {
      "repeat_unit_psmiles": null,
      "monomers": [
        {
          "name": "Methyl trimethoxysilane",
          "smiles": "C[Si](OC)(OC)OC",
          "ratio_value": null,
          "ratio_unit": null
        }
      ],
      "additives": [
        {
          "name": "Poly(styrene-block-2-vinylpyridine) (f_PS=0.74)",
          "type": "porogen",
          "amount_value": 60,
          "amount_unit": "wt%"
        }
      ],
      "is_homopolymer": true
    },
    "processing_history": "PMSSQ precursor mixed with PS-b-P2VP (Type I, f_PS=0.74) at 60 wt% loading. Spin-coated on Si wafer. Cured 25-120 °C. Pyrolyzed in N2 at 350 °C (30 min) and 400 °C (1.5 h) to remove porogen. Dielectric constant measured by Keithley 590 C-V analyzer at 100 kHz, 25 °C.",
    "hierarchical_structure": "Nanoporous PMSSQ thin film.",
    "properties": {
      "eps": {
        "value": [
          1.506
        ],
        "unit": null
      }
    },
    "analysis_with_hierarchical_structure": {
      "descriptive_text": "The sample consists of a nanoporous polymethylsilsesquioxane (PMSSQ) thin film derived from a methyl trimethoxysilane precursor. Initially, the precursor was mixed with 60 wt% poly(styrene-block-2-vinylpyridine) (PS-b-P2VP) serving as a porogen, spin-coated onto a silicon wafer, and cured between 25 and 120 °C. Subsequent pyrolysis in a nitrogen atmosphere at 350 °C for 30 minutes and 400 °C for 1.5 hours was employed to thermally decompose and remove the block copolymer porogen, resulting in a porous architecture. The dielectric constant was characterized using a Keithley 590 C-V analyzer at a frequency of 100 kHz and a temperature of 25 °C.",
      "reasoning_analysis": "Increasing Factors: The inherent electronic and atomic polarizability of the Si-O-Si backbone and the methyl side groups in the PMSSQ matrix establish a baseline eps higher than that of vacuum. Additionally, if the pyrolysis process at 400 °C does not completely eliminate all organic residues from the decomposed PS-b-P2VP porogen, remaining carbonaceous species could introduce dipolar contributions or slight conductivity that elevates the measured eps. Furthermore, the high surface area of the nanoporous structure makes the film susceptible to moisture absorption during measurement at 25 °C, which would significantly increase the eps due to water's high polarity. Decreasing Factors: The primary mechanism for lowering the eps is the introduction of nanoporosity, where air voids with an eps near 1.0 replace the denser polymer matrix. The processing history specifies a high porogen loading of 60 wt%, which implies a high volume fraction of voids after thermal removal, drastically reducing the effective eps according to effective medium theories. Additionally, the use of methyl groups rather than more polar functional groups on the silsesquioxane backbone minimizes the intrinsic polarizability of the solid framework. Dominant Factor: The high volume fraction of air voids generated by the removal of the 60 wt% block copolymer porogen is the dominant factor governing the eps behavior. While the chemical composition of the PMSSQ matrix sets the upper bound, the nanoporous architecture qualitatively dictates a significant reduction in eps relative to the non-porous bulk material, making porosity the critical design parameter for low dielectric constant performance."
    },
    "analysis_without_hierarchical_structure": {
      "descriptive_text": "The sample consists of a poly(methylsilsesquioxane) (PMSSQ) matrix derived from a methyl trimethoxysilane precursor. To introduce porosity, poly(styrene-block-2-vinylpyridine) (PS-b-P2VP) with a polystyrene volume fraction of 0.74 was incorporated as a porogen at a loading of 60 wt%. The mixture was spin-coated onto a silicon wafer and cured between 25 and 120 °C. Subsequently, the film underwent pyrolysis in a nitrogen atmosphere at 350 °C for 30 minutes and 400 °C for 1.5 hours to thermally decompose and remove the porogen. The dielectric constant was ultimately characterized using a Keithley 590 C-V analyzer at 100 kHz and 25 °C.",
      "reasoning_analysis": "Increasing Factors: The inherent electronic polarizability of the siloxane (Si-O-Si) backbone and any residual silanol groups resulting from incomplete condensation during the initial curing stage contribute to a baseline dielectric constant higher than that of vacuum. Additionally, any potential carbonaceous residue remaining from the thermal decomposition of the organic porogen could introduce polar or conductive pathways that slightly elevate the dielectric constant. Decreasing Factors: The substitution of hydrogen with methyl groups on the silicon atoms reduces the overall polarizability of the matrix compared to pure silica, inherently lowering the dielectric constant. Most critically, the processing history involves the addition of 60 wt% porogen followed by high-temperature pyrolysis to remove it, which generates a highly porous nanostructure. The inclusion of air voids, which possess a dielectric constant near unity, replaces the solid polymer material and drastically reduces the effective dielectric constant according to effective medium theories. Dominant Factor: The introduction of significant porosity through the removal of the high-loading porogen is the dominant factor governing the dielectric behavior. While the methyl-functionalized siloxane chemistry provides a low-k baseline, the volumetric replacement of the solid phase with air voids due to the 60 wt% porogen loading and subsequent thermal decomposition overwhelmingly drives the effective dielectric constant down to ultra-low values relative to the non-porous matrix."
    }
  },
  {
    "doi": "10.1016/j.polymer.2004.05.071",
    "title": "Low dielectric constant nanoporous poly(methyl silsesquioxane) using poly(styrene-block-2-vinylpyridine) as a template",
    "year": 2004,
    "chemical_composition": {
      "repeat_unit_psmiles": null,
      "monomers": [
        {
          "name": "Methyl trimethoxysilane",
          "smiles": "C[Si](OC)(OC)OC",
          "ratio_value": null,
          "ratio_unit": null
        }
      ],
      "additives": [],
      "is_homopolymer": true
    },
    "processing_history": "PMSSQ precursor prepared from MTMS in THF (water:MTMS=3.0, pH 2.0). Spin-coated on Si wafer at 1500 rpm for 30 s. Cured at 25, 50, 80, 100 °C (30 min each) and 120 °C overnight. No porogen added (0 wt% loading). Dielectric constant measured by Keithley 590 C-V analyzer at 100 kHz, 25 °C.",
    "hierarchical_structure": "Non-porous PMSSQ thin film.",
    "properties": {
      "eps": {
        "value": [
          2.359
        ],
        "unit": null
      }
    },
    "analysis_with_hierarchical_structure": {
      "descriptive_text": "The sample consists of a non-porous Polymethylsilsesquioxane (PMSSQ) thin film synthesized via a sol-gel process using Methyl trimethoxysilane (MTMS) as the precursor in tetrahydrofuran (THF) with a water-to-monomer ratio of 3.0 at pH 2.0. The precursor solution was spin-coated onto a silicon wafer at 1500 rpm for 30 seconds and subjected to a stepwise thermal curing regimen at 25, 50, 80, and 100 °C for 30 minutes each, followed by overnight curing at 120 °C without the addition of any porogen. The resulting dielectric constant was characterized using a Keithley 590 C-V analyzer at 100 kHz and 25 °C.",
      "reasoning_analysis": "Increasing Factors: The non-porous hierarchical structure eliminates air voids, resulting in a higher material density which inherently elevates the dielectric constant compared to porous variants. Additionally, the sol-gel processing at relatively moderate curing temperatures (max 120 °C) may leave residual silanol (Si-OH) or methoxy groups that possess permanent dipole moments, contributing to orientational polarization at the measurement frequency of 100 kHz. Decreasing Factors: The incorporation of methyl groups attached to the silicon backbone reduces the overall electronic polarizability compared to pure silica networks due to the lower electronegativity and polarizability of C-H bonds. Furthermore, the stepwise thermal curing history promotes condensation reactions that reduce free volume and remove volatile polar species, potentially restricting dipolar mobility and lowering the dielectric constant relative to uncured precursors. Dominant Factor: The dominant factor is likely the intrinsic chemical composition of the methylsilsesquioxane network combined with the non-porous density. While the methyl groups serve to lower polarizability relative to inorganic silica, the absence of porosity and the potential presence of residual polar groups from the moderate temperature curing regimen qualitatively sustain a higher dielectric constant than would be achieved in a porous or highly high-temperature cured analog."
    },
    "analysis_without_hierarchical_structure": {
      "descriptive_text": "The sample consists of a polymethylsilsesquioxane (PMSSQ) homopolymer synthesized via a sol-gel process using methyl trimethoxysilane (MTMS) as the precursor. The precursor solution was prepared in tetrahydrofuran (THF) with a water-to-MTMS ratio of 3.0 at pH 2.0, followed by spin-coating onto a silicon wafer at 1500 rpm for 30 seconds. The resulting film underwent a stepwise thermal curing regimen at 25, 50, 80, and 100 °C for 30 minutes each, concluding with an overnight cure at 120 °C without the addition of any porogen. The dielectric constant was subsequently characterized using a Keithley 590 C-V analyzer at 100 kHz and 25 °C.",
      "reasoning_analysis": "Increasing Factors: The absence of porogens (0 wt% loading) results in a dense film morphology, lacking the air voids that typically reduce the effective dielectric constant in porous low-k materials. Additionally, the inorganic siloxane backbone possesses higher electronic polarizability than purely organic chains, and the relatively low maximum curing temperature of 120 °C may leave residual polar silanol groups or solvent molecules that contribute to dipolar polarization. Decreasing Factors: The presence of non-polar methyl side groups attached to the silicon backbone significantly reduces the overall polarizability of the network compared to pure silica. Furthermore, the acidic hydrolysis conditions and stepwise thermal curing promote condensation reactions, converting polar silanol groups into less polar siloxane linkages, thereby reducing dipolar contributions to the permittivity. Dominant Factor: The intrinsic low polarizability provided by the methyl functional groups establishes a baseline dielectric constant lower than pure silica; however, the processing history characterized by the absence of porogens and moderate thermal curing dominates the final morphology by ensuring a dense network structure, which prevents the substantial dielectric reduction typically achieved through void introduction, thereby fixing the eps at the intrinsic limit of the dense hybrid material."
    }
  },
  {
    "doi": "10.1016/j.polymer.2025.129276",
    "title": "Simultaneous enhancement of the dielectric constant and suppression of dielectric loss in stretchable thermoplastic polyurethane elastomer composites via a hybrid 1D and 2D filler system",
    "year": 2025,
    "chemical_composition": {
      "repeat_unit_psmiles": null,
      "monomers": [],
      "additives": [
        {
          "name": "Carbon nanotubes",
          "type": "filler",
          "amount_value": 1,
          "amount_unit": "wt%"
        },
        {
          "name": "Graphene nanoplates",
          "type": "filler",
          "amount_value": 7,
          "amount_unit": "wt%"
        }
      ],
      "is_homopolymer": false
    },
    "processing_history": "Melt blending in internal mixer at 190 °C for 8 min (50 rpm), hot-pressed at 190 °C under 10 MPa. Dielectric constant measured by DMS-2000 at room temperature, 1 kHz.",
    "hierarchical_structure": "Localized conductive network formed by staggered distribution of CNTs and GNP. Enhanced interfacial polarization. Amorphous structure (XRD 2θ = 20.2°). Distinct GNP diffraction peak at 2θ = 26.4°.",
    "properties": {
      "eps": {
        "value": [
          808
        ],
        "unit": null
      }
    },
    "analysis_with_hierarchical_structure": {
      "descriptive_text": "The sample constitutes a hybrid nanocomposite featuring a dual-filler system composed of 1 wt% carbon nanotubes and 7 wt% graphene nanoplates dispersed within an amorphous polymer matrix, evidenced by an XRD peak at 2θ = 20.2°. The material was fabricated via melt blending in an internal mixer at 190 °C for 8 minutes at 50 rpm, followed by hot-pressing at 190 °C under 10 MPa to form a consolidated bulk. Structural characterization reveals a distinct graphene nanoplate diffraction peak at 2θ = 26.4° and the formation of a localized conductive network through the staggered distribution of the conductive fillers, which promotes enhanced interfacial polarization. The dielectric constant was subsequently measured using a DMS-2000 system at room temperature and a frequency of 1 kHz.",
      "reasoning_analysis": "Increasing Factors: The incorporation of high-aspect-ratio conductive fillers, specifically 1 wt% carbon nanotubes and 7 wt% graphene nanoplates, drastically increases the dielectric constant through the formation of numerous microcapacitors within the matrix. The staggered distribution creates a localized conductive network that maximizes interfacial area, triggering strong Maxwell-Wagner-Sillars interfacial polarization at the filler-matrix boundaries. Additionally, the amorphous nature of the polymer matrix (2θ = 20.2°) generally allows for greater dipole mobility compared to a highly crystalline structure, further supporting polarization contributions. Decreasing Factors: The melt blending process involves high shear forces (50 rpm) which may mechanically break the carbon nanotubes, reducing their aspect ratio and potentially diminishing the efficiency of conductive pathway formation compared to solution processing. Furthermore, if the hybrid filler loading exceeds the percolation threshold too significantly, the material may transition toward a conductive regime where leakage current dominates, effectively limiting the measurable capacitive storage or dielectric constant. Dominant Factor: The synergistic formation of the localized conductive network via the hybrid 1D CNT and 2D GNP system is the dominant factor. This architecture maximizes interfacial polarization density near the percolation threshold, driving the dielectric constant significantly higher than the neat polymer matrix, overshadowing any potential reductions caused by filler damage during melt processing."
    },
    "analysis_without_hierarchical_structure": {
      "descriptive_text": "The sample consists of a polymer matrix composite reinforced with conductive carbon-based nanofillers, specifically incorporating 1 wt% carbon nanotubes and 7 wt% graphene nanoplates. The material was fabricated through melt blending in an internal mixer at 190 °C for 8 minutes at 50 rpm, followed by hot-pressing at 190 °C under a pressure of 10 MPa to form the final specimen. The dielectric constant was subsequently characterized using a DMS-2000 system at room temperature and a frequency of 1 kHz.",
      "reasoning_analysis": "Increasing Factors: The incorporation of high-aspect-ratio conductive fillers, specifically the 7 wt% graphene nanoplates and 1 wt% carbon nanotubes, drastically increases the eps through Maxwell-Wagner-Sillars interfacial polarization and the formation of microcapacitor structures within the insulating matrix. The melt blending and hot-pressing history facilitates filler dispersion and minimizes voids, thereby maximizing the interfacial area available for charge accumulation. Decreasing Factors: Potential agglomeration of the nanofillers during melt blending could reduce the effective interfacial area compared to an ideal exfoliated state, limiting the polarization magnitude. Additionally, any residual micro-voids trapped despite the hot-pressing pressure would introduce low-permittivity regions that dilute the overall effective eps of the composite. Dominant Factor: The high loading of graphene nanoplates combined with carbon nanotubes qualitatively dominates the dielectric behavior, as the geometric effect of conductive fillers separated by thin polymer layers generates a massive interfacial polarization effect that overwhelmingly outweighs the diminishing effects of potential processing defects or matrix properties."
    }
  },
  {
    "doi": "10.1002/pol.20200762",
    "title": "Novel low-dielectric constant and soluble polyimides from diamines containing fluorene and pyridine unit",
    "year": 2021,
    "chemical_composition": {
      "repeat_unit_psmiles": null,
      "monomers": [
        {
          "name": "9,9-bis [4-(3-trifluoromethyl-5-amino-2-pyridyloxy) phenyl] fluorene",
          "smiles": null,
          "ratio_value": null,
          "ratio_unit": null
        },
        {
          "name": "3,3',4,4'-oxydiphthalic anhydride",
          "smiles": null,
          "ratio_value": null,
          "ratio_unit": null
        }
      ],
      "additives": [],
      "is_homopolymer": false
    },
    "processing_history": "Polycondensation in NMP, thermal imidization at 180 °C with toluene azeotrope. Solution casting from DMAc, dried at 80 °C for 12 h and 90 °C for 6 h under vacuum. Dielectric constant measured by Novocontrol concept 40 wideband dielectric impedance spectrometer at 10 MHz, 25 °C, 35% RH.",
    "hierarchical_structure": "Amorphous (WAXD broad peaks at 2θ ≈ 23°). Noncoplanar structure due to fluorene and pyridine units.",
    "properties": {
      "eps": {
        "value": [
          2.35
        ],
        "unit": null
      }
    },
    "analysis_with_hierarchical_structure": {
      "descriptive_text": "The sample is an amorphous polyimide derived from the polycondensation of 9,9-bis [4-(3-trifluoromethyl-5-amino-2-pyridyloxy) phenyl] fluorene and 3,3',4,4'-oxydiphthalic anhydride. Characterized by a noncoplanar structure arising from the bulky fluorene and pyridine units, the material exhibits broad wide-angle X-ray diffraction peaks at 2θ ≈ 23°. Processing involved thermal imidization at 180 °C with a toluene azeotrope in N-methyl-2-pyrrolidone, followed by solution casting from dimethylacetamide and vacuum drying at elevated temperatures. The dielectric constant was subsequently measured using a wideband dielectric impedance spectrometer at 10 MHz, 25 °C, and 35% relative humidity.",
      "reasoning_analysis": "Increasing Factors: The presence of polar imide rings formed during thermal imidization, along with ether linkages and nitrogen-containing pyridine units within the backbone, enhances electronic and orientational polarization, which intrinsically drives the dielectric constant upward. Additionally, the measurement condition of 35% relative humidity may allow for moisture absorption within the amorphous matrix, where adsorbed water molecules significantly increase permittivity due to their high dipole moment. Decreasing Factors: The incorporation of trifluoromethyl groups introduces atoms with low electronic polarizability and increases hydrophobicity, reducing interaction with water. Furthermore, the bulky fluorene and pyridine units enforce a noncoplanar conformation that disrupts efficient chain packing, increasing the fractional free volume and thereby lowering the dielectric constant. The vacuum drying process also mitigates the retention of high-permittivity residual solvents like DMAc or NMP. Dominant Factor: While the polar imide backbone establishes a baseline permittivity higher than non-polar olefins, the strategic integration of fluorine atoms and the sterically induced free volume from the noncoplanar structure are the dominant factors qualitatively reducing the dielectric constant relative to conventional aromatic polyimides lacking these specific structural modifications."
    },
    "analysis_without_hierarchical_structure": {
      "descriptive_text": "The polymer sample is a copolyimide synthesized via polycondensation between 9,9-bis [4-(3-trifluoromethyl-5-amino-2-pyridyloxy) phenyl] fluorene and 3,3',4,4'-oxydiphthalic anhydride in N-methyl-2-pyrrolidone (NMP). The material underwent thermal imidization at 180 °C utilizing a toluene azeotrope method to facilitate cyclization. Films were prepared by solution casting from dimethylacetamide (DMAc), followed by a staged vacuum drying process at 80 °C for 12 hours and 90 °C for 6 hours to remove residual solvent. The dielectric constant was subsequently characterized using a wideband dielectric impedance spectrometer at a frequency of 10 MHz, 25 °C, and 35% relative humidity.",
      "reasoning_analysis": "Increasing Factors: The formation of polar imide rings during thermal imidization introduces strong dipole moments that enhance orientational polarizability, inherently driving the dielectric constant higher. Additionally, the ether linkage in the dianhydride and the nitrogen atoms within the pyridine rings of the diamine contribute to increased electronic and atomic polarizability. The measurement condition of 35% relative humidity also acts as an increasing factor, as moisture absorption by the polyimide matrix introduces water molecules with high polarity, further elevating the dielectric response. Decreasing Factors: The incorporation of trifluoromethyl (-CF3) groups introduces fluorine atoms, which possess low electronic polarizability and strongly withdraw electrons, reducing the overall dielectric response. The bulky 9,9-fluorene cardo structure increases the fractional free volume of the polymer matrix, lowering the density of polarizable groups per unit volume. Furthermore, the staged vacuum drying process aims to remove high-dielectric residual solvents like DMAc and NMP, preventing solvent-induced elevation of the dielectric constant. Dominant Factor: The structural modification via trifluoromethyl groups and the bulky fluorene units qualitatively dominates the dielectric behavior by inherently lowering the polarizability and density compared to standard aromatic polyimides; however, the presence of polar heterocycles and the hygroscopic nature of the imide backbone under 35% RH conditions establish a baseline polarity that moderates the reduction effect."
    }
  },
  {
    "doi": "10.1016/j.matpr.2015.10.082",
    "title": "Improved Dielectric Constant of Modified Polymer Blend by Nickel Oxide Nanoparticles",
    "year": 2015,
    "chemical_composition": {
      "repeat_unit_psmiles": null,
      "monomers": [
        {
          "name": "Vinyl chloride",
          "smiles": "C=CCl",
          "ratio_value": null,
          "ratio_unit": null
        },
        {
          "name": "Methyl methacrylate",
          "smiles": "CC(=C)C(=O)OC",
          "ratio_value": null,
          "ratio_unit": null
        }
      ],
      "additives": [
        {
          "name": "Nickel oxide nanoparticles",
          "type": "filler",
          "amount_value": 5,
          "amount_unit": "wt%"
        }
      ],
      "is_homopolymer": false
    },
    "processing_history": "PVC/PMMA 60/40 wt% blend prepared. 5 wt% NiO nanoparticles dispersed into blend. Dielectric constant measured by impedance analyzer as a function of frequency (10Hz-100 kHz) and DC bias (0-25V) at 30°C.",
    "hierarchical_structure": "NiO dispersion characterized by optical microscopy. Orientation of NiO in PVC/PMMA matrix confirmed by Atomic Force Microscopy (AFM).",
    "properties": {
      "eps": {
        "value": [
          104
        ],
        "unit": null
      }
    },
    "analysis_with_hierarchical_structure": {
      "descriptive_text": "The sample comprises a poly(vinyl chloride) (PVC) and poly(methyl methacrylate) (PMMA) blend prepared with a 60/40 wt% ratio, incorporating 5 wt% nickel oxide (NiO) nanoparticles as a filler. Hierarchical characterization via optical microscopy assessed NiO dispersion, while Atomic Force Microscopy (AFM) confirmed the orientation of the nanoparticles within the polymer matrix. Dielectric properties were evaluated using an impedance analyzer across a frequency range of 10 Hz to 100 kHz and a DC bias of 0 to 25 V at 30°C.",
      "reasoning_analysis": "Increasing Factors: The incorporation of nickel oxide nanoparticles, which possess a significantly higher intrinsic permittivity than the polymer matrix, serves as a primary driver for increasing the overall eps. Additionally, the polar nature of both the PVC and PMMA components contributes to dipole polarization, while the large interfacial area between the nanoparticles and the blend matrix promotes Maxwell-Wagner-Sillars interfacial polarization, further elevating the dielectric constant. Decreasing Factors: The relatively low loading of 5 wt% NiO ensures the material remains below the electrical percolation threshold, limiting the magnitude of the permittivity increase compared to higher loading fractions. Furthermore, the rigid polymer-filler interface may restrict the segmental mobility of polymer chains near the nanoparticle surface, potentially reducing the contribution of polymer dipole relaxation to the overall dielectric response. Dominant Factor: The dominant factor influencing the eps is the interfacial polarization arising from the contrast in conductivity and permittivity between the NiO nanoparticles and the PVC/PMMA blend matrix. While the polar polymer backbone provides a baseline permittivity, the presence of oriented high-permittivity nanoparticles creates localized field distortions that qualitatively enhance the effective dielectric constant beyond that of the neat blend."
    },
    "analysis_without_hierarchical_structure": {
      "descriptive_text": "The sample comprises a poly(vinyl chloride) (PVC) and poly(methyl methacrylate) (PMMA) blend prepared at a 60/40 weight ratio. This polymer matrix was compounded with 5 wt% nickel oxide (NiO) nanoparticles serving as a filler additive. The dielectric constant was subsequently characterized using an impedance analyzer, recording data as a function of frequency from 10 Hz to 100 kHz and under DC bias voltages ranging from 0 to 25 V at a constant temperature of 30°C.",
      "reasoning_analysis": "Increasing Factors: The chemical composition includes inherently polar monomers, specifically the chloro groups in PVC and ester groups in PMMA, which facilitate dipole orientation under an electric field. The addition of nickel oxide nanoparticles introduces a high-permittivity ceramic phase that directly increases the composite dielectric constant. Furthermore, the processing history involving the dispersion of nanoparticles creates extensive polymer-filler interfaces, promoting Maxwell-Wagner-Sillars interfacial polarization which significantly enhances the overall permittivity. Decreasing Factors: The presence of rigid nanoparticles within the polymer matrix can restrict the segmental mobility of polymer chains in the immediate interphase region, potentially hindering the alignment of polymer dipoles with the applied field. Additionally, any agglomeration of nanoparticles during the dispersion process could reduce the effective interfacial area available for polarization, slightly mitigating the enhancement effect. Dominant Factor: The high intrinsic dielectric constant of the nickel oxide filler combined with the substantial interfacial polarization generated at the heterogeneous boundaries qualitatively dominates the dielectric response, leading to a net increase in eps relative to the neat PVC/PMMA blend."
    }
  },
  {
    "doi": "10.1002/pol.20200762",
    "title": "Novel low-dielectric constant and soluble polyimides from diamines containing fluorene and pyridine unit",
    "year": 2021,
    "chemical_composition": {
      "repeat_unit_psmiles": null,
      "monomers": [
        {
          "name": "9,9-bis [4-(3-trifluoromethyl-5-amino-2-pyridyloxy) phenyl] fluorene",
          "smiles": null,
          "ratio_value": null,
          "ratio_unit": null
        },
        {
          "name": "4,4'-(Hexafluoroisopropylidene)diphthalic anhydride",
          "smiles": null,
          "ratio_value": null,
          "ratio_unit": null
        }
      ],
      "additives": [],
      "is_homopolymer": false
    },
    "processing_history": "Polycondensation in NMP, thermal imidization at 180 °C with toluene azeotrope. Solution casting from DMAc, dried at 80 °C for 12 h and 90 °C for 6 h under vacuum. Dielectric constant measured by Novocontrol concept 40 wideband dielectric impedance spectrometer at 10 MHz, 25 °C, 35% RH.",
    "hierarchical_structure": "Amorphous (WAXD broad peaks at 2θ ≈ 23°). Noncoplanar structure due to fluorene and pyridine units.",
    "properties": {
      "eps": {
        "value": [
          2.22
        ],
        "unit": null
      }
    },
    "analysis_with_hierarchical_structure": {
      "descriptive_text": "The sample is an amorphous fluorinated polyimide copolymer synthesized via polycondensation of 9,9-bis [4-(3-trifluoromethyl-5-amino-2-pyridyloxy) phenyl] fluorene and 4,4'-(Hexafluoroisopropylidene)diphthalic anhydride in NMP. The material exhibits a noncoplanar structure attributed to the bulky fluorene and pyridine units, confirmed by WAXD broad peaks at 2θ ≈ 23°. Film preparation involved thermal imidization at 180 °C using a toluene azeotrope, followed by solution casting from DMAc and vacuum drying at 80 °C for 12 h and 90 °C for 6 h. The dielectric constant was characterized using a wideband dielectric impedance spectrometer at 10 MHz, 25 °C, and 35% relative humidity.",
      "reasoning_analysis": "Increasing Factors: The presence of polar imide linkages and pyridine nitrogen atoms within the backbone introduces permanent dipoles that enhance orientational polarization, inherently driving the eps higher. Additionally, the thermal imidization temperature of 180 °C may be insufficient for complete conversion, potentially leaving residual polar amic acid groups, while the use of high-boiling polar solvents like DMAc and NMP during processing risks residual solvent retention that would act as a plasticizer with high polarity. The measurement condition of 35% RH also allows for moisture absorption, which significantly increases eps due to water's high dielectric constant. Decreasing Factors: The incorporation of trifluoromethyl and hexafluoroisopropylidene groups introduces fluorine atoms, which possess low electronic polarizability and high electronegativity, inherently reducing the dielectric constant. Furthermore, the noncoplanar structure induced by the bulky fluorene and pyridine units disrupts chain packing, increasing the fractional free volume and thereby decreasing the density of polarizable groups per unit volume. Dominant Factor: The strategic incorporation of fluorine substituents and the bulky noncoplanar architecture are the dominant factors. These features are specifically engineered to minimize polarizability and maximize free volume, qualitatively driving the eps lower relative to conventional aromatic polyimides, although this effect may be partially offset by environmental moisture uptake and potential residual polar species from the processing history."
    },
    "analysis_without_hierarchical_structure": {
      "descriptive_text": "The sample is a fluorinated polyimide copolymer synthesized via polycondensation of 9,9-bis [4-(3-trifluoromethyl-5-amino-2-pyridyloxy) phenyl] fluorene and 4,4'-(Hexafluoroisopropylidene)diphthalic anhydride in N-methyl-2-pyrrolidone. The precursor underwent thermal imidization at 180 °C utilizing a toluene azeotrope method, followed by solution casting from dimethylacetamide. The resulting films were subjected to staged vacuum drying at 80 °C for 12 hours and 90 °C for 6 hours. The dielectric constant was characterized using a wideband dielectric impedance spectrometer at 10 MHz, 25 °C, and 35% relative humidity.",
