Repository: hhtrick/HHT-code

# HHT training framework

This directory contains model training, embedding precomputation, inference, article-level baselines and the curated datasets. All commands below assume that the working directory is `train_code/`.

## 3. Datasets and fixed partitions

Each main dataset is a JSON array at `dataset/{property}/{property}.json`. Entries contain source metadata, `chemical_composition`, `processing_history`, `hierarchical_structure`, `properties`, and two generated-analysis objects. Targets are stored as `properties[property]["value"]`; source metadata and target values are not predictive input fields.

| Property | Train | Validation | Test | Total |
|---|---:|---:|---:|---:|

File: train_code/dataset/eps/eps.json (part 92 of 190)
[
      "reasoning_analysis": "Increasing Factors: The presence of polar imide rings and pyridine moieties within the polymer backbone introduces significant dipole moments that contribute to orientational polarization, inherently driving the dielectric constant higher. Additionally, the measurement condition of 35% relative humidity suggests potential moisture absorption due to the hydrophilic nature of the heterocyclic and imide groups, which would drastically increase permittivity, as would any residual high-boiling solvents like NMP or DMAc remaining after vacuum drying. Decreasing Factors: The incorporation of trifluoromethyl groups and hexafluoroisopropylidene linkages introduces fluorine atoms with low electronic polarizability and bulky steric profiles that increase fractional free volume, thereby reducing the density of polarizable units per unit volume. Furthermore, the rigid fluorene and aromatic backbone restricts segmental chain motion, limiting the contribution of dipole orientation to the dielectric constant at the measurement frequency of 10 MHz. Dominant Factor: While the polar functional groups and environmental humidity act to increase the dielectric constant, the strategic incorporation of fluorine atoms and the resulting increase in free volume qualitatively dominate the structural contribution, driving the dielectric constant lower relative to non-fluorinated polyimide analogs, though the absolute value remains contingent on the efficiency of solvent removal and moisture exclusion."
    }
  },
  {
    "doi": "10.1016/j.polymer.2004.05.071",
    "title": "Low dielectric constant nanoporous poly(methyl silsesquioxane) using poly(styrene-block-2-vinylpyridine) as a template",
    "year": 2004,
    "chemical_composition": {
      "repeat_unit_psmiles": null,
      "monomers": [
        {
          "name": "Methyl trimethoxysilane",
          "smiles": "C[Si](OC)(OC)OC",
          "ratio_value": null,
          "ratio_unit": null
        }
      ],
      "additives": [
        {
          "name": "Poly(styrene-block-2-vinylpyridine) (f_PS=0.35)",
          "type": "porogen",
          "amount_value": 60,
          "amount_unit": "wt%"
        }
      ],
      "is_homopolymer": true
    },
    "processing_history": "PMSSQ precursor mixed with PS-b-P2VP (Type III, f_PS=0.35) at 60 wt% loading. Spin-coated on Si wafer. Cured 25-120 °C. Pyrolyzed in N2 at 350 °C (30 min) and 400 °C (1.5 h) to remove porogen. Dielectric constant measured by Keithley 590 C-V analyzer at 100 kHz, 25 °C.",
    "hierarchical_structure": "Nanoporous PMSSQ thin film.",
    "properties": {
      "eps": {
        "value": [
          1.506
        ],
        "unit": null
      }
    },
    "analysis_with_hierarchical_structure": {
      "descriptive_text": "The sample consists of a nanoporous poly(methylsilsesquioxane) (PMSSQ) thin film derived from a methyl trimethoxysilane precursor. To induce porosity, poly(styrene-block-2-vinylpyridine) (PS-b-P2VP) with a polystyrene volume fraction of 0.35 was incorporated as a porogen at a 60 wt% loading. The composite mixture was spin-coated onto a silicon wafer and subsequently cured between 25 and 120 °C. Thermal treatment involved pyrolysis under a nitrogen atmosphere at 350 °C for 30 minutes and 400 °C for 1.5 hours to decompose and remove the porogen, resulting in the final nanoporous architecture. The dielectric constant was characterized using a Keithley 590 C-V analyzer at 100 kHz and 25 °C.",
      "reasoning_analysis": "Increasing Factors: The silsesquioxane backbone consists of polar Si-O-Si linkages which possess inherent electronic and orientational polarizability, establishing a baseline eps higher than that of vacuum or air. Additionally, if the pyrolysis process at 400 °C does not completely eliminate all organic residues from the decomposed PS-b-P2VP porogen, remaining carbonaceous species could introduce additional polarizability or conductive pathways that elevate the eps. Furthermore, the high surface area of the nanoporous structure makes the film susceptible to moisture adsorption from the environment during measurement, which would significantly increase the eps due to water's high polarity. Decreasing Factors: The primary mechanism for reducing eps is the incorporation of air voids generated by the thermal removal of the 60 wt% PS-b-P2VP porogen; since air has a dielectric constant near 1, replacing the solid matrix with nanopores drastically lowers the effective volumetric polarizability. The chemical structure of the PMSSQ matrix itself also contributes to a lower eps relative to pure silica, as the non-polar methyl groups attached to the silicon atoms reduce the overall dipole density within the solid framework. The high loading of the porogen implies a substantial void fraction, which is specifically designed to minimize the dielectric constant. Dominant Factor: The introduction of nanoporosity through the high-loading porogen strategy is the qualitatively dominant factor governing the final eps. While the polar siloxane backbone sets a baseline value, the replacement of a significant volume fraction of the solid material with air voids overwhelms the intrinsic polarizability of the matrix, driving the effective dielectric constant to values significantly lower than those of the dense PMSSQ precursor."
    },
    "analysis_without_hierarchical_structure": {
      "descriptive_text": "The sample comprises a poly(methylsilsesquioxane) matrix derived from a methyl trimethoxysilane precursor. To engineer porosity, the precursor was blended with 60 wt% poly(styrene-block-2-vinylpyridine) block copolymer serving as a sacrificial porogen. This mixture was spin-coated onto a silicon wafer and cured across a temperature range of 25 to 120 °C. Subsequent pyrolysis was conducted under a nitrogen atmosphere at 350 °C for 30 minutes and 400 °C for 1.5 hours to decompose and remove the porogen phase. The dielectric constant was characterized using a Keithley 590 C-V analyzer at 100 kHz and 25 °C.",
      "reasoning_analysis": "Increasing Factors: The siloxane backbone contains polar Si-O bonds which contribute to electronic and atomic polarizability, establishing a baseline permittivity higher than vacuum and inherently driving the eps higher. Additionally, the thermal curing process densifies the inorganic-organic hybrid network, potentially reducing free volume within the solid matrix walls and increasing the effective dielectric constant of the scaffold itself. Any potential carbonaceous residue from the pyrolysis of the organic porogen could also introduce polarizable species that elevate the eps. Decreasing Factors: The primary mechanism for reducing the dielectric constant is the introduction of air-filled nanopores resulting from the thermal decomposition of the 60 wt% PS-b-P2VP porogen. Since air has a dielectric constant near unity, replacing the solid polymer matrix with voids significantly lowers the effective eps according to effective medium approximations. Furthermore, the methyl groups attached to the silicon atoms are non-polar and hydrophobic, which minimizes dipolar polarization contributions compared to hydroxyl-terminated silicates, further depressing the eps. Dominant Factor: The massive volume fraction of voids introduced by the high loading of the sacrificial porogen is the dominant factor. While the siloxane matrix provides structural integrity and inherent polarizability, the replacement of solid material with air pockets drastically reduces the overall polarization density of the film, leading to a significantly lowered effective eps characteristic of porous low-k dielectric materials."
    }
  },
  {
    "doi": "10.1016/j.matpr.2015.10.082",
    "title": "Improved Dielectric Constant of Modified Polymer Blend by Nickel Oxide Nanoparticles",
    "year": 2015,
    "chemical_composition": {
      "repeat_unit_psmiles": null,
      "monomers": [
        {
          "name": "Vinyl chloride",
          "smiles": "C=CCl",
          "ratio_value": null,
          "ratio_unit": null
        },
        {
          "name": "Methyl methacrylate",
          "smiles": "CC(=C)C(=O)OC",
          "ratio_value": null,
          "ratio_unit": null
        }
      ],
      "additives": [
        {
          "name": "Nickel oxide nanoparticles",
          "type": "filler",
          "amount_value": 7,
          "amount_unit": "wt%"
        }
      ],
      "is_homopolymer": false
    },
    "processing_history": "PVC/PMMA 60/40 wt% blend prepared. 7 wt% NiO nanoparticles dispersed into blend. Dielectric constant measured by impedance analyzer as a function of frequency (10Hz-100 kHz) and DC bias (0-25V) at 30°C.",
    "hierarchical_structure": "NiO dispersion characterized by optical microscopy. Orientation of NiO in PVC/PMMA matrix confirmed by Atomic Force Microscopy (AFM).",
    "properties": {
      "eps": {
        "value": [
          104
        ],
        "unit": null
      }
    },
    "analysis_with_hierarchical_structure": {
      "descriptive_text": "The sample comprises a poly(vinyl chloride) (PVC) and poly(methyl methacrylate) (PMMA) blend prepared with a 60/40 wt% ratio, incorporated with 7 wt% nickel oxide (NiO) nanoparticles serving as a filler. The nanocomposite processing involved dispersing the NiO nanoparticles into the polymer blend, where the dispersion quality was characterized by optical microscopy and the orientation of the NiO within the PVC/PMMA matrix was confirmed via Atomic Force Microscopy (AFM). Dielectric characterization was performed using an impedance analyzer measuring the dielectric constant as a function of frequency from 10 Hz to 100 kHz and DC bias from 0 to 25 V at a constant temperature of 30°C.",
      "reasoning_analysis": "Increasing Factors: The intrinsic polarity of both PVC (C-Cl dipoles) and PMMA (ester dipoles) provides a baseline dielectric constant higher than non-polar polymers. The incorporation of 7 wt% NiO nanoparticles, which possess a significantly higher dielectric constant than the polymer matrix, acts as a primary driver for increasing the composite permittivity through effective medium effects. Additionally, the large interfacial area between the nanoparticles and the polymer matrix induces Maxwell-Wagner-Sillars interfacial polarization, which substantially enhances permittivity, particularly at lower frequencies. The confirmed orientation of NiO particles may further facilitate aligned dipole responses or percolation-like behavior under DC bias. Decreasing Factors: The rigid nature of the NiO nanoparticles can restrict the segmental mobility of polymer chains in the immediate interphase region, potentially reducing the contribution of polymer dipole orientation to the overall permittivity. Furthermore, any potential agglomeration of nanoparticles, despite dispersion efforts, could reduce the effective interfacial area available for polarization compared to a perfectly dispersed system. Dominant Factor: The high dielectric constant of the NiO filler combined with the significant interfacial polarization effects qualitatively dominates the dielectric response. While the polar nature of the PVC/PMMA blend establishes a moderate baseline, the presence and oriented dispersion of the high-k metal oxide nanoparticles drive the overall eps significantly higher than that of the neat polymer blend."
    },
    "analysis_without_hierarchical_structure": {
      "descriptive_text": "The sample consists of a poly(vinyl chloride) and poly(methyl methacrylate) blend prepared in a 60/40 weight ratio, into which 7 wt% nickel oxide nanoparticles were dispersed as a filler additive. The dielectric constant was subsequently measured using an impedance analyzer as a function of frequency from 10 Hz to 100 kHz and DC bias from 0 to 25 V at a temperature of 30°C.",
      "reasoning_analysis": "Increasing Factors: The presence of polar functional groups, specifically chlorine atoms in PVC and ester groups in PMMA, facilitates orientational polarization within the polymer matrix. Furthermore, the addition of 7 wt% nickel oxide nanoparticles introduces a high-permittivity ceramic phase and generates extensive interfacial areas, promoting Maxwell-Wagner-Sillars interfacial polarization that significantly elevates the dielectric constant. Decreasing Factors: The formation of a rigidified polymer interphase around the nanoparticles may restrict segmental chain mobility and dipole alignment, potentially reducing the polymer matrix contribution to permittivity. Additionally, any agglomeration of nanoparticles at this concentration could diminish the effective interfacial surface area available for polarization. Dominant Factor: The high intrinsic dielectric constant of the nickel oxide filler coupled with the strong interfacial polarization effects induced by the nanoscale dispersion within the polar blend matrix qualitatively dominates the system behavior, resulting in a net increase in the dielectric constant compared to the unfilled polymer blend."
    }
  },
  {
    "doi": "10.1002/pol.20200762",
    "title": "Novel low-dielectric constant and soluble polyimides from diamines containing fluorene and pyridine unit",
    "year": 2021,
    "chemical_composition": {
      "repeat_unit_psmiles": null,
      "monomers": [
        {
          "name": "1,2,4,5-benzenetetracarboxylic anhydride",
          "smiles": null,
          "ratio_value": null,
          "ratio_unit": null
        },
        {
          "name": "4,4'-oxybisbenzenamine",
          "smiles": null,
          "ratio_value": null,
          "ratio_unit": null
        }
      ],
      "additives": [],
      "is_homopolymer": false
    },
    "processing_history": "Reference Kapton film. Dielectric constant measured by Novocontrol concept 40 wideband dielectric impedance spectrometer at 10 MHz, 25 °C, 35% RH.",
    "hierarchical_structure": "Reference material.",
    "properties": {
      "eps": {
        "value": [
          3.32
        ],
        "unit": null
      }
    },
    "analysis_with_hierarchical_structure": {
      "descriptive_text": "The sample is a reference Kapton film composed of a polyimide derived from the condensation of 1,2,4,5-benzenetetracarboxylic anhydride and 4,4'-oxybisbenzenamine monomers. Classified as a reference material without additional additives, the film was characterized using a Novocontrol concept 40 wideband dielectric impedance spectrometer to measure the dielectric constant at 10 MHz, 25 °C, and 35% relative humidity.",
      "reasoning_analysis": "Increasing Factors: The chemical structure contains highly polar imide carbonyl groups and ether linkages which contribute to strong dipole orientation polarization, inherently raising the dielectric constant. Additionally, the dense aromatic rings provide significant electronic polarization, and the measurement condition of 35% relative humidity may introduce moisture uptake, where absorbed water acts as a high-permittivity component that further increases the measured value. Decreasing Factors: The rigid aromatic backbone and cyclic imide structures significantly restrict segmental chain mobility, limiting the ability of dipoles to align with the external electric field compared to flexible aliphatic polymers. Furthermore, the measurement frequency of 10 MHz may exceed the relaxation times of slower dipolar modes, causing these contributions to drop out and lowering the permittivity relative to static values. Dominant Factor: The intrinsic chemical composition involving polar imide groups within a rigid aromatic backbone is the dominant factor; while the rigidity limits dipolar mobility, the high density of permanent dipoles ensures the dielectric constant remains moderate to high relative to non-polar polymers, with the reference film quality ensuring consistent density without voids that would otherwise reduce the effective permittivity."
    },
    "analysis_without_hierarchical_structure": {
      "descriptive_text": "The sample comprises a polyimide copolymer formed from the condensation of 1,2,4,5-benzenetetracarboxylic anhydride and 4,4'-oxybisbenzenamine, identified as a reference Kapton film. Dielectric characterization was performed using a Novocontrol concept 40 wideband dielectric impedance spectrometer at 10 MHz, maintained at 25 °C and 35% relative humidity.",
      "reasoning_analysis": "Increasing Factors: The presence of polar carbonyl groups within the imide rings introduces significant dipole moments that contribute to orientation polarization, inherently driving the dielectric constant upward. Additionally, the processing history specifies measurement at 35% relative humidity; given the hygroscopic nature of polyimides, absorbed moisture possesses a high dielectric constant and would substantially increase the overall eps value. Decreasing Factors: The highly rigid aromatic backbone structure derived from the monomers restricts segmental chain mobility, which limits the ability of dipoles to align with the alternating electric field at the measurement frequency of 10 MHz, thereby reducing the orientational polarization contribution. Furthermore, the absence of high-dielectric additives or conductive fillers prevents extrinsic enhancement of the permittivity. Dominant Factor: The intrinsic electronic and atomic polarizability of the dense aromatic imide structure establishes the baseline dielectric response; however, the hygroscopic nature of the material under the specified humidity conditions acts as a critical environmental factor that qualitatively elevates the permittivity above the value expected for a fully dried sample."
    }
  },
  {
    "doi": "10.1002/app.53713",
    "title": "A novel epoxy vitrimer with low dielectric constant at high-frequency",
    "year": 2023,
    "chemical_composition": {
      "repeat_unit_psmiles": null,
      "monomers": [
        {
          "name": "Bisphenol A diglycidyl ether",
          "smiles": "CC(C)(C1=CC=C(OCC2CO2)C=C1)C1=CC=C(OCC3CO3)C=C1",
          "ratio_value": 77.48,
          "ratio_unit": "wt%"
        },
        {
          "name": "Glutaric anhydride",
          "smiles": "O=C1CCCC(=O)O1",
          "ratio_value": 22.52,
          "ratio_unit": "wt%"
        }
      ],
      "additives": [
        {
          "name": "1,5,7-Triazabicyclo[4.4.0]dec-5-ene",
          "type": "catalyst",
          "amount_value": 1.5,
          "amount_unit": "phr"
        }
      ],
      "is_homopolymer": false
    },
    "processing_history": "Mixed DGEBA and GA with TBD catalyst, degassed, cured at 120°C/2 h + 150°C/4 h + 180°C/2 h. Dielectric constant measured by Vector Network Analyzer (Rohde & Schwarz ZNB20) at 10 GHz, room temperature.",
    "hierarchical_structure": "Cross-linked epoxy-anhydride vitrimer network with dynamic ester bonds. Cross-linking density 5.1 x 10^3 mol/m3.",
    "properties": {
      "eps": {
        "value": [
          2.85
        ],
        "unit": null
      }
    },
    "analysis_with_hierarchical_structure": {
      "descriptive_text": "The sample consists of a cross-linked epoxy-anhydride vitrimer network synthesized from Bisphenol A diglycidyl ether (DGEBA) and Glutaric anhydride (GA) at weight ratios of 77.48% and 22.52%, respectively, catalyzed by 1.5 phr of 1,5,7-Triazabicyclo[4.4.0]dec-5-ene (TBD). The mixture was degassed and subjected to a step-wise thermal curing protocol involving 2 hours at 120°C, 4 hours at 150°C, and 2 hours at 180°C to form a network featuring dynamic ester bonds with a cross-linking density of 5.1 x 10^3 mol/m3. The dielectric constant was subsequently characterized using a Vector Network Analyzer at 10 GHz under room temperature conditions.",
      "reasoning_analysis": "Increasing Factors: The chemical composition includes highly polar functional groups such as ether linkages from the DGEBA backbone and ester linkages formed during the epoxy-anhydride reaction, which contribute significantly to dipolar polarization. Additionally, the aromatic rings in DGEBA provide high electronic polarizability, and the residual TBD catalyst may introduce ionic or highly polar species that further elevate the dielectric constant. Decreasing Factors: The high cross-linking density (5.1 x 10^3 mol/m3) restricts the segmental mobility of polymer chains, thereby limiting the ability of dipoles to orient themselves in response to the applied electric field. Furthermore, the measurement frequency of 10 GHz is sufficiently high that slower orientational polarization mechanisms may be partially frozen out, reducing the overall permittivity contribution from large-scale dipole movements. Dominant Factor: The intrinsic electronic and atomic polarizability derived from the dense aromatic and polar functional group content in the DGEBA-GA network qualitatively dominates the dielectric behavior, establishing a baseline permittivity characteristic of polar thermosets, while the cross-linked structure primarily serves to stabilize this value against thermal fluctuations rather than drastically suppressing it at high frequencies."
    },
    "analysis_without_hierarchical_structure": {
      "descriptive_text": "The sample comprises a thermosetting epoxy network synthesized from Bisphenol A diglycidyl ether (77.48 wt%) and Glutaric anhydride (22.52 wt%), catalyzed by 1.5 phr of 1,5,7-Triazabicyclo[4.4.0]dec-5-ene. The formulation was degassed and subjected to a staged thermal curing cycle at 120°C for 2 hours, 150°C for 4 hours, and 180°C for 2 hours to achieve full crosslinking. Dielectric properties were subsequently evaluated using a Vector Network Analyzer at 10 GHz under room temperature conditions.",
      "reasoning_analysis": "Increasing Factors: The cured network incorporates multiple polar functional groups, including ether linkages from the DGEBA backbone, ester linkages resulting from the anhydride reaction, and secondary hydroxyl groups generated during epoxy ring-opening, all of which enhance dipolar polarization and drive the dielectric constant higher. Additionally, the residual polar TBD catalyst may contribute to ionic or interfacial polarization mechanisms. Decreasing Factors: The rigid aromatic rings within the Bisphenol A structure restrict segmental chain mobility, limiting the ability of dipoles to orient with the electric field. Furthermore, the extensive high-temperature curing protocol creates a highly crosslinked dense network that further constrains dipole relaxation, particularly at the high measurement frequency of 10 GHz where slower polarization mechanisms are suppressed, thereby reducing the eps. Dominant Factor: The intrinsic chemical composition, specifically the density of polar ether, ester, and hydroxyl moieties, serves as the dominant factor establishing the baseline dielectric constant, as the presence of these dipoles fundamentally dictates the material's permittivity relative to non-polar polymers despite the mobility restrictions imposed by the processing history."
    }
  },
  {
    "doi": "10.1002/app.53713",
    "title": "A novel epoxy vitrimer with low dielectric constant at high-frequency",
    "year": 2023,
    "chemical_composition": {
      "repeat_unit_psmiles": null,
      "monomers": [
        {
          "name": "Bisphenol A diglycidyl ether",
          "smiles": "CC(C)(C1=CC=C(OCC2CO2)C=C1)C1=CC=C(OCC3CO3)C=C1",
          "ratio_value": 77.48,
          "ratio_unit": "wt%"
        },
        {
          "name": "Glutaric anhydride",
          "smiles": "O=C1CCCC(=O)O1",
          "ratio_value": 22.52,
          "ratio_unit": "wt%"
        }
      ],
      "additives": [
        {
          "name": "1,5,7-Triazabicyclo[4.4.0]dec-5-ene",
          "type": "catalyst",
          "amount_value": 1.5,
          "amount_unit": "phr"
        }
      ],
      "is_homopolymer": false
    },
    "processing_history": "Mixed DGEBA and GA with TBD catalyst, degassed, cured at 120°C/2 h + 150°C/4 h + 180°C/2 h. Ground into powders, hot-pressed at 250°C/10 MPa/3 h. Dielectric constant measured by Vector Network Analyzer (Rohde & Schwarz ZNB20) at 10 GHz, room temperature.",
    "hierarchical_structure": "Reprocessed cross-linked epoxy-anhydride vitrimer network. Cross-linking density 3.1 x 10^3 mol/m3.",
    "properties": {
      "eps": {
        "value": [
          2.87
        ],
        "unit": null
      }
    },
    "analysis_with_hierarchical_structure": {
      "descriptive_text": "The sample comprises a reprocessed cross-linked epoxy-anhydride vitrimer network derived from Bisphenol A diglycidyl ether (77.48 wt%) and Glutaric anhydride (22.52 wt%), catalyzed by 1,5,7-Triazabicyclo[4.4.0]dec-5-ene (1.5 phr). Initial curing was performed via a stepwise thermal protocol at 120°C, 150°C, and 180°C, after which the material was ground into powders and reformed through hot-pressing at 250°C under 10 MPa for 3 hours. The resulting hierarchical structure possesses a cross-linking density of 3.1 x 10^3 mol/m³, and the dielectric constant was evaluated using a Vector Network Analyzer at 10 GHz under room temperature conditions.",
      "reasoning_analysis": "Increasing Factors: The chemical composition features a high concentration of polar functional groups, including ether linkages from the DGEBA backbone and ester groups plus secondary hydroxyls generated during the anhydride curing reaction, which enhance dipolar polarization. Additionally, the aromatic rings within the Bisphenol A structure contribute significant electronic polarizability, while the hot-pressing processing history likely minimizes void content and increases bulk density, thereby increasing the number of polarizable units per unit volume. Decreasing Factors: The established cross-linking density of 3.1 x 10^3 mol/m³ restricts segmental chain mobility and limits the ability of dipoles to orient themselves in response to the electric field, particularly affecting the orientational contribution to permittivity. Furthermore, the inclusion of aliphatic glutaric anhydride segments dilutes the overall polarizability compared to a fully aromatic network, and the high measurement frequency of 10 GHz limits the contribution of slower dipolar relaxation mechanisms. Dominant Factor: The intrinsic polarizability arising from the dense concentration of polar hydroxyl and ester groups formed during curing, combined with the electronic polarizability of the aromatic DGEBA backbone, qualitatively dominates the dielectric behavior, establishing a higher baseline permittivity that persists despite the restrictive effects of the cross-linked vitrimer network structure."
    },
    "analysis_without_hierarchical_structure": {
      "descriptive_text": "The sample consists of a crosslinked epoxy network synthesized from Bisphenol A diglycidyl ether (DGEBA) and Glutaric anhydride (GA) with a weight ratio of approximately 77.5% to 22.5%, utilizing 1,5,7-Triazabicyclo[4.4.0]dec-5-ene (TBD) as a catalyst at 1.5 phr. The formulation was degassed and cured through a stepwise thermal profile involving 120°C, 150°C, and 180°C stages, after which the material was ground into powders and consolidated via hot-pressing at 250°C under 10 MPa for 3 hours. The dielectric constant (eps) was subsequently measured using a Vector Network Analyzer at 10 GHz under room temperature conditions.",
      "reasoning_analysis": "Increasing Factors: The chemical composition features aromatic rings within the DGEBA backbone which provide high electronic polarizability, while the anhydride curing reaction generates polar ester linkages and hydroxyl groups that contribute to dipolar polarization. Additionally, the processing history involving degassing and high-pressure hot-pressing minimizes void content and increases bulk density, thereby maximizing the number of polarizable units per unit volume. The presence of the polar TBD catalyst may also introduce additional dipolar contributions if residual amounts remain trapped within the network. Decreasing Factors: The formation of a highly crosslinked thermoset network restricts the segmental mobility of polymer chains, limiting the ability of dipoles to orient themselves in response to the electric field. Furthermore, the measurement frequency of 10 GHz is sufficiently high that slower dipolar relaxation mechanisms associated with large polymer segments may not fully contribute to the polarization, reducing the observed eps compared to low-frequency measurements. The aliphatic nature of the glutaric anhydride spacer also offers lower polarizability compared to fully aromatic curing agents. Dominant Factor: The intrinsic chemical composition, specifically the high density of polar functional groups formed during curing and the aromatic content of the epoxy resin, qualitatively dominates the dielectric behavior by establishing a high baseline polarizability that outweighs the restrictive effects of crosslinking and frequency limitations."
    }
  },
  {
    "doi": null,
    "title": "Molecular Dynamics Simulations for the Estimation of the Dielectric Constant of Epoxy-Amine Networks at Non-Stoichiometric Ratios",
    "year": 2026,
    "chemical_composition": {
      "repeat_unit_psmiles": null,
      "monomers": [
        {
          "name": "Bisphenol A diglycidyl ether",
          "smiles": "CC(C)(c1ccc(OCC2CO2)cc1)c3ccc(OCC4CO4)cc3",
          "ratio_value": 3,
          "ratio_unit": "molecules per TETA"
        },
        {
          "name": "Triethylenetetramine",
          "smiles": "NCCNCCNCCN",
          "ratio_value": 1,
          "ratio_unit": "molecules"
        }
      ],
      "additives": [],
      "is_homopolymer": false
    },
    "processing_history": "Molecular Dynamics simulation using LAMMPS with OPLS-AA forcefield. Sample constructed with 24 DGEBA and 8 TETA molecules (R=1). Uncrosslinked sample equilibrated with NVT at 300 K followed by NPT at 1 bar and 300 K. Crosslinking algorithm applied to form fully crosslinked network, followed by further NVT and NPT equilibration at 300 K. Dielectric constant determined using External Field Method with applied electric field E = 0.085 V/Å at 300 K.",
    "hierarchical_structure": "Fully crosslinked stoichiometric epoxy-amine network (R=1). Amorphous thermoset structure. Box dimension 23.8 x 23.8 x 23.8 Å after equilibration.",
    "properties": {
      "eps": {
        "value": [
          2.23
        ],
        "unit": null
      }
    },
    "analysis_with_hierarchical_structure": {
      "descriptive_text": "This material system comprises a fully crosslinked stoichiometric epoxy-amine network formed from Bisphenol A diglycidyl ether (DGEBA) and Triethylenetetramine (TETA) monomers. Constructed using Molecular Dynamics simulations with the OPLS-AA forcefield in LAMMPS, the system consisted of 24 DGEBA and 8 TETA molecules equilibrated initially via NVT at 300 K followed by NPT at 1 bar and 300 K. A crosslinking algorithm was applied to generate the amorphous thermoset structure, which underwent further NVT and NPT equilibration at 300 K to reach a final box dimension of 23.8 x 23.8 x 23.8 Å. The dielectric constant was subsequently determined using the External Field Method with an applied electric field of 0.085 V/Å at 300 K.",
      "reasoning_analysis": "Increasing Factors: The chemical composition features highly polar functional groups, including ether linkages and aromatic rings from DGEBA, along with amine groups from TETA. Crucially, the curing reaction between epoxide and amine groups generates secondary hydroxyl groups, which possess strong permanent dipole moments that significantly enhance orientational polarization under an electric field. Additionally, the stoichiometric ratio (R=1) ensures maximum conversion of epoxide groups, maximizing the density of these polar hydroxyl species within the network. Decreasing Factors: The processing history involves a crosslinking algorithm to form a fully crosslinked network, which creates a rigid three-dimensional structure. This high crosslinking density restricts segmental chain mobility and reduces free volume, thereby limiting the ability of the polar dipoles to align with the applied electric field compared to an uncured or linear polymer system. Furthermore, the amorphous thermoset structure lacks the long-range order that might facilitate certain polarization mechanisms found in crystalline materials. Dominant Factor: The high density of polar hydroxyl and ether groups intrinsic to the cured epoxy-amine chemistry qualitatively dominates the dielectric behavior. While the crosslinked network restricts mobility, the sheer number of permanent dipoles introduced during the stoichiometric curing process ensures that the electronic and orientational polarizability remains the primary determinant of the dielectric constant, typically yielding a response governed more by chemical polarity than by morphological restrictions."
    },
    "analysis_without_hierarchical_structure": {
      "descriptive_text": "The sample comprises a crosslinked epoxy network formed from Bisphenol A diglycidyl ether (DGEBA) and Triethylenetetramine (TETA) monomers at a ratio of 3 molecules of DGEBA per 1 molecule of TETA. The material structure was generated via Molecular Dynamics simulation using the OPLS-AA forcefield within LAMMPS, initiating with an uncrosslinked mixture of 24 DGEBA and 8 TETA molecules equilibrated under NVT conditions at 300 K followed by NPT equilibration at 1 bar and 300 K. A crosslinking algorithm was subsequently applied to establish a fully crosslinked network, which underwent further NVT and NPT equilibration at 300 K before the dielectric constant was determined using the External Field Method with an applied electric field of 0.085 V/Å.",
      "reasoning_analysis": "Increasing Factors: The chemical composition incorporates highly polar functional groups, including ether linkages from the DGEBA backbone and amine groups from the TETA hardener. Furthermore, the crosslinking reaction inherently generates secondary hydroxyl groups, which possess strong dipole moments that significantly enhance orientational and atomic polarizability, driving the dielectric constant upward. The aromatic rings in the Bisphenol A structure also contribute to electronic polarizability. Decreasing Factors: The processing history dictates the formation of a fully crosslinked network followed by equilibration at 300 K, which is typically below the glass transition temperature for such epoxies. This high crosslinking density restricts segmental chain mobility and limits the ability of dipoles to align with the external electric field, thereby reducing the orientational polarization contribution. Additionally, the use of fixed-charge forcefields in the simulation may underestimate induced polarization effects compared to experimental reality. Dominant Factor: The intrinsic chemical polarity arising from the high concentration of heteroatoms and reaction-generated hydroxyl groups qualitatively dominates the dielectric response, establishing a dielectric constant significantly higher than non-polar hydrocarbon systems, despite the mobility restrictions imposed by the crosslinked architecture and simulation constraints."
    }
  },
  {
    "doi": null,
    "title": "Novel Polymer–Ceramic Nanocomposite Based on High Dielectric Constant Epoxy Formula for Embedded Capacitor Application",
    "year": 2002,
    "chemical_composition": {
      "repeat_unit_psmiles": null,
      "monomers": [
        {
          "name": "ERL-4221",
          "smiles": "C1C2C(O2)CC1COC(=O)C3C4C(O4)CC3",
          "ratio_value": 1.0,
          "ratio_unit": "mol"
        },
        {
          "name": "Hexahydro-4-methylphthalic anhydride",
          "smiles": "CC1CCC2C(=O)OC(=O)C2C1",
          "ratio_value": 0.8,
          "ratio_unit": "mol"
        }
      ],
      "additives": [
        {
          "name": "Imidazole",
          "type": "catalyst",
          "amount_value": 1.5,
          "amount_unit": "wt%"
        }
      ],
      "is_homopolymer": false
    },
    "processing_history": "Dissolved imidazole in warm epoxy resin (70-80 °C), cooled to room temperature, added hardener, heated to 70-80 °C. Spin-coated onto gold-coated wafer (500 rpm 10s, 2000 rpm 10s). Prebaked at 110 °C for 10 min. Cured for 1 h. Dielectric constant measured by HP 4263A LCR meter.",
    "hierarchical_structure": "Neat epoxy film, thickness ~10 μm.",
    "properties": {
      "eps": {
        "value": [
          3.2
        ],
        "unit": null
      }
    },
    "analysis_with_hierarchical_structure": {
      "descriptive_text": "The sample consists of a crosslinked epoxy network formed from the reaction of ERL-4221 epoxide resin and Hexahydro-4-methylphthalic anhydride hardener in a molar ratio of 1.0 to 0.8, catalyzed by 1.5 wt% Imidazole. The material was processed by dissolving the catalyst in the warm resin, mixing with the hardener, and spin-coating the mixture onto a gold-coated wafer using a two-step spinning protocol. Following deposition, the film underwent a prebake at 110 °C for 10 minutes and was subsequently cured for 1 hour to yield a neat epoxy film with a thickness of approximately 10 μm, whose dielectric properties were characterized using an HP 4263A LCR meter.",
      "reasoning_analysis": "Increasing Factors: The curing reaction between the epoxide and anhydride generates polar ester linkages and hydroxyl groups within the network, which contribute to dipole orientation polarization and increase the dielectric constant. Additionally, the presence of the imidazole catalyst, a polar heterocyclic compound, may introduce localized polar regions or ionic species that enhance polarization effects. Decreasing Factors: The use of cycloaliphatic monomers (ERL-4221 and Hexahydro-4-methylphthalic anhydride) inherently reduces electronic and atomic polarizability compared to aromatic epoxy systems, driving the dielectric constant down. Furthermore, the thermal curing history creates a highly crosslinked network structure that restricts the segmental motion of polymer chains, thereby limiting the ability of polar groups to align with the electric field and reducing the orientational contribution to the dielectric constant. Dominant Factor: The dominant influence arises from the intrinsic low polarizability of the cycloaliphatic backbone combined with the restricted segmental motion imposed by the crosslinked network. While the formation of polar ester linkages during curing increases permittivity, the structural rigidity and monomer selection qualitatively define the dielectric behavior as being governed by limited dipole mobility rather than high intrinsic polarity."
    },
    "analysis_without_hierarchical_structure": {
      "descriptive_text": "The sample comprises a crosslinked thermoset network formed from ERL-4221 cycloaliphatic epoxy resin and Hexahydro-4-methylphthalic anhydride hardener, catalyzed by 1.5 wt% Imidazole. The preparation involved dissolving the catalyst in the warm epoxy resin at 70-80 °C, cooling to room temperature to add the hardener, and reheating to 70-80 °C prior to spin-coating onto a gold-coated wafer using a two-step protocol of 500 rpm for 10 s and 2000 rpm for 10 s. The film was prebaked at 110 °C for 10 minutes and cured for 1 hour, followed by dielectric constant measurement using an HP 4263A LCR meter.",
