Repository: hhtrick/HHT-code

# HHT training framework

This directory contains model training, embedding precomputation, inference, article-level baselines and the curated datasets. All commands below assume that the working directory is `train_code/`.

## 3. Datasets and fixed partitions

Each main dataset is a JSON array at `dataset/{property}/{property}.json`. Entries contain source metadata, `chemical_composition`, `processing_history`, `hierarchical_structure`, `properties`, and two generated-analysis objects. Targets are stored as `properties[property]["value"]`; source metadata and target values are not predictive input fields.

| Property | Train | Validation | Test | Total |
|---|---:|---:|---:|---:|

File: train_code/dataset/eps/eps.json (part 93 of 190)
[
      "reasoning_analysis": "Increasing Factors: The curing reaction between the epoxy and anhydride generates polar ester linkages within the network, which enhance dipolar polarization and drive the dielectric constant up. Additionally, the imidazole catalyst contains polar nitrogen heterocycles, and any residual unreacted catalyst trapped in the matrix introduces additional dipoles that contribute to increasing the permittivity. Decreasing Factors: The cycloaliphatic structure of the ERL-4221 monomer lacks aromatic rings, resulting in lower electronic polarizability compared to aromatic systems, which drives the dielectric constant down. Furthermore, the thermal curing establishes a dense crosslinked network that restricts segmental chain mobility, limiting orientational polarization, while the spin-coating process may introduce micro-voids with lower permittivity than the polymer bulk. Dominant Factor: The intrinsic low electronic polarizability of the cycloaliphatic backbone combined with the restricted dipole mobility imposed by the high crosslink density qualitatively dominates the final eps behavior, driving the dielectric constant down relative to more polar or mobile polymer systems."
    }
  },
  {
    "doi": "10.1002/pol.20230226",
    "title": "Preparation of high-performance hyperbranched polybenzoxazine with low dielectric constant",
    "year": 2023,
    "chemical_composition": {
      "repeat_unit_psmiles": null,
      "monomers": [
        {
          "name": "1,1,1-tris(4-hydroxyphenyl) ethane",
          "smiles": "CC(c1ccc(O)cc1)(c2ccc(O)cc2)c3ccc(O)cc3",
          "ratio_value": 5.0,
          "ratio_unit": "mmol"
        },
        {
          "name": "stearylamine",
          "smiles": "CCCCCCCCCCCCCCCCCCN",
          "ratio_value": 15.0,
          "ratio_unit": "mmol"
        },
        {
          "name": "paraformaldehyde",
          "smiles": "C=O",
          "ratio_value": 33.0,
          "ratio_unit": "mmol"
        }
      ],
      "additives": [],
      "is_homopolymer": false
    },
    "processing_history": "Tr-s monomer added to mold, heated in vacuum oven at 70 °C until bubbles disappeared. Heated at 120, 150, 180, 200 °C for 1 h and 230 °C for 6 h. Dielectric constant measured by Concept 40 broadband dielectric impedance spectrometer at 1 MHz.",
    "hierarchical_structure": "Smooth dark brown film, cross-linked network formed by trifunctional oxazine rings, long alkyl chains introduced.",
    "properties": {
      "eps": {
        "value": [
          2.68
        ],
        "unit": null
      }
    },
    "analysis_with_hierarchical_structure": {
      "descriptive_text": "The sample comprises a cross-linked polybenzoxazine network synthesized from 1,1,1-tris(4-hydroxyphenyl) ethane, stearylamine, and paraformaldehyde with molar amounts of 5.0, 15.0, and 33.0 mmol, respectively. The precursor mixture was cast into a mold and degassed in a vacuum oven at 70 °C until bubble elimination, followed by a stepwise thermal curing protocol at 120, 150, 180, and 200 °C for one hour each, and a final cure at 230 °C for six hours. The resulting hierarchical structure is a smooth, dark brown film featuring a cross-linked network formed by trifunctional oxazine rings with introduced long alkyl chains. The dielectric constant was characterized using a Concept 40 broadband dielectric impedance spectrometer at 1 MHz.",
      "reasoning_analysis": "Increasing Factors: The aromatic backbone derived from the tris(4-hydroxyphenyl) ethane monomer contains conjugated pi-systems and polar heteroatoms within the benzoxazine network, which contribute to electronic and atomic polarizability, inherently supporting a higher dielectric constant. Additionally, the high-temperature curing cycle ensures a dense cross-linked network, which increases the material density and the number of polarizable units per unit volume. Decreasing Factors: The incorporation of stearylamine introduces long C18 aliphatic chains into the network structure, which are non-polar and possess significantly lower polarizability than the aromatic segments, thereby diluting the overall dielectric response. These long alkyl chains also increase the fractional free volume within the cross-linked matrix, reducing the density of polar groups and hindering dipole alignment. Furthermore, the complete thermal curing consumes the polar oxazine rings and reduces residual polar precursors, minimizing orientational polarization contributions. Dominant Factor: The structural modification via the long aliphatic stearyl chains is the dominant factor governing the dielectric behavior. While the aromatic network provides a polar foundation, the substantial volume fraction of the non-polar alkyl tails and the associated increase in free volume qualitatively drive the dielectric constant lower relative to unmodified polybenzoxazine networks."
    },
    "analysis_without_hierarchical_structure": {
      "descriptive_text": "The polymer network was synthesized via the condensation of 1,1,1-tris(4-hydroxyphenyl) ethane, stearylamine, and paraformaldehyde with molar amounts of 5.0, 15.0, and 33.0 mmol, respectively. The mixture was cast into a mold and initially heated in a vacuum oven at 70 °C to eliminate bubbles before undergoing a stepwise thermal curing protocol at 120, 150, 180, and 200 °C for one hour each, followed by a final cure at 230 °C for six hours. The dielectric constant of the resulting material was subsequently characterized using a Concept 40 broadband dielectric impedance spectrometer operating at 1 MHz.",
      "reasoning_analysis": "Increasing Factors: The chemical composition features a high density of polar functional groups, specifically hydroxyl groups on the aromatic rings and amine linkages formed during condensation, which enhance orientational and electronic polarizability. Additionally, the aromatic rings themselves contribute significant electronic polarizability. The processing history further supports higher permittivity by employing vacuum heating to remove voids and a high-temperature stepwise cure to maximize crosslinking density, thereby increasing the material's bulk density and eliminating air pockets that would otherwise lower the effective dielectric constant. Decreasing Factors: The incorporation of stearylamine introduces long aliphatic C18 chains into the network; these non-polar hydrocarbon segments have low polarizability compared to the aromatic and polar components, effectively diluting the concentration of dielectrically active groups per unit volume. Furthermore, the extensive thermal curing creates a rigid, highly crosslinked network that restricts segmental chain mobility, potentially hindering the orientation of dipoles at the measurement frequency of 1 MHz. Dominant Factor: The intrinsic electronic and orientational polarizability provided by the dense aromatic network and polar hydroxyl/amine functionalities establishes the primary baseline for the permittivity; however, the extensive incorporation of non-polar stearyl chains acts as a significant mitigating factor that qualitatively reduces the permittivity relative to an unmodified phenolic network, while the void-free processing ensures this compositional balance is measured without artifacts from porosity."
    }
  },
  {
    "doi": "10.1002/pol.20230226",
    "title": "Preparation of high-performance hyperbranched polybenzoxazine with low dielectric constant",
    "year": 2023,
    "chemical_composition": {
      "repeat_unit_psmiles": null,
      "monomers": [
        {
          "name": "1,1,1-tris(4-hydroxyphenyl) ethane",
          "smiles": "CC(c1ccc(O)cc1)(c2ccc(O)cc2)c3ccc(O)cc3",
          "ratio_value": 6.0,
          "ratio_unit": "mmol"
        },
        {
          "name": "1,12-dodecanediamine",
          "smiles": "NCCCCCCCCCCCCN",
          "ratio_value": 18.0,
          "ratio_unit": "mmol"
        },
        {
          "name": "paraformaldehyde",
          "smiles": "C=O",
          "ratio_value": 80.0,
          "ratio_unit": "mmol"
        },
        {
          "name": "p-tertbutyl phenol",
          "smiles": "CC(C)(C)c1ccc(O)cc1",
          "ratio_value": 18.0,
          "ratio_unit": "mmol"
        }
      ],
      "additives": [],
      "is_homopolymer": false
    },
    "processing_history": "HTTr-d dissolved with xylene/n-butyl alcohol solution. Step curing process consistent with Tr-s (70 °C vacuum, then 120, 150, 180, 200 °C for 1 h and 230 °C for 6 h). Dielectric constant measured by Concept 40 broadband dielectric impedance spectrometer at 1 MHz.",
    "hierarchical_structure": "Hyperbranched structure, smooth and compact surfaces, higher transmittance, bulky tertiary butyl groups increase free volume, denser crosslinked network.",
    "properties": {
      "eps": {
        "value": [
          2.59
        ],
        "unit": null
      }
    },
    "analysis_with_hierarchical_structure": {
      "descriptive_text": "The sample is a hyperbranched polymer network synthesized from 1,1,1-tris(4-hydroxyphenyl) ethane, 1,12-dodecanediamine, paraformaldehyde, and p-tertbutyl phenol with molar amounts of 6.0, 18.0, 80.0, and 18.0 mmol, respectively. Preparation involved dissolving the precursors in a xylene/n-butyl alcohol solution followed by a multi-step thermal curing process under vacuum, starting at 70 °C and ramping through 120, 150, 180, and 200 °C for one hour each, before a final cure at 230 °C for six hours. This treatment yields a material with a denser crosslinked network, smooth and compact surfaces, and higher transmittance, characterized by bulky tertiary butyl groups that increase free volume, with the dielectric constant measured via broadband dielectric impedance spectroscopy at 1 MHz.",
      "reasoning_analysis": "Increasing Factors: The aromatic rings present in the 1,1,1-tris(4-hydroxyphenyl) ethane and p-tertbutyl phenol monomers provide significant electronic polarizability, which intrinsically contributes to a higher dielectric constant. Furthermore, the high-temperature step curing up to 230 °C facilitates the formation of a denser crosslinked network, which increases the material density and the number of polarizable units per unit volume. Decreasing Factors: The incorporation of 1,12-dodecanediamine introduces long, non-polar aliphatic segments that lower the overall polarity of the polymer matrix. Critically, the bulky tertiary butyl groups and the hyperbranched architecture explicitly increase the free volume within the structure, reducing the density of polarizable matter. Additionally, the vacuum curing steps likely eliminate residual high-permittivity solvents such as water or alcohols from the processing history. Dominant Factor: While the aromatic content provides a baseline polarizability, the structural design featuring bulky tertiary butyl groups and long aliphatic chains within a hyperbranched topology is engineered to maximize free volume and minimize dipole density; consequently, these factors qualitatively dominate to reduce the dielectric constant relative to standard dense aromatic networks."
    },
    "analysis_without_hierarchical_structure": {
      "descriptive_text": "The polymer sample is a multi-component network synthesized from 1,1,1-tris(4-hydroxyphenyl) ethane, 1,12-dodecanediamine, paraformaldehyde, and p-tertbutyl phenol. The precursor mixture was dissolved in a xylene and n-butyl alcohol solution prior to undergoing a rigorous stepwise thermal curing process, starting at 70 °C under vacuum and progressing through temperatures of 120, 150, 180, and 200 °C for one hour each, culminating in a final cure at 230 °C for six hours. The dielectric constant of the resulting cured material was subsequently characterized using a Concept 40 broadband dielectric impedance spectrometer operating at a frequency of 1 MHz.",
      "reasoning_analysis": "Increasing Factors: The chemical composition features multiple phenolic hydroxyl groups and amine functionalities derived from the monomers, which possess strong permanent dipole moments that enhance orientational polarization under an electric field. Additionally, the high density of aromatic rings from the tris(4-hydroxyphenyl) ethane and p-tertbutyl phenol contributes to increased electronic polarization, while the high-temperature curing history promotes a dense crosslinked network that maximizes the number of polarizable units per unit volume. Decreasing Factors: The incorporation of 1,12-dodecanediamine introduces long, non-polar aliphatic methylene sequences into the polymer backbone, which dilutes the overall polarity and reduces the dielectric constant relative to a fully aromatic system. Furthermore, the bulky tert-butyl groups increase free volume within the matrix, potentially lowering the density of polarizable groups, and the extensive vacuum and thermal treatment ensures the removal of residual solvents and volatiles that might otherwise act as high-permittivity contaminants. Dominant Factor: The intrinsic polarity of the cured network, driven by the high concentration of hydroxyl and amine dipoles within the aromatic framework, qualitatively dominates the dielectric behavior, establishing a baseline permittivity that is moderated but not overridden by the non-polar aliphatic spacers and free volume effects."
    }
  },
  {
    "doi": null,
    "title": "Novel Polymer–Ceramic Nanocomposite Based on High Dielectric Constant Epoxy Formula for Embedded Capacitor Application",
    "year": 2002,
    "chemical_composition": {
      "repeat_unit_psmiles": null,
      "monomers": [
        {
          "name": "ERL-4221",
          "smiles": "C1C2C(O2)CC1COC(=O)C3C4C(O4)CC3",
          "ratio_value": 1.0,
          "ratio_unit": "mol"
        },
        {
          "name": "Hexahydro-4-methylphthalic anhydride",
          "smiles": "CC1CCC2C(=O)OC(=O)C2C1",
          "ratio_value": 0.8,
          "ratio_unit": "mol"
        }
      ],
      "additives": [
        {
          "name": "Cobalt(III)-acac",
          "type": "additive",
          "amount_value": 5.0,
          "amount_unit": "wt%"
        }
      ],
      "is_homopolymer": false
    },
    "processing_history": "Dissolved Co(III)-acac in warm epoxy resin (70-80 °C), cooled, added hardener, heated to 70-80 °C. Spin-coated (500 rpm 10s, 2000 rpm 10s). Prebaked at 110 °C for 10 min. Cured for 1 h at 152 °C (30 °C below peak 182 °C). Dielectric constant measured by HP 4263A LCR meter at 10 kHz.",
    "hierarchical_structure": "Neat epoxy film, thickness ~10 μm.",
    "properties": {
      "eps": {
        "value": [
          5.0
        ],
        "unit": null
      }
    },
    "analysis_with_hierarchical_structure": {
      "descriptive_text": "The sample is a crosslinked epoxy film with a thickness of approximately 10 μm, synthesized from ERL-4221 epoxide monomers and Hexahydro-4-methylphthalic anhydride hardener in a 1.0 to 0.8 molar ratio. Cobalt(III)-acac was incorporated as an additive at 5.0 wt% by dissolving it in the warm epoxy resin prior to hardener addition and processing. The material was fabricated via spin-coating at sequential speeds of 500 and 2000 rpm, followed by a prebake at 110 °C and a final cure at 152 °C for 1 hour, after which the dielectric constant was characterized using an LCR meter at 10 kHz.",
      "reasoning_analysis": "Increasing Factors: The formation of polar ester linkages during the anhydride curing process introduces significant dipole moments that contribute to orientational polarization, inherently driving the eps higher. Additionally, the inclusion of 5.0 wt% Cobalt(III)-acac introduces metal coordination complexes with high electronic and ionic polarizability, which substantially enhances the overall dielectric permittivity through interfacial and atomic polarization mechanisms. Decreasing Factors: The alicyclic structure of both the ERL-4221 monomer and the hexahydrophthalic anhydride hardener lacks highly polarizable aromatic rings, inherently limiting the electronic polarizability compared to aromatic epoxy systems. Furthermore, the crosslinked network structure formed during the 152 °C cure restricts segmental chain mobility, thereby limiting the ability of polymer dipoles to align with the applied electric field at 10 kHz. Dominant Factor: While the alicyclic backbone and crosslinking density act to suppress dielectric response, the high intrinsic polarizability of the Cobalt(III) additive combined with the concentration of polar ester groups generated during curing qualitatively dominates the final behavior, driving the eps higher than that of a pristine, unfilled alicyclic epoxy network."
    },
    "analysis_without_hierarchical_structure": {
      "descriptive_text": "The sample comprises a thermoset network synthesized from ERL-4221 cycloaliphatic epoxy resin and Hexahydro-4-methylphthalic anhydride hardener with a molar ratio of 1.0 to 0.8, incorporating 5.0 wt% Cobalt(III)-acac as an additive. Preparation involved dissolving the catalyst in the epoxy at 70-80 °C, adding the hardener, and heating the mixture before spin-coating via a two-step ramp (500 rpm for 10 s then 2000 rpm for 10 s). The film was prebaked at 110 °C for 10 minutes and subsequently cured for 1 hour at 152 °C, followed by dielectric constant characterization using an HP 4263A LCR meter at 10 kHz.",
      "reasoning_analysis": "Increasing Factors: The chemical reaction between the epoxy and anhydride forms polar ester linkages within the network, which enhance dipolar polarizability and drive the dielectric constant higher. Additionally, the inclusion of 5.0 wt% Cobalt(III)-acac introduces a metal-organic complex with high electronic polarizability and potential interfacial polarization effects, further contributing to an increase in eps. Decreasing Factors: The cycloaliphatic structure of both the resin and hardener exhibits lower intrinsic polarizability compared to aromatic counterparts, establishing a lower baseline for eps. Furthermore, the thermal processing history, specifically the cure at 152 °C and prebake at 110 °C, promotes high crosslink density and removes volatiles or moisture; the resulting rigid network restricts segmental mobility and dipole alignment under an electric field, while the removal of polar volatile species reduces overall polarization. Dominant Factor: The high crosslink density achieved through the specific thermal curing profile qualitatively dominates the final eps behavior by significantly restricting orientational polarization mechanisms, thereby limiting the dielectric constant despite the presence of polar ester groups and the metal-containing additive."
    }
  },
  {
    "doi": null,
    "title": "Novel Polymer–Ceramic Nanocomposite Based on High Dielectric Constant Epoxy Formula for Embedded Capacitor Application",
    "year": 2002,
    "chemical_composition": {
      "repeat_unit_psmiles": null,
      "monomers": [
        {
          "name": "ERL-4221",
          "smiles": "C1C2C(O2)CC1COC(=O)C3C4C(O4)CC3",
          "ratio_value": 1.0,
          "ratio_unit": "mol"
        },
        {
          "name": "Hexahydro-4-methylphthalic anhydride",
          "smiles": "CC1CCC2C(=O)OC(=O)C2C1",
          "ratio_value": 0.8,
          "ratio_unit": "mol"
        }
      ],
      "additives": [
        {
          "name": "Cobalt(III)-acac",
          "type": "additive",
          "amount_value": 2.5,
          "amount_unit": "wt%"
        }
      ],
      "is_homopolymer": false
    },
    "processing_history": "Dissolved Co(III)-acac in warm epoxy resin (70-80 °C), cooled, added hardener, heated to 70-80 °C. Spin-coated (500 rpm 10s, 2000 rpm 10s). Prebaked at 110 °C for 10 min. Cured for 1 h at 155 °C (30 °C below peak 185 °C). Dielectric constant measured by HP 4263A LCR meter at 10 kHz.",
    "hierarchical_structure": "Neat epoxy film, thickness ~10 μm.",
    "properties": {
      "eps": {
        "value": [
          3.9
        ],
        "unit": null
      }
    },
    "analysis_with_hierarchical_structure": {
      "descriptive_text": "The sample consists of a crosslinked epoxy network formed from the reaction of ERL-4221 diepoxide and hexahydro-4-methylphthalic anhydride hardener in a molar ratio of 1.0 to 0.8, incorporating 2.5 wt% Cobalt(III)-acac as an additive. The material was processed by dissolving the cobalt complex in the warm epoxy resin at 70-80 °C, followed by the addition of the hardener and subsequent heating to the same temperature range. The mixture was spin-coated onto a substrate using a two-step protocol (500 rpm for 10 s, then 2000 rpm for 10 s) to form a neat epoxy film with a thickness of approximately 10 μm. Thermal treatment involved prebaking at 110 °C for 10 minutes followed by curing for 1 hour at 155 °C, which is 30 °C below the exothermic peak temperature of 185 °C. The dielectric constant was subsequently characterized using an HP 4263A LCR meter at a frequency of 10 kHz.",
      "reasoning_analysis": "Increasing Factors: The inclusion of 2.5 wt% Cobalt(III)-acac introduces polar metal-ligand complexes that can enhance electronic and ionic polarization contributions. Additionally, the curing protocol specifies a temperature of 155 °C, which is 30 °C below the exothermic peak of 185 °C; this undercured state likely leaves a higher concentration of unreacted polar epoxide and anhydride groups with greater segmental mobility, thereby increasing the dipolar contribution to the dielectric constant at 10 kHz. Decreasing Factors: The chemical composition relies on cycloaliphatic structures (ERL-4221 and hexahydro-4-methylphthalic anhydride) rather than aromatic systems, which typically exhibit lower electronic polarizability and thus a lower baseline dielectric constant. Furthermore, the formation of a crosslinked network during the thermal cure restricts chain segmental motion, limiting the ability of dipoles to align with the external electric field compared to the uncured resin. Dominant Factor: While the cycloaliphatic backbone inherently favors a lower dielectric constant, the incomplete curing history (155 °C vs 185 °C peak) combined with the presence of the polar Cobalt(III)-acac additive likely dominates the final behavior. The residual mobility from unreacted groups and the additional polarization from the metal complex are expected to qualitatively elevate the dielectric constant relative to a fully cured, additive-free cycloaliphatic epoxy system."
    },
    "analysis_without_hierarchical_structure": {
      "descriptive_text": "The sample comprises a crosslinked thermoset network synthesized from ERL-4221 cycloaliphatic epoxy resin and Hexahydro-4-methylphthalic anhydride hardener in a 1.0 to 0.8 molar ratio, incorporating 2.5 wt% Cobalt(III) acetylacetonate as an additive. Preparation involved dissolving the catalyst in the warm resin at 70-80 °C, followed by hardener addition and heating to the same temperature range. The mixture was spin-coated using a two-step protocol of 500 rpm for 10 seconds and 2000 rpm for 10 seconds, then prebaked at 110 °C for 10 minutes. Final curing occurred for 1 hour at 155 °C, which is 30 °C below the exothermic peak temperature of 185 °C, and the dielectric constant was characterized using an HP 4263A LCR meter at 10 kHz.",
      "reasoning_analysis": "Increasing Factors: The formation of polar ester linkages during the epoxy-anhydride reaction introduces significant dipolar moments that enhance orientational polarization. Additionally, the inclusion of 2.5 wt% Cobalt(III) acetylacetonate introduces metal centers that may contribute to ionic conductivity or interfacial polarization at the measurement frequency of 10 kHz. The curing temperature of 155 °C, being below the exothermic peak, suggests incomplete crosslinking, which leaves unreacted polar groups and higher chain mobility that facilitate dipole alignment with the electric field. Decreasing Factors: The development of a three-dimensional crosslinked network restricts segmental chain motion, thereby limiting the ability of dipoles to orient themselves in response to the applied field. The cycloaliphatic structure of the ERL-4221 resin lacks aromatic rings, resulting in lower electronic polarizability compared to standard bisphenol-based epoxies. Furthermore, the thermal prebake and cure steps effectively remove volatiles and reduce free volume, densifying the matrix and reducing contributions from void-related polarization. Dominant Factor: The inherent low polarizability of the cycloaliphatic backbone combined with the restrictive effect of the crosslinked network on segmental motion qualitatively dominates the final dielectric behavior, establishing a moderate baseline permittivity that mitigates the increasing effects of the polar functional groups and metal additive."
    }
  },
  {
    "doi": "10.1002/app.53713",
    "title": "A novel epoxy vitrimer with low dielectric constant at high-frequency",
    "year": 2023,
    "chemical_composition": {
      "repeat_unit_psmiles": null,
      "monomers": [
        {
          "name": "Bisphenol A diglycidyl ether",
          "smiles": "CC(C)(C1=CC=C(OCC2CO2)C=C1)C1=CC=C(OCC3CO3)C=C1",
          "ratio_value": 77.48,
          "ratio_unit": "wt%"
        },
        {
          "name": "Glutaric anhydride",
          "smiles": "O=C1CCCC(=O)O1",
          "ratio_value": 22.52,
          "ratio_unit": "wt%"
        }
      ],
      "additives": [
        {
          "name": "Zinc acetylacetonate",
          "type": "catalyst",
          "amount_value": 5.0,
          "amount_unit": "phr"
        }
      ],
      "is_homopolymer": false
    },
    "processing_history": "Mixed DGEBA and GA with Zn(Acac)2 catalyst, degassed, cured at 150°C/10 h. Dielectric constant measured by Vector Network Analyzer (Rohde & Schwarz ZNB20) at 10 GHz, room temperature.",
    "hierarchical_structure": "Cross-linked epoxy-anhydride vitrimer network with dynamic ester bonds. Cross-linking density 3.9 x 10^3 mol/m3.",
    "properties": {
      "eps": {
        "value": [
          2.86
        ],
        "unit": null
      }
    },
    "analysis_with_hierarchical_structure": {
      "descriptive_text": "The sample comprises a cross-linked epoxy-anhydride vitrimer network synthesized from Bisphenol A diglycidyl ether (77.48 wt%) and Glutaric anhydride (22.52 wt%), utilizing Zinc acetylacetonate (5.0 phr) as a catalyst. The precursor mixture was degassed and cured at 150°C for 10 hours to establish a network structure characterized by dynamic ester bonds and a cross-linking density of 3.9 x 10^3 mol/m^3. The dielectric constant was subsequently characterized using a Vector Network Analyzer at 10 GHz under room temperature conditions.",
      "reasoning_analysis": "Increasing Factors: The chemical composition features a high density of polar functional groups, specifically the ester linkages formed during the anhydride curing process and the ether linkages inherent to the Bisphenol A diglycidyl ether backbone, which possess significant dipole moments that enhance orientational polarizability. Additionally, the aromatic rings within the DGEBA structure contribute to high electronic polarizability, and the presence of Zinc acetylacetonate catalyst residues may introduce minor interfacial polarization effects. Decreasing Factors: The established cross-linked network topology with a cross-linking density of 3.9 x 10^3 mol/m^3 restricts the segmental motion of polymer chains, thereby limiting the ability of dipoles to align fully with the external electric field. Furthermore, the thorough thermal curing history at 150°C for 10 hours likely minimizes free volume and eliminates residual volatile species that could otherwise contribute to higher permittivity. Dominant Factor: The intrinsic polarity provided by the high concentration of ester and ether functional groups qualitatively dominates the final dielectric behavior, establishing a permittivity baseline significantly elevated relative to non-polar hydrocarbon polymers, although the restrictive cross-linked network structure moderates the magnitude by limiting dipolar mobility."
    },
    "analysis_without_hierarchical_structure": {
      "descriptive_text": "The sample consists of a thermosetting epoxy network formed from Bisphenol A diglycidyl ether (77.48 wt%) and Glutaric anhydride (22.52 wt%), utilizing Zinc acetylacetonate (5.0 phr) as a catalyst. The components were mixed and degassed to remove entrapped air before being cured at 150°C for 10 hours to ensure complete crosslinking. The dielectric constant was characterized using a Vector Network Analyzer at a frequency of 10 GHz under room temperature conditions.",
      "reasoning_analysis": "Increasing Factors: The chemical composition features polar ether linkages within the DGEBA backbone and ester linkages formed during the anhydride curing process, both of which introduce permanent dipole moments that enhance orientational polarization. Additionally, the aromatic rings in the bisphenol structure contribute significant electronic polarizability, and the degassing process removes low-permittivity air voids, increasing the effective bulk dielectric constant. Decreasing Factors: The thermal curing history at 150°C for 10 hours creates a highly crosslinked network that restricts segmental chain mobility, thereby limiting the ability of dipoles to align with the electric field, an effect that is pronounced at the high measurement frequency of 10 GHz. Furthermore, the aliphatic nature of the Glutaric anhydride hardener dilutes the overall aromatic content compared to fully aromatic systems, slightly reducing the electronic polarizability contribution. Dominant Factor: The intrinsic chemical composition, specifically the high density of polar functional groups and aromatic rings within the DGEBA resin, serves as the dominant factor establishing the baseline dielectric constant. While the crosslinked network restricts dipolar mobility, the fundamental electronic and atomic polarizability derived from the molecular structure dictates the primary magnitude of the permittivity at microwave frequencies."
    }
  },
  {
    "doi": null,
    "title": "Anisotropy of the Dielectric Constant of Polyacetylene",
    "year": 1980,
    "chemical_composition": {
      "repeat_unit_psmiles": "[*]/C=C\\[*]",
      "monomers": [
        {
          "name": "Acetylene",
          "smiles": "C#C",
          "ratio_value": null,
          "ratio_unit": null
        }
      ],
      "additives": [],
      "is_homopolymer": true
    },
    "processing_history": "Synthesized by Ito et al. method at -78 °C (cis form). Unrolled film (l/l0=1), unpressed (nominal density 0.4 g/cm³). Dielectric constant measured by cavity perturbation method at 9.1 GHz, in-plane (isotropic). Values corrected for porosity to represent dense fibrils (ρ=1.18 g/cm³).",
    "hierarchical_structure": "Predominantly cis isomer. Loosely packed fibrils. Isotropic in plane.",
    "properties": {
      "eps": {
        "value": [
          3.4
        ],
        "unit": null
      }
    },
    "analysis_with_hierarchical_structure": {
      "descriptive_text": "The sample comprises a polyacetylene homopolymer synthesized via the Ito et al. method at -78 °C, yielding a structure predominantly composed of the cis isomer. Processed as an unrolled and unpressed film, the material exhibits loosely packed fibrils with a nominal density of 0.4 g/cm³, though the dielectric properties were characterized using the cavity perturbation method at 9.1 GHz with values corrected for porosity to represent dense fibrils at a density of 1.18 g/cm³. The resulting morphology is isotropic within the plane.",
      "reasoning_analysis": "Increasing Factors: The conjugated carbon backbone featuring alternating double bonds provides a high density of delocalized pi-electrons, which significantly enhances electronic polarizability and drives the eps higher compared to saturated hydrocarbon polymers. Additionally, the correction of values to represent dense fibrils eliminates the diluting effect of air voids, thereby reflecting the intrinsic higher permittivity of the polymer phase. Decreasing Factors: The polymer lacks strong permanent dipoles within the repeat unit, limiting orientational polarization contributions at the measurement frequency of 9.1 GHz. Furthermore, the predominantly cis-isomeric structure introduces steric twists in the chain that disrupt planarity, reducing the effective conjugation length and electronic delocalization compared to the more planar trans-isomer, which qualitatively lowers the eps. Dominant Factor: The intrinsic electronic polarizability arising from the conjugated pi-system is the dominant factor establishing an eps higher than standard insulating polymers; however, the specific cis-configuration and the absence of dipolar relaxation mechanisms at microwave frequencies constrain the magnitude relative to what might be achieved with a fully planar, trans-conjugated system."
    },
    "analysis_without_hierarchical_structure": {
      "descriptive_text": "The sample consists of a cis-polyacetylene homopolymer synthesized via the Ito et al. method at a temperature of -78 °C. The material was processed into an unrolled film with a nominal density of 0.4 g/cm³ and remained unpressed prior to characterization. Dielectric properties were evaluated using the cavity perturbation method at a frequency of 9.1 GHz in the in-plane direction, assuming isotropic behavior, with the reported values corrected for porosity to reflect the properties of dense fibrils with a density of 1.18 g/cm³.",
      "reasoning_analysis": "Increasing Factors: The conjugated chemical structure of the polyacetylene backbone features delocalized pi-electrons which significantly enhance electronic polarizability compared to saturated hydrocarbon polymers, inherently driving the dielectric constant higher. Additionally, the data processing step correcting for porosity removes the dilution effect of air voids present in the low-density unpressed film, isolating the higher permittivity of the dense polymer fibrils. Decreasing Factors: The synthesis at -78 °C specifically stabilizes the cis-isomer, which possesses a wider band gap than the trans-isomer, thereby restricting electron cloud distortion and limiting the dielectric response relative to the more conductive trans-form. Furthermore, the pure hydrocarbon composition lacks permanent dipole moments, eliminating orientational polarization contributions that could otherwise increase the permittivity. Dominant Factor: The electronic polarizability arising from the conjugated double bond system is the dominant factor, as it fundamentally dictates the dielectric response in the absence of dipolar mechanisms, setting the permittivity higher than non-conjugated analogs despite the limiting effects of the cis-configuration and lack of polar groups."
    }
  },
  {
    "doi": null,
    "title": "Novel Polymer–Ceramic Nanocomposite Based on High Dielectric Constant Epoxy Formula for Embedded Capacitor Application",
    "year": 2002,
    "chemical_composition": {
      "repeat_unit_psmiles": null,
      "monomers": [
        {
          "name": "DER 661",
          "smiles": "CC(C)(C)c1ccc(OCC2CO2)cc1-c1ccc(OCC2CO2)cc1",
          "ratio_value": null,
          "ratio_unit": null
        }
      ],
      "additives": [
        {
          "name": "Cobalt(III)-acac",
          "type": "additive",
          "amount_value": 2.5,
          "amount_unit": "wt%"
        },
        {
          "name": "Hardener",
          "type": "crosslinker",
          "amount_value": null,
          "amount_unit": null
        }
      ],
      "is_homopolymer": false
    },
    "processing_history": "Dissolved DER 661 in NMP. Dissolved Co(III)-acac in warm epoxy (70-80 °C), cooled, added hardener, heated to 70-80 °C. Spin-coated (500 rpm 10s, 2000 rpm 10s). Prebaked at 110 °C for 10 min. Cured for 1 h at 156 °C (30 °C below peak 186 °C). Dielectric constant measured by HP 4263A LCR meter at 10 kHz.",
    "hierarchical_structure": "Neat epoxy film, thickness ~10 μm.",
    "properties": {
      "eps": {
        "value": [
          4.6
        ],
        "unit": null
      }
    },
    "analysis_with_hierarchical_structure": {
      "descriptive_text": "The sample consists of a crosslinked epoxy network derived from DER 661 resin and a hardener, incorporating 2.5 wt% Cobalt(III)-acac as an additive. The formulation was prepared by dissolving the epoxy resin in N-methyl-2-pyrrolidone (NMP) and mixing with the cobalt complex dissolved in warm epoxy, followed by the addition of the hardener. Thin films approximately 10 μm in thickness were fabricated via spin-coating using a two-step protocol, subsequently prebaked at 110 °C for 10 minutes, and fully cured at 156 °C for 1 hour. The resulting neat epoxy film was characterized for dielectric constant using an HP 4263A LCR meter at a frequency of 10 kHz.",
      "reasoning_analysis": "Increasing Factors: The DER 661 backbone contains aromatic rings and ether linkages, and the curing reaction generates secondary hydroxyl groups, all of which possess significant dipole moments that enhance orientational polarization. The inclusion of 2.5 wt% Cobalt(III)-acac introduces a metal complex with high electronic polarizability and potential interfacial polarization contributions, which typically elevates the dielectric constant. Additionally, any residual NMP solvent retained within the film after processing would further increase the permittivity due to its high polarity. Decreasing Factors: The formation of a crosslinked network via the hardener restricts the segmental motion of polymer chains, thereby limiting the ability of dipoles to align with the external electric field, which tends to lower the dielectric constant. The thermal curing profile and prebake step aim to volatilize the high-k NMP solvent and reduce free volume, mitigating excess permittivity contributions. Furthermore, the measurement frequency of 10 kHz may exceed the relaxation frequency of larger polymer segments, preventing their full contribution to polarization. Dominant Factor: The high density of polar functional groups inherent to the cured epoxy chemistry, augmented by the presence of the polarizable Cobalt(III)-acac additive, qualitatively dominates the dielectric response. While crosslinking restricts mobility, the intrinsic dipole concentration and the electronic contribution from the metal complex are the primary drivers establishing the final eps, outweighing the reducing effects of chain confinement and solvent removal."
    },
    "analysis_without_hierarchical_structure": {
      "descriptive_text": "The sample comprises a DER 661 epoxy resin matrix incorporated with 2.5 wt% Cobalt(III)-acac additive and a hardener crosslinker. Preparation involved dissolving DER 661 in NMP and the cobalt complex in warm epoxy at 70-80 °C, followed by cooling, hardener addition, and reheating to 70-80 °C. The mixture was spin-coated using a two-step ramp (500 rpm for 10 s, 2000 rpm for 10 s), prebaked at 110 °C for 10 minutes, and cured for 1 hour at 156 °C, which is noted as 30 °C below the peak exotherm temperature. The dielectric constant was characterized using an HP 4263A LCR meter at 10 kHz.",
