Repository: hhtrick/HHT-code

# HHT training framework

This directory contains model training, embedding precomputation, inference, article-level baselines and the curated datasets. All commands below assume that the working directory is `train_code/`.

## 3. Datasets and fixed partitions

Each main dataset is a JSON array at `dataset/{property}/{property}.json`. Entries contain source metadata, `chemical_composition`, `processing_history`, `hierarchical_structure`, `properties`, and two generated-analysis objects. Targets are stored as `properties[property]["value"]`; source metadata and target values are not predictive input fields.

| Property | Train | Validation | Test | Total |
|---|---:|---:|---:|---:|

File: train_code/dataset/eps/eps.json (part 94 of 190)
[
      "reasoning_analysis": "Increasing Factors: The DER 661 epoxy backbone generates polar hydroxyl and ether groups during crosslinking, facilitating strong dipole orientation polarization. The addition of 2.5 wt% Cobalt(III)-acac introduces metal coordination centers that enhance electronic and interfacial polarization. Furthermore, the use of NMP, a high-permittivity solvent, combined with a cure temperature below the reaction peak, suggests potential retention of residual polar solvent or unreacted groups, which would significantly increase polarizability. Decreasing Factors: The formation of a dense crosslinked network via the hardener and thermal curing restricts segmental chain mobility, limiting the extent to which dipoles can align with the applied electric field. The reduction in free volume resulting from the thermal cure further hinders dipole rotation mechanisms. Dominant Factor: The high intrinsic polarity of the Bisphenol A-based epoxy network, augmented by the polarizable Cobalt additive and the likelihood of residual polar species due to the sub-peak curing schedule, qualitatively dominates the mobility restrictions imposed by crosslinking, driving the dielectric constant toward higher values relative to non-polar polymer systems."
    }
  },
  {
    "doi": null,
    "title": "Anisotropy of the Dielectric Constant of Polyacetylene",
    "year": 1980,
    "chemical_composition": {
      "repeat_unit_psmiles": "[*]/C=C\\[*]",
      "monomers": [
        {
          "name": "Acetylene",
          "smiles": "C#C",
          "ratio_value": null,
          "ratio_unit": null
        }
      ],
      "additives": [],
      "is_homopolymer": true
    },
    "processing_history": "Synthesized by Ito et al. method at -78 °C (cis form). Unrolled film (l/l0=1), slightly pressed (density ~1 g/cm³). Dielectric constant measured by cavity perturbation method at 9.1 GHz, in-plane (isotropic). Values corrected for porosity to represent dense fibrils (ρ=1.18 g/cm³).",
    "hierarchical_structure": "Predominantly cis isomer. Pressed fibrils. Isotropic in plane.",
    "properties": {
      "eps": {
        "value": [
          3.7
        ],
        "unit": null
      }
    },
    "analysis_with_hierarchical_structure": {
      "descriptive_text": "The sample comprises a polyacetylene homopolymer synthesized via the Ito et al. method at -78 °C, resulting in a predominantly cis isomeric configuration. Processed as an unrolled film with a stretch ratio of unity and slightly pressed to a density of approximately 1 g/cm³, the material exhibits a hierarchical structure of pressed fibrils that are isotropic in the plane. Dielectric properties were characterized using the cavity perturbation method at 9.1 GHz, with data corrected for porosity to reflect the intrinsic behavior of dense fibrils having a theoretical density of 1.18 g/cm³.",
      "reasoning_analysis": "Increasing Factors: The conjugated backbone with delocalized pi-electrons enhances electronic polarizability relative to saturated polymers, driving the eps upward. Additionally, the correction for porosity in the processing history eliminates the diluting effect of air voids, thereby increasing the reported eps to represent the dense material. Decreasing Factors: The absence of permanent dipoles in the hydrocarbon structure limits orientational polarization, while the cis-isomer configuration may reduce conjugation effectiveness compared to the trans form, lowering electronic polarizability. The high measurement frequency of 9.1 GHz also excludes slower polarization mechanisms. Dominant Factor: The intrinsic electronic polarizability of the conjugated backbone is the dominant factor establishing the material's baseline eps relative to non-conjugated polymers, while the porosity correction ensures this intrinsic behavior is not masked by the low-density fibrillar morphology."
    },
    "analysis_without_hierarchical_structure": {
      "descriptive_text": "The sample comprises a polyacetylene homopolymer synthesized from acetylene monomers. Prepared via the Ito et al. method at -78 °C to stabilize the cis-isomeric form, the material was processed into an unrolled film with a draw ratio of unity and slightly pressed to achieve a density of approximately 1 g/cm³. Dielectric characterization was performed using the cavity perturbation method at 9.1 GHz in an in-plane isotropic configuration, with the resulting values corrected for porosity to represent the properties of dense fibrils with a theoretical density of 1.18 g/cm³.",
      "reasoning_analysis": "Increasing Factors: The conjugated carbon-carbon double bond backbone inherent to polyacetylene facilitates delocalization of pi-electrons, significantly enhancing electronic polarizability compared to saturated hydrocarbon polymers. Furthermore, the processing history involves correcting values for porosity to represent dense fibrils and slight pressing, which increases the number density of polarizable units per unit volume, thereby elevating the macroscopic dielectric constant. Decreasing Factors: The chemical composition lacks polar functional groups or dopants, restricting the dielectric response primarily to electronic and atomic polarization mechanisms without contribution from stronger orientational dipolar relaxation. Additionally, the specific stabilization of the cis-form at low temperature typically results in a wider band gap compared to the trans-isomer, which may inherently limit the extent of electronic polarization relative to the more conductive trans-phase. Dominant Factor: The intrinsic electronic polarizability arising from the conjugated pi-electron system along the polymer backbone qualitatively dominates the dielectric behavior, establishing a higher baseline permittivity than non-conjugated insulators, despite the absence of permanent dipoles and the specific isomeric configuration."
    }
  },
  {
    "doi": null,
    "title": "Molecular Dynamics Simulations for the Estimation of the Dielectric Constant of Epoxy-Amine Networks at Non-Stoichiometric Ratios",
    "year": 2026,
    "chemical_composition": {
      "repeat_unit_psmiles": null,
      "monomers": [
        {
          "name": "Bisphenol A diglycidyl ether",
          "smiles": "CC(C)(c1ccc(OCC2CO2)cc1)c3ccc(OCC4CO4)cc3",
          "ratio_value": 3,
          "ratio_unit": "molecules per TETA"
        },
        {
          "name": "Triethylenetetramine",
          "smiles": "NCCNCCNCCN",
          "ratio_value": 1,
          "ratio_unit": "molecules"
        }
      ],
      "additives": [],
      "is_homopolymer": false
    },
    "processing_history": "Molecular Dynamics simulation using LAMMPS with OPLS-AA forcefield. Sample constructed with 375 DGEBA and 125 TETA molecules (R=1, larger system size). Uncrosslinked sample equilibrated with NVT at 300 K followed by NPT at 1 bar and 300 K. Crosslinking algorithm applied to form fully crosslinked network, followed by further NVT and NPT equilibration at 300 K. Dielectric constant determined using External Field Method with applied electric field E = 0.085 V/Å at 300 K.",
    "hierarchical_structure": "Fully crosslinked stoichiometric epoxy-amine network (R=1). Amorphous thermoset structure. Larger simulation box used to verify finite size effects.",
    "properties": {
      "eps": {
        "value": [
          2.1
        ],
        "unit": null
      }
    },
    "analysis_with_hierarchical_structure": {
      "descriptive_text": "The sample comprises a fully crosslinked stoichiometric epoxy-amine network synthesized from Bisphenol A diglycidyl ether (DGEBA) and Triethylenetetramine (TETA) monomers. Modeled via Molecular Dynamics simulation using the OPLS-AA forcefield in LAMMPS, the system consists of 375 DGEBA and 125 TETA molecules constructed to achieve a stoichiometric ratio. The amorphous thermoset structure was established through equilibration in NVT and NPT ensembles at 300 K and 1 bar, followed by a crosslinking algorithm and subsequent relaxation to minimize internal stresses. The dielectric constant was evaluated using the External Field Method with an applied electric field of 0.085 V/Å at 300 K, utilizing an enlarged simulation box to mitigate finite size effects.",
      "reasoning_analysis": "Increasing Factors: The chemical composition introduces a high density of polar functional groups, including ether linkages from the DGEBA backbone and secondary hydroxyl groups generated during the amine-epoxide curing reaction, which significantly enhance orientational and atomic polarization. Additionally, the aromatic rings within the Bisphenol A structure contribute to increased electronic polarizability. The processing history involving thorough NPT equilibration ensures a realistic mass density, maximizing the number of polarizable dipoles per unit volume. Decreasing Factors: The formation of a fully crosslinked thermoset network imposes severe topological constraints on polymer chain segments, restricting the rotational freedom of polar dipoles and thereby reducing the orientational polarization contribution compared to an uncrosslinked or linear analog. Furthermore, the amorphous hierarchical structure inherently contains free volume, which lowers the overall material density relative to a crystalline state, potentially diminishing the total dipole density. Dominant Factor: The intrinsic polarity of the cured network chemistry, specifically the high concentration of hydroxyl and ether dipoles created during crosslinking, is the dominant factor. While the network constraints limit dipole mobility, the sheer density of polar functional groups inherent to the DGEBA-TETA chemistry qualitatively drives the dielectric constant to be higher than non-polar hydrocarbon polymers, with the crosslinked density ensuring a stable, solid-state permittivity value."
    },
    "analysis_without_hierarchical_structure": {
      "descriptive_text": "The sample comprises a fully crosslinked epoxy network synthesized from Bisphenol A diglycidyl ether (DGEBA) and Triethylenetetramine (TETA) monomers. The system was modeled using Molecular Dynamics simulations with the OPLS-AA forcefield, constructing a large system of 375 DGEBA and 125 TETA molecules to maintain a stoichiometric ratio of R=1. The uncrosslinked mixture underwent equilibration via NVT and NPT ensembles at 300 K and 1 bar before a crosslinking algorithm was applied to form the network, followed by further NVT and NPT equilibration to relax the structure. The dielectric constant was evaluated at 300 K using the External Field Method with an applied electric field of 0.085 V/Å.",
      "reasoning_analysis": "Increasing Factors: The chemical composition incorporates a high density of polar functional groups, specifically the secondary hydroxyl groups generated during the epoxy-amine curing reaction, along with ether linkages and amine nitrogens within the network backbone, which enhance electronic and orientation polarization contributions. Decreasing Factors: The processing history establishes a fully crosslinked network structure with a stoichiometric ratio of R=1, creating a rigid architecture that significantly restricts segmental mobility and dipole reorientation at the simulation temperature of 300 K. Additionally, the presence of bulky bisphenol A aromatic rings introduces steric hindrance and reduces the overall dipole density per unit volume compared to purely aliphatic systems. Dominant Factor: While the crosslinked network architecture imposes kinetic restrictions on dipole alignment, the intrinsic chemical polarity arising from the curing-induced hydroxyl groups and heteroatoms in the backbone is the dominant factor that establishes the dielectric constant at a level significantly higher than non-polar hydrocarbon polymers."
    }
  },
  {
    "doi": null,
    "title": "Novel Polymer–Ceramic Nanocomposite Based on High Dielectric Constant Epoxy Formula for Embedded Capacitor Application",
    "year": 2002,
    "chemical_composition": {
      "repeat_unit_psmiles": null,
      "monomers": [
        {
          "name": "DER 661",
          "smiles": "CC(C)(C)c1ccc(OCC2CO2)cc1-c1ccc(OCC2CO2)cc1",
          "ratio_value": null,
          "ratio_unit": null
        }
      ],
      "additives": [
        {
          "name": "Cobalt(III)-acac",
          "type": "additive",
          "amount_value": 5.0,
          "amount_unit": "wt%"
        },
        {
          "name": "Hardener",
          "type": "crosslinker",
          "amount_value": null,
          "amount_unit": null
        }
      ],
      "is_homopolymer": false
    },
    "processing_history": "Dissolved DER 661 in NMP. Dissolved Co(III)-acac in warm epoxy (70-80 °C), cooled, added hardener, heated to 70-80 °C. Spin-coated (500 rpm 10s, 2000 rpm 10s). Prebaked at 110 °C for 10 min. Cured for 1 h at 150 °C (30 °C below peak 180 °C). Dielectric constant measured by HP 4263A LCR meter at 10 kHz.",
    "hierarchical_structure": "Neat epoxy film, thickness ~10 μm.",
    "properties": {
      "eps": {
        "value": [
          6.1
        ],
        "unit": null
      }
    },
    "analysis_with_hierarchical_structure": {
      "descriptive_text": "The sample is a crosslinked epoxy film with a thickness of approximately 10 μm, derived from DER 661 monomers and a hardener, incorporating 5.0 wt% Cobalt(III)-acac as an additive. The preparation involved dissolving DER 661 in NMP and mixing it with Cobalt(III)-acac dissolved in warm epoxy at 70-80 °C, followed by the addition of the hardener. This formulation was spin-coated using a two-step process (500 rpm for 10 s and 2000 rpm for 10 s) and subjected to thermal processing consisting of a prebake at 110 °C for 10 minutes and a cure at 150 °C for 1 hour, which is 30 °C below the exothermic peak temperature. The dielectric properties were characterized using an HP 4263A LCR meter at a frequency of 10 kHz.",
      "reasoning_analysis": "Increasing Factors: The chemical structure of DER 661 contains polar ether linkages and generates hydroxyl groups during crosslinking, which contribute to strong orientational polarization under an electric field. Additionally, the inclusion of 5.0 wt% Cobalt(III)-acac introduces metal centers that can enhance electronic polarizability and induce interfacial polarization effects within the matrix. The use of NMP, a high-dielectric solvent, during processing may also leave residual polar molecules if not fully evaporated during the prebake, further increasing the permittivity. Decreasing Factors: The formation of a crosslinked network during the curing process restricts the segmental motion of polymer chains, thereby limiting the ability of dipoles to align with the applied electric field. Furthermore, the spin-coating process promotes dense packing of the polymer chains, reducing free volume which can otherwise facilitate dipole rotation. Dominant Factor: The intrinsic high polarity of the epoxy network combined with the significant polarizability introduced by the Cobalt(III)-acac additive qualitatively dominates the dielectric behavior. While the crosslinked structure restricts mobility, the density of polar functional groups and the presence of the metal complex ensure that the dielectric constant remains elevated relative to non-polar polymer systems, with the specific cure temperature being below the exothermic peak potentially maintaining a higher concentration of polar unreacted groups compared to a fully cured network."
    },
    "analysis_without_hierarchical_structure": {
      "descriptive_text": "The sample comprises a crosslinked epoxy system based on DER 661 resin incorporated with 5.0 wt% Cobalt(III)-acac additive and a hardener. Preparation involved dissolving the resin in N-methyl-2-pyrrolidone (NMP) and dispersing the cobalt complex in the warm epoxy at 70-80 °C prior to hardener addition and heating. The formulation was spin-coated using a sequential ramp of 500 rpm for 10 s and 2000 rpm for 10 s, followed by a prebake at 110 °C for 10 min and a final cure at 150 °C for 1 h, which is 30 °C below the identified peak curing temperature. Dielectric characterization was performed using an HP 4263A LCR meter at 10 kHz.",
      "reasoning_analysis": "Increasing Factors: The chemical composition includes DER 661 and a hardener which form a network rich in polar ether and hydroxyl groups, inherently promoting dipolar polarization. The inclusion of 5.0 wt% Cobalt(III)-acac introduces metal-ligand complexes with high electronic and orientational polarizability, while potential interfacial polarization between the additive and the matrix further drives the dielectric constant upward. Additionally, the processing history indicates curing at 150 °C, which is below the peak exotherm of 180 °C; this incomplete cure may leave residual high-permittivity NMP solvent and unreacted polar groups, increasing free volume and dipole mobility. Decreasing Factors: The formation of a crosslinked thermoset network during the curing process restricts segmental chain motion, which can limit the ability of dipoles to orient with the applied electric field at 10 kHz. Furthermore, the prebake and cure steps are designed to volatilize the NMP solvent, which would otherwise significantly elevate the dielectric constant if retained. Dominant Factor: The intrinsic high polarity of the epoxy-amine network combined with the significant loading of the polarizable Cobalt(III)-acac additive qualitatively dominates the dielectric behavior. This effect is likely exacerbated by the sub-optimal curing temperature relative to the peak, which permits greater dipole mobility and potential residual solvent retention compared to a fully cured, additive-free system, leading to an overall elevation in the dielectric constant."
    }
  },
  {
    "doi": "10.1002/app.53713",
    "title": "A novel epoxy vitrimer with low dielectric constant at high-frequency",
    "year": 2023,
    "chemical_composition": {
      "repeat_unit_psmiles": null,
      "monomers": [
        {
          "name": "Bisphenol A diglycidyl ether",
          "smiles": "CC(C)(C1=CC=C(OCC2CO2)C=C1)C1=CC=C(OCC3CO3)C=C1",
          "ratio_value": 77.48,
          "ratio_unit": "wt%"
        },
        {
          "name": "Glutaric anhydride",
          "smiles": "O=C1CCCC(=O)O1",
          "ratio_value": 22.52,
          "ratio_unit": "wt%"
        }
      ],
      "additives": [
        {
          "name": "Zinc acetylacetonate",
          "type": "catalyst",
          "amount_value": 5.0,
          "amount_unit": "phr"
        }
      ],
      "is_homopolymer": false
    },
    "processing_history": "Mixed DGEBA and GA with Zn(Acac)2 catalyst, degassed, cured at 150°C/10 h. Ground into powders, hot-pressed at 200°C/10 MPa/2 h. Dielectric constant measured by Vector Network Analyzer (Rohde & Schwarz ZNB20) at 10 GHz, room temperature.",
    "hierarchical_structure": "Reprocessed cross-linked epoxy-anhydride vitrimer network. Cross-linking density 5.9 x 10^3 mol/m3.",
    "properties": {
      "eps": {
        "value": [
          2.89
        ],
        "unit": null
      }
    },
    "analysis_with_hierarchical_structure": {
      "descriptive_text": "The sample comprises a reprocessed cross-linked epoxy-anhydride vitrimer network derived from Bisphenol A diglycidyl ether (77.48 wt%) and Glutaric anhydride (22.52 wt%), catalyzed by Zinc acetylacetonate (5.0 phr). Initial curing at 150°C for 10 hours was followed by grinding the material into powders and subsequent hot-pressing at 200°C under 10 MPa for 2 hours to consolidate the final structure. Characterization reveals a cross-linking density of 5.9 x 10^3 mol/m³, and the dielectric properties were assessed using a Vector Network Analyzer at 10 GHz under room temperature conditions.",
      "reasoning_analysis": "Increasing Factors: The presence of aromatic rings within the Bisphenol A diglycidyl ether backbone and the formation of polar ester linkages during the epoxy-anhydride reaction significantly enhance the electronic and atomic polarizability of the network, driving the dielectric constant upward. Additionally, the processing history involving hot-pressing at 200°C and 10 MPa consolidates the ground powder into a dense solid, eliminating air voids that would otherwise reduce the effective permittivity. Decreasing Factors: The established cross-linked vitrimer network with a density of 5.9 x 10^3 mol/m³ restricts the segmental mobility of polymer chains, thereby limiting the contribution of orientational polarization to the dielectric response. Furthermore, the inclusion of the aliphatic Glutaric anhydride introduces non-polar methylene sequences that dilute the overall polarizability compared to a fully aromatic system. Dominant Factor: The intrinsic electronic polarizability provided by the aromatic epoxy composition and the high bulk density achieved through hot-pressing qualitatively dominate the dielectric behavior. While the cross-linking density restricts dipole mobility, the high-frequency measurement regime (10 GHz) primarily probes electronic and atomic polarization mechanisms, making the chemical composition the primary determinant of the final eps magnitude."
    },
    "analysis_without_hierarchical_structure": {
      "descriptive_text": "The sample comprises a thermoset epoxy network synthesized from Bisphenol A diglycidyl ether (DGEBA) and Glutaric anhydride (GA) with weight fractions of 77.48% and 22.52%, respectively, incorporating Zinc acetylacetonate as a catalyst at 5.0 phr. The precursor mixture was degassed and cured at 150°C for 10 hours to establish the crosslinked structure, followed by grinding into powders and consolidation via hot-pressing at 200°C under 10 MPa pressure for 2 hours. The dielectric constant was characterized using a Vector Network Analyzer at a frequency of 10 GHz under room temperature conditions.",
      "reasoning_analysis": "Increasing Factors: The chemical composition includes highly polar functional groups such as ether linkages from the DGEBA backbone and ester linkages plus secondary hydroxyl groups formed during the epoxy-anhydride curing reaction, which enhance dipolar polarization. Additionally, the Zinc acetylacetonate catalyst introduces metal complexes that may contribute to interfacial or ionic polarization, while the hot-pressing processing step densifies the material, eliminating air voids that would otherwise lower the effective dielectric constant. Decreasing Factors: The formation of a highly crosslinked thermoset network during the curing process restricts the segmental mobility of polymer chains, thereby limiting the ability of dipoles to align with the external electric field. Furthermore, the characterization frequency of 10 GHz is relatively high, meaning slower dipolar relaxation processes associated with segmental motion may not fully contribute to the total permittivity. Dominant Factor: The intrinsic chemical polarity arising from the high density of ester and hydroxyl groups generated during the curing reaction qualitatively dominates the dielectric behavior, establishing a significant baseline permittivity despite the restrictive effects of crosslinking and high-frequency measurement."
    }
  },
  {
    "doi": null,
    "title": "Anisotropy of the Dielectric Constant of Polyacetylene",
    "year": 1980,
    "chemical_composition": {
      "repeat_unit_psmiles": "[*]/C=C\\[*]",
      "monomers": [
        {
          "name": "Acetylene",
          "smiles": "C#C",
          "ratio_value": null,
          "ratio_unit": null
        }
      ],
      "additives": [],
      "is_homopolymer": true
    },
    "processing_history": "Synthesized by Ito et al. method at -78 °C (cis form). Rolled film (elongation l/l0=2). Dielectric constant measured by cavity perturbation method at 9.1 GHz, electric field perpendicular to rolling direction (ε⊥). Values corrected for porosity to represent dense fibrils (ρ=1.18 g/cm³).",
    "hierarchical_structure": "Predominantly cis isomer (partially isomerized by rolling). Oriented fibrils. Anisotropic.",
    "properties": {
      "eps": {
        "value": [
          3.6
        ],
        "unit": null
      }
    },
    "analysis_with_hierarchical_structure": {
      "descriptive_text": "The sample consists of a polyacetylene homopolymer synthesized via the Ito et al. method at -78 °C, yielding a predominantly cis-isomeric structure. This material was processed into a rolled film with an elongation ratio of 2, inducing an anisotropic morphology characterized by oriented fibrils where partial isomerization occurred due to mechanical deformation. The dielectric constant was evaluated using the cavity perturbation method at 9.1 GHz with the electric field oriented perpendicular to the rolling direction, and the reported values were corrected for porosity to reflect the properties of dense fibrils with a density of 1.18 g/cm³.",
      "reasoning_analysis": "Increasing Factors: The conjugated carbon-carbon double bond backbone provides high electronic polarizability compared to saturated aliphatic polymers, inherently driving the eps upward. Additionally, the correction for porosity to represent dense fibrils eliminates void spaces, thereby increasing the effective volumetric permittivity and consequently the eps of the material. Decreasing Factors: The measurement configuration applies the electric field perpendicular to the rolling direction; since electronic delocalization is maximal along the polymer backbone, this perpendicular orientation limits the contribution of intrachain polarizability, reducing the observed eps relative to the parallel direction. Furthermore, the predominantly cis-isomeric structure introduces steric twists that may disrupt planarity and reduce effective conjugation length compared to the trans-isomer, potentially lowering eps. Dominant Factor: While the conjugated backbone establishes a baseline permittivity higher than non-conjugated polymers, the anisotropic nature of the oriented fibrils combined with the perpendicular measurement geometry is the dominant factor determining the specific magnitude, likely resulting in a lower eps than would be observed along the chain axis despite the high density correction."
    },
    "analysis_without_hierarchical_structure": {
      "descriptive_text": "The sample comprises a polyacetylene homopolymer synthesized via the Ito et al. method at -78 °C to yield the cis isomeric form. The material was processed into a rolled film with an elongation ratio of 2, and the dielectric constant was measured using the cavity perturbation method at 9.1 GHz with the electric field oriented perpendicular to the rolling direction. The reported values were corrected for porosity to represent dense fibrils with a density of 1.18 g/cm³.",
      "reasoning_analysis": "Increasing Factors: The conjugated pi-electron system inherent to the polyacetylene backbone significantly enhances electronic polarizability compared to saturated hydrocarbons, intrinsically driving the dielectric constant higher. Additionally, the processing history involves correcting values for porosity to represent dense fibrils, which eliminates the diluting effect of air voids and ensures the dielectric constant reflects the intrinsic material density. Decreasing Factors: The measurement geometry specifies the electric field is perpendicular to the rolling direction, and since electronic polarizability is typically maximized along the conjugated backbone, this orthogonal orientation reduces the observed dielectric constant compared to a parallel alignment. Furthermore, the absence of polar additives or functional groups limits contributions from orientational polarization, restricting the dielectric response to primarily electronic and atomic mechanisms. Dominant Factor: The intrinsic electronic polarizability arising from the conjugated double-bond structure is the dominant factor establishing a baseline dielectric constant higher than non-conjugated polymers, though the anisotropic measurement direction qualitatively constrains the magnitude relative to the chain axis."
    }
  },
  {
    "doi": "10.1002/app.38455",
    "title": "Dielectric Relaxation Studies of Low Thermal Expansion Polymer Composites",
    "year": 2013,
    "chemical_composition": {
      "repeat_unit_psmiles": "[*]CC(C)(C(=O)OC)[*]",
      "monomers": [
        {
          "name": "Methyl methacrylate",
          "smiles": "CC(=C)C(=O)OC",
          "ratio_value": null,
          "ratio_unit": null
        }
      ],
      "additives": [],
      "is_homopolymer": true
    },
    "processing_history": "Prepared using procedure described in earlier publications. Film thickness few 100 μm. Sputtered gold electrodes (60 nm thickness, 10 mm diameter). Dielectric constant measured by broadband dielectric spectrometer (Novocontrol BDS 4000) at room temperature, frequency range 10^-1 to 10^7 Hz, temperature range -100 to 150 C, under dry nitrogen gas.",
    "hierarchical_structure": "Amorphous at room temperature, typical halo-type X-ray diffraction.",
    "properties": {
      "eps": {
        "value": [
          3.0
        ],
        "unit": null
      }
    },
    "analysis_with_hierarchical_structure": {
      "descriptive_text": "The investigated material is a poly(methyl methacrylate) homopolymer exhibiting an amorphous structure at room temperature, confirmed by typical halo-type X-ray diffraction patterns. The sample was processed into a film with a thickness of a few hundred micrometers and fitted with sputtered gold electrodes measuring 60 nm in thickness and 10 mm in diameter. Dielectric characterization was conducted using a broadband dielectric spectrometer (Novocontrol BDS 4000) under a dry nitrogen atmosphere, spanning a frequency range of 10^-1 to 10^7 Hz and a temperature range of -100 to 150 °C.",
      "reasoning_analysis": "Increasing Factors: The presence of polar ester functional groups within the methyl methacrylate repeat units facilitates dipole orientation polarization, which inherently elevates the dielectric constant. Additionally, the amorphous hierarchical structure lacks crystalline constraints, allowing for greater segmental mobility and dipole alignment under an electric field compared to a semi-crystalline analog. Decreasing Factors: The absence of high-dielectric constant additives or conductive fillers limits the composite permittivity to that of the neat polymer matrix. Furthermore, the alpha-methyl group on the polymer backbone introduces steric hindrance that restricts the rotational freedom of the pendant ester dipoles relative to non-substituted polyacrylates, potentially dampening the polarization response. The maintenance of a dry nitrogen environment during measurement prevents moisture absorption, thereby avoiding the artificial inflation of eps often caused by water contamination. Dominant Factor: The intrinsic polarity of the ester side groups combined with the amorphous morphology dominates the dielectric behavior. While steric hindrance limits mobility, the high density of permanent dipoles in the absence of crystalline barriers ensures a moderate to high dielectric constant characteristic of polar glassy polymers."
    },
    "analysis_without_hierarchical_structure": {
      "descriptive_text": "The sample comprises a poly(methyl methacrylate) homopolymer prepared according to established procedures and fabricated into a film with a thickness of a few hundred micrometers. Gold electrodes with a thickness of 60 nm and a diameter of 10 mm were sputtered onto the film surfaces to facilitate electrical contact. The material was characterized using a broadband dielectric spectrometer under a dry nitrogen atmosphere, covering a frequency range from 10^-1 to 10^7 Hz and a temperature range from -100 to 150 °C.",
      "reasoning_analysis": "Increasing Factors: The presence of polar ester side groups within the poly(methyl methacrylate) backbone enables dipole orientation polarization under an applied electric field, intrinsically driving the dielectric constant higher relative to non-polar polymer matrices. Additionally, the broad temperature range utilized in the processing history allows for the activation of segmental motions at elevated temperatures, which can further enhance dipole alignment contributions. Decreasing Factors: The specification of a dry nitrogen atmosphere during measurement strictly excludes moisture absorption, preventing the significant inflation of the dielectric constant that would otherwise occur due to the high permittivity of water. Furthermore, the absence of high-permittivity additives or conductive fillers in the chemical composition limits the dielectric response to the intrinsic properties of the polymer matrix, while steric hindrance from the alpha-methyl group may slightly restrict dipole rotation efficiency. Dominant Factor: The intrinsic dipole moment associated with the ester functional groups is the primary determinant establishing the baseline magnitude of the dielectric constant; however, the rigorous environmental control during processing serves as the critical governing factor that ensures the measured value reflects the true intrinsic polymer property rather than being dominated by extrinsic moisture uptake."
    }
  },
  {
    "doi": null,
    "title": "Novel Polymer–Ceramic Nanocomposite Based on High Dielectric Constant Epoxy Formula for Embedded Capacitor Application",
    "year": 2002,
    "chemical_composition": {
      "repeat_unit_psmiles": null,
      "monomers": [
        {
          "name": "ERL-4221",
          "smiles": "C1C2C(O2)CC1COC(=O)C3C4C(O4)CC3",
          "ratio_value": 1.0,
          "ratio_unit": "mol"
        },
        {
          "name": "Hexahydro-4-methylphthalic anhydride",
          "smiles": "CC1CCC2C(=O)OC(=O)C2C1",
          "ratio_value": 0.8,
          "ratio_unit": "mol"
        }
      ],
      "additives": [
        {
          "name": "Cobalt(III)-acac",
          "type": "additive",
          "amount_value": 5.0,
          "amount_unit": "wt%"
        },
        {
          "name": "PMN-PT",
          "type": "filler",
          "amount_value": 52.5,
          "amount_unit": "vol%"
        },
        {
          "name": "BaTiO3",
          "type": "filler",
          "amount_value": 17.5,
          "amount_unit": "vol%"
        }
      ],
      "is_homopolymer": false
    },
    "processing_history": "Dissolved Co(III)-acac in warm epoxy (70-80 °C), cooled, added hardener, heated. Ceramic fillers (PMN-PT/BaTiO3 3:1 vol) added. Ball-milled for 4 days at 220 r/min. Viscosity adjusted with NMP. Spin-coated (500 rpm 10s, 2000 rpm 10s). Prebaked at 110 °C for 10 min. Cured for 1 h at 152 °C. Dielectric constant measured by HP 4263A LCR meter at 10 kHz.",
    "hierarchical_structure": "Composite film, 70 vol% ceramic loading, PMN-PT (0.9 μm) and BaTiO3 (0.065 μm) particles.",
    "properties": {
      "eps": {
        "value": [
          98
        ],
        "unit": null
      }
    },
    "analysis_with_hierarchical_structure": {
      "descriptive_text": "The sample is a composite film consisting of a crosslinked epoxy matrix derived from ERL-4221 resin and Hexahydro-4-methylphthalic anhydride hardener, catalyzed by 5.0 wt% Cobalt(III)-acac. This matrix is reinforced with a high loading of 70 vol% ceramic fillers, comprising 52.5 vol% PMN-PT particles with a size of 0.9 μm and 17.5 vol% BaTiO3 particles with a size of 0.065 μm. The material was processed by dissolving the catalyst in warm epoxy, followed by the addition of hardener and fillers, and dispersed via ball-milling for 4 days at 220 r/min. Viscosity was adjusted using NMP prior to spin-coating, after which the film was prebaked at 110 °C and cured at 152 °C for 1 hour, with dielectric properties subsequently measured at 10 kHz.",
      "reasoning_analysis": "Increasing Factors: The incorporation of 70 vol% ferroelectric ceramic fillers, specifically PMN-PT and BaTiO3, introduces materials with intrinsically high dielectric constants compared to the polymer matrix, drastically elevating the composite permittivity. The bi-modal particle size distribution (0.9 μm and 0.065 μm) facilitates higher packing density, minimizing void content which would otherwise lower the effective dielectric constant. Additionally, the ball-milling processing history promotes uniform dispersion, reducing agglomeration-induced air pockets that diminish dielectric performance. Decreasing Factors: The continuous epoxy phase formed by ERL-4221 and the anhydride hardener possesses a significantly lower dielectric constant than the ceramic fillers, acting as a diluent to the overall permittivity. Furthermore, the use of NMP solvent and the spin-coating process carries a risk of residual solvent entrapment or micro-void formation during the prebake and cure stages, which introduce low-permittivity regions within the film. Dominant Factor: The massive volume fraction of high-permittivity ceramic fillers qualitatively dominates the dielectric behavior, overriding the low-permittivity contribution of the epoxy matrix and processing-induced defects to yield a composite with significantly enhanced eps relative to the neat polymer."
    },
    "analysis_without_hierarchical_structure": {
      "descriptive_text": "The sample is a ceramic-filled epoxy composite synthesized from ERL-4221 epoxide and hexahydro-4-methylphthalic anhydride hardener with a molar ratio of 1.0 to 0.8. Cobalt(III)-acac was added as an additive at 5.0 wt%, while high-dielectric ceramic fillers consisting of PMN-PT and BaTiO3 were incorporated at 52.5 vol% and 17.5 vol%, respectively. The preparation involved dissolving the catalyst in warm epoxy, followed by the addition of the hardener and ceramic fillers in a 3:1 volume ratio. The mixture was ball-milled for four days at 220 r/min, adjusted for viscosity with NMP, and spin-coated using a two-step speed profile. Finally, the film was prebaked at 110 °C for 10 minutes and cured at 152 °C for one hour before dielectric characterization at 10 kHz.",
      "reasoning_analysis": "Increasing Factors: The substantial volume fraction of ferroelectric ceramic fillers (PMN-PT and BaTiO3 totaling 70 vol%) possesses an intrinsic permittivity significantly higher than the polymer matrix, directly driving the composite eps upward through effective medium contributions. Additionally, the heterogeneous interfaces between the insulating epoxy and ceramic particles facilitate Maxwell-Wagner-Sillars interfacial polarization, which further enhances the dielectric constant at the measurement frequency. Decreasing Factors: The spin-coating process combined with solvent evaporation of NMP may introduce micro-voids or porosity within the film, which lowers the effective permittivity due to the low dielectric constant of air. Furthermore, the highly crosslinked epoxy network formed during the 152 °C cure restricts dipolar mobility within the matrix phase, limiting the polymer's contribution to the overall polarization. Dominant Factor: The extremely high loading of high-k ceramic fillers qualitatively dominates the dielectric behavior, as the percolation of these ferroelectric phases overwhelms the reducing effects of matrix porosity or restricted polymer chain mobility, resulting in a composite eps dictated primarily by the filler content and dispersion."
    }
  },
  {
    "doi": "10.1016/j.polymer.2025.128393",
    "title": "Transparent polyimides derived from phenyl group substituted 2,2′-bis(trifluoromethyl)benzidines with low dielectric constant at high frequencies",
    "year": 2025,
    "chemical_composition": {
      "repeat_unit_psmiles": null,
      "monomers": [
        {
          "name": "4,4′-(hexafluoroisopropylidene)diphthalic anhydride",
