Repository: hhtrick/HHT-code

# HHT training framework

This directory contains model training, embedding precomputation, inference, article-level baselines and the curated datasets. All commands below assume that the working directory is `train_code/`.

## 3. Datasets and fixed partitions

Each main dataset is a JSON array at `dataset/{property}/{property}.json`. Entries contain source metadata, `chemical_composition`, `processing_history`, `hierarchical_structure`, `properties`, and two generated-analysis objects. Targets are stored as `properties[property]["value"]`; source metadata and target values are not predictive input fields.

| Property | Train | Validation | Test | Total |
|---|---:|---:|---:|---:|

File: train_code/dataset/eps/eps.json (part 95 of 190)
[
          "smiles": "FC(F)(F)C(c1ccc2c(c1)C(=O)OC2=O)(c3ccc4c(c3)C(=O)OC4=O)C(F)(F)F",
          "ratio_value": 1,
          "ratio_unit": "molar ratio"
        },
        {
          "name": "2,2′-bis(trifluoromethyl)benzidine",
          "smiles": "c1c(C(F)(F)F)cc(N)cc1-c2c(C(F)(F)F)cc(N)cc2",
          "ratio_value": 1,
          "ratio_unit": "molar ratio"
        }
      ],
      "additives": [],
      "is_homopolymer": true
    },
    "processing_history": "Synthesized by one-step polycondensation in m-cresol with isoquinoline, heated at 80, 100, 150, 180 °C for 12 h each. Precipitated in ethanol, washed, dried at 120 °C. Films cast from DMAc solution, cured at 80, 100, 150, 200, 250 °C for 1 h each. Dried at 300 °C for 3 h before measurement. Dielectric constant measured by R&S ZNA vector network analyzer at 11 GHz, 25 °C, 40% humidity.",
    "hierarchical_structure": "Amorphous structure confirmed by broad WAXD peaks. High fractional free volume (FFV) due to bulky ortho-substituents and CF3 groups.",
    "properties": {
      "eps": {
        "value": [
          2.65
        ],
        "unit": null
      }
    },
    "analysis_with_hierarchical_structure": {
      "descriptive_text": "The sample consists of an amorphous fluorinated polyimide synthesized via one-step polycondensation of 4,4′-(hexafluoroisopropylidene)diphthalic anhydride and 2,2′-bis(trifluoromethyl)benzidine in a 1:1 molar ratio using m-cresol and isoquinoline. Following synthesis, the polymer was precipitated in ethanol, washed, and dried prior to being cast into films from a DMAc solution. The films underwent a multi-step thermal curing process at temperatures ranging from 80 to 250 °C, followed by final drying at 300 °C for 3 hours to ensure complete imidization and solvent removal. Structural analysis confirms an amorphous morphology characterized by broad WAXD peaks and high fractional free volume resulting from bulky ortho-substituents and trifluoromethyl groups. The dielectric constant was measured using a vector network analyzer at 11 GHz under controlled conditions of 25 °C and 40% humidity.",
      "reasoning_analysis": "Increasing Factors: The presence of polar imide linkages containing carbonyl groups contributes to higher electronic and atomic polarizability, which inherently drives the dielectric constant upward. Additionally, the measurement environment of 40% humidity allows for potential moisture absorption, where the high dipole moment of water molecules within the polymer matrix would increase the overall permittivity. Decreasing Factors: The extensive fluorination in both monomer units significantly reduces electronic polarizability due to the low polarizability of carbon-fluorine bonds. The bulky trifluoromethyl and hexafluoroisopropylidene groups disrupt efficient chain packing, creating high fractional free volume that reduces the number density of polarizable units per unit volume. Furthermore, the rigorous thermal history including final drying at 300 °C minimizes residual polar solvents and volatiles that would otherwise elevate the dielectric constant. Dominant Factor: The combination of low polarizability from fluorine substitution and the reduced material density caused by high fractional free volume qualitatively dominates the dielectric behavior, driving the eps down relative to non-fluorinated polyimides despite the inherent polarity of the imide backbone."
    },
    "analysis_without_hierarchical_structure": {
      "descriptive_text": "The polymer sample is a fluorinated polyimide synthesized via one-step polycondensation of 4,4′-(hexafluoroisopropylidene)diphthalic anhydride and 2,2′-bis(trifluoromethyl)benzidine in m-cresol with isoquinoline. The reaction mixture underwent sequential heating at 80, 100, 150, and 180 °C for 12 hours each, followed by precipitation in ethanol, washing, and drying at 120 °C. Films were subsequently cast from a DMAc solution and subjected to a multi-step curing process at 80, 100, 150, 200, and 250 °C for one hour per stage, with a final drying treatment at 300 °C for 3 hours prior to characterization. The dielectric constant was measured using an R&S ZNA vector network analyzer at 11 GHz under ambient conditions of 25 °C and 40% humidity.",
      "reasoning_analysis": "Increasing Factors: The polyimide backbone contains polar carbonyl and imide functional groups which contribute to electronic and atomic polarizability, inherently tending to increase the dielectric constant (eps). Additionally, the rigorous thermal curing and final drying at 300 °C ensure high material density and complete imidization, removing voids that might otherwise lower the effective permittivity, while the measurement environment of 40% humidity presents a potential for moisture uptake which would significantly increase eps if the material were hydrophilic. Decreasing Factors: The chemical composition is heavily fluorinated, incorporating hexafluoroisopropylidene and trifluoromethyl groups where fluorine possesses low electronic polarizability. The bulky CF3 moieties increase fractional free volume by disrupting chain packing, both of which strongly reduce the dielectric constant. Furthermore, the extensive thermal history, including precipitation and high-temperature drying, effectively removes polar residual solvents such as m-cresol and DMAc, preventing high-permittivity inclusions that would raise eps. Dominant Factor: The introduction of fluorine atoms and bulky trifluoromethyl groups is the dominant factor governing the dielectric behavior. These structural features drastically reduce electronic polarizability and increase free volume, overriding the polar nature of the imide linkage and the potential environmental humidity to yield a qualitatively lower dielectric constant relative to non-fluorinated polyimides."
    }
  },
  {
    "doi": "10.1002/app.53713",
    "title": "A novel epoxy vitrimer with low dielectric constant at high-frequency",
    "year": 2023,
    "chemical_composition": {
      "repeat_unit_psmiles": null,
      "monomers": [
        {
          "name": "Bisphenol A diglycidyl ether",
          "smiles": "CC(C)(C1=CC=C(OCC2CO2)C=C1)C1=CC=C(OCC3CO3)C=C1",
          "ratio_value": 77.48,
          "ratio_unit": "wt%"
        },
        {
          "name": "Glutaric anhydride",
          "smiles": "O=C1CCCC(=O)O1",
          "ratio_value": 22.52,
          "ratio_unit": "wt%"
        }
      ],
      "additives": [
        {
          "name": "Triphenyl phosphine",
          "type": "catalyst",
          "amount_value": 5.0,
          "amount_unit": "phr"
        }
      ],
      "is_homopolymer": false
    },
    "processing_history": "Mixed DGEBA and GA with PPh3 catalyst, degassed, cured at 120°C/2 h + 150°C/4 h + 180°C/2 h. Ground into powders, hot-pressed at 200°C/10 MPa/2 h. Dielectric constant measured by Vector Network Analyzer (Rohde & Schwarz ZNB20) at 10 GHz, room temperature.",
    "hierarchical_structure": "Reprocessed cross-linked epoxy-anhydride vitrimer network. Cross-linking density 2.5 x 10^3 mol/m3.",
    "properties": {
      "eps": {
        "value": [
          2.9
        ],
        "unit": null
      }
    },
    "analysis_with_hierarchical_structure": {
      "descriptive_text": "The sample consists of a reprocessed cross-linked epoxy-anhydride vitrimer network synthesized from Bisphenol A diglycidyl ether (77.48 wt%) and glutaric anhydride (22.52 wt%) using triphenyl phosphine (5.0 phr) as a catalyst. The material was initially cured through a stepwise thermal protocol involving heating at 120°C for 2 hours, 150°C for 4 hours, and 180°C for 2 hours following degassing. Subsequently, the cured network was ground into powders and reprocessed via hot-pressing at 200°C under 10 MPa for 2 hours to form the final specimen. Structurally, the reprocessed material maintains a cross-linked vitrimer architecture with a cross-linking density of 2.5 x 10^3 mol/m3, and its dielectric constant was characterized using a Vector Network Analyzer at 10 GHz under room temperature conditions.",
      "reasoning_analysis": "Increasing Factors: The chemical composition features a high concentration of polar functional groups, specifically ether linkages from the Bisphenol A diglycidyl ether and ester linkages formed during the reaction with glutaric anhydride, which enhance dipole and atomic polarization. Additionally, the hot-pressing processing step at 200°C and 10 MPa significantly densifies the material by eliminating air voids, thereby increasing the effective dielectric constant relative to a porous sample. The aromatic rings in the backbone also contribute to electronic polarization. Decreasing Factors: The highly cross-linked vitrimer network structure, with a density of 2.5 x 10^3 mol/m3, restricts segmental chain mobility, limiting the ability of dipoles to orient with the electric field. This effect is exacerbated by the high measurement frequency of 10 GHz, where slower orientational polarization mechanisms are frozen out. Furthermore, the reprocessing history involving grinding and hot-pressing could introduce microscopic interfacial defects or free volume compared to a virgin cure, potentially lowering the effective permittivity. Dominant Factor: The intrinsic polarity of the cured epoxy-anhydride network combined with the densification achieved through hot-pressing qualitatively dominates the dielectric behavior; while the cross-linking and high frequency limit the maximum orientational contribution, the high density of polar groups and reduced void content establish the primary magnitude of the eps."
    },
    "analysis_without_hierarchical_structure": {
      "descriptive_text": "The sample comprises a thermosetting epoxy network synthesized from Bisphenol A diglycidyl ether (DGEBA) and Glutaric anhydride (GA) at a weight ratio of 77.48:22.52, utilizing Triphenyl phosphine as a catalyst at 5.0 phr. The precursor mixture was degassed and subjected to a staged thermal curing cycle at 120°C, 150°C, and 180°C to facilitate crosslinking. Post-cure, the material was ground into powders and consolidated through hot-pressing at 200°C under 10 MPa for 2 hours. The dielectric constant (eps) was subsequently characterized using a Vector Network Analyzer at 10 GHz under room temperature conditions.",
      "reasoning_analysis": "Increasing Factors: The presence of aromatic rings within the DGEBA backbone and the Triphenyl phosphine catalyst contributes significant electronic polarizability, which intrinsically drives the eps higher. Additionally, the formation of polar ester and ether linkages during the anhydride curing process introduces dipolar contributions, while the hot-pressing step eliminates microvoids which have low permittivity, thereby increasing the bulk density and effective eps. Decreasing Factors: The extensive thermal curing generates a highly crosslinked network structure that restricts segmental chain mobility, potentially limiting the orientational polarization of dipoles especially at high frequencies. Furthermore, the consumption of epoxide groups during curing alters the specific dipole density compared to the uncured resin. Dominant Factor: The high electronic polarizability afforded by the aromatic structures combined with the physical densification from hot-pressing qualitatively dominates the eps behavior, as electronic polarization remains active at 10 GHz and void elimination significantly enhances the effective permittivity relative to a porous or less dense sample."
    }
  },
  {
    "doi": null,
    "title": "Anisotropy of the Dielectric Constant of Polyacetylene",
    "year": 1980,
    "chemical_composition": {
      "repeat_unit_psmiles": "[*]/C=C\\[*]",
      "monomers": [
        {
          "name": "Acetylene",
          "smiles": "C#C",
          "ratio_value": null,
          "ratio_unit": null
        }
      ],
      "additives": [],
      "is_homopolymer": true
    },
    "processing_history": "Synthesized by Ito et al. method at -78 °C (cis form). Rolled film (elongation l/l0=2). Dielectric constant measured by cavity perturbation method at 9.1 GHz, electric field parallel to rolling direction (ε∥). Values corrected for porosity to represent dense fibrils (ρ=1.18 g/cm³).",
    "hierarchical_structure": "Predominantly cis isomer (partially isomerized by rolling). Oriented fibrils. Anisotropic.",
    "properties": {
      "eps": {
        "value": [
          4.8
        ],
        "unit": null
      }
    },
    "analysis_with_hierarchical_structure": {
      "descriptive_text": "The sample comprises a polyacetylene homopolymer synthesized via the Ito et al. method at -78 °C to initially yield the cis isomer form. This material was processed into a rolled film with an elongation ratio of 2, resulting in a hierarchical structure characterized by oriented fibrils and significant anisotropy. Although predominantly cis, the mechanical rolling induced partial isomerization within the polymer chains. The dielectric constant was characterized using the cavity perturbation method at 9.1 GHz with the electric field aligned parallel to the rolling direction, and the resulting values were corrected for porosity to represent dense fibrils with a density of 1.18 g/cm³.",
      "reasoning_analysis": "Increasing Factors: The conjugated polyacetylene backbone possesses delocalized pi-electrons that provide high electronic polarizability, intrinsically driving the dielectric constant upward. The processing history involving rolling the film induces chain orientation, and since the measurement was conducted with the electric field parallel to this rolling direction, the high polarizability along the conjugated backbone is maximized. Additionally, correcting the values for porosity to represent dense fibrils removes the diluting effect of voids, which have a dielectric constant near unity, thereby increasing the reported effective dielectric constant. Decreasing Factors: The synthesis at -78 °C and subsequent handling preserve a predominantly cis isomer configuration, which adopts a non-planar backbone structure compared to the planar trans isomer; this geometric constraint can reduce the effective conjugation length and electronic delocalization, limiting the polarizability relative to a fully trans-oriented system. Furthermore, the measurement frequency of 9.1 GHz restricts the dielectric response to fast electronic and atomic polarization mechanisms, excluding any slower dipolar or interfacial relaxations that might contribute at lower frequencies. Dominant Factor: The alignment of the conjugated polymer chains parallel to the applied electric field, resulting from the rolling processing history, is the dominant factor. This orientation allows the inherent high electronic polarizability of the conjugated pi-system to be fully expressed in the measurement direction, qualitatively overriding the reductions caused by the cis-isomer geometry or frequency limitations."
    },
    "analysis_without_hierarchical_structure": {
      "descriptive_text": "The sample is a cis-polyacetylene homopolymer synthesized via the Ito et al. method at -78 °C. It was processed into a rolled film with an elongation ratio of 2, creating oriented fibrils. The dielectric constant was measured using the cavity perturbation method at 9.1 GHz with the electric field aligned parallel to the rolling direction, and the data were corrected for porosity to represent dense fibrils with a density of 1.18 g/cm³.",
      "reasoning_analysis": "Increasing Factors: The conjugated chemical structure of the polyacetylene backbone facilitates high electronic polarizability due to delocalized π-electrons, which intrinsically drives the dielectric constant higher than saturated hydrocarbon polymers. Additionally, the processing history involving rolling and elongation aligns the polymer chains, and since the electric field was applied parallel to the rolling direction, the measurement captures the maximal polarizability along the conjugated axis. The correction for porosity to represent dense fibrils further ensures the value reflects the intrinsic material density, removing the lowering effect of air voids. Decreasing Factors: The absence of polar functional groups or heteroatoms in the chemical composition limits dipolar relaxation contributions to the permittivity. Furthermore, the cis-configuration synthesized at -78 °C may introduce structural twists that slightly reduce the effective conjugation length compared to the planar trans-form, potentially restricting electron delocalization. Dominant Factor: The enhanced electronic polarizability from the conjugated π-system, synergistically amplified by the chain orientation parallel to the applied electric field, qualitatively dominates the dielectric behavior, resulting in a permittivity governed primarily by electronic displacement rather than dipolar orientation."
    }
  },
  {
    "doi": null,
    "title": "Novel Polymer–Ceramic Nanocomposite Based on High Dielectric Constant Epoxy Formula for Embedded Capacitor Application",
    "year": 2002,
    "chemical_composition": {
      "repeat_unit_psmiles": null,
      "monomers": [
        {
          "name": "ERL-4221",
          "smiles": "C1C2C(O2)CC1COC(=O)C3C4C(O4)CC3",
          "ratio_value": 1.0,
          "ratio_unit": "mol"
        },
        {
          "name": "Hexahydro-4-methylphthalic anhydride",
          "smiles": "CC1CCC2C(=O)OC(=O)C2C1",
          "ratio_value": 0.8,
          "ratio_unit": "mol"
        }
      ],
      "additives": [
        {
          "name": "Cobalt(III)-acac",
          "type": "additive",
          "amount_value": 5.0,
          "amount_unit": "wt%"
        },
        {
          "name": "PMN-PT",
          "type": "filler",
          "amount_value": 60.0,
          "amount_unit": "vol%"
        },
        {
          "name": "BaTiO3",
          "type": "filler",
          "amount_value": 20.0,
          "amount_unit": "vol%"
        }
      ],
      "is_homopolymer": false
    },
    "processing_history": "Dissolved Co(III)-acac in warm epoxy (70-80 °C), cooled, added hardener, heated. Ceramic fillers (PMN-PT/BaTiO3 3:1 vol) added. Ball-milled for 4 days at 220 r/min. Viscosity adjusted with NMP. Spin-coated (500 rpm 10s, 2000 rpm 10s). Prebaked at 110 °C for 10 min. Cured for 1 h at 152 °C. Dielectric constant measured by HP 4263A LCR meter at 10 kHz.",
    "hierarchical_structure": "Composite film, 80 vol% ceramic loading, PMN-PT (0.9 μm) and BaTiO3 (0.065 μm) particles.",
    "properties": {
      "eps": {
        "value": [
          89
        ],
        "unit": null
      }
    },
    "analysis_with_hierarchical_structure": {
      "descriptive_text": "This composite film comprises a crosslinked epoxy matrix synthesized from ERL-4221 resin and hexahydro-4-methylphthalic anhydride hardener, catalyzed by 5.0 wt% Cobalt(III)-acac. The system is heavily loaded with 80 vol% ceramic fillers, consisting of 60.0 vol% PMN-PT particles (0.9 μm) and 20.0 vol% BaTiO3 particles (0.065 μm). Preparation involved dissolving the catalyst in warm epoxy, followed by hardener addition and the incorporation of ceramic fillers dispersed via ball-milling for 4 days at 220 r/min. The mixture viscosity was adjusted with NMP prior to spin-coating using a two-step protocol, followed by prebaking at 110 °C for 10 min and curing at 152 °C for 1 h. The dielectric constant was subsequently characterized using an HP 4263A LCR meter at 10 kHz.",
      "reasoning_analysis": "Increasing Factors: The primary driver for elevated permittivity is the inclusion of 80 vol% ceramic fillers, specifically the ferroelectric PMN-PT and high-k BaTiO3, which possess intrinsic dielectric constants orders of magnitude higher than the polymer matrix. The bimodal particle size distribution enhances packing density, minimizing low-permittivity air voids that would otherwise reduce the effective dielectric constant. Additionally, the polar ester linkages formed during the anhydride curing of the epoxy contribute minor dipolar polarization to the matrix phase. Decreasing Factors: The continuous epoxy phase acts as a low-permittivity diluent relative to the ceramic fillers, inherently limiting the composite's maximum achievable permittivity according to effective medium theories. The use of NMP solvent and the spin-coating process introduces the risk of micro-void formation upon evaporation, which would lower the effective permittivity due to the negligible k of air. Furthermore, the formation of low-permittivity interfacial polymer layers around the ceramic particles can impede the full realization of the filler's intrinsic permittivity. Dominant Factor: The volumetric dominance of the high-k ceramic phase is the unequivocal dominant factor governing the dielectric behavior. While the polymer matrix and potential processing-induced voids exert a depressing influence, the sheer concentration and intrinsic high permittivity of the PMN-PT and BaTiO3 fillers dictate the macroscopic response, resulting in a permittivity significantly higher than neat polymer systems."
    },
    "analysis_without_hierarchical_structure": {
      "descriptive_text": "The sample comprises a crosslinked epoxy network formed from ERL-4221 and hexahydro-4-methylphthalic anhydride, modified with 5.0 wt% Cobalt(III)-acac. The matrix is heavily loaded with ceramic fillers, specifically 60.0 vol% PMN-PT and 20.0 vol% BaTiO3. Processing involved dissolving the catalyst in warm epoxy, followed by the addition of the hardener and ceramic fillers in a 3:1 volume ratio. The mixture was ball-milled for 4 days at 220 r/min to ensure dispersion, after which viscosity was adjusted using NMP. The composite was fabricated via spin-coating using a two-step protocol, prebaked at 110 °C for 10 minutes, and finally cured at 152 °C for 1 hour before dielectric characterization at 10 kHz.",
      "reasoning_analysis": "Increasing Factors: The inclusion of ferroelectric ceramic fillers, specifically PMN-PT and BaTiO3, introduces intrinsic dielectric constants orders of magnitude higher than the organic epoxy matrix, directly driving the eps upward. The high total filler loading of 80 vol% ensures the effective medium properties are dominated by these high-permittivity phases, while the polar nature of the cured epoxy network provides additional dipolar polarization contribution. Decreasing Factors: The processing history involves viscosity adjustment with NMP and subsequent thermal baking; incomplete solvent removal or evaporation-induced micro-voids possess a low dielectric constant near unity, which would depress the overall eps. Additionally, the high interfacial area between the fillers and matrix may create low-permittivity boundary layers if coupling is imperfect, and the ball-milling process could introduce agglomerates that reduce polarization efficiency. Dominant Factor: The volumetric dominance of the high-k ceramic fillers is the qualitatively dominant factor. Despite potential voids or interfacial limitations, the sheer magnitude of the permittivity difference between the ceramics and the polymer, combined with the 80 vol% loading, dictates that the composite eps is primarily driven upward by the filler content rather than suppressed by the matrix or processing defects."
    }
  },
  {
    "doi": "10.1002/app.53713",
    "title": "A novel epoxy vitrimer with low dielectric constant at high-frequency",
    "year": 2023,
    "chemical_composition": {
      "repeat_unit_psmiles": null,
      "monomers": [
        {
          "name": "Bisphenol A diglycidyl ether",
          "smiles": "CC(C)(C1=CC=C(OCC2CO2)C=C1)C1=CC=C(OCC3CO3)C=C1",
          "ratio_value": 77.48,
          "ratio_unit": "wt%"
        },
        {
          "name": "Glutaric anhydride",
          "smiles": "O=C1CCCC(=O)O1",
          "ratio_value": 22.52,
          "ratio_unit": "wt%"
        }
      ],
      "additives": [
        {
          "name": "Triphenyl phosphine",
          "type": "catalyst",
          "amount_value": 5.0,
          "amount_unit": "phr"
        }
      ],
      "is_homopolymer": false
    },
    "processing_history": "Mixed DGEBA and GA with PPh3 catalyst, degassed, cured at 120°C/2 h + 150°C/4 h + 180°C/2 h. Dielectric constant measured by Vector Network Analyzer (Rohde & Schwarz ZNB20) at 10 GHz, room temperature.",
    "hierarchical_structure": "Cross-linked epoxy-anhydride vitrimer network with dynamic ester bonds. Cross-linking density 2.1 x 10^3 mol/m3.",
    "properties": {
      "eps": {
        "value": [
          2.85
        ],
        "unit": null
      }
    },
    "analysis_with_hierarchical_structure": {
      "descriptive_text": "The sample comprises a cross-linked epoxy-anhydride vitrimer network synthesized from Bisphenol A diglycidyl ether (77.48 wt%) and Glutaric anhydride (22.52 wt%) utilizing Triphenyl phosphine (5.0 phr) as a catalyst. The formulation was degassed and subjected to a staged thermal curing process at 120°C for 2 hours, 150°C for 4 hours, and 180°C for 2 hours, resulting in a structure characterized by dynamic ester bonds and a cross-linking density of 2.1 x 10^3 mol/m³. The dielectric constant was subsequently measured using a Vector Network Analyzer at 10 GHz under room temperature conditions.",
      "reasoning_analysis": "Increasing Factors: The presence of aromatic rings in the Bisphenol A diglycidyl ether backbone enhances electronic polarizability, while the ester linkages formed during the epoxy-anhydride reaction introduce strong permanent dipoles, both contributing to an increase in eps. Additionally, the Triphenyl phosphine catalyst introduces polarizable phosphorus species into the matrix. Decreasing Factors: The high cross-linking density of 2.1 x 10^3 mol/m³ restricts segmental chain mobility and limits the orientation of dipoles in response to the electric field, thereby reducing the orientational polarization contribution to eps. Furthermore, the high measurement frequency of 10 GHz may exceed the relaxation frequency of constrained dipoles, further limiting their contribution. Dominant Factor: Although the rigid vitrimer network restricts dipole orientation, the high concentration of aromatic rings provides substantial electronic polarizability that remains active at high frequencies; therefore, the intrinsic electronic polarizability of the aromatic backbone qualitatively dominates the final eps behavior, sustaining a moderate permittivity despite the structural constraints."
    },
    "analysis_without_hierarchical_structure": {
      "descriptive_text": "The sample comprises a thermosetting epoxy network synthesized from Bisphenol A diglycidyl ether and Glutaric anhydride at weight ratios of 77.48% and 22.52% respectively, utilizing Triphenyl phosphine as a catalyst at 5.0 phr. The mixture was degassed and subjected to a staged thermal curing protocol involving 2 hours at 120°C, 4 hours at 150°C, and 2 hours at 180°C to ensure complete crosslinking. The dielectric constant was subsequently characterized using a Vector Network Analyzer at a frequency of 10 GHz under room temperature conditions.",
      "reasoning_analysis": "Increasing Factors: The presence of aromatic rings within the Bisphenol A diglycidyl ether backbone provides high electronic polarizability, which intrinsically elevates the dielectric constant. Additionally, the curing reaction between the epoxy and Glutaric anhydride forms polar ester linkages throughout the network, contributing further to dipolar polarization, while the degassing step in the processing history removes air voids that would otherwise lower the effective permittivity of the bulk material. Decreasing Factors: The rigorous multi-step thermal curing cycle promotes a high crosslink density, which restricts the segmental mobility of polymer chains and limits the orientational polarization of dipoles, an effect that is particularly pronounced at the high measurement frequency of 10 GHz. Furthermore, the complete conversion of reactants reduces the concentration of highly polar unreacted functional groups that could otherwise increase permittivity. Dominant Factor: The intrinsic electronic polarizability of the aromatic-rich epoxy backbone combined with the dense, void-free matrix achieved through degassing and thorough curing qualitatively dominates the dielectric behavior, as the high measurement frequency and restricted chain mobility significantly suppress the contribution from dipolar orientation mechanisms."
    }
  },
  {
    "doi": "10.1002/app.53713",
    "title": "A novel epoxy vitrimer with low dielectric constant at high-frequency",
    "year": 2023,
    "chemical_composition": {
      "repeat_unit_psmiles": null,
      "monomers": [
        {
          "name": "Bisphenol A diglycidyl ether",
          "smiles": "CC(C)(C1=CC=C(OCC2CO2)C=C1)C1=CC=C(OCC3CO3)C=C1",
          "ratio_value": 77.48,
          "ratio_unit": "wt%"
        },
        {
          "name": "Glutaric anhydride",
          "smiles": "O=C1CCCC(=O)O1",
          "ratio_value": 22.52,
          "ratio_unit": "wt%"
        }
      ],
      "additives": [
        {
          "name": "1-(2-Cyanoethyl)-2-ethyl-4-methylimidazole",
          "type": "catalyst",
          "amount_value": 2.5,
          "amount_unit": "phr"
        }
      ],
      "is_homopolymer": false
    },
    "processing_history": "Mixed DGEBA and GA with CEMI catalyst, degassed, cured at 120°C/2 h + 150°C/2 h. Dielectric constant measured by Vector Network Analyzer (Rohde & Schwarz ZNB20) at 10 GHz, room temperature.",
    "hierarchical_structure": "Cross-linked epoxy-anhydride vitrimer network with dynamic ester bonds. Cross-linking density 3.8 x 10^3 mol/m3.",
    "properties": {
      "eps": {
        "value": [
          2.87
        ],
        "unit": null
      }
    },
    "analysis_with_hierarchical_structure": {
      "descriptive_text": "The sample comprises a cross-linked epoxy-anhydride vitrimer network synthesized from Bisphenol A diglycidyl ether and Glutaric anhydride at a weight ratio of approximately 77.5:22.5, catalyzed by 2.5 phr of 1-(2-Cyanoethyl)-2-ethyl-4-methylimidazole. The precursor mixture was degassed and subjected to a sequential thermal curing protocol at 120°C for 2 hours followed by 150°C for 2 hours to finalize the network architecture. Structural characterization indicates a cross-linking density of 3.8 x 10^3 mol/m3 incorporating dynamic ester bonds, and the dielectric properties were evaluated using a Vector Network Analyzer at 10 GHz under ambient conditions.",
      "reasoning_analysis": "Increasing Factors: The incorporation of polar ester linkages formed during the anhydride curing reaction introduces strong dipolar moments that enhance orientational polarization, while the aromatic rings in the Bisphenol A backbone contribute significant electronic polarizability. Additionally, the cyano-functionalized imidazole catalyst contains highly polar nitrile groups that remain within the matrix, further driving the eps upward. Decreasing Factors: The formed cross-linked network with a density of 3.8 x 10^3 mol/m3 restricts segmental chain mobility, hindering the alignment of dipoles with the electric field, an effect that is exacerbated at the high measurement frequency of 10 GHz where slower dipolar relaxations may not fully contribute. Furthermore, the extensive thermal curing history promotes high conversion rates, reducing the concentration of highly mobile unreacted polar monomers that could otherwise elevate the eps. Dominant Factor: The intrinsic chemical polarity arising from the newly formed ester bonds and the persistent polar catalyst residues qualitatively dominates the dielectric response, driving the eps higher relative to non-polar hydrocarbon networks despite the mobility limitations imposed by the cross-linked vitrimer structure at gigahertz frequencies."
    },
    "analysis_without_hierarchical_structure": {
      "descriptive_text": "The sample comprises a thermoset epoxy network synthesized from Bisphenol A diglycidyl ether (DGEBA) and Glutaric anhydride (GA) with weight ratios of 77.48% and 22.52%, respectively, incorporating 2.5 phr of 1-(2-Cyanoethyl)-2-ethyl-4-methylimidazole (CEMI) as a catalyst. The precursor mixture was degassed and subjected to a sequential thermal curing cycle consisting of 2 hours at 120°C followed by 2 hours at 150°C to facilitate crosslinking. The dielectric constant was characterized using a Vector Network Analyzer at a frequency of 10 GHz under ambient room temperature conditions.",
      "reasoning_analysis": "Increasing Factors: The chemical composition introduces significant polarity into the network, primarily through the formation of ester linkages and secondary hydroxyl groups during the reaction between the epoxy resin and anhydride hardener, which enhance orientational polarization. Furthermore, the presence of the CEMI catalyst introduces highly polar nitrile and imidazole functionalities that remain within the cured matrix, adding to the overall dipole density and electronic polarization contributed by the aromatic rings in the DGEBA backbone. Decreasing Factors: The processing history involves a high-temperature step-wise cure that promotes a high degree of crosslinking density, which restricts the segmental mobility of polymer chains and limits the ability of dipoles to align with the external electric field. Additionally, the measurement frequency of 10 GHz is relatively high, potentially exceeding the relaxation frequency of larger dipolar segments, thereby reducing the orientational contribution to the total permittivity compared to low-frequency measurements. Dominant Factor: The intrinsic chemical polarity arising from the cured ester-hydroxyl network and the persistent polar catalyst groups qualitatively dominates the dielectric behavior, establishing a higher baseline permittivity relative to non-polar polymers, although the restricted mobility from the dense crosslinked structure limits the maximum achievable polarization at the specified high frequency."
    }
  },
  {
    "doi": "10.1016/j.polymer.2025.128393",
    "title": "Transparent polyimides derived from phenyl group substituted 2,2′-bis(trifluoromethyl)benzidines with low dielectric constant at high frequencies",
    "year": 2025,
    "chemical_composition": {
      "repeat_unit_psmiles": null,
      "monomers": [
        {
          "name": "4,4′-(hexafluoroisopropylidene)diphthalic anhydride",
          "smiles": "FC(F)(F)C(c1ccc2c(c1)C(=O)OC2=O)(c3ccc4c(c3)C(=O)OC4=O)C(F)(F)F",
          "ratio_value": 1,
          "ratio_unit": "molar ratio"
        },
        {
          "name": "2,2′-bis(trifluoromethyl)benzidine",
          "smiles": "c1c(C(F)(F)F)cc(N)cc1-c2c(C(F)(F)F)cc(N)cc2",
          "ratio_value": 1,
          "ratio_unit": "molar ratio"
        }
      ],
      "additives": [],
      "is_homopolymer": true
    },
    "processing_history": "Synthesized by one-step polycondensation in m-cresol with isoquinoline, heated at 80, 100, 150, 180 °C for 12 h each. Precipitated in ethanol, washed, dried at 120 °C. Films cast from DMAc solution, cured at 80, 100, 150, 200, 250 °C for 1 h each. Dried at 300 °C for 3 h before measurement. Dielectric constant measured by R&S ZNA vector network analyzer at 20 GHz, 25 °C, 40% humidity.",
    "hierarchical_structure": "Amorphous structure confirmed by broad WAXD peaks. High fractional free volume (FFV) due to bulky ortho-substituents and CF3 groups.",
    "properties": {
      "eps": {
        "value": [
          2.63
        ],
        "unit": null
      }
    },
    "analysis_with_hierarchical_structure": {
      "descriptive_text": "The sample consists of a fluorinated polyimide derived from the stoichiometric polycondensation of 4,4′-(hexafluoroisopropylidene)diphthalic anhydride and 2,2′-bis(trifluoromethyl)benzidine. The material exhibits an amorphous hierarchical structure characterized by broad WAXD peaks and high fractional free volume attributed to the presence of bulky ortho-substituents and trifluoromethyl groups. Processing involved one-step synthesis in m-cresol with isoquinoline followed by sequential thermal treatment up to 180 °C, precipitation in ethanol, and drying at 120 °C. Free-standing films were cast from DMAc solution and subjected to a multi-stage curing protocol ranging from 80 to 250 °C, followed by a final drying step at 300 °C for 3 hours prior to characterization. The dielectric constant was subsequently measured using a vector network analyzer at 20 GHz under ambient conditions of 25 °C and 40% humidity.",
      "reasoning_analysis": "Increasing Factors: The inherent polarity of the imide linkages within the polymer backbone contributes to electronic and atomic polarization, which tends to increase the eps. Additionally, the measurement environment at 40% humidity could allow for minor moisture adsorption on the film surface or within accessible free volume elements, as water has a high dielectric constant that would elevate the measured eps. Decreasing Factors: The incorporation of trifluoromethyl groups and hexafluoroisopropylidene linkages introduces fluorine atoms, which possess low electronic polarizability and high electronegativity, significantly reducing the eps. Furthermore, the hierarchical structure exhibits high fractional free volume due to bulky ortho-substituents and CF3 groups, which lowers the material density and introduces air voids into the bulk matrix. The rigorous thermal curing and final drying at 300 °C effectively remove residual polar solvents like DMAc and m-cresol, preventing plasticization and polar contamination that would elevate the eps. Dominant Factor: The low polarizability of the C-F bonds combined with the engineered high fractional free volume qualitatively dominates the dielectric behavior, driving the eps significantly lower than conventional non-fluorinated polyimides, despite the presence of polar imide groups."
    },
    "analysis_without_hierarchical_structure": {
      "descriptive_text": "The polymer sample is a fluorinated polyimide synthesized via one-step polycondensation of 4,4′-(hexafluoroisopropylidene)diphthalic anhydride and 2,2′-bis(trifluoromethyl)benzidine in m-cresol with isoquinoline. The reaction mixture underwent sequential heating at 80, 100, 150, and 180 °C for 12 hours each, followed by precipitation in ethanol, washing, and drying at 120 °C. Films were subsequently cast from a DMAc solution and subjected to a multi-step curing process at 80, 100, 150, 200, and 250 °C for one hour per stage, with a final drying treatment at 300 °C for 3 hours prior to characterization. The dielectric constant was measured using a R&S ZNA vector network analyzer at 20 GHz under conditions of 25 °C and 40% humidity.",
