Repository: hhtrick/HHT-code

# HHT training framework

This directory contains model training, embedding precomputation, inference, article-level baselines and the curated datasets. All commands below assume that the working directory is `train_code/`.

## 3. Datasets and fixed partitions

Each main dataset is a JSON array at `dataset/{property}/{property}.json`. Entries contain source metadata, `chemical_composition`, `processing_history`, `hierarchical_structure`, `properties`, and two generated-analysis objects. Targets are stored as `properties[property]["value"]`; source metadata and target values are not predictive input fields.

| Property | Train | Validation | Test | Total |
|---|---:|---:|---:|---:|

File: train_code/dataset/eps/eps.json (part 96 of 190)
[
      "reasoning_analysis": "Increasing Factors: The aromatic nature of the polyimide backbone contributes to electronic polarizability, which inherently supports a baseline dielectric response. Additionally, the measurement condition of 40% humidity introduces the potential for moisture absorption; since water possesses a high dielectric constant, any adsorbed moisture at the film surface or within free volume elements would act to increase the measured eps. Decreasing Factors: The chemical composition features significant fluorination via trifluoromethyl groups and hexafluoroisopropylidene linkages; fluorine atoms exhibit low electronic polarizability and high electronegativity, which reduces the overall material polarizability. Furthermore, these bulky fluorinated groups disrupt efficient chain packing, increasing the fractional free volume and thereby lowering the dielectric constant. The processing history involves rigorous thermal curing up to 300 °C, which ensures complete imidization and the removal of polar residual solvents and moisture, significantly reducing dipolar contributions. Dominant Factor: The structural modification through extensive fluorination and the resulting increase in fractional free volume qualitatively dominate the dielectric behavior, driving the eps lower compared to non-fluorinated polyimides. This effect is reinforced by the high-temperature drying history which minimizes polar impurities, ensuring the low dielectric characteristics intrinsic to the fluorinated architecture are preserved."
    }
  },
  {
    "doi": null,
    "title": "Novel Polymer–Ceramic Nanocomposite Based on High Dielectric Constant Epoxy Formula for Embedded Capacitor Application",
    "year": 2002,
    "chemical_composition": {
      "repeat_unit_psmiles": null,
      "monomers": [
        {
          "name": "DER 661",
          "smiles": "CC(C)(C)c1ccc(OCC2CO2)cc1-c1ccc(OCC2CO2)cc1",
          "ratio_value": null,
          "ratio_unit": null
        }
      ],
      "additives": [
        {
          "name": "Cobalt(III)-acac",
          "type": "additive",
          "amount_value": 5.0,
          "amount_unit": "wt%"
        },
        {
          "name": "Hardener",
          "type": "crosslinker",
          "amount_value": null,
          "amount_unit": null
        },
        {
          "name": "PMN-PT",
          "type": "filler",
          "amount_value": 52.5,
          "amount_unit": "vol%"
        },
        {
          "name": "BaTiO3",
          "type": "filler",
          "amount_value": 17.5,
          "amount_unit": "vol%"
        }
      ],
      "is_homopolymer": false
    },
    "processing_history": "Dissolved DER 661 in NMP. Dissolved Co(III)-acac in warm epoxy (70-80 °C), cooled, added hardener, heated. Ceramic fillers (PMN-PT/BaTiO3 3:1 vol) added. Ball-milled for 4 days at 220 r/min. Viscosity adjusted with NMP. Spin-coated (500 rpm 10s, 2000 rpm 10s). Prebaked at 110 °C for 10 min. Cured for 1 h at 150 °C. Dielectric constant measured by HP 4263A LCR meter at 10 kHz.",
    "hierarchical_structure": "Composite film, 70 vol% ceramic loading, PMN-PT (0.9 μm) and BaTiO3 (0.065 μm) particles.",
    "properties": {
      "eps": {
        "value": [
          110
        ],
        "unit": null
      }
    },
    "analysis_with_hierarchical_structure": {
      "descriptive_text": "The sample consists of a crosslinked epoxy composite film based on DER 661 resin cured with a hardener in the presence of 5.0 wt% Cobalt(III)-acac additive. The matrix is heavily loaded with 70 vol% ceramic fillers, specifically comprising 52.5 vol% PMN-PT particles (0.9 μm) and 17.5 vol% BaTiO3 particles (0.065 μm) in a 3:1 volume ratio. Processing involved dissolving the resin in NMP, incorporating the additives and fillers via ball milling for 4 days at 220 r/min, followed by viscosity adjustment, spin-coating, prebaking at 110 °C, and final curing at 150 °C for 1 hour. The dielectric constant was subsequently characterized using an LCR meter at 10 kHz.",
      "reasoning_analysis": "Increasing Factors: The incorporation of 70 vol% ceramic fillers, specifically ferroelectric PMN-PT and BaTiO3, introduces materials with intrinsically high dielectric constants compared to the polymer matrix, significantly enhancing overall polarizability and driving the eps higher. Additionally, the heterogeneous nature of the composite promotes interfacial polarization (Maxwell-Wagner-Sillars effect) at the numerous polymer-ceramic boundaries, which further contributes to elevated permittivity. Decreasing Factors: The continuous epoxy matrix (DER 661) possesses a relatively low intrinsic dielectric constant, which dilutes the effective permittivity of the composite relative to the pure ceramic phase, acting to lower the eps. Furthermore, the high filler loading combined with spin-coating processing may introduce micro-voids or air pockets within the film, which have a negligible dielectric constant and would reduce the overall effective eps. Dominant Factor: The extremely high volume fraction (70 vol%) of high-k ceramic fillers qualitatively dominates the dielectric behavior, overriding the low permittivity of the epoxy matrix and potential void defects, resulting in a composite eps that is significantly elevated compared to the neat polymer."
    },
    "analysis_without_hierarchical_structure": {
      "descriptive_text": "The composite material is formulated using a DER 661 epoxy matrix crosslinked with a hardener and modified with 5.0 wt% Cobalt(III)-acac additive. High-loading ferroelectric ceramic fillers, specifically 52.5 vol% PMN-PT and 17.5 vol% BaTiO3 in a 3:1 volume ratio, were incorporated into the polymer phase. Preparation involved dissolving the epoxy and additive in NMP, followed by the addition of the hardener and ceramic powders. The mixture was subjected to ball milling for 4 days at 220 r/min to ensure dispersion, after which the viscosity was adjusted with NMP. Films were fabricated via spin-coating using a two-step protocol, prebaked at 110 °C for 10 minutes, and finally cured at 150 °C for 1 hour. The dielectric constant was subsequently characterized using an HP 4263A LCR meter at 10 kHz.",
      "reasoning_analysis": "Increasing Factors: The incorporation of ferroelectric ceramic fillers, specifically PMN-PT and BaTiO3, introduces materials with intrinsically high dielectric constants relative to the polymer matrix, directly driving the eps upward. The substantial total filler loading of 70 vol% enhances this effect through percolation pathways and maximizes Maxwell-Wagner-Sillars interfacial polarization at the extensive polymer-ceramic boundaries created during ball milling. Decreasing Factors: The DER 661 epoxy matrix inherently exhibits a low dielectric constant, which acts to dilute the overall permittivity of the composite. Additionally, the crosslinking reaction induced by the hardener and thermal curing restricts polymer chain segmental motion and dipole orientation, limiting the matrix contribution, while solvent evaporation during spin-coating and curing poses a risk of micro-void formation that would lower the effective eps. Dominant Factor: The volumetric dominance and intrinsic high permittivity of the ferroelectric ceramic phase qualitatively overwhelm the low-k characteristics of the epoxy matrix. Despite potential processing-induced voids or matrix restrictions, the 70 vol% loading of high-k ceramics ensures that the filler properties dictate the final dielectric behavior, leading to a net significant increase in eps compared to the neat polymer."
    }
  },
  {
    "doi": null,
    "title": "Anisotropy of the Dielectric Constant of Polyacetylene",
    "year": 1980,
    "chemical_composition": {
      "repeat_unit_psmiles": "[*]/C=C\\[*]",
      "monomers": [
        {
          "name": "Acetylene",
          "smiles": "C#C",
          "ratio_value": null,
          "ratio_unit": null
        }
      ],
      "additives": [],
      "is_homopolymer": true
    },
    "processing_history": "Synthesized by Ito et al. method at -78 °C (cis form). Rolled film (elongation l/l0=8). Dielectric constant measured by cavity perturbation method at 9.1 GHz, electric field parallel to rolling direction (ε∥). Values corrected for porosity to represent dense fibrils (ρ=1.18 g/cm³).",
    "hierarchical_structure": "Predominantly cis isomer (partially isomerized by rolling). Oriented fibrils. Anisotropic.",
    "properties": {
      "eps": {
        "value": [
          5.0
        ],
        "unit": null
      }
    },
    "analysis_with_hierarchical_structure": {
      "descriptive_text": "The sample is a polyacetylene homopolymer synthesized via the Ito et al. method at -78 °C, yielding a predominantly cis isomeric structure. It was processed into a rolled film with an elongation ratio of 8, resulting in oriented anisotropic fibrils that underwent partial isomerization during mechanical deformation. Dielectric characterization was conducted using the cavity perturbation method at 9.1 GHz with the electric field aligned parallel to the rolling direction, and the data were corrected for porosity to represent dense fibrils with a density of 1.18 g/cm³.",
      "reasoning_analysis": "Increasing Factors: The conjugated backbone of polyacetylene contains delocalized π-electrons that significantly enhance electronic polarizability, intrinsically driving the dielectric constant higher than non-conjugated polymers. The severe mechanical rolling aligns the polymer chains, and since the electric field was applied parallel to the rolling direction, the measurement captures the maximum polarizability along the conjugated backbone axis. Additionally, correcting for porosity to reflect dense fibrils increases the number density of polarizable units per unit volume. Decreasing Factors: The predominance of the cis isomer, which typically exhibits shorter conjugation lengths compared to the trans form, may limit the extent of electron delocalization and reduce overall polarizability. Furthermore, the absence of polar functional groups or heteroatoms in the pure hydrocarbon structure means there are no permanent dipole moments to contribute via orientational polarization, restricting the dielectric response to electronic and atomic mechanisms. Dominant Factor: The high degree of chain orientation parallel to the electric field qualitatively dominates the dielectric behavior. This alignment maximizes the interaction between the external field and the highly polarizable delocalized π-electron system along the backbone, outweighing the limitations imposed by the cis-isomeric content and the lack of permanent dipoles."
    },
    "analysis_without_hierarchical_structure": {
      "descriptive_text": "The sample is a polyacetylene homopolymer synthesized via the Ito et al. method at -78 °C to yield the cis form. The material was processed into a rolled film with an elongation ratio of 8. Dielectric constant measurements were conducted using the cavity perturbation method at 9.1 GHz with the electric field aligned parallel to the rolling direction, and the data were corrected for porosity to represent dense fibrils with a density of 1.18 g/cm³.",
      "reasoning_analysis": "Increasing Factors: The conjugated polyacetylene backbone features delocalized pi-electrons that significantly enhance electronic polarizability compared to saturated hydrocarbon chains. The processing history involving rolling to an elongation ratio of 8 induces strong chain orientation; since the electric field is applied parallel to the rolling direction, the measurement probes the axis of maximum polarizability along the conjugated backbone, driving the dielectric constant upward. Additionally, the correction for porosity to represent dense fibrils removes the diluting effect of air voids, inherently increasing the effective permittivity value. Decreasing Factors: The synthesis conditions yield the cis-form of polyacetylene, which typically possesses a shorter effective conjugation length and lower stability compared to the trans-form, potentially limiting the extent of electron delocalization and thus capping the polarizability relative to a fully isomerized trans-polyacetylene sample. Furthermore, the absence of permanent dipole moments in the pure hydrocarbon backbone limits dipolar relaxation contributions to the permittivity at the measured frequency. Dominant Factor: The anisotropic alignment of the conjugated chains parallel to the electric field is the dominant factor influencing the dielectric constant. While the cis-configuration imposes some structural limits on conjugation, the orientation effect maximizes the interaction between the external field and the delocalized pi-electron cloud, qualitatively resulting in a higher permittivity along the rolling direction compared to an isotropic or unoriented sample."
    }
  },
  {
    "doi": null,
    "title": "Anisotropy of the Dielectric Constant of Polyacetylene",
    "year": 1980,
    "chemical_composition": {
      "repeat_unit_psmiles": "[*]/C=C\\[*]",
      "monomers": [
        {
          "name": "Acetylene",
          "smiles": "C#C",
          "ratio_value": null,
          "ratio_unit": null
        }
      ],
      "additives": [],
      "is_homopolymer": true
    },
    "processing_history": "Synthesized by Ito et al. method at -78 °C (cis form). Rolled film (elongation l/l0=8). Dielectric constant measured by cavity perturbation method at 9.1 GHz, electric field perpendicular to rolling direction (ε⊥). Values corrected for porosity to represent dense fibrils (ρ=1.18 g/cm³).",
    "hierarchical_structure": "Predominantly cis isomer (partially isomerized by rolling). Oriented fibrils. Anisotropic.",
    "properties": {
      "eps": {
        "value": [
          3.7
        ],
        "unit": null
      }
    },
    "analysis_with_hierarchical_structure": {
      "descriptive_text": "The sample comprises a polyacetylene homopolymer synthesized via the Ito et al. method at -78 °C to initially yield the cis isomeric form, which was subsequently processed into a rolled film with an elongation ratio of 8. This mechanical processing induced partial isomerization and created a hierarchical structure of oriented fibrils with significant anisotropy. The dielectric constant was characterized using the cavity perturbation method at 9.1 GHz with the electric field oriented perpendicular to the rolling direction, and the data were corrected for porosity to reflect the properties of dense fibrils with a density of 1.18 g/cm³.",
      "reasoning_analysis": "Increasing Factors: The conjugated polyacetylene backbone possesses delocalized π-electrons that significantly enhance electronic polarizability compared to saturated hydrocarbon polymers, intrinsically driving the eps higher. Additionally, the processing history includes a correction for porosity to represent dense fibrils, which removes the diluting effect of air voids (eps ≈ 1) and thereby increases the reported intrinsic eps value relative to the porous bulk film. Decreasing Factors: The measurement configuration specifies the electric field is perpendicular to the rolling direction, which aligns with the polymer chain axis; since the high polarizability of conjugated systems is primarily along the backbone, this perpendicular orientation minimizes the coupling to the delocalized electron system, suppressing the eps. Furthermore, the non-polar nature of the hydrocarbon backbone lacks permanent dipoles, preventing dipolar relaxation contributions that would otherwise increase the eps at this frequency. Dominant Factor: The anisotropic structural orientation relative to the applied electric field qualitatively dominates the final eps behavior; while the conjugated composition establishes a high potential for polarizability, the perpendicular measurement geometry restricts access to this pathway, resulting in an eps value that is elevated above non-conjugated insulators but suppressed relative to the parallel chain direction."
    },
    "analysis_without_hierarchical_structure": {
      "descriptive_text": "The sample comprises a cis-polyacetylene homopolymer synthesized via the Ito et al. method at -78 °C. The material was processed into a rolled film undergoing significant elongation with a stretch ratio of 8. Dielectric characterization was performed using the cavity perturbation method at 9.1 GHz, with the electric field oriented perpendicular to the rolling direction, and the resulting values were corrected for porosity to reflect the properties of dense fibrils with a density of 1.18 g/cm³.",
      "reasoning_analysis": "Increasing Factors: The conjugated chemical structure of the polyacetylene backbone facilitates significant electronic polarizability due to delocalized pi-electrons, inherently driving the dielectric constant higher than that of saturated hydrocarbon polymers. Additionally, the processing history includes a correction for porosity to represent dense fibrils, which eliminates air voids with low permittivity and thereby increases the effective dielectric constant relative to the untreated porous film. Decreasing Factors: The rolling process induces strong molecular orientation along the rolling direction, and since the dielectric measurement was conducted with the electric field perpendicular to this alignment, the field interacts primarily with the inter-chain spaces rather than the highly polarizable conjugated backbone axis, significantly reducing the observed dielectric constant compared to a parallel measurement. Dominant Factor: While the conjugated backbone provides the fundamental mechanism for enhanced polarizability, the strong structural anisotropy induced by the high-elongation rolling process combined with the perpendicular measurement geometry is the dominant factor qualitatively limiting the magnitude of the dielectric constant, ensuring it remains lower than the intrinsic maximum achievable along the chain axis."
    }
  },
  {
    "doi": "10.1002/app.53713",
    "title": "A novel epoxy vitrimer with low dielectric constant at high-frequency",
    "year": 2023,
    "chemical_composition": {
      "repeat_unit_psmiles": null,
      "monomers": [
        {
          "name": "Bisphenol A diglycidyl ether",
          "smiles": "CC(C)(C1=CC=C(OCC2CO2)C=C1)C1=CC=C(OCC3CO3)C=C1",
          "ratio_value": 77.48,
          "ratio_unit": "wt%"
        },
        {
          "name": "Glutaric anhydride",
          "smiles": "O=C1CCCC(=O)O1",
          "ratio_value": 22.52,
          "ratio_unit": "wt%"
        }
      ],
      "additives": [
        {
          "name": "1-(2-Cyanoethyl)-2-ethyl-4-methylimidazole",
          "type": "catalyst",
          "amount_value": 2.5,
          "amount_unit": "phr"
        }
      ],
      "is_homopolymer": false
    },
    "processing_history": "Mixed DGEBA and GA with CEMI catalyst, degassed, cured at 120°C/2 h + 150°C/2 h. Ground into powders, hot-pressed at 250°C/10 MPa/3 h. Dielectric constant measured by Vector Network Analyzer (Rohde & Schwarz ZNB20) at 10 GHz, room temperature.",
    "hierarchical_structure": "Reprocessed cross-linked epoxy-anhydride vitrimer network. Cross-linking density 3.4 x 10^3 mol/m3.",
    "properties": {
      "eps": {
        "value": [
          2.88
        ],
        "unit": null
      }
    },
    "analysis_with_hierarchical_structure": {
      "descriptive_text": "The sample consists of a reprocessed cross-linked epoxy-anhydride vitrimer network synthesized from Bisphenol A diglycidyl ether (77.48 wt%) and glutaric anhydride (22.52 wt%), catalyzed by 1-(2-Cyanoethyl)-2-ethyl-4-methylimidazole (2.5 phr). The material was initially cured via a two-step thermal process at 120°C and 150°C for 2 hours each, followed by degassing. To enable reprocessing, the cured network was ground into powders and subsequently hot-pressed at 250°C under 10 MPa for 3 hours. The resulting hierarchical structure exhibits a cross-linking density of 3.4 x 10^3 mol/m³, and the dielectric constant was characterized using a Vector Network Analyzer at 10 GHz under room temperature conditions.",
      "reasoning_analysis": "Increasing Factors: The bisphenol A backbone contains aromatic rings which exhibit high electronic polarizability, inherently driving the eps higher. Additionally, the presence of polar functional groups, including ether linkages in the epoxy, ester linkages from the anhydride cure, and the highly polar nitrile group within the imidazole catalyst, contributes to dipolar polarization. The hot-pressing processing history ensures high consolidation and density, minimizing voids that would otherwise lower the effective permittivity. Decreasing Factors: The incorporation of glutaric anhydride introduces aliphatic segments which possess lower polarizability compared to aromatic structures, potentially diluting the overall dielectric response. Furthermore, the measurement frequency of 10 GHz is sufficiently high that slower dipolar orientation mechanisms may not fully respond to the electric field, reducing the observed eps compared to low-frequency measurements. The cross-linked network structure also restricts segmental motion, limiting the ability of dipoles to align with the field. Dominant Factor: The high electronic polarizability of the aromatic bisphenol A units combined with the dense, void-free network achieved through hot-pressing qualitatively dominates the dielectric behavior. While the high frequency limits dipolar contributions, the intrinsic electronic polarization of the aromatic backbone ensures the eps remains elevated relative to aliphatic polymers, despite the diluting effect of the anhydride aliphatic chains."
    },
    "analysis_without_hierarchical_structure": {
      "descriptive_text": "The sample comprises a thermosetting epoxy network synthesized from Bisphenol A diglycidyl ether and Glutaric anhydride with a weight ratio of approximately 77.5 to 22.5, incorporating 2.5 phr of 1-(2-Cyanoethyl)-2-ethyl-4-methylimidazole as a catalyst. The precursor mixture was degassed and cured using a stepwise thermal protocol involving 2 hours at 120°C followed by 2 hours at 150°C. Subsequently, the cured material was ground into powders and consolidated through hot-pressing at 250°C under 10 MPa for 3 hours, with the dielectric constant ultimately characterized via a Vector Network Analyzer at 10 GHz and room temperature.",
      "reasoning_analysis": "Increasing Factors: The chemical composition features highly polar functional groups, including ether linkages from the DGEBA backbone and ester plus hydroxyl groups formed during the anhydride curing reaction, which enhance orientational polarization. Additionally, the cyano group within the CEMI catalyst and the aromatic rings in DGEBA contribute significant dipolar and electronic polarizability, respectively, while the high-pressure hot-pressing increases material density, packing more polarizable units per unit volume. Decreasing Factors: The formation of a densely crosslinked thermoset network during the curing and high-temperature hot-pressing stages severely restricts segmental chain mobility, limiting the ability of dipoles to align with the external electric field. Furthermore, the measurement frequency of 10 GHz may exceed the relaxation frequency of larger polymer segments, reducing the contribution of slower orientational polarization mechanisms to the total permittivity. Dominant Factor: The intrinsic chemical polarity arising from the high concentration of cured ester and hydroxyl groups alongside the polar catalyst molecules qualitatively dominates the dielectric behavior, establishing a baseline permittivity driven by electronic and atomic polarizability that persists despite the mobility restrictions imposed by the crosslinked architecture and high-frequency measurement conditions."
    }
  },
  {
    "doi": null,
    "title": "Material Characterization of a High-Dielectric-Constant Polymer–Ceramic Composite for Embedded Capacitor for RF Applications",
    "year": 2004,
    "chemical_composition": {
      "repeat_unit_psmiles": null,
      "monomers": [
        {
          "name": "Bisphenol A epoxy resin",
          "smiles": null,
          "ratio_value": null,
          "ratio_unit": null
        }
      ],
      "additives": [
        {
          "name": "Co(III) acac",
          "type": "catalyst",
          "amount_value": 5,
          "amount_unit": "wt%"
        },
        {
          "name": "PMN-PT",
          "type": "filler",
          "amount_value": 68,
          "amount_unit": "vol%"
        },
        {
          "name": "BaTiO3",
          "type": "filler",
          "amount_value": 17,
          "amount_unit": "vol%"
        },
        {
          "name": "Byk-w 9010",
          "type": "surfactant",
          "amount_value": null,
          "amount_unit": null
        }
      ],
      "is_homopolymer": false
    },
    "processing_history": "Ball-milled for approximately 1 day at 220 rpm. Solvent (N-methylpyrrolidone) added to adjust viscosity. Prototype fabricated via spin-coating/thick film technology. Dielectric constant measured by HP 4263A LCR meter at 10 kHz.",
    "hierarchical_structure": "Nanostructure polymer-ceramic composite. 85 vol% total filler loading. PMN-PT (0.9 μm) and BaTiO3 (0.050 μm) volume ratio 4:1. Good particle dispersion.",
    "properties": {
      "eps": {
        "value": [
          150
        ],
        "unit": null
      }
    },
    "analysis_with_hierarchical_structure": {
      "descriptive_text": "The sample is a nanostructured polymer-ceramic composite based on a Bisphenol A epoxy resin matrix cured with 5 wt% Co(III) acac catalyst. The system is heavily loaded with 85 vol% ceramic fillers, consisting of PMN-PT (0.9 μm) and BaTiO3 (0.050 μm) in a 4:1 volume ratio, along with Byk-w 9010 surfactant to ensure good particle dispersion. Processing involved ball-milling the mixture for approximately one day at 220 rpm, followed by viscosity adjustment with N-methylpyrrolidone solvent and fabrication via spin-coating thick film technology. The dielectric properties were subsequently characterized using an HP 4263A LCR meter at a frequency of 10 kHz.",
      "reasoning_analysis": "Increasing Factors: The primary driver for elevated permittivity is the extremely high volume fraction (85 vol%) of ferroelectric ceramic fillers, specifically PMN-PT and BaTiO3, which possess intrinsic dielectric constants orders of magnitude higher than the polymer matrix. Additionally, the presence of nano-sized BaTiO3 particles (0.050 μm) increases the specific interfacial area, enhancing Maxwell-Wagner-Sillars interfacial polarization contributions at the measurement frequency of 10 kHz. The use of surfactant and ball-milling ensures good particle dispersion, minimizing air voids which would otherwise lower the effective permittivity. Decreasing Factors: The continuous Bisphenol A epoxy phase inherently possesses a low dielectric constant, acting as a diluent to the overall composite permittivity according to effective medium theories. Furthermore, the processing history involves solvent casting (N-methylpyrrolidone) and spin-coating; if solvent evaporation is incomplete or if micro-voids are trapped during thick film formation, these low-permittivity defects would reduce the overall eps. Dominant Factor: The overwhelming volume fraction of high-k ceramic fillers qualitatively dominates the dielectric behavior. Despite the low-permittivity polymer matrix, the 85 vol% loading likely approaches or exceeds percolation thresholds for dielectric interaction, making the intrinsic properties of the PMN-PT and BaTiO3 phases the decisive factor in establishing a high eps relative to neat epoxy."
    },
    "analysis_without_hierarchical_structure": {
      "descriptive_text": "The composite material features a Bisphenol A epoxy resin matrix catalyzed by 5 wt% Co(III) acac. Dielectric enhancement is achieved through the incorporation of 68 vol% PMN-PT and 17 vol% BaTiO3 ceramic fillers, stabilized with Byk-w 9010 surfactant. The mixture was ball-milled for approximately one day at 220 rpm, followed by viscosity adjustment using N-methylpyrrolidone solvent. The final prototype was fabricated via spin-coating and thick film technology, with the dielectric constant characterized using an HP 4263A LCR meter at 10 kHz.",
      "reasoning_analysis": "Increasing Factors: The inclusion of 68 vol% PMN-PT and 17 vol% BaTiO3 introduces ferroelectric and relaxor phases with intrinsically higher permittivity than the polymer matrix, directly driving the eps upward. Additionally, the ball-milling process and surfactant usage improve filler dispersion, reducing agglomeration and maximizing the effective volume fraction of the high-permittivity phase. Decreasing Factors: The Bisphenol A epoxy resin matrix possesses a lower intrinsic permittivity compared to the ceramic fillers, acting as a diluent that limits the maximum achievable eps. Furthermore, the use of N-methylpyrrolidone solvent during viscosity adjustment and spin-coating introduces the risk of micro-void formation upon evaporation, which would lower the effective eps due to the low permittivity of air. Dominant Factor: The total ceramic filler loading of 85 vol% is the dominant factor governing the dielectric behavior. This extremely high volume fraction establishes a percolation network where the high-permittivity characteristics of the PMN-PT and BaTiO3 phases overwhelmingly dictate the composite eps, superseding the dilution effect of the polymer matrix and potential minor processing defects."
    }
  },
  {
    "doi": "10.1002/app.53713",
    "title": "A novel epoxy vitrimer with low dielectric constant at high-frequency",
    "year": 2023,
    "chemical_composition": {
      "repeat_unit_psmiles": null,
      "monomers": [
        {
          "name": "Bisphenol A diglycidyl ether",
          "smiles": "CC(C)(C1=CC=C(OCC2CO2)C=C1)C1=CC=C(OCC3CO3)C=C1",
          "ratio_value": 70.67,
          "ratio_unit": "wt%"
        },
        {
          "name": "Methyl tetrahydrophthalic anhydride",
          "smiles": "CC1=CCC2C(=O)OC(=O)C21",
          "ratio_value": 29.33,
          "ratio_unit": "wt%"
        }
      ],
      "additives": [
        {
          "name": "Zinc acetylacetonate",
          "type": "catalyst",
          "amount_value": 5.0,
          "amount_unit": "phr"
        }
      ],
      "is_homopolymer": false
    },
    "processing_history": "Mixed DGEBA and MTHPA with Zn(Acac)2 catalyst, cured (conditions per Table 2 not specified). Dielectric constant measured by Vector Network Analyzer (Rohde & Schwarz ZNB20) at 10 GHz, room temperature.",
    "hierarchical_structure": "Modified cross-linked epoxy-anhydride vitrimer network. Cross-linking density 1.5 x 10^3 mol/m3.",
    "properties": {
      "eps": {
        "value": [
          2.82
        ],
        "unit": null
      }
    },
    "analysis_with_hierarchical_structure": {
      "descriptive_text": "The sample comprises a modified cross-linked epoxy-anhydride vitrimer network synthesized from Bisphenol A diglycidyl ether (70.67 wt%) and Methyl tetrahydrophthalic anhydride (29.33 wt%), utilizing 5.0 phr Zinc acetylacetonate as a catalyst. The curing process yields a network structure characterized by a cross-linking density of 1.5 x 10^3 mol/m3. The dielectric constant was subsequently measured using a Vector Network Analyzer at 10 GHz under room temperature conditions.",
      "reasoning_analysis": "Increasing Factors: The chemical composition features a high density of polar functional groups, including ether linkages from the Bisphenol A diglycidyl ether and ester linkages formed during the reaction with Methyl tetrahydrophthalic anhydride, which enhance orientational and atomic polarizability. Additionally, the aromatic rings within the backbone contribute to electronic polarizability, intrinsically driving the dielectric constant (eps) higher relative to non-polar aliphatic polymers. Decreasing Factors: The specified cross-linking density of 1.5 x 10^3 mol/m3 creates a rigid vitrimer network that restricts segmental mobility, thereby limiting the ability of dipoles to align with the external electric field. Furthermore, the measurement frequency of 10 GHz is sufficiently high that slower dipolar relaxation processes may not fully contribute to the polarization, effectively reducing the observed eps. Dominant Factor: The intrinsic chemical polarity provided by the high concentration of ether and ester groups within the cured epoxy-anhydride matrix is the dominant factor, establishing a baseline permittivity significantly above non-polar standards, although the restrictive vitrimer network topology and high-frequency measurement conditions qualitatively suppress the maximum achievable polarization."
    },
    "analysis_without_hierarchical_structure": {
      "descriptive_text": "The sample comprises a crosslinked epoxy network synthesized from Bisphenol A diglycidyl ether (DGEBA) and Methyl tetrahydrophthalic anhydride (MTHPA) with a composition of 70.67 wt% and 29.33 wt%, respectively. Zinc acetylacetonate was added as a catalyst at a loading of 5.0 phr to promote the curing reaction. Following mixing, the formulation was cured to establish the final thermoset architecture. Dielectric properties were evaluated at room temperature using a Vector Network Analyzer at a frequency of 10 GHz.",
      "reasoning_analysis": "Increasing Factors: The chemical composition features Bisphenol A diglycidyl ether, which contains aromatic rings that contribute significant electronic polarizability, and the curing reaction with Methyl tetrahydrophthalic anhydride generates polar ester linkages and secondary hydroxyl groups that enhance dipolar polarization. Additionally, the presence of the Zinc acetylacetonate catalyst introduces metal centers that could potentially contribute to interfacial polarization mechanisms if heterogeneous domains form. Decreasing Factors: The processing history involves curing to form a highly crosslinked thermoset network, which restricts the segmental mobility of polymer chains, thereby limiting the ability of dipoles to orient themselves in response to the electric field, particularly at lower frequencies. Furthermore, the aliphatic methyl groups within the MTHPA and the isopropylidene bridge in DGEBA introduce non-polar volumes that dilute the overall polar density of the material. Dominant Factor: The intrinsic electronic and atomic polarizability derived from the high aromatic content and the dense concentration of polar functional groups formed during the curing reaction qualitatively dominates the dielectric behavior, as these structural features define the baseline permittivity regardless of the mobility restrictions imposed by the crosslinked network architecture at the measured frequency of 10 GHz."
    }
  },
  {
    "doi": null,
    "title": "Anisotropy of the Dielectric Constant of Polyacetylene",
    "year": 1980,
    "chemical_composition": {
      "repeat_unit_psmiles": "[*]/C=C\\[*]",
      "monomers": [
        {
          "name": "Acetylene",
          "smiles": "C#C",
          "ratio_value": null,
          "ratio_unit": null
        }
      ],
      "additives": [],
      "is_homopolymer": true
    },
    "processing_history": "Synthesized by Ito et al. method at -78 °C (cis form). Rolled film (elongation l/l0=19). Dielectric constant measured by cavity perturbation method at 9.1 GHz, electric field perpendicular to rolling direction (ε⊥). Values corrected for porosity to represent dense fibrils (ρ=1.18 g/cm³).",
    "hierarchical_structure": "Predominantly cis isomer (partially isomerized by rolling). Oriented fibrils. Anisotropic.",
    "properties": {
      "eps": {
        "value": [
          3.7
        ],
        "unit": null
      }
    },
    "analysis_with_hierarchical_structure": {
      "descriptive_text": "The sample comprises a polyacetylene homopolymer synthesized via the Ito et al. method at -78 °C, initially yielding a predominantly cis-isomeric structure. This material was processed into a highly oriented rolled film with an elongation ratio of 19, resulting in an anisotropic morphology of oriented fibrils that underwent partial isomerization during mechanical deformation. The dielectric constant was characterized using the cavity perturbation method at 9.1 GHz with the electric field oriented perpendicular to the rolling direction, and the data were corrected for porosity to reflect the properties of dense fibrils with a density of 1.18 g/cm³.",
      "reasoning_analysis": "Increasing Factors: The conjugated carbon backbone possesses delocalized π-electrons, which significantly enhance electronic polarizability compared to saturated hydrocarbon polymers. Additionally, the processing history involves porosity correction to a dense fibril state, which eliminates low-permittivity voids and maximizes the number density of polarizable units per unit volume. Decreasing Factors: The dielectric measurement was conducted with the electric field perpendicular to the rolling direction; since the high polarizability of conjugated systems is primarily along the chain axis, this geometry captures the lower inter-chain polarizability rather than the maximal intra-chain contribution. Furthermore, the absence of polar functional groups or high-dielectric additives limits dipolar contributions to the permittivity. Dominant Factor: The intrinsic electronic polarizability arising from the conjugated polyacetylene backbone is the fundamental factor establishing a permittivity higher than conventional insulators; however, the anisotropic nature of the oriented fibrils combined with the perpendicular field orientation qualitatively limits the magnitude relative to the parallel direction, making the measurement geometry and chain orientation the critical modifiers of the intrinsic material response."
    },
    "analysis_without_hierarchical_structure": {
      "descriptive_text": "The sample comprises a cis-polyacetylene homopolymer synthesized via the Ito et al. method at -78 °C. The material was processed into a highly oriented rolled film exhibiting an elongation ratio of 19. Dielectric characterization was performed using the cavity perturbation method at 9.1 GHz, with the electric field applied perpendicular to the rolling direction, and the resulting values were corrected for porosity to reflect the properties of dense fibrils with a density of 1.18 g/cm³.",
