Repository: hhtrick/HHT-code

# HHT training framework

This directory contains model training, embedding precomputation, inference, article-level baselines and the curated datasets. All commands below assume that the working directory is `train_code/`.

## 3. Datasets and fixed partitions

Each main dataset is a JSON array at `dataset/{property}/{property}.json`. Entries contain source metadata, `chemical_composition`, `processing_history`, `hierarchical_structure`, `properties`, and two generated-analysis objects. Targets are stored as `properties[property]["value"]`; source metadata and target values are not predictive input fields.

| Property | Train | Validation | Test | Total |
|---|---:|---:|---:|---:|

File: train_code/dataset/eps/eps.json (part 97 of 190)
[
      "reasoning_analysis": "Increasing Factors: The conjugated chemical structure of the polyacetylene backbone features delocalized pi-electrons that exhibit high electronic polarizability, intrinsically driving the eps higher compared to saturated polymers. Additionally, the data correction for porosity to represent dense fibrils ensures that the volumetric concentration of polarizable units is maximized, preventing artificial depressions in permittivity caused by voids. Decreasing Factors: The processing history involves severe rolling elongation which aligns the polymer chains along the rolling direction. Since the electric field was applied perpendicular to this orientation, the measurement probes the lower polarizability of interchain interactions rather than the highly polarizable intrachain pi-system, significantly limiting the dielectric response. Furthermore, the cis-configuration may introduce non-planar twists that slightly reduce effective conjugation length relative to the trans-form. Dominant Factor: The anisotropic morphology induced by the high-elongation rolling process combined with the perpendicular measurement geometry is the dominant factor. While the conjugated chemistry provides a high intrinsic polarizability potential, the specific alignment of chains away from the electric field vector qualitatively suppresses the eps relative to what would be observed in an isotropic sample or along the parallel direction."
    }
  },
  {
    "doi": "10.1002/polb.24629",
    "title": "Effect of Arrangement of Nano and Micro Barium Titanate (BaTiO3) Particles on the Enhanced Dielectric Constant of High-Density Polyethylene (HDPE)/BaTiO3",
    "year": 2018,
    "chemical_composition": {
      "repeat_unit_psmiles": "[*]CC[*]",
      "monomers": [
        {
          "name": "Ethylene",
          "smiles": "C=C",
          "ratio_value": null,
          "ratio_unit": null
        }
      ],
      "additives": [],
      "is_homopolymer": true
    },
    "processing_history": "HDPE 4902T and 6218 blended (3:1 wt) by two roll mill. Composite hot-pressed at 170 °C. Dielectric constant measured by Agilent 4294A Impedance Analyzer at 40 Hz.",
    "hierarchical_structure": "HDPE control. Relative crystallinity 67%.",
    "properties": {
      "eps": {
        "value": [
          2
        ],
        "unit": null
      }
    },
    "analysis_with_hierarchical_structure": {
      "descriptive_text": "The sample comprises a high-density polyethylene (HDPE) blend prepared by mixing HDPE grades 4902T and 6218 in a 3:1 weight ratio using a two-roll mill. This mixture was hot-pressed at 170 °C to form a solid control sample with a semi-crystalline hierarchical structure exhibiting 67% relative crystallinity. The dielectric properties were subsequently characterized using an Agilent 4294A Impedance Analyzer operating at 40 Hz.",
      "reasoning_analysis": "Increasing Factors: The high relative crystallinity of 67% increases the material density, which raises the number of polarizable electrons per unit volume, thereby slightly elevating the dielectric constant. Furthermore, the hot-pressing process minimizes void content, and the interface between the two blended HDPE grades may contribute to interfacial polarization at the low measurement frequency of 40 Hz. Decreasing Factors: The chemical composition consists entirely of non-polar ethylene repeat units lacking permanent dipoles, which inherently restricts orientation polarization and maintains a low dielectric baseline. The absence of polar additives or conductive fillers further prevents any extrinsic enhancement of permittivity. Dominant Factor: The non-polar nature of the polyethylene backbone is the dominant factor, ensuring that the dielectric constant remains characteristically low despite the densification from high crystallinity and the morphological complexity introduced by blending."
    },
    "analysis_without_hierarchical_structure": {
      "descriptive_text": "The sample consists of a high-density polyethylene system prepared by blending two distinct HDPE grades, 4902T and 6218, in a 3:1 weight ratio via a two-roll mill. This mixture was subsequently hot-pressed at 170 °C to form a consolidated composite, and its dielectric constant was measured using an Agilent 4294A Impedance Analyzer at 40 Hz.",
      "reasoning_analysis": "Increasing Factors: The thermal processing history involving two-roll milling and hot-pressing at 170 °C may introduce trace oxidative degradation if not conducted under an inert atmosphere, creating polar carbonyl groups that enhance dipole polarization. Additionally, blending two different HDPE grades creates interphase regions between differing molecular weight distributions, which can contribute to interfacial Maxwell-Wagner-Sillars polarization, particularly significant at the low measurement frequency of 40 Hz. Decreasing Factors: The primary chemical composition is based on the ethylene monomer, forming a polyethylene backbone with symmetric non-polar C-C and C-H bonds that lack permanent dipole moments, inherently restricting dielectric polarization mechanisms. Furthermore, the high-density nature of the constituent grades suggests a high degree of crystallinity, which reduces free volume and restricts chain segment mobility, thereby limiting induced dipole contributions. Dominant Factor: The intrinsic non-polar symmetry of the polyethylene backbone is the dominant factor, establishing a fundamentally low baseline for the dielectric constant that outweighs the minor potential increases from processing-induced oxidation or interfacial effects in this homopolymer blend system."
    }
  },
  {
    "doi": "10.1002/polb.24629",
    "title": "Effect of Arrangement of Nano and Micro Barium Titanate (BaTiO3) Particles on the Enhanced Dielectric Constant of High-Density Polyethylene (HDPE)/BaTiO3",
    "year": 2018,
    "chemical_composition": {
      "repeat_unit_psmiles": "[*]CC[*]",
      "monomers": [
        {
          "name": "Ethylene",
          "smiles": "C=C",
          "ratio_value": null,
          "ratio_unit": null
        }
      ],
      "additives": [],
      "is_homopolymer": true
    },
    "processing_history": "HDPE 4902T and 6218 blended (3:1 wt) by two roll mill. Composite hot-pressed at 170 °C. Dielectric constant measured by Agilent 4294A Impedance Analyzer at 40 MHz.",
    "hierarchical_structure": "HDPE control. Relative crystallinity 67%.",
    "properties": {
      "eps": {
        "value": [
          2
        ],
        "unit": null
      }
    },
    "analysis_with_hierarchical_structure": {
      "descriptive_text": "The sample is a high-density polyethylene (HDPE) homopolymer derived from ethylene monomers, formulated as a blend of HDPE 4902T and 6218 grades in a 3:1 weight ratio. Processing involved mixing via a two-roll mill followed by hot-pressing at 170 °C. The resulting material serves as an HDPE control with a measured relative crystallinity of 67%, and its dielectric constant was characterized using an Agilent 4294A Impedance Analyzer operating at 40 MHz.",
      "reasoning_analysis": "Increasing Factors: The high relative crystallinity of 67% increases the bulk density of the material, which increases the number of polarizable electron clouds per unit volume according to the Clausius-Mossotti relation, thereby qualitatively driving the dielectric constant upward. Additionally, the hot-pressing processing history minimizes voids and air pockets within the bulk, preventing the dilution of permittivity by low-dielectric air phases. Decreasing Factors: The chemical composition consists exclusively of non-polar carbon-carbon and carbon-hydrogen bonds, lacking permanent dipoles necessary for orientation polarization, which intrinsically restricts the magnitude of the dielectric constant compared to polar polymer systems. Furthermore, the measurement frequency of 40 MHz ensures that any minor interfacial or impurity-induced relaxations are suppressed, preventing additional contributions to the real part of the permittivity. Dominant Factor: The intrinsic non-polar nature of the polyethylene backbone is the dominant factor governing the dielectric behavior. While the high crystallinity and dense processing history qualitatively increase the permittivity relative to a less dense or amorphous analog, the absence of polar functional groups ensures the overall dielectric constant remains fundamentally constrained by electronic and atomic polarization mechanisms alone."
    },
    "analysis_without_hierarchical_structure": {
      "descriptive_text": "The sample comprises a High-Density Polyethylene (HDPE) blend consisting of grades 4902T and 6218 mixed in a 3:1 weight ratio. Processing involved homogenization via a two-roll mill followed by hot-pressing at 170 °C to form the final specimen. The dielectric constant was evaluated using an Agilent 4294A Impedance Analyzer at a frequency of 40 MHz.",
      "reasoning_analysis": "Increasing Factors: The utilization of High-Density Polyethylene ensures a high degree of crystallinity and chain packing density, which increases the number of polarizable electron clouds per unit volume relative to amorphous or branched counterparts. Additionally, the hot-pressing step at 170 °C facilitates melting and consolidation, minimizing macroscopic voids and ensuring intimate contact between polymer chains, thereby maximizing the effective material density and permittivity. Decreasing Factors: The fundamental chemical architecture consists exclusively of non-polar carbon-carbon and carbon-hydrogen bonds, which lack permanent dipole moments required for significant orientational polarization, inherently limiting the dielectric constant. Furthermore, any micro-voids or air pockets trapped during the two-roll milling or pressing stages would introduce regions of low permittivity, reducing the bulk measured value. Dominant Factor: The intrinsic non-polar nature of the polyethylene hydrocarbon backbone is the dominant factor, establishing a fundamentally low dielectric constant baseline that processing-induced morphological changes, such as crystallinity variations, can only marginally perturb."
    }
  },
  {
    "doi": "10.1002/app.53713",
    "title": "A novel epoxy vitrimer with low dielectric constant at high-frequency",
    "year": 2023,
    "chemical_composition": {
      "repeat_unit_psmiles": null,
      "monomers": [
        {
          "name": "Bisphenol A diglycidyl ether",
          "smiles": "CC(C)(C1=CC=C(OCC2CO2)C=C1)C1=CC=C(OCC3CO3)C=C1",
          "ratio_value": 70.67,
          "ratio_unit": "wt%"
        },
        {
          "name": "Methyl tetrahydrophthalic anhydride",
          "smiles": "CC1=CCC2C(=O)OC(=O)C21",
          "ratio_value": 29.33,
          "ratio_unit": "wt%"
        }
      ],
      "additives": [
        {
          "name": "Zinc acetylacetonate",
          "type": "catalyst",
          "amount_value": 5.0,
          "amount_unit": "phr"
        }
      ],
      "is_homopolymer": false
    },
    "processing_history": "Mixed DGEBA and MTHPA with Zn(Acac)2 catalyst, cured (conditions per Table 2 not specified). Ground into powders, hot-pressed at 230°C/10 MPa/2 h. Dielectric constant measured by Vector Network Analyzer (Rohde & Schwarz ZNB20) at 10 GHz, room temperature.",
    "hierarchical_structure": "Reprocessed modified cross-linked epoxy-anhydride vitrimer network. Cross-linking density 1.4 x 10^3 mol/m3.",
    "properties": {
      "eps": {
        "value": [
          2.84
        ],
        "unit": null
      }
    },
    "analysis_with_hierarchical_structure": {
      "descriptive_text": "The sample comprises a reprocessed modified cross-linked epoxy-anhydride vitrimer network formed from Bisphenol A diglycidyl ether (70.67 wt%) and Methyl tetrahydrophthalic anhydride (29.33 wt%), catalyzed by 5.0 phr Zinc acetylacetonate. Initially cured and subsequently ground into powders, the material was hot-pressed at 230°C under 10 MPa for 2 hours to reform the network, achieving a cross-linking density of 1.4 x 10^3 mol/m3. The dielectric properties were characterized using a Vector Network Analyzer at 10 GHz and room temperature.",
      "reasoning_analysis": "Increasing Factors: The chemical composition features highly polar functional groups, including ether linkages, ester groups, and secondary hydroxyls generated during the epoxy-anhydride curing reaction, which enhance electronic and atomic polarizability. The inclusion of Zinc acetylacetonate introduces metal centers that can contribute to ionic polarization or interfacial polarization effects within the network. Furthermore, the hot-pressing processing history at elevated temperature and pressure likely minimizes void content, increasing the bulk density and volumetric concentration of polarizable units. Decreasing Factors: The established cross-linking density of 1.4 x 10^3 mol/m3 imposes topological constraints on the polymer chains, restricting segmental mobility and limiting the orientational contribution of dipoles to the permittivity at the measurement frequency. Additionally, the rigid aromatic bisphenol A structures within the backbone sterically hinder dipole alignment compared to flexible aliphatic counterparts. Dominant Factor: The intrinsic high polarity of the epoxy-anhydride network chemistry, potentially augmented by the presence of the metal catalyst, qualitatively dominates the dielectric response, overriding the mobility restrictions imposed by the cross-linked vitrimer structure to yield a permittivity governed primarily by the density of polar functional groups."
    },
    "analysis_without_hierarchical_structure": {
      "descriptive_text": "The sample comprises a thermosetting epoxy network synthesized from Bisphenol A diglycidyl ether (70.67 wt%) and Methyl tetrahydrophthalic anhydride (29.33 wt%), catalyzed by 5.0 phr Zinc acetylacetonate. Following initial mixing and curing, the material was ground into powders and consolidated through hot-pressing at 230°C under 10 MPa for 2 hours. The dielectric constant was subsequently characterized using a Rohde & Schwarz ZNB20 Vector Network Analyzer at 10 GHz under room temperature conditions.",
      "reasoning_analysis": "Increasing Factors: The chemical composition features aromatic rings from the Bisphenol A backbone and polar functional groups such as esters, ethers, and hydroxyls generated during the anhydride curing process, both of which contribute significant electronic and orientational polarizability. Furthermore, the hot-pressing processing history at high pressure and temperature likely minimizes void content and increases bulk density, thereby increasing the number of polarizable units per unit volume. Decreasing Factors: The formation of a highly crosslinked thermoset network restricts the segmental mobility of polymer chains, limiting the ability of permanent dipoles to orient with the electric field. Additionally, the measurement frequency of 10 GHz is relatively high, potentially exceeding the relaxation frequency of larger dipolar groups, which reduces their contribution to the total permittivity. Dominant Factor: The intrinsic high polarizability of the aromatic epoxy structure combined with the densification effect from hot-pressing qualitatively dominates the dielectric response, as the density of polarizable electrons and groups in a void-free solid outweighs the reduction in dipolar mobility caused by crosslinking constraints at this frequency."
    }
  },
  {
    "doi": null,
    "title": "Anisotropy of the Dielectric Constant of Polyacetylene",
    "year": 1980,
    "chemical_composition": {
      "repeat_unit_psmiles": "[*]/C=C/[*]",
      "monomers": [
        {
          "name": "Acetylene",
          "smiles": "C#C",
          "ratio_value": null,
          "ratio_unit": null
        }
      ],
      "additives": [],
      "is_homopolymer": true
    },
    "processing_history": "Synthesized by Ito et al. method at -78 °C (cis form), then annealed under vacuum at 180 °C for 2 hr (trans form). Unrolled film (l/l0=1), unpressed (nominal density 0.4 g/cm³). Dielectric constant measured by cavity perturbation method at 9.1 GHz, in-plane (isotropic). Values corrected for porosity to represent dense fibrils (ρ=1.18 g/cm³).",
    "hierarchical_structure": "Trans isomer. Loosely packed fibrils. Isotropic in plane.",
    "properties": {
      "eps": {
        "value": [
          4.0
        ],
        "unit": null
      }
    },
    "analysis_with_hierarchical_structure": {
      "descriptive_text": "The sample comprises a polyacetylene homopolymer synthesized from acetylene monomers, initially formed as the cis isomer via the Ito et al. method at -78 °C and subsequently converted to the trans isomer through vacuum annealing at 180 °C for 2 hours. Structurally, the material consists of loosely packed fibrils that are isotropic in the plane, prepared as an unrolled, unpressed film with a nominal density of 0.4 g/cm³. Dielectric characterization was performed using the cavity perturbation method at 9.1 GHz, with the resulting data corrected for porosity to reflect the properties of dense fibrils having a density of 1.18 g/cm³.",
      "reasoning_analysis": "Increasing Factors: The conjugated pi-electron system inherent to the polyacetylene backbone significantly enhances electronic polarizability compared to saturated polymer chains, driving the permittivity higher. Furthermore, the thermal annealing process stabilizes the trans isomer, which features a more planar configuration and extended conjugation length, thereby facilitating greater electron delocalization and contributing to an increase in eps. Decreasing Factors: The polymer backbone lacks strong permanent dipoles, relying primarily on electronic and atomic polarization mechanisms rather than orientational polarization, which limits the magnitude of eps relative to polar dielectric materials. Additionally, the loosely packed fibrillar morphology introduces structural disorder that may hinder interchain electronic coupling, and the high measurement frequency of 9.1 GHz restricts the contribution to only fast polarization modes, excluding slower dipolar relaxations. Dominant Factor: The presence of the conjugated pi-system in the stabilized trans-isomer configuration qualitatively dominates the dielectric behavior, establishing a permittivity baseline governed by electronic polarizability that exceeds non-conjugated insulators, despite the limitations imposed by the absence of permanent dipoles and the high-frequency measurement regime."
    },
    "analysis_without_hierarchical_structure": {
      "descriptive_text": "The sample comprises a polyacetylene homopolymer initially synthesized via the Ito et al. method at -78 °C to yield the cis isomeric form. This precursor was subsequently annealed under vacuum at 180 °C for 2 hours to induce isomerization to the trans form. The material was processed into an unrolled, unpressed film with a low nominal density, and the dielectric constant was characterized using the cavity perturbation method at 9.1 GHz in the in-plane direction, with reported values corrected for porosity to reflect the properties of dense fibrils.",
      "reasoning_analysis": "Increasing Factors: The chemical composition features a fully conjugated carbon backbone, which enables significant electronic polarizability due to pi-electron delocalization. Furthermore, the processing history involving thermal annealing at 180 °C converts the polymer from the cis to the trans isomeric form, extending the conjugation length and planarity, thereby enhancing the electronic contribution to the dielectric constant. Decreasing Factors: The polymer architecture lacks permanent dipole moments as it consists solely of carbon and hydrogen atoms without polar functional groups or additives, which limits orientational polarization mechanisms that typically elevate dielectric constants in polar polymers. Additionally, the unpressed nature of the film initially introduces porosity, which lowers the effective permittivity although values were corrected. Dominant Factor: The electronic polarizability arising from the extended conjugated system in the trans-polyacetylene backbone qualitatively dominates the dielectric response at microwave frequencies, as the lack of dipolar groups renders electronic mechanisms the primary contributor to the permittivity in this non-polar conjugated system."
    }
  },
  {
    "doi": null,
    "title": "Anisotropy of the Dielectric Constant of Polyacetylene",
    "year": 1980,
    "chemical_composition": {
      "repeat_unit_psmiles": "[*]/C=C\\[*]",
      "monomers": [
        {
          "name": "Acetylene",
          "smiles": "C#C",
          "ratio_value": null,
          "ratio_unit": null
        }
      ],
      "additives": [],
      "is_homopolymer": true
    },
    "processing_history": "Synthesized by Ito et al. method at -78 °C (cis form). Rolled film (elongation l/l0=19). Dielectric constant measured by cavity perturbation method at 9.1 GHz, electric field parallel to rolling direction (ε∥). Values corrected for porosity to represent dense fibrils (ρ=1.18 g/cm³).",
    "hierarchical_structure": "Predominantly cis isomer (partially isomerized by rolling). Oriented fibrils. Anisotropic.",
    "properties": {
      "eps": {
        "value": [
          4.6
        ],
        "unit": null
      }
    },
    "analysis_with_hierarchical_structure": {
      "descriptive_text": "This sample comprises a polyacetylene homopolymer synthesized via the Ito et al. method at -78 °C, yielding a predominantly cis-isomeric structure. The material underwent mechanical rolling to achieve an elongation ratio of 19, inducing partial isomerization and forming oriented fibrils within an anisotropic film. Dielectric characterization was performed using the cavity perturbation method at 9.1 GHz with the electric field aligned parallel to the rolling direction, and the data were corrected for porosity to reflect the properties of dense fibrils with a density of 1.18 g/cm³.",
      "reasoning_analysis": "Increasing Factors: The conjugated polyacetylene backbone features delocalized pi-electrons that significantly enhance electronic polarizability relative to saturated hydrocarbons. The severe mechanical rolling creates highly oriented fibrils, and since the measurement was conducted with the electric field parallel to the rolling direction, the high polarizability along the chain axis is maximized. Additionally, correcting the values for porosity to represent dense fibrils eliminates the diluting effect of air voids, thereby increasing the effective permittivity. Decreasing Factors: The material is a non-polar hydrocarbon lacking permanent dipole moments, limiting the dielectric response to electronic and atomic polarization mechanisms rather than stronger dipolar relaxations. Furthermore, the predominantly cis-configuration, even with partial isomerization, introduces structural twists that may interrupt conjugation length slightly compared to a fully trans-planar structure, potentially reducing polarizability. Dominant Factor: The extreme orientation of the conjugated chains parallel to the applied electric field is the dominant factor, as it aligns the direction of maximum electronic polarizability with the measurement vector, overriding the limitations imposed by the lack of permanent dipoles."
    },
    "analysis_without_hierarchical_structure": {
      "descriptive_text": "The sample comprises a polyacetylene homopolymer synthesized via the Ito et al. method at -78 °C to yield the cis-isomeric form. This material was processed into a rolled film exhibiting a high elongation ratio of 19. Dielectric characterization was conducted using the cavity perturbation method at 9.1 GHz with the electric field oriented parallel to the rolling direction, and the data were corrected for porosity to represent dense fibrils with a density of 1.18 g/cm³.",
      "reasoning_analysis": "Increasing Factors: The conjugated chemical structure of the polyacetylene backbone features delocalized pi-electrons, which significantly enhance electronic polarizability compared to saturated hydrocarbon polymers. Furthermore, the processing history involving high elongation rolling aligns the polymer chains, and the measurement configuration places the electric field parallel to this orientation, maximizing the interaction between the field and the highly polarizable backbone axis. The correction for porosity to represent dense fibrils also ensures the value reflects the intrinsic material density rather than void-dominated lower values. Decreasing Factors: The chemical composition lacks permanent dipole moments associated with heteroatoms or polar side groups, limiting contributions from orientational polarization mechanisms typically seen in polar polymers. Additionally, the synthesis at -78 °C stabilizes the cis-form, which may possess a slightly less effective conjugation length or different packing density compared to the more stable trans-isomer, potentially limiting the extent of electron delocalization. Dominant Factor: The geometric alignment of the conjugated backbone relative to the electric field is the dominant factor. The extreme anisotropy in polarizability inherent to conjugated polymers means that measuring parallel to the chain direction in a highly oriented film qualitatively maximizes the dielectric constant relative to isotropic or perpendicular configurations."
    }
  },
  {
    "doi": "10.1002/app.53713",
    "title": "A novel epoxy vitrimer with low dielectric constant at high-frequency",
    "year": 2023,
    "chemical_composition": {
      "repeat_unit_psmiles": null,
      "monomers": [
        {
          "name": "Bisphenol F diglycidyl ether",
          "smiles": "C1=CC=C(C=C1OCC2CO2)CC3=CC=C(C=C3)OCC4CO4",
          "ratio_value": 67.17,
          "ratio_unit": "wt%"
        },
        {
          "name": "Methyl tetrahydrophthalic anhydride",
          "smiles": "CC1=CCC2C(=O)OC(=O)C21",
          "ratio_value": 32.83,
          "ratio_unit": "wt%"
        }
      ],
      "additives": [
        {
          "name": "Zinc acetylacetonate",
          "type": "catalyst",
          "amount_value": 5.0,
          "amount_unit": "phr"
        }
      ],
      "is_homopolymer": false
    },
    "processing_history": "Mixed DGEBF and MTHPA with Zn(Acac)2 catalyst, cured (conditions per Table 2 not specified). Dielectric constant measured by Vector Network Analyzer (Rohde & Schwarz ZNB20) at 10 GHz, room temperature.",
    "hierarchical_structure": "Modified cross-linked epoxy-anhydride vitrimer network. Cross-linking density 1.8 x 10^3 mol/m3.",
    "properties": {
      "eps": {
        "value": [
          2.85
        ],
        "unit": null
      }
    },
    "analysis_with_hierarchical_structure": {
      "descriptive_text": "The sample comprises a modified cross-linked epoxy-anhydride vitrimer network synthesized from Bisphenol F diglycidyl ether (67.17 wt%) and Methyl tetrahydrophthalic anhydride (32.83 wt%), utilizing Zinc acetylacetonate (5.0 phr) as a catalyst. The mixture was cured to establish a network structure with a cross-linking density of 1.8 x 10^3 mol/m3. Dielectric characterization was performed using a Vector Network Analyzer (Rohde & Schwarz ZNB20) operating at 10 GHz under room temperature conditions.",
      "reasoning_analysis": "Increasing Factors: The chemical composition includes Bisphenol F diglycidyl ether and Methyl tetrahydrophthalic anhydride, which react during curing to form highly polar ester linkages and secondary hydroxyl groups that significantly enhance orientational polarization. Additionally, the aromatic rings within the Bisphenol F structure contribute to increased electronic polarizability, both of which drive the dielectric constant higher. Decreasing Factors: The hierarchical structure is defined by a cross-linked vitrimer network with a cross-linking density of 1.8 x 10^3 mol/m3, which restricts segmental chain mobility and limits the ability of dipoles to align with the external electric field. Furthermore, the measurement frequency of 10 GHz is sufficiently high that slower dipolar relaxation processes may not fully contribute to the polarization, thereby reducing the observed dielectric constant compared to low-frequency measurements. Dominant Factor: While the cross-linked network structure imposes mobility constraints, the high concentration of intrinsic polar functional groups generated during the epoxy-anhydride curing reaction is the dominant factor establishing the baseline dielectric permittivity, ensuring the value remains elevated relative to non-polar polymer systems despite the restrictive network topology."
    },
    "analysis_without_hierarchical_structure": {
      "descriptive_text": "The sample comprises a crosslinked epoxy network synthesized from Bisphenol F diglycidyl ether and Methyl tetrahydrophthalic anhydride monomers at weight ratios of 67.17% and 32.83%, respectively. Zinc acetylacetonate was incorporated as a catalyst at 5.0 phr to facilitate the curing reaction. The mixture was cured to form a solid thermoset structure, and the dielectric constant was subsequently characterized using a Vector Network Analyzer at a frequency of 10 GHz under room temperature conditions.",
      "reasoning_analysis": "Increasing Factors: The chemical composition features a high content of Bisphenol F diglycidyl ether, which introduces aromatic rings and ether linkages that possess high electronic polarizability and permanent dipole moments, inherently driving the eps upward. Additionally, the curing reaction between the epoxide and anhydride generates ester linkages and secondary hydroxyl groups, adding further polar functionality to the network, while the high density of the cured thermoset increases the number of polarizable units per unit volume. Decreasing Factors: The processing history involves curing to form a highly crosslinked network, which significantly restricts segmental chain mobility and limits the ability of permanent dipoles to orient with the electric field, particularly at the high measurement frequency of 10 GHz. Furthermore, the use of Methyl tetrahydrophthalic anhydride introduces cycloaliphatic structures which are less polarizable than fully aromatic hardeners, potentially lowering the overall eps compared to aromatic amine-cured systems. Dominant Factor: The intrinsic electronic polarizability of the aromatic backbone in the Bisphenol F diglycidyl ether dominates the final eps behavior at 10 GHz, as the high frequency and crosslinked network suppress dipolar orientation contributions, making the electronic response of the aromatic rings the primary determinant of the dielectric performance."
    }
  },
  {
    "doi": "10.1002/polb.24629",
    "title": "Effect of Arrangement of Nano and Micro Barium Titanate (BaTiO3) Particles on the Enhanced Dielectric Constant of High-Density Polyethylene (HDPE)/BaTiO3",
    "year": 2018,
    "chemical_composition": {
      "repeat_unit_psmiles": "[*]CC[*]",
      "monomers": [
        {
          "name": "Ethylene",
          "smiles": "C=C",
          "ratio_value": null,
          "ratio_unit": null
        }
      ],
      "additives": [
        {
          "name": "BaTiO3 (1600 nm)",
          "type": "filler",
          "amount_value": 600,
          "amount_unit": "phr"
        },
        {
          "name": "KH550",
          "type": "coupling agent",
          "amount_value": null,
          "amount_unit": null
        }
      ],
      "is_homopolymer": true
    },
    "processing_history": "HDPE 4902T and 6218 blended (3:1 wt) by two roll mill. BaTiO3 particles modified with KH550. Composite mixed by two roll mill. Hot-pressed at 170 °C. Dielectric constant measured by Agilent 4294A Impedance Analyzer at 40 Hz.",
    "hierarchical_structure": "HDPE/L-BT(10/10). 50 vol% BaTiO3. Relative crystallinity 52%.",
    "properties": {
      "eps": {
        "value": [
          30
        ],
        "unit": null
      }
    },
    "analysis_with_hierarchical_structure": {
      "descriptive_text": "The sample comprises a polyethylene matrix formed from a 3:1 weight blend of HDPE 4902T and 6218 grades, composited with 600 phr of barium titanate (BaTiO3) particles sized at 1600 nm. The filler was surface-treated with KH550 coupling agent, and the composite was fabricated by mixing via a two-roll mill followed by hot-pressing at 170 °C. The resulting material exhibits a hierarchical structure with 50 vol% filler loading and a relative crystallinity of 52%, with dielectric permittivity characterized using an Agilent 4294A Impedance Analyzer at 40 Hz.",
      "reasoning_analysis": "Increasing Factors: The incorporation of 50 vol% barium titanate, a ceramic material with intrinsically high dielectric permittivity, serves as the primary driver for elevating the composite eps well above that of the neat polymer. Additionally, the low measurement frequency of 40 Hz allows for significant interfacial polarization (Maxwell-Wagner-Sillars effect) at the boundaries between the insulating matrix and the ceramic filler, further enhancing the apparent permittivity. The use of KH550 coupling agent improves interfacial adhesion, reducing void content which would otherwise lower the effective permittivity. Decreasing Factors: The polyethylene matrix is non-polar and possesses a naturally low dielectric constant, acting as a diluent to the high-permittivity filler phase. The relatively large particle size of the BaTiO3 (1600 nm) reduces the specific interfacial area compared to nanocomposites, potentially limiting the magnitude of interfacial polarization effects. Furthermore, the 52% relative crystallinity indicates a dense packing of polymer chains, which minimizes free volume and dipole mobility within the matrix phase. Dominant Factor: The high volume fraction and intrinsic high permittivity of the BaTiO3 ceramic filler qualitatively dominate the dielectric response, overriding the low-permittivity characteristics of the semi-crystalline polyethylene matrix to yield a significantly enhanced eps."
    },
    "analysis_without_hierarchical_structure": {
      "descriptive_text": "The sample comprises a high-density polyethylene (HDPE) matrix generated by blending HDPE 4902T and 6218 grades in a 3:1 weight ratio. This matrix serves as the host for a composite system incorporating Barium Titanate (BaTiO3) particles with a size of 1600 nm, loaded at 600 parts per hundred resin (phr). To optimize interfacial adhesion, the BaTiO3 particles were surface-treated with KH550 silane coupling agent. The composite mixture was processed via a two-roll mill and subsequently hot-pressed at 170 °C to form the final specimen. The dielectric constant (eps) was characterized using an Agilent 4294A Impedance Analyzer at a frequency of 40 Hz.",
      "reasoning_analysis": "Increasing Factors: The inclusion of BaTiO3, a ferroelectric ceramic with an intrinsically high dielectric constant, at a substantial loading of 600 phr serves as the primary mechanism for elevating the eps. The low measurement frequency of 40 Hz promotes interfacial polarization (Maxwell-Wagner-Sillars effect) between the ceramic phases and the insulating polymer, further increasing the observed permittivity. Additionally, the hot-pressing step at 170 °C reduces void content, eliminating air pockets which possess a low dielectric constant, thereby densifying the material and enhancing eps. Decreasing Factors: The HDPE matrix is non-polar with a naturally low dielectric constant, acting as a diluent that lowers the composite eps relative to pure ceramic. Furthermore, the KH550 coupling agent forms an organic interphase around the filler particles; while beneficial for dispersion, this organic layer has a lower permittivity than the ceramic core, potentially slightly attenuating the effective field contribution of the filler. Dominant Factor: The extremely high volume fraction of the BaTiO3 filler qualitatively dominates the dielectric response. At 600 phr, the ceramic phase likely forms a percolating or densely packed network where the high-k properties of the filler outweigh the low-k dilution effect of the polymer matrix, making the filler content and associated interfacial polarization the decisive factors determining the final eps."
    }
  },
  {
    "doi": "10.1002/app.53713",
    "title": "A novel epoxy vitrimer with low dielectric constant at high-frequency",
    "year": 2023,
    "chemical_composition": {
      "repeat_unit_psmiles": null,
      "monomers": [
        {
          "name": "Bisphenol F diglycidyl ether",
          "smiles": "C1=CC=C(C=C1OCC2CO2)CC3=CC=C(C=C3)OCC4CO4",
          "ratio_value": 67.17,
          "ratio_unit": "wt%"
        },
        {
          "name": "Methyl tetrahydrophthalic anhydride",
          "smiles": "CC1=CCC2C(=O)OC(=O)C21",
          "ratio_value": 32.83,
          "ratio_unit": "wt%"
        }
      ],
      "additives": [
        {
          "name": "Zinc acetylacetonate",
          "type": "catalyst",
          "amount_value": 5.0,
          "amount_unit": "phr"
        }
      ],
      "is_homopolymer": false
    },
    "processing_history": "Mixed DGEBF and MTHPA with Zn(Acac)2 catalyst, cured (conditions per Table 2 not specified). Ground into powders, hot-pressed at 230°C/10 MPa/2 h. Dielectric constant measured by Vector Network Analyzer (Rohde & Schwarz ZNB20) at 10 GHz, room temperature.",
    "hierarchical_structure": "Reprocessed modified cross-linked epoxy-anhydride vitrimer network. Cross-linking density 1.5 x 10^3 mol/m3.",
    "properties": {
      "eps": {
        "value": [
          2.83
        ],
        "unit": null
      }
    },
    "analysis_with_hierarchical_structure": {
      "descriptive_text": "The sample comprises a reprocessed modified cross-linked epoxy-anhydride vitrimer network synthesized from Bisphenol F diglycidyl ether (67.17 wt%) and Methyl tetrahydrophthalic anhydride (32.83 wt%), catalyzed by 5.0 phr Zinc acetylacetonate. Following initial curing, the material was ground into powders and reprocessed via hot-pressing at 230°C under 10 MPa for 2 hours to achieve a consolidated network with a cross-linking density of 1.5 x 10^3 mol/m3. The dielectric constant was characterized at 10 GHz and room temperature using a Vector Network Analyzer.",
