Repository: hhtrick/HHT-code

# HHT training framework

This directory contains model training, embedding precomputation, inference, article-level baselines and the curated datasets. All commands below assume that the working directory is `train_code/`.

## 3. Datasets and fixed partitions

Each main dataset is a JSON array at `dataset/{property}/{property}.json`. Entries contain source metadata, `chemical_composition`, `processing_history`, `hierarchical_structure`, `properties`, and two generated-analysis objects. Targets are stored as `properties[property]["value"]`; source metadata and target values are not predictive input fields.

| Property | Train | Validation | Test | Total |
|---|---:|---:|---:|---:|

File: train_code/dataset/eps/eps.json (part 98 of 190)
[
      "reasoning_analysis": "Increasing Factors: The chemical composition features a high density of polar functional groups, including ester linkages formed during anhydride curing, residual hydroxyls, and ether linkages from the epoxy backbone, which enhance orientational polarizability. Additionally, the aromatic rings in the Bisphenol F structure contribute significant electronic polarizability, and the presence of Zinc acetylacetonate catalyst residues may introduce ionic or interfacial polarization mechanisms. The hot-pressing processing history ensures dense consolidation, minimizing void content that would otherwise lower the effective permittivity. Decreasing Factors: The established cross-linked vitrimer network with a density of 1.5 x 10^3 mol/m3 restricts segmental chain mobility, limiting the ability of dipoles to align with the external electric field compared to linear or loosely cross-linked polymers. Furthermore, the high measurement frequency of 10 GHz excludes slower dipolar relaxation processes that contribute to permittivity at lower frequencies. Dominant Factor: The intrinsic polarity of the epoxy-anhydride chemistry serves as the primary driver for the dielectric constant, establishing a moderate-to-high baseline permittivity; however, the cross-linking density and vitrimer topology qualitatively constrain the dipolar mobility, preventing the value from reaching the theoretical maximum of the uncured constituent monomers."
    },
    "analysis_without_hierarchical_structure": {
      "descriptive_text": "The polymer sample comprises a thermoset epoxy network synthesized from Bisphenol F diglycidyl ether (67.17 wt%) and Methyl tetrahydrophthalic anhydride (32.83 wt%), utilizing Zinc acetylacetonate (5.0 phr) as a catalyst. Following initial mixing and curing, the material was ground into powders and consolidated through hot-pressing at 230°C under 10 MPa for 2 hours. The dielectric constant was subsequently measured using a Vector Network Analyzer at 10 GHz and room temperature.",
      "reasoning_analysis": "Increasing Factors: The chemical composition features a high content of aromatic rings within the Bisphenol F diglycidyl ether backbone, which significantly enhances electronic polarizability, thereby driving the dielectric constant upward. Additionally, the formation of polar ester and ether linkages during the curing reaction contributes to dipolar polarization, while the hot-pressing processing history increases bulk density and eliminates voids, further elevating the effective permittivity. Decreasing Factors: The extensive crosslinking density resulting from the anhydride curing mechanism restricts segmental chain mobility, which limits the ability of dipoles to orient themselves in response to the electric field, particularly influencing the dipolar contribution to the dielectric constant. Dominant Factor: The intrinsic electronic polarizability provided by the high concentration of aromatic structures combined with the densification effect from hot-pressing qualitatively dominates the final dielectric behavior, as these factors establish a high baseline permittivity that outweighs the reduction caused by restricted dipolar mobility at the measured frequency of 10 GHz."
    }
  },
  {
    "doi": null,
    "title": "Anisotropy of the Dielectric Constant of Polyacetylene",
    "year": 1980,
    "chemical_composition": {
      "repeat_unit_psmiles": "[*]/C=C/[*]",
      "monomers": [
        {
          "name": "Acetylene",
          "smiles": "C#C",
          "ratio_value": null,
          "ratio_unit": null
        }
      ],
      "additives": [],
      "is_homopolymer": true
    },
    "processing_history": "Synthesized by Ito et al. method at -78 °C (cis form), then annealed under vacuum at 180 °C for 2 hr (trans form). Unrolled film (l/l0=1), slightly pressed (density ~1 g/cm³). Dielectric constant measured by cavity perturbation method at 9.1 GHz, in-plane (isotropic). Values corrected for porosity to represent dense fibrils (ρ=1.18 g/cm³).",
    "hierarchical_structure": "Trans isomer. Pressed fibrils. Isotropic in plane.",
    "properties": {
      "eps": {
        "value": [
          4.3
        ],
        "unit": null
      }
    },
    "analysis_with_hierarchical_structure": {
      "descriptive_text": "The sample comprises a trans-polyacetylene homopolymer synthesized via the Ito et al. method at -78 °C to initially form the cis isomer, followed by thermal annealing under vacuum at 180 °C for 2 hours to convert the structure to the trans form. The material was processed into an unrolled film with a unit stretch ratio and slightly pressed to yield pressed fibrils with a density of approximately 1 g/cm³, exhibiting isotropic behavior in the plane. Dielectric characterization was conducted using the cavity perturbation method at 9.1 GHz in the in-plane direction, with data corrected for porosity to reflect the properties of dense fibrils at a theoretical density of 1.18 g/cm³.",
      "reasoning_analysis": "Increasing Factors: The conjugated pi-electron system along the polyacetylene backbone provides significantly higher electronic polarizability compared to saturated hydrocarbon chains, driving the dielectric constant upward. The thermal conversion to the trans isomer enhances backbone planarity and conjugation length, further facilitating electron delocalization and polarization response. Additionally, the structural state of dense fibrils implies a higher packing density compared to porous films, increasing the number of polarizable units per unit volume. Decreasing Factors: The chemical structure lacks permanent dipole moments due to the non-polar nature of the C-H and C=C bonds, preventing significant orientational polarization contributions typically seen in polar polymers. The measurement frequency of 9.1 GHz restricts the dielectric response to electronic and atomic polarization mechanisms, excluding slower dipolar relaxations that could otherwise increase permittivity at lower frequencies. Dominant Factor: The presence of the conjugated pi-electron system in the trans-polyacetylene backbone is the dominant factor governing the dielectric behavior. While the absence of permanent dipoles limits the magnitude relative to polar engineering plastics, the high electronic polarizability inherent to the conjugated structure qualitatively elevates the dielectric constant above that of standard saturated insulating polymers, with the trans-configuration maximizing this effect through extended conjugation."
    },
    "analysis_without_hierarchical_structure": {
      "descriptive_text": "The sample comprises a polyacetylene homopolymer synthesized via the Ito et al. method at -78 °C to initially form the cis isomer, followed by vacuum annealing at 180 °C for 2 hours to induce conversion to the trans form. The material was processed into an unrolled film with slight pressing to achieve a density of approximately 1 g/cm³, and the dielectric constant was characterized using the cavity perturbation method at 9.1 GHz in the in-plane direction. Reported values were subsequently corrected for porosity to reflect the properties of dense fibrils with a theoretical density of 1.18 g/cm³.",
      "reasoning_analysis": "Increasing Factors: The conjugated chemical backbone featuring delocalized pi-electrons significantly enhances electronic polarizability compared to saturated hydrocarbon polymers. Furthermore, the thermal annealing history converts the polymer from the cis to the trans isomer, promoting a more planar chain conformation and extended conjugation length which facilitates greater electron cloud distortion under an applied electric field. Decreasing Factors: The absence of polar functional groups or side chains limits orientational polarization mechanisms, restricting the dielectric response primarily to electronic and atomic contributions. Additionally, the processing history indicates the presence of porosity in the physical film where air voids inherently reduce the effective permittivity of the bulk material prior to mathematical correction. Dominant Factor: The electronic polarizability arising from the conjugated pi-system in the trans-polyacetylene backbone qualitatively dominates the dielectric behavior. Despite the lack of permanent dipoles, the high mobility of delocalized electrons along the planar conjugated structure provides a substantial contribution to the permittivity at microwave frequencies, overriding the limitations imposed by the non-polar chemical composition."
    }
  },
  {
    "doi": "10.1002/polb.24629",
    "title": "Effect of Arrangement of Nano and Micro Barium Titanate (BaTiO3) Particles on the Enhanced Dielectric Constant of High-Density Polyethylene (HDPE)/BaTiO3",
    "year": 2018,
    "chemical_composition": {
      "repeat_unit_psmiles": "[*]CC[*]",
      "monomers": [
        {
          "name": "Ethylene",
          "smiles": "C=C",
          "ratio_value": null,
          "ratio_unit": null
        }
      ],
      "additives": [
        {
          "name": "BaTiO3 (1600 nm)",
          "type": "filler",
          "amount_value": 600,
          "amount_unit": "phr"
        },
        {
          "name": "KH550",
          "type": "coupling agent",
          "amount_value": null,
          "amount_unit": null
        }
      ],
      "is_homopolymer": true
    },
    "processing_history": "HDPE 4902T and 6218 blended (3:1 wt) by two roll mill. BaTiO3 particles modified with KH550. Composite mixed by two roll mill. Hot-pressed at 170 °C. Dielectric constant measured by Agilent 4294A Impedance Analyzer at 40 MHz.",
    "hierarchical_structure": "HDPE/L-BT(10/10). 50 vol% BaTiO3. Relative crystallinity 52%.",
    "properties": {
      "eps": {
        "value": [
          19
        ],
        "unit": null
      }
    },
    "analysis_with_hierarchical_structure": {
      "descriptive_text": "The sample is a high-density polyethylene (HDPE) based composite formed by blending HDPE grades 4902T and 6218 in a 3:1 weight ratio. The matrix is reinforced with 600 phr of 1600 nm Barium Titanate (BaTiO3) particles, corresponding to a 50 volume percent loading, which were surface-modified with KH550 coupling agent prior to incorporation. The composite was fabricated using a two-roll mill for mixing, followed by hot-pressing at 170 °C, resulting in a structure with 52% relative crystallinity. The dielectric constant was characterized using an Agilent 4294A Impedance Analyzer at a frequency of 40 MHz.",
      "reasoning_analysis": "Increasing Factors: The primary driver for elevated permittivity is the incorporation of Barium Titanate (BaTiO3), a ferroelectric ceramic with an intrinsically high dielectric constant, at a substantial loading of 50 volume percent. The use of KH550 coupling agent modifies the filler surface, improving interfacial adhesion with the HDPE matrix and minimizing void formation, which prevents the dilution of permittivity by low-k air pockets. Additionally, the hot-pressing process ensures dense packing of the high-k particles, facilitating effective field distribution across the ceramic phase. Decreasing Factors: The continuous phase consists of high-density polyethylene (HDPE), a non-polar polymer with a very low intrinsic dielectric constant, which acts as a diluent to the overall composite permittivity. The measurement frequency of 40 MHz may suppress contributions from slower interfacial polarization mechanisms (Maxwell-Wagner-Sillars effect) that would otherwise enhance permittivity at lower frequencies. Furthermore, the semi-crystalline nature of the matrix (52% crystallinity) introduces rigid lamellae that restrict segmental mobility and limit any potential matrix-based polarizability compared to a fully amorphous phase. Dominant Factor: The volumetric fraction and intrinsic high permittivity of the BaTiO3 filler qualitatively dominate the dielectric response. Despite the low-k nature of the HDPE matrix and the high measurement frequency, the percolation-like proximity of the high-k ceramic particles at 50 vol% ensures that the composite eps is significantly elevated relative to the neat polymer, governed primarily by the effective medium theory contributions of the ceramic phase."
    },
    "analysis_without_hierarchical_structure": {
      "descriptive_text": "The sample comprises a high-density polyethylene (HDPE) matrix derived from a 3:1 weight blend of HDPE 4902T and 6218 grades. This matrix is compounded with 600 phr of Barium Titanate (BaTiO3) filler having a particle size of 1600 nm, where the filler particles were surface-modified with KH550 coupling agent prior to integration. The composite mixture was homogenized using a two-roll mill and subsequently consolidated via hot-pressing at 170 °C. Dielectric characterization was performed using an Agilent 4294A Impedance Analyzer at a frequency of 40 MHz.",
      "reasoning_analysis": "Increasing Factors: The incorporation of Barium Titanate (BaTiO3), a ferroelectric ceramic with an intrinsically high dielectric constant, acts as the primary driver for increasing the composite's permittivity. The extremely high loading level of 600 phr significantly elevates the volume fraction of the high-k phase, forcing the effective dielectric constant upward according to effective medium theories. Furthermore, the use of KH550 coupling agent improves interfacial adhesion between the filler and the HDPE matrix, minimizing interfacial voids which have a dielectric constant near unity. Decreasing Factors: The continuous phase consists of high-density polyethylene (HDPE), a non-polar polymer with a naturally low dielectric constant, which inherently limits the upper bound of the composite's permittivity relative to the pure ceramic. Additionally, at the measurement frequency of 40 MHz, interfacial polarization effects may be partially suppressed compared to lower frequencies, potentially resulting in a lower observed value than at quasi-static conditions. The high filler loading also risks particle agglomeration, which could trap air pockets within the composite during hot-pressing, inadvertently lowering the effective dielectric constant. Dominant Factor: The volumetric dominance and intrinsic high permittivity of the BaTiO3 filler at 600 phr loading qualitatively overshadow the low-k nature of the HDPE matrix. Despite the diluting effect of the polymer and potential high-frequency dispersion, the sheer concentration of the ferroelectric ceramic dictates that the composite exhibits a significantly enhanced dielectric constant compared to the neat polymer."
    }
  },
  {
    "doi": "10.1002/polb.24629",
    "title": "Effect of Arrangement of Nano and Micro Barium Titanate (BaTiO3) Particles on the Enhanced Dielectric Constant of High-Density Polyethylene (HDPE)/BaTiO3",
    "year": 2018,
    "chemical_composition": {
      "repeat_unit_psmiles": "[*]CC[*]",
      "monomers": [
        {
          "name": "Ethylene",
          "smiles": "C=C",
          "ratio_value": null,
          "ratio_unit": null
        }
      ],
      "additives": [
        {
          "name": "BaTiO3 (400 nm)",
          "type": "filler",
          "amount_value": 600,
          "amount_unit": "phr"
        },
        {
          "name": "KH550",
          "type": "coupling agent",
          "amount_value": null,
          "amount_unit": null
        }
      ],
      "is_homopolymer": true
    },
    "processing_history": "HDPE 4902T and 6218 blended (3:1 wt) by two roll mill. BaTiO3 particles modified with KH550. Composite mixed by two roll mill. Hot-pressed at 170 °C. Dielectric constant measured by Agilent 4294A Impedance Analyzer at 40 Hz.",
    "hierarchical_structure": "HDPE/M-BT(10/10). 50 vol% BaTiO3. Relative crystallinity 49%.",
    "properties": {
      "eps": {
        "value": [
          34
        ],
        "unit": null
      }
    },
    "analysis_with_hierarchical_structure": {
      "descriptive_text": "The sample comprises a high-density polyethylene (HDPE) matrix prepared by blending HDPE 4902T and 6218 grades in a 3:1 weight ratio. This matrix is compounded with 600 phr of 400 nm Barium Titanate (BaTiO3) particles, corresponding to a 50 vol% loading, which were surface-modified with KH550 coupling agent. The composite was fabricated using a two-roll mill followed by hot-pressing at 170 °C, achieving a relative crystallinity of 49%. Dielectric properties were evaluated using an Agilent 4294A Impedance Analyzer at 40 Hz.",
      "reasoning_analysis": "Increasing Factors: The incorporation of 50 vol% Barium Titanate (BaTiO3) serves as the primary driver for elevated permittivity, given the ceramic's intrinsically high dielectric constant compared to the polymer matrix. Additionally, the low measurement frequency of 40 Hz facilitates significant interfacial polarization (Maxwell-Wagner-Sillars effect) at the heterogeneous boundaries between the filler and the insulating matrix. The use of KH550 coupling agent improves interfacial adhesion, minimizing void formation which would otherwise lower the effective permittivity. Decreasing Factors: The HDPE matrix possesses an inherently low dielectric constant due to its non-polar chemical structure, which dilutes the overall composite permittivity relative to the pure filler. The relatively high relative crystallinity of 49% increases the material density and restricts free volume, which can slightly dampen dipolar contributions compared to a fully amorphous state. Furthermore, the high filler loading increases the risk of particle agglomeration during two-roll mill processing, potentially trapping air voids that possess a dielectric constant near unity. Dominant Factor: The high volume fraction of the high-permittivity BaTiO3 filler qualitatively dominates the dielectric behavior. While the HDPE matrix and crystalline structure provide a low-permittivity baseline, the percolation of the ceramic phase and the substantial interfacial area generated by 50 vol% loading overwhelm the intrinsic properties of the polymer, dictating a significantly enhanced eps relative to neat HDPE."
    },
    "analysis_without_hierarchical_structure": {
      "descriptive_text": "The sample comprises a high-density polyethylene (HDPE) matrix formed by blending HDPE 4902T and 6218 grades in a 3:1 weight ratio. This matrix was compounded with 600 phr of 400 nm Barium Titanate (BaTiO3) particles surface-modified with KH550 silane coupling agent. The composite was mixed using a two-roll mill and hot-pressed at 170 °C to consolidate the material. The dielectric constant was subsequently measured using an Agilent 4294A Impedance Analyzer at a frequency of 40 Hz.",
      "reasoning_analysis": "Increasing Factors: The incorporation of 600 phr of Barium Titanate (BaTiO3) significantly drives the dielectric constant upward due to the intrinsically high permittivity of the ferroelectric ceramic filler compared to the polymer matrix. The use of KH550 coupling agent enhances interfacial compatibility, reducing air voids which typically lower permittivity, while the hot-pressing at 170 °C ensures thorough consolidation and minimization of porosity. Additionally, the low measurement frequency of 40 Hz facilitates interfacial polarization mechanisms, further contributing to a higher observed dielectric constant. Decreasing Factors: The continuous HDPE matrix is non-polar with a naturally low dielectric constant, acting as a diluent that lowers the composite permittivity relative to the pure filler. At such high filler loading, potential particle agglomeration may trap micro-voids or reduce packing efficiency, and the silane coupling layer itself introduces a low-permittivity interface around the ceramic particles. Dominant Factor: The extremely high volume fraction (600 phr) of the high-permittivity BaTiO3 filler qualitatively dominates the dielectric response. Despite the diluting effect of the low-k HDPE matrix, the sheer quantity of the ferroelectric phase ensures the composite exhibits a significantly elevated dielectric constant compared to the neat polymer."
    }
  },
  {
    "doi": "10.1002/app.53713",
    "title": "A novel epoxy vitrimer with low dielectric constant at high-frequency",
    "year": 2023,
    "chemical_composition": {
      "repeat_unit_psmiles": null,
      "monomers": [
        {
          "name": "Bisphenol F diglycidyl ether",
          "smiles": "C1=CC=C(C=C1OCC2CO2)CC3=CC=C(C=C3)OCC4CO4",
          "ratio_value": 65.52,
          "ratio_unit": "wt%"
        },
        {
          "name": "Methyl tetrahydrophthalic anhydride",
          "smiles": "CC1=CCC2C(=O)OC(=O)C21",
          "ratio_value": 29.31,
          "ratio_unit": "wt%"
        }
      ],
      "additives": [
        {
          "name": "Zinc acetylacetonate",
          "type": "catalyst",
          "amount_value": 5.0,
          "amount_unit": "phr"
        },
        {
          "name": "Styrene-maleic-anhydride polymer EF20",
          "type": "polymer additive",
          "amount_value": 5.17,
          "amount_unit": "wt%"
        }
      ],
      "is_homopolymer": false
    },
    "processing_history": "Mixed DGEBF, MTHPA, and SMA EF20 with Zn(Acac)2 catalyst, cured (conditions per Table 2 not specified). Dielectric constant measured by Vector Network Analyzer (Rohde & Schwarz ZNB20) at 10 GHz, room temperature.",
    "hierarchical_structure": "Modified cross-linked epoxy-anhydride vitrimer network with SMA polymer. Cross-linking density 2.4 x 10^3 mol/m3.",
    "properties": {
      "eps": {
        "value": [
          2.77
        ],
        "unit": null
      }
    },
    "analysis_with_hierarchical_structure": {
      "descriptive_text": "This material system comprises a modified cross-linked epoxy-anhydride vitrimer network synthesized from Bisphenol F diglycidyl ether (65.52 wt%) and Methyl tetrahydrophthalic anhydride (29.31 wt%). The formulation is catalyzed by Zinc acetylacetonate (5.0 phr) and incorporates Styrene-maleic-anhydride polymer EF20 (5.17 wt%) as a polymer additive. Following the mixing of constituents, the material was cured to achieve a cross-linking density of 2.4 x 10^3 mol/m3. The dielectric constant was characterized using a Vector Network Analyzer at 10 GHz under room temperature conditions.",
      "reasoning_analysis": "Increasing Factors: The chemical composition features a high density of polar functional groups, including ether linkages from the DGEBF precursor and ester linkages generated during the epoxy-anhydride curing reaction. Additionally, the inclusion of the Styrene-maleic-anhydride polymer additive introduces further polar anhydride and carboxyl moieties, enhancing the overall dipolar polarizability of the matrix. Decreasing Factors: The formation of a cross-linked vitrimer network with a density of 2.4 x 10^3 mol/m3 restricts segmental chain mobility and reduces free volume. At the measurement frequency of 10 GHz, this structural rigidity hinders the reorientation of dipoles in response to the alternating electric field, thereby limiting the contribution of orientational polarization to the total permittivity. Dominant Factor: The intrinsic polarity arising from the high concentration of ether, ester, and anhydride groups in the chemical composition qualitatively dominates the dielectric behavior. While the cross-linked network structure imposes mobility constraints that mitigate the maximum achievable permittivity, the sheer density of polarizable groups ensures the eps remains characteristic of polar thermoset systems rather than non-polar hydrocarbons."
    },
    "analysis_without_hierarchical_structure": {
      "descriptive_text": "The sample consists of a cured epoxy thermoset network derived from Bisphenol F diglycidyl ether and Methyl tetrahydrophthalic anhydride, incorporating Styrene-maleic-anhydride polymer EF20 as a modifier and Zinc acetylacetonate as a catalyst. The components were mixed and cured to form a solid composite, after which the dielectric constant was characterized using a Vector Network Analyzer operating at 10 GHz under room temperature conditions.",
      "reasoning_analysis": "Increasing Factors: The chemical composition features a high density of polar functional groups, including ether linkages from the epoxy resin and ester/anhydride groups from the curing agent and SMA additive, which enhance orientational polarization. Additionally, the abundant aromatic rings in Bisphenol F and Styrene units contribute significant electronic polarizability, while the Zinc acetylacetonate catalyst may introduce interfacial polarization effects due to the presence of metal ions. Decreasing Factors: The curing process creates a highly crosslinked thermoset network that restricts the segmental mobility of polymer chains, thereby limiting the ability of dipoles to align with the electric field. Furthermore, the measurement frequency of 10 GHz is sufficiently high that slower dipolar relaxation mechanisms may not fully contribute to the total permittivity. Dominant Factor: The intrinsic high polarizability arising from the concentrated aromatic content and polar functional groups within the DGEBF and SMA architecture qualitatively dominates the dielectric behavior, establishing a baseline permittivity characteristic of polar thermosets that persists despite the restrictive effects of crosslinking and high-frequency measurement."
    }
  },
  {
    "doi": "10.1002/polb.24629",
    "title": "Effect of Arrangement of Nano and Micro Barium Titanate (BaTiO3) Particles on the Enhanced Dielectric Constant of High-Density Polyethylene (HDPE)/BaTiO3",
    "year": 2018,
    "chemical_composition": {
      "repeat_unit_psmiles": "[*]CC[*]",
      "monomers": [
        {
          "name": "Ethylene",
          "smiles": "C=C",
          "ratio_value": null,
          "ratio_unit": null
        }
      ],
      "additives": [
        {
          "name": "BaTiO3 (400 nm)",
          "type": "filler",
          "amount_value": 600,
          "amount_unit": "phr"
        },
        {
          "name": "KH550",
          "type": "coupling agent",
          "amount_value": null,
          "amount_unit": null
        }
      ],
      "is_homopolymer": true
    },
    "processing_history": "HDPE 4902T and 6218 blended (3:1 wt) by two roll mill. BaTiO3 particles modified with KH550. Composite mixed by two roll mill. Hot-pressed at 170 °C. Dielectric constant measured by Agilent 4294A Impedance Analyzer at 40 MHz.",
    "hierarchical_structure": "HDPE/M-BT(10/10). 50 vol% BaTiO3. Relative crystallinity 49%.",
    "properties": {
      "eps": {
        "value": [
          21
        ],
        "unit": null
      }
    },
    "analysis_with_hierarchical_structure": {
      "descriptive_text": "The sample comprises a high-density polyethylene (HDPE) matrix formed by blending grades 4902T and 6218 in a 3:1 weight ratio, reinforced with 400 nm Barium Titanate (BaTiO3) particles at a loading of 600 phr, corresponding to 50 vol%. The ceramic filler was surface-modified with KH550 coupling agent prior to composite fabrication. Processing involved mixing the components via a two-roll mill followed by hot-pressing at 170 °C to form the final composite structure, which exhibits a relative crystallinity of 49%. The dielectric constant (eps) was characterized using an Agilent 4294A Impedance Analyzer at a frequency of 40 MHz.",
      "reasoning_analysis": "Increasing Factors: The incorporation of 50 vol% Barium Titanate (BaTiO3), a ceramic material with an intrinsically high dielectric constant, serves as the primary mechanism for enhancing the composite eps. Additionally, the surface modification of filler particles with KH550 coupling agent improves interfacial compatibility, reducing void formation at the polymer-ceramic interface, while the hot-pressing process at 170 °C ensures dense consolidation, both preventing the inclusion of low-permittivity air pockets. Decreasing Factors: The continuous HDPE matrix possesses a low intrinsic eps, which dilutes the overall polarization response. Furthermore, the semi-crystalline structure (49% relative crystallinity) creates dense regions with restricted mobility, and the measurement frequency of 40 MHz may limit the contribution of slower interfacial polarization mechanisms compared to lower frequencies. Dominant Factor: The high volume fraction of the high-permittivity BaTiO3 filler qualitatively dominates the dielectric behavior, overriding the low-permittivity contribution of the polyethylene matrix and structural crystallinity to yield a significantly enhanced eps relative to the neat polymer."
    },
    "analysis_without_hierarchical_structure": {
      "descriptive_text": "The composite sample features a high-density polyethylene (HDPE) matrix derived from a 3:1 weight blend of HDPE 4902T and 6218 grades. This matrix was compounded with 600 phr of 400 nm Barium Titanate (BaTiO3) particles that were surface-modified with KH550 coupling agent. Processing involved mixing the components via a two-roll mill followed by hot-pressing at 170 °C, and the dielectric constant was characterized using an Agilent 4294A Impedance Analyzer at 40 MHz.",
      "reasoning_analysis": "Increasing Factors: The inclusion of 600 phr Barium Titanate (BaTiO3) filler is the primary driver for elevated permittivity, as BaTiO3 possesses an intrinsic dielectric constant significantly higher than the polymer matrix. The surface modification with KH550 coupling agent enhances interfacial adhesion, reducing void formation and potentially promoting interfacial polarization mechanisms that contribute to higher effective permittivity. Decreasing Factors: The HDPE matrix is non-polar with a naturally low dielectric constant, which dilutes the overall permittivity relative to the pure ceramic filler. Additionally, any residual microvoids trapped during the two-roll mill mixing or hot-pressing process would act as low-permittivity inclusions, reducing the effective dielectric constant, while the measurement frequency of 40 MHz may induce dielectric dispersion effects that lower the observed value compared to static conditions. Dominant Factor: The extremely high loading fraction of the high-permittivity BaTiO3 ceramic filler qualitatively dominates the dielectric behavior, overwhelming the low-permittivity contribution of the HDPE matrix and establishing a composite permittivity significantly higher than that of the neat polymer."
    }
  },
  {
    "doi": null,
    "title": "Anisotropy of the Dielectric Constant of Polyacetylene",
    "year": 1980,
    "chemical_composition": {
      "repeat_unit_psmiles": "[*]/C=C/[*]",
      "monomers": [
        {
          "name": "Acetylene",
          "smiles": "C#C",
          "ratio_value": null,
          "ratio_unit": null
        }
      ],
      "additives": [],
      "is_homopolymer": true
    },
    "processing_history": "Synthesized by Ito et al. method at -78 °C (cis form), then annealed under vacuum at 180 °C for 2 hr (trans form). Rolled film (elongation l/l0=2). Dielectric constant measured by cavity perturbation method at 9.1 GHz, electric field perpendicular to rolling direction (ε⊥). Values corrected for porosity to represent dense fibrils (ρ=1.18 g/cm³).",
    "hierarchical_structure": "Trans isomer. Oriented fibrils. Anisotropic.",
    "properties": {
      "eps": {
        "value": [
          4.0
        ],
        "unit": null
      }
    },
    "analysis_with_hierarchical_structure": {
      "descriptive_text": "The sample is a trans-polyacetylene homopolymer synthesized via the Ito et al. method at -78 °C to initially yield the cis form, followed by vacuum annealing at 180 °C for 2 hours to induce isomerization to the trans form. The material was processed into a rolled film with an elongation ratio of 2, resulting in a hierarchical structure of oriented fibrils exhibiting significant anisotropy. Dielectric constant measurements were conducted using the cavity perturbation method at 9.1 GHz with the electric field oriented perpendicular to the rolling direction, and the data were corrected for porosity to represent a dense fibril density of 1.18 g/cm³.",
      "reasoning_analysis": "Increasing Factors: The conjugated pi-electron system along the polyacetylene backbone provides high electronic polarizability compared to saturated hydrocarbon polymers, intrinsically driving the dielectric constant higher. The thermal annealing process converts the cis isomer to the trans isomer, which possesses a more planar structure and extended conjugation length, further enhancing electronic polarizability. Additionally, the correction for porosity eliminates low-permittivity voids from the calculation, ensuring the value reflects the higher permittivity of the dense polymer phase. Decreasing Factors: The hierarchical structure consists of oriented fibrils aligned along the rolling direction, but the measurement geometry applies the electric field perpendicular to this orientation; since polarizability is maximal along the conjugated chain axis, this perpendicular alignment qualitatively reduces the measured dielectric constant relative to the parallel direction. Furthermore, the absence of polar side groups or additives limits the dielectric response to electronic and atomic polarization mechanisms without dipolar contributions. Dominant Factor: While the conjugated trans-polyacetylene backbone establishes a high intrinsic baseline for permittivity due to delocalized electrons, the anisotropic morphology induced by rolling and the specific perpendicular electric field orientation are the dominant factors defining the specific dielectric behavior observed in this sample, limiting the realization of the maximum possible polarizability along the chain axis."
    },
    "analysis_without_hierarchical_structure": {
      "descriptive_text": "The sample consists of a polyacetylene homopolymer synthesized via the Ito et al. method at -78 °C to initially yield the cis form, followed by thermal annealing under vacuum at 180 °C for 2 hours to convert the structure to the trans form. The resulting material was processed into a rolled film with an elongation ratio of 2, and the dielectric constant was characterized using the cavity perturbation method at 9.1 GHz with the electric field oriented perpendicular to the rolling direction (ε⊥), with values corrected for porosity to represent dense fibrils (ρ=1.18 g/cm³).",
      "reasoning_analysis": "Increasing Factors: The conjugated chemical backbone of polyacetylene allows for significant electron delocalization, resulting in high electronic polarizability compared to saturated polymers. Furthermore, the thermal annealing history converts the cis-isomer to the trans-isomer, which typically possesses a more planar structure and extended conjugation length, further enhancing electronic polarizability. The correction for porosity also ensures the reported values reflect the dense material rather than being lowered by air voids. Decreasing Factors: The measurement geometry specifies the electric field is perpendicular to the rolling direction; since chain orientation during rolling likely aligns the conjugated backbones along the rolling axis, the perpendicular field interacts less effectively with the highly polarizable pi-electron cloud along the chain, reducing the observed permittivity relative to the parallel component. Additionally, the absence of permanent dipole moments in the hydrocarbon structure limits dipolar orientation polarization contributions at microwave frequencies. Dominant Factor: The intrinsic electronic polarizability derived from the conjugated trans-polyacetylene backbone is the dominant factor governing the dielectric behavior, as the extended pi-system fundamentally establishes a higher baseline permittivity than non-conjugated hydrocarbons, despite the geometric reduction imposed by the perpendicular field orientation."
    }
  },
  {
    "doi": "10.1002/app.53713",
    "title": "A novel epoxy vitrimer with low dielectric constant at high-frequency",
    "year": 2023,
    "chemical_composition": {
      "repeat_unit_psmiles": null,
      "monomers": [
        {
          "name": "Bisphenol F diglycidyl ether",
          "smiles": "C1=CC=C(C=C1OCC2CO2)CC3=CC=C(C=C3)OCC4CO4",
          "ratio_value": 65.52,
          "ratio_unit": "wt%"
        },
        {
          "name": "Methyl tetrahydrophthalic anhydride",
          "smiles": "CC1=CCC2C(=O)OC(=O)C21",
          "ratio_value": 29.31,
          "ratio_unit": "wt%"
        }
      ],
      "additives": [
        {
          "name": "Zinc acetylacetonate",
          "type": "catalyst",
          "amount_value": 5.0,
          "amount_unit": "phr"
        },
        {
          "name": "Styrene-maleic-anhydride polymer EF20",
          "type": "polymer additive",
          "amount_value": 5.17,
          "amount_unit": "wt%"
        }
      ],
      "is_homopolymer": false
    },
    "processing_history": "Mixed DGEBF, MTHPA, and SMA EF20 with Zn(Acac)2 catalyst, cured (conditions per Table 2 not specified). Ground into powders, hot-pressed at 240°C/10 MPa/2 h. Dielectric constant measured by Vector Network Analyzer (Rohde & Schwarz ZNB20) at 10 GHz, room temperature.",
    "hierarchical_structure": "Reprocessed modified cross-linked epoxy-anhydride vitrimer network with SMA polymer. Cross-linking density 2.9 x 10^3 mol/m3.",
    "properties": {
      "eps": {
        "value": [
          2.78
        ],
        "unit": null
      }
    },
    "analysis_with_hierarchical_structure": {
      "descriptive_text": "The sample comprises a reprocessed modified cross-linked epoxy-anhydride vitrimer network derived from Bisphenol F diglycidyl ether (65.52 wt%) and Methyl tetrahydrophthalic anhydride (29.31 wt%), incorporating Zinc acetylacetonate (5.0 phr) as a catalyst and Styrene-maleic-anhydride polymer EF20 (5.17 wt%) as an additive. The material was prepared by mixing the components and curing, followed by grinding into powders and consolidation via hot-pressing at 240°C under 10 MPa for 2 hours. The resulting structure exhibits a cross-linking density of 2.9 x 10^3 mol/m3, and the dielectric constant was characterized using a Vector Network Analyzer at 10 GHz under ambient conditions.",
      "reasoning_analysis": "Increasing Factors: The chemical composition features a high concentration of polar functional groups, including ether linkages from the bisphenol F backbone and ester/anhydride groups from the curing agent and SMA additive, which enhance electronic and orientational polarizability. Additionally, the presence of Zinc acetylacetonate introduces metal-ligand complexes that may contribute to interfacial polarization, while the hot-pressing processing history at 10 MPa ensures high material density by eliminating voids, thereby maximizing the number of polarizable units per unit volume. Decreasing Factors: The established cross-linked vitrimer network with a density of 2.9 x 10^3 mol/m3 restricts segmental chain mobility, which limits the ability of dipoles to align with the external electric field at 10 GHz. Furthermore, the styrene moieties within the SMA additive are relatively non-polar compared to the epoxy matrix, effectively diluting the overall dipole concentration. Dominant Factor: The intrinsic high polarity of the epoxy-anhydride matrix combined with the processing-induced densification from hot-pressing qualitatively dominates the dielectric behavior, as the elimination of low-permittivity voids and the high density of polar functional groups outweigh the reduction in dipolar mobility caused by the cross-linked network structure."
    },
    "analysis_without_hierarchical_structure": {
