Repository: hhtrick/HHT-code

# HHT training framework

This directory contains model training, embedding precomputation, inference, article-level baselines and the curated datasets. All commands below assume that the working directory is `train_code/`.

## 3. Datasets and fixed partitions

Each main dataset is a JSON array at `dataset/{property}/{property}.json`. Entries contain source metadata, `chemical_composition`, `processing_history`, `hierarchical_structure`, `properties`, and two generated-analysis objects. Targets are stored as `properties[property]["value"]`; source metadata and target values are not predictive input fields.

| Property | Train | Validation | Test | Total |
|---|---:|---:|---:|---:|

File: train_code/dataset/eps/eps.json (part 99 of 190)
[
      "descriptive_text": "The sample comprises a thermosetting epoxy network formed primarily from Bisphenol F diglycidyl ether and Methyl tetrahydrophthalic anhydride, incorporating Zinc acetylacetonate as a catalyst and Styrene-maleic-anhydride polymer EF20 as a modifier. Following initial mixing and curing, the material was comminuted into powders and subsequently consolidated via hot-pressing at 240°C under 10 MPa pressure for 2 hours. The dielectric constant was characterized using a Vector Network Analyzer at 10 GHz under room temperature conditions.",
      "reasoning_analysis": "Increasing Factors: The chemical composition features a high density of polar functional groups, including ether linkages, ester bonds, and hydroxyl groups generated during the epoxy-anhydride curing reaction, which enhance electronic and orientational polarizability. The presence of Zinc acetylacetonate introduces metal-ligand complexes that may contribute to interfacial polarization, while the hot-pressing history at high pressure significantly reduces micro-voids and porosity, increasing bulk density and thereby elevating the effective dielectric constant. Decreasing Factors: The high-temperature curing and hot-pressing promote a high crosslinking density, which restricts segmental mobility and limits the ability of dipoles to orient with the applied electric field, particularly at the high measurement frequency of 10 GHz. Additionally, the Styrene-maleic-anhydride additive introduces non-polar styrene segments that dilute the overall polarizability of the matrix. Dominant Factor: The intrinsic high concentration of polar functional groups inherent to the cured epoxy-anhydride network qualitatively dominates the dielectric response, establishing a baseline permittivity that outweighs the restrictive effects of crosslinking on dipole mobility, while the densification from hot-pressing ensures the measurement reflects the true material property rather than void-mediated reduction."
    }
  },
  {
    "doi": null,
    "title": "Anisotropy of the Dielectric Constant of Polyacetylene",
    "year": 1980,
    "chemical_composition": {
      "repeat_unit_psmiles": "[*]/C=C/[*]",
      "monomers": [
        {
          "name": "Acetylene",
          "smiles": "C#C",
          "ratio_value": null,
          "ratio_unit": null
        }
      ],
      "additives": [],
      "is_homopolymer": true
    },
    "processing_history": "Synthesized by Ito et al. method at -78 °C (cis form), then annealed under vacuum at 180 °C for 2 hr (trans form). Rolled film (elongation l/l0=2). Dielectric constant measured by cavity perturbation method at 9.1 GHz, electric field parallel to rolling direction (ε∥). Values corrected for porosity to represent dense fibrils (ρ=1.18 g/cm³).",
    "hierarchical_structure": "Trans isomer. Oriented fibrils. Anisotropic.",
    "properties": {
      "eps": {
        "value": [
          5.7
        ],
        "unit": null
      }
    },
    "analysis_with_hierarchical_structure": {
      "descriptive_text": "This sample comprises a polyacetylene homopolymer characterized by a trans-isomer configuration within an anisotropic structure of oriented fibrils. Initially synthesized using the Ito et al. method at -78 °C to yield the cis form, the material was subsequently annealed under vacuum at 180 °C for 2 hours to induce isomerization to the trans form. The processed material was fabricated into a rolled film with an elongation ratio of 2, and the dielectric constant was measured using the cavity perturbation method at 9.1 GHz with the electric field aligned parallel to the rolling direction. Reported values were corrected for porosity to reflect the properties of dense fibrils with a density of 1.18 g/cm³.",
      "reasoning_analysis": "Increasing Factors: The conjugated pi-electron system along the polyacetylene backbone provides high electronic polarizability compared to saturated polymers, intrinsically driving the eps higher. The thermal annealing converts the cis-isomer to the more stable trans-isomer, planarizing the chain and extending the effective conjugation length, which further enhances polarizability. Additionally, the mechanical rolling aligns the fibrils such that the electric field is parallel to the chain axis, maximizing the contribution of the highly polarizable backbone to the measured eps. The correction for porosity also removes the diluting effect of air voids, yielding a higher value representative of the dense material. Decreasing Factors: The repeat unit lacks strong permanent dipole moments, limiting orientational polarization contributions that are prevalent in polar polymers. Furthermore, any interruptions in conjugation length due to structural defects or finite chain segments would reduce the delocalization of electrons, thereby lowering the electronic polarizability relative to a perfectly conjugated infinite chain. Dominant Factor: The combination of the trans-isomer configuration and the uniaxial orientation of the fibrils parallel to the electric field dominates the dielectric behavior. This specific processing history maximizes the electronic polarizability along the measurement axis, overriding the limitations imposed by the lack of permanent dipoles."
    },
    "analysis_without_hierarchical_structure": {
      "descriptive_text": "This sample comprises a polyacetylene homopolymer synthesized via the Ito et al. method at -78 °C to initially yield the cis form, followed by thermal annealing under vacuum at 180 °C for 2 hours to convert the structure to the trans form. The resulting material was processed into a rolled film with an elongation ratio of 2, and the dielectric constant was measured using the cavity perturbation method at 9.1 GHz with the electric field oriented parallel to the rolling direction. Reported values were corrected for porosity to reflect the properties of dense fibrils with a density of 1.18 g/cm³.",
      "reasoning_analysis": "Increasing Factors: The conjugated pi-electron system inherent to the polyacetylene backbone provides high electronic polarizability, which is further enhanced by the thermal annealing that converts the cis form to the more planar and conjugated trans form. Additionally, the rolling process aligns the polymer chains, and measuring with the electric field parallel to the rolling direction maximizes the contribution of the highly polarizable backbone axis to the dielectric constant, while the correction for porosity ensures the value reflects the high density of the dense fibrils rather than void spaces. Decreasing Factors: The measurement frequency of 9.1 GHz lies in the microwave region, where slower dipolar relaxation mechanisms are frozen out, limiting the total polarizability to primarily electronic and atomic contributions. Furthermore, the absence of chemical dopants means the material lacks the free charge carriers that would otherwise significantly enhance the effective permittivity through conductivity-related mechanisms. Dominant Factor: The alignment of the highly conjugated trans-polyacetylene backbone parallel to the applied electric field is the dominant factor, as the intrinsic electronic polarizability along the conjugated chain axis outweighs the limitations imposed by the measurement frequency and the undoped state."
    }
  },
  {
    "doi": "10.1002/polb.24629",
    "title": "Effect of Arrangement of Nano and Micro Barium Titanate (BaTiO3) Particles on the Enhanced Dielectric Constant of High-Density Polyethylene (HDPE)/BaTiO3",
    "year": 2018,
    "chemical_composition": {
      "repeat_unit_psmiles": "[*]CC[*]",
      "monomers": [
        {
          "name": "Ethylene",
          "smiles": "C=C",
          "ratio_value": null,
          "ratio_unit": null
        }
      ],
      "additives": [
        {
          "name": "BaTiO3 (200 nm)",
          "type": "filler",
          "amount_value": 600,
          "amount_unit": "phr"
        },
        {
          "name": "KH550",
          "type": "coupling agent",
          "amount_value": null,
          "amount_unit": null
        }
      ],
      "is_homopolymer": true
    },
    "processing_history": "HDPE 4902T and 6218 blended (3:1 wt) by two roll mill. BaTiO3 particles modified with KH550. Composite mixed by two roll mill. Hot-pressed at 170 °C. Dielectric constant measured by Agilent 4294A Impedance Analyzer at 40 Hz.",
    "hierarchical_structure": "HDPE/S-BT(10/10). 50 vol% BaTiO3. Relative crystallinity 50%.",
    "properties": {
      "eps": {
        "value": [
          36
        ],
        "unit": null
      }
    },
    "analysis_with_hierarchical_structure": {
      "descriptive_text": "The sample, designated HDPE/S-BT(10/10), comprises a high-density polyethylene (HDPE) matrix formed by blending grades 4902T and 6218 in a 3:1 weight ratio, reinforced with 200 nm barium titanate (BaTiO3) particles at a loading of 600 phr, corresponding to approximately 50 vol%. The BaTiO3 filler was surface-modified with KH550 coupling agent prior to composite fabrication. The mixture was processed via a two-roll mill and subsequently hot-pressed at 170 °C to form the final composite structure, which exhibits a relative crystallinity of 50%. The dielectric constant was characterized using an Agilent 4294A Impedance Analyzer at a frequency of 40 Hz.",
      "reasoning_analysis": "Increasing Factors: The incorporation of 50 vol% barium titanate (BaTiO3), a ferroelectric ceramic with an intrinsically high dielectric constant, serves as the primary driver for increasing the composite's permittivity. The surface modification of these particles with KH550 coupling agent enhances interfacial adhesion and dispersion, minimizing interfacial voids that would otherwise reduce the effective dielectric constant. Additionally, the measurement frequency of 40 Hz is sufficiently low to allow interfacial (Maxwell-Wagner-Sillars) polarization to contribute positively to the overall permittivity. Decreasing Factors: The continuous phase consists of high-density polyethylene (HDPE), a non-polar polymer with a naturally low dielectric constant, which dilutes the overall polarization response. The 50% relative crystallinity within the HDPE matrix results in a denser packing structure that restricts free volume, and any remaining micro-voids from the two-roll mill processing or incomplete wetting of the high filler loading could act as low-permittivity inclusions. Dominant Factor: The volumetric dominance and intrinsic high permittivity of the BaTiO3 filler qualitatively overwhelm the low-permittivity contribution of the HDPE matrix. Despite the insulating nature of the polymer and potential processing-induced voids, the high loading of the ferroelectric ceramic establishes the final dielectric behavior, resulting in a significantly elevated eps compared to the neat polymer."
    },
    "analysis_without_hierarchical_structure": {
      "descriptive_text": "The composite material features a high-density polyethylene (HDPE) matrix prepared by blending HDPE 4902T and 6218 grades in a 3:1 weight ratio. This matrix is compounded with 200 nm Barium Titanate (BaTiO3) filler at a loading of 600 phr, where the ceramic particles were pre-modified with KH550 coupling agent. Processing involved mechanical mixing via a two-roll mill followed by hot-pressing at 170 °C, and the dielectric constant was characterized using an Agilent 4294A Impedance Analyzer at 40 Hz.",
      "reasoning_analysis": "Increasing Factors: The inclusion of Barium Titanate (BaTiO3), a ferroelectric ceramic with intrinsically high permittivity, at an extremely high loading of 600 phr serves as the primary mechanism for elevating the dielectric constant. Additionally, the KH550 coupling agent enhances interfacial compatibility, reducing void content which would otherwise lower permittivity, while the low measurement frequency of 40 Hz allows for significant Maxwell-Wagner-Sillars interfacial polarization contributions. Decreasing Factors: The continuous matrix consists of high-density polyethylene (HDPE), a non-polar polymer with a naturally low dielectric constant, which dilutes the overall permittivity relative to the pure ceramic filler. Furthermore, limitations in dispersion during two-roll mill mixing could lead to particle agglomeration or entrapped air, potentially preventing the composite from reaching the theoretical maximum permittivity predicted by mixing laws. Dominant Factor: The volumetric dominance of the high-permittivity BaTiO3 filler at 600 phr qualitatively overrides the low-k nature of the HDPE matrix. Consequently, the final dielectric constant is governed primarily by the high volume fraction and connectivity of the ceramic phase rather than the intrinsic properties of the polymer backbone."
    }
  },
  {
    "doi": "10.1016/j.polymer.2024.128000",
    "title": "Porous polyimide films with low dielectric constant prepared by integrated strategy containing construction of pore structure and crosslinking network engineering",
    "year": 2025,
    "chemical_composition": {
      "repeat_unit_psmiles": null,
      "monomers": [
        {
          "name": "4,4′-(Hexafluoroisopropylidene)diphthalic anhydride",
          "smiles": "O=C1OC(=O)c2ccc(C(c3ccc4C(=O)OC(=O)c4c3)(C(F)(F)F)C(F)(F)F)cc12",
          "ratio_value": null,
          "ratio_unit": null
        },
        {
          "name": "2,2′-bis(trifluoromethyl)benzidine",
          "smiles": "c1c(C(F)(F)F)ccc(N)c1-c2c(C(F)(F)F)ccc(N)c2",
          "ratio_value": 80,
          "ratio_unit": "mol%"
        },
        {
          "name": "4-(2,3,5,6-Tetrafluoro-4-vinylphenoxy)benzene-1,3-diamine",
          "smiles": "Nc1cc(N)c(Oc2c(F)c(F)c(C=C)c(F)c2F)cc1",
          "ratio_value": 20,
          "ratio_unit": "mol%"
        }
      ],
      "additives": [],
      "is_homopolymer": false
    },
    "processing_history": "FPI synthesized from TFVPDM (20 mol%), TFDB (80 mol%), and 6FDA in m-cresol at 120 °C for 4 h and 180 °C for 18 h. Films prepared by dissolving FPI with 30 wt% diphenyl sulfone porogen in DMAc, casting on glass, drying (60 °C/6 h, 80 °C/6 h, 100 °C/24 h), extracting with hot ethanol, and crosslinking at 260 °C for 2 h in vacuum. Dielectric constant measured by Agilent LCR Meter (HP 4294A) at 1 MHz, room temperature, with 500 Å copper electrodes evaporated before testing.",
    "hierarchical_structure": "Porous structure with 9.2% porosity. Pore sizes in the range of several hundred nanometers. Dense surface and porous inner structure.",
    "properties": {
      "eps": {
        "value": [
          2.08
        ],
        "unit": null
      }
    },
    "analysis_with_hierarchical_structure": {
      "descriptive_text": "The sample consists of a fluorinated polyimide copolymer synthesized from 4,4′-(hexafluoroisopropylidene)diphthalic anhydride, 2,2′-bis(trifluoromethyl)benzidine at 80 mol%, and 4-(2,3,5,6-tetrafluoro-4-vinylphenoxy)benzene-1,3-diamine at 20 mol%. Films were fabricated by dissolving the polymer with 30 wt% diphenyl sulfone porogen in DMAc, followed by casting on glass and stepwise thermal drying up to 100 °C. The porogen was subsequently extracted using hot ethanol, and the material was crosslinked at 260 °C under vacuum to stabilize the structure. The resulting hierarchical structure exhibits a dense surface layer with a porous inner morphology featuring 9.2% porosity and pore sizes in the range of several hundred nanometers. The dielectric constant was characterized using an Agilent LCR Meter at 1 MHz with evaporated copper electrodes at room temperature.",
      "reasoning_analysis": "Increasing Factors: The presence of polar imide linkages within the polymer backbone introduces strong dipole moments that contribute to orientational and electronic polarization, inherently driving the dielectric constant higher compared to non-polar hydrocarbon polymers. Additionally, the thermal crosslinking step at 260 °C likely reduces free volume and increases the packing density of the polymer matrix, which can slightly elevate the dielectric constant by increasing the number of polarizable units per unit volume. Decreasing Factors: The extensive incorporation of fluorine atoms across all three monomers significantly lowers electronic polarizability due to the tight binding of electrons in C-F bonds, strongly suppressing the dielectric constant. Furthermore, the processing history involving the use of a diphenyl sulfone porogen and subsequent extraction created a porous structure with 9.2% void volume; since air has a dielectric constant near 1, these voids drastically reduce the effective permittivity of the composite film. The bulky trifluoromethyl side groups also inhibit efficient chain packing, increasing free volume and further lowering the dielectric response. Dominant Factor: The reduction in dielectric constant driven by the synergistic combination of high fluorine content and the introduced porous morphology qualitatively dominates over the increasing influence of the polar imide groups. The design strategy explicitly utilizes low-polarizability chemistry and air voids to achieve a low-k dielectric material, making the porosity and fluorination the decisive factors governing the final eps behavior."
    },
    "analysis_without_hierarchical_structure": {
      "descriptive_text": "The sample is a fluorinated polyimide copolymer synthesized via polycondensation of 4,4′-(hexafluoroisopropylidene)diphthalic anhydride with a diamine mixture consisting of 80 mol% 2,2′-bis(trifluoromethyl)benzidine and 20 mol% 4-(2,3,5,6-tetrafluoro-4-vinylphenoxy)benzene-1,3-diamine in m-cresol. Films were prepared by dissolving the polymer in DMAc along with 30 wt% diphenyl sulfone porogen, followed by casting on glass and stepwise thermal drying. The porogen was subsequently extracted using hot ethanol, and the resulting porous films were thermally crosslinked at 260 °C under vacuum for 2 hours. The dielectric constant was characterized using an Agilent LCR Meter at 1 MHz and room temperature with evaporated copper electrodes.",
      "reasoning_analysis": "Increasing Factors: The presence of polar imide linkages in the polymer backbone inherently contributes to dipole orientation polarization, which tends to increase the dielectric constant. Additionally, the thermal crosslinking step at 260 °C densifies the polymer network by reacting the vinyl groups, potentially reducing free volume compared to a non-crosslinked state and slightly elevating permittivity relative to the uncured porous structure. Decreasing Factors: The incorporation of fluorine atoms via the 6FDA dianhydride and trifluoromethyl-substituted diamines significantly reduces electronic and atomic polarizability due to the low polarizability of fluorine and the strong C-F bond, strongly driving the dielectric constant down. Furthermore, the processing history involving the addition of 30 wt% diphenyl sulfone porogen followed by hot ethanol extraction introduces microvoids into the film; since air has a dielectric constant near 1, this porosity drastically reduces the effective dielectric constant of the bulk material. Dominant Factor: While the polar imide groups and crosslinking densification exert an upward pressure on the dielectric constant, the combined effect of extensive fluorination and the intentional introduction of porosity through porogen extraction qualitatively dominates the material behavior, resulting in a significantly lowered dielectric constant compared to non-porous, non-fluorinated polyimides."
    }
  },
  {
    "doi": null,
    "title": "Anisotropy of the Dielectric Constant of Polyacetylene",
    "year": 1980,
    "chemical_composition": {
      "repeat_unit_psmiles": "[*]/C=C/[*]",
      "monomers": [
        {
          "name": "Acetylene",
          "smiles": "C#C",
          "ratio_value": null,
          "ratio_unit": null
        }
      ],
      "additives": [],
      "is_homopolymer": true
    },
    "processing_history": "Synthesized by Ito et al. method at -78 °C (cis form), then annealed under vacuum at 180 °C for 2 hr (trans form). Rolled film (elongation l/l0=8). Dielectric constant measured by cavity perturbation method at 9.1 GHz, electric field perpendicular to rolling direction (ε⊥). Values corrected for porosity to represent dense fibrils (ρ=1.18 g/cm³).",
    "hierarchical_structure": "Trans isomer. Oriented fibrils. Anisotropic.",
    "properties": {
      "eps": {
        "value": [
          3.9
        ],
        "unit": null
      }
    },
    "analysis_with_hierarchical_structure": {
      "descriptive_text": "The sample is a trans-polyacetylene homopolymer exhibiting an anisotropic structure composed of oriented fibrils. Synthesized via the Ito et al. method at -78 °C to initially form the cis isomer, the material underwent vacuum annealing at 180 °C for 2 hours to convert to the trans form. Subsequent mechanical rolling achieved an elongation ratio of 8, inducing high orientation within the film. The dielectric constant was characterized using the cavity perturbation method at 9.1 GHz with the electric field applied perpendicular to the rolling direction, and the data were corrected for porosity to reflect the properties of dense fibrils with a density of 1.18 g/cm³.",
      "reasoning_analysis": "Increasing Factors: The conjugated pi-electron system along the polyacetylene backbone significantly enhances electronic polarizability compared to saturated hydrocarbon polymers, intrinsically driving the dielectric constant higher. Additionally, the isomerization to the trans form improves backbone planarity and conjugation length, further facilitating electron delocalization. The correction for porosity to represent dense fibrils eliminates void volume, ensuring the measured permittivity reflects the maximum material density rather than a reduced composite value. Decreasing Factors: The measurement geometry specifies the electric field perpendicular to the rolling direction, while the polymer chains are oriented along the rolling direction; since electronic polarizability is highest along the conjugated chain axis, this perpendicular alignment suppresses the observed dielectric constant relative to the parallel direction. Furthermore, the repeat unit lacks permanent dipole moments, limiting the contribution of orientational polarization at the measurement frequency. Dominant Factor: The highly conjugated trans-polyacetylene backbone serves as the primary source of electronic polarizability, fundamentally distinguishing the dielectric behavior from saturated polymers; however, the specific magnitude observed is dominantly governed by the anisotropic alignment of the fibrils relative to the perpendicular electric field, which restricts the contribution of the high-polarizability chain axis."
    },
    "analysis_without_hierarchical_structure": {
      "descriptive_text": "The sample comprises a polyacetylene homopolymer synthesized from acetylene monomers. Preparation involved the Ito et al. method at -78 °C to form the cis-isomer, followed by vacuum annealing at 180 °C for 2 hours to induce conversion to the trans-form. The material was processed into a rolled film with an elongation ratio of 8, and the dielectric constant was evaluated via the cavity perturbation method at 9.1 GHz with the electric field oriented perpendicular to the rolling direction, utilizing porosity-corrected values to represent dense fibrils with a density of 1.18 g/cm³.",
      "reasoning_analysis": "Increasing Factors: The conjugated chemical structure of the polyacetylene backbone facilitates significant electronic polarization through delocalized pi-electrons, intrinsically driving the dielectric constant higher than saturated polymers. The thermal annealing process converts the cis-isomer to the trans-form, extending the conjugation length and enhancing polarizability, while the porosity correction removes the diluting effect of air voids to reflect the true density of the dense fibrils. Decreasing Factors: The mechanical rolling process induces high chain orientation, creating significant dielectric anisotropy. Since the electric field is applied perpendicular to the rolling direction, the measured dielectric constant is suppressed relative to the parallel direction because the delocalized electrons cannot oscillate freely across the chain axes. Dominant Factor: The extended conjugation of the trans-polyacetylene backbone serves as the primary driver for a high intrinsic dielectric constant; however, the perpendicular measurement geometry relative to the oriented chains acts as the limiting factor that defines the specific magnitude of the observed eps within the anisotropic tensor."
    }
  },
  {
    "doi": null,
    "title": "MATERIAL CHARACTERIZATION OF HIGH DIELECTRIC CONSTANT POLYMER–CERAMIC COMPOSITE FOR EMBEDDED CAPACITOR TO RF APPLICATION",
    "year": 2001,
    "chemical_composition": {
      "repeat_unit_psmiles": null,
      "monomers": [
        {
          "name": "Bisphenol-A epoxy resin",
          "smiles": "CC(C)(c1ccc(OCC2CO2)cc1)c1ccc(OCC2CO2)cc1",
          "ratio_value": null,
          "ratio_unit": null
        }
      ],
      "additives": [
        {
          "name": "Co(III) acac",
          "type": "catalyst",
          "amount_value": 5,
          "amount_unit": "wt%"
        },
        {
          "name": "PMN-PT",
          "type": "filler",
          "amount_value": 68,
          "amount_unit": "vol%"
        },
        {
          "name": "BaTiO3",
          "type": "filler",
          "amount_value": 17,
          "amount_unit": "vol%"
        },
        {
          "name": "Phosphate ester",
          "type": "surfactant",
          "amount_value": null,
          "amount_unit": null
        }
      ],
      "is_homopolymer": false
    },
    "processing_history": "Composite-I synthesized by ball milling epoxy resin, Co(III) acac (5 wt.%), PMN-PT, BaTiO3 (85 vol.% total loading, 4:1 volume ratio), and phosphate ester surfactant for approx 1 day at 220 r/min. Viscosity adjusted with NMP solvent. Fabricated into capacitor prototype using spin coating technology. Dielectric constant measured by HP 4263A LCR meter at 10 kHz, calculated from capacitance data using Eq 1.",
    "hierarchical_structure": "Nano-structure polymer-ceramic composite. 85 vol.% ceramic filler loading. PMN-PT particle radius 0.9 mm, BaTiO3 particle radius 0.050 μm. Good particle dispersion. Capacitor thickness 3.75 μm.",
    "properties": {
      "eps": {
        "value": [
          150
        ],
        "unit": null
      }
    },
    "analysis_with_hierarchical_structure": {
      "descriptive_text": "The sample is a nano-structured polymer-ceramic composite comprising a Bisphenol-A epoxy resin matrix catalyzed by 5 wt% Co(III) acac and reinforced with a high total loading of 85 vol% ceramic fillers, specifically PMN-PT and BaTiO3 in a 4:1 volume ratio. A phosphate ester surfactant is included to facilitate dispersion, and the mixture was processed via ball milling for approximately one day at 220 r/min with viscosity adjusted using NMP solvent. The material was fabricated into a capacitor prototype with a thickness of 3.75 μm using spin coating technology, exhibiting good particle dispersion with reported BaTiO3 and PMN-PT particle radii of 0.050 μm and 0.9 mm, respectively, and the dielectric constant was characterized using an HP 4263A LCR meter at 10 kHz.",
      "reasoning_analysis": "Increasing Factors: The primary driver for enhancing the dielectric constant (eps) is the exceptionally high volume fraction (85 vol%) of high-permittivity ceramic fillers, specifically BaTiO3 and PMN-PT, which possess intrinsic dielectric constants significantly superior to the polymer matrix. The addition of a phosphate ester surfactant promotes good particle dispersion, minimizing interfacial voids that would otherwise lower the effective permittivity, while the use of a catalyst ensures proper curing of the epoxy network to maintain structural integrity under electric fields. Decreasing Factors: The continuous epoxy phase, having a inherently low dielectric constant compared to the ceramics, acts as a diluent that limits the maximum achievable permittivity of the composite relative to pure ceramic. Additionally, the processing history involving solvent adjustment and spin coating introduces the risk of residual porosity or micro-voids from solvent evaporation, which possess a dielectric constant near unity and would reduce the overall eps. Dominant Factor: The overwhelming volume fraction of the ceramic phase (85 vol%) qualitatively dominates the dielectric behavior, pushing the composite properties towards the percolation threshold where the high-k filler network dictates the response rather than the low-k polymer matrix, despite the diluting effect of the epoxy and potential processing-induced porosity."
    },
    "analysis_without_hierarchical_structure": {
      "descriptive_text": "The sample consists of a Bisphenol-A epoxy resin matrix incorporated with 5 wt% Co(III) acac catalyst, 68 vol% PMN-PT, and 17 vol% BaTiO3 fillers, alongside a phosphate ester surfactant. This composite was synthesized by ball milling the components at 220 r/min for approximately one day, with viscosity adjusted using NMP solvent. The material was subsequently fabricated into a capacitor prototype using spin coating technology, and the dielectric constant was measured by an HP 4263A LCR meter at 10 kHz.",
      "reasoning_analysis": "Increasing Factors: The inclusion of PMN-PT and BaTiO3 ceramics, which possess intrinsically high dielectric constants, at a combined volume loading of 85 vol% serves as the primary mechanism for enhancing the composite eps. Furthermore, the ball milling process and phosphate ester surfactant likely improve filler dispersion and interfacial adhesion, maximizing Maxwell-Wagner-Sillars interfacial polarization at the measurement frequency of 10 kHz. Decreasing Factors: The Bisphenol-A epoxy matrix has a significantly lower intrinsic dielectric constant than the ceramic fillers, acting as a diluent that limits the maximum achievable eps. Additionally, the use of NMP solvent and spin coating fabrication introduces the potential for residual solvent entrapment or micro-void formation, both of which exhibit low permittivity and would reduce the effective eps. Dominant Factor: The extremely high volume fraction of the high-permittivity ceramic fillers qualitatively dominates the dielectric response. Despite the low-k polymer matrix and potential processing-induced defects, the percolation-like proximity of the ceramic particles ensures that the composite's eps is driven primarily by the filler properties and loading rather than the matrix or processing artifacts."
    }
  },
  {
    "doi": null,
    "title": "Anisotropy of the Dielectric Constant of Polyacetylene",
    "year": 1980,
    "chemical_composition": {
      "repeat_unit_psmiles": "[*]/C=C/[*]",
      "monomers": [
        {
          "name": "Acetylene",
          "smiles": "C#C",
          "ratio_value": null,
          "ratio_unit": null
        }
      ],
      "additives": [],
      "is_homopolymer": true
    },
    "processing_history": "Synthesized by Ito et al. method at -78 °C (cis form), then annealed under vacuum at 180 °C for 2 hr (trans form). Rolled film (elongation l/l0=8). Dielectric constant measured by cavity perturbation method at 9.1 GHz, electric field parallel to rolling direction (ε∥). Values corrected for porosity to represent dense fibrils (ρ=1.18 g/cm³).",
    "hierarchical_structure": "Trans isomer. Oriented fibrils. Anisotropic.",
    "properties": {
      "eps": {
        "value": [
          5.5
        ],
        "unit": null
      }
    },
    "analysis_with_hierarchical_structure": {
      "descriptive_text": "The sample comprises a polyacetylene homopolymer synthesized from acetylene monomers via the Ito et al. method at -78 °C, initially yielding the cis-isomer. Subsequent thermal annealing under vacuum at 180 °C for 2 hours converted the material to the trans-isomer, which was then processed into a rolled film with an elongation ratio of 8 to induce high orientation. The resulting hierarchical structure consists of anisotropic, oriented fibrils, and the dielectric constant was characterized using the cavity perturbation method at 9.1 GHz with the electric field parallel to the rolling direction, with values corrected for porosity to reflect the properties of dense fibrils at a density of 1.18 g/cm³.",
      "reasoning_analysis": "Increasing Factors: The conjugated pi-electron system along the polyacetylene backbone provides substantial electronic polarizability, which intrinsically elevates the dielectric constant. Additionally, the mechanical rolling process aligns the polymer chains parallel to the measuring electric field, maximizing the contribution of the delocalized electrons to the polarization in that direction. The thermal conversion to the trans-isomer enhances backbone planarity compared to the cis-form, further facilitating electron delocalization. Decreasing Factors: The measurement frequency of 9.1 GHz is sufficiently high to restrict the dielectric response primarily to electronic and atomic polarizability, excluding slower dipolar relaxation mechanisms that might contribute at lower frequencies. Furthermore, the chemically symmetric nature of the trans-polyacetylene backbone lacks strong permanent dipole moments, limiting orientational polarization compared to polar polymers. Dominant Factor: The combination of the highly conjugated electronic structure and the severe uniaxial orientation aligns the direction of maximum polarizability with the external field, qualitatively dominating the dielectric response and resulting in an enhanced permittivity along the rolling direction relative to isotropic or non-conjugated systems."
    },
    "analysis_without_hierarchical_structure": {
      "descriptive_text": "The sample comprises a polyacetylene homopolymer synthesized via the Ito et al. method at -78 °C to initially form the cis isomer, followed by vacuum annealing at 180 °C for 2 hours to convert the structure to the trans form. The material was mechanically processed into a rolled film with an elongation ratio of 8, creating highly oriented fibrils. The dielectric constant was characterized using the cavity perturbation method at 9.1 GHz with the electric field aligned parallel to the rolling direction, and the data were corrected for porosity to represent the properties of dense fibrils with a density of 1.18 g/cm³.",
      "reasoning_analysis": "Increasing Factors: The conjugated chemical structure of the polyacetylene backbone possesses delocalized π-electrons that exhibit significantly higher electronic polarizability compared to saturated hydrocarbon chains, intrinsically driving the dielectric constant higher. The thermal annealing process stabilizes the planar trans-isomer, which enhances conjugation length and further promotes electronic polarizability. Additionally, the mechanical rolling induces high chain orientation, and since the measurement was conducted with the electric field parallel to the rolling direction, the axis of maximum polarizability is aligned with the field, contributing to an increase in the measured permittivity. Decreasing Factors: The chemical composition lacks permanent dipole moments associated with polar functional groups, such as carbonyls or nitriles, which limits the contribution of orientational polarization that typically elevates the dielectric constant in polar polymers. Furthermore, the high degree of crystallinity and orientation achieved through rolling may restrict interfacial polarization mechanisms that can sometimes contribute to higher permittivity values in less ordered or heterogeneous systems. Dominant Factor: The alignment of the conjugated backbone relative to the applied electric field qualitatively dominates the final dielectric behavior. While the absence of polar groups limits orientational polarization, the combination of the intrinsically high electronic polarizability of the trans-polyacetylene system and the specific processing history that aligns these chains parallel to the measurement field ensures a maximized dielectric response in this direction compared to an isotropic or perpendicular configuration."
    }
  },
  {
    "doi": "10.1002/polb.24629",
    "title": "Effect of Arrangement of Nano and Micro Barium Titanate (BaTiO3) Particles on the Enhanced Dielectric Constant of High-Density Polyethylene (HDPE)/BaTiO3",
    "year": 2018,
    "chemical_composition": {
      "repeat_unit_psmiles": "[*]CC[*]",
      "monomers": [
        {
          "name": "Ethylene",
          "smiles": "C=C",
          "ratio_value": null,
          "ratio_unit": null
        }
      ],
      "additives": [
        {
          "name": "BaTiO3 (200 nm)",
          "type": "filler",
          "amount_value": 600,
          "amount_unit": "phr"
        },
        {
          "name": "KH550",
          "type": "coupling agent",
          "amount_value": null,
          "amount_unit": null
        }
      ],
      "is_homopolymer": true
    },
    "processing_history": "HDPE 4902T and 6218 blended (3:1 wt) by two roll mill. BaTiO3 particles modified with KH550. Composite mixed by two roll mill. Hot-pressed at 170 °C. Dielectric constant measured by Agilent 4294A Impedance Analyzer at 40 MHz.",
    "hierarchical_structure": "HDPE/S-BT(10/10). 50 vol% BaTiO3. Relative crystallinity 50%.",
    "properties": {
      "eps": {
        "value": [
          23
        ],
        "unit": null
      }
    },
    "analysis_with_hierarchical_structure": {
      "descriptive_text": "The sample comprises a high-density polyethylene (HDPE) matrix derived from a 3:1 weight blend of grades 4902T and 6218, reinforced with 600 phr of 200 nm Barium Titanate (BaTiO3) particles corresponding to 50 vol% loading. The ceramic filler was surface-treated with KH550 coupling agent to enhance interfacial compatibility before being mixed with the polymer blend via a two-roll mill. The composite was consolidated by hot-pressing at 170 °C, resulting in a structure with 50% relative crystallinity, and the dielectric constant was evaluated using an Agilent 4294A Impedance Analyzer at 40 MHz.",
